Repository: hhtrick/HHT-code

# HHT — Holistic History-aware Text for Polymer Property Prediction

HHT represents polymer composition and processing history as text, encodes it with a pretrained language model, and predicts properties using learned pooling and an MLP regression head. This repository contains the literature-mining pipeline, training code, curated datasets and fixed evaluation partitions for six polymer properties and two continual-training domains.

## Repository structure

```text
.
├── train_code/       # Training, embedding caches, inference, curated data and split indices
│   └── README.md
├── dataming_code/    # PDF → Markdown → extraction/review → text generation → JSON export
│   └── README.md
├── mined_publications.csv  # Unique DOI–property pairs for the released datasets
└── README.md
```

See the [training guide](train_code/README.md) and [data-mining guide](dataming_code/README.md) for configuration and execution instructions. Run commands from the corresponding subdirectory.

## Models and experiments

- **HHT:** frozen LLM representations with sigmoid-gated pooling and an MLP. The standard ChemDFM configuration samples input Types 2 and 4 during training and uses Type 2 for validation and testing.
- **HHT-C:** complete chemical-composition information without processing history, implemented as input Type 9.
- **Structural comparisons:** adapted PolyBERT and PerioGT, plus LLM-struct with reduced structural input fields.

# HHT training framework

This directory contains model training, embedding precomputation, inference, article-level baselines and the curated datasets. All commands below assume that the working directory is `train_code/`.

## 3. Datasets and fixed partitions

Each main dataset is a JSON array at `dataset/{property}/{property}.json`. Entries contain source metadata, `chemical_composition`, `processing_history`, `hierarchical_structure`, `properties`, and two generated-analysis objects. Targets are stored as `properties[property]["value"]`; source metadata and target values are not predictive input fields.

| Property | Train | Validation | Test | Total |
|---|---:|---:|---:|---:|
| Tg | 1,210 | 168 | 340 | 1,718 |
| Tm | 952 | 135 | 261 | 1,348 |
| E | 921 | 132 | 249 | 1,302 |
| UTS | 1,323 | 179 | 375 | 1,877 |
| eps | 899 | 127 | 260 | 1,286 |
| n | 915 | 129 | 256 | 1,300 |

The table gives entry-level random partitions. Each dataset also contains:

- `split_random.pkl`: entry-level random split.
- `split_article.pkl`: disjoint source-article split, grouping by normalized DOI with title fallback when needed.
- `split_holdout_whole.pkl`: complete test articles held out, with the remaining records randomly split into training and validation (Supplementary Note 14). Training and validation can share articles; neither shares a test DOI.
- `split_random_{20,40,60,80}pct.pkl` and corresponding `split_article_*pct.pkl`: nested training subsets, with fixed validation/test indices for each split family.

Pickle indices are zero-based positions in the matching JSON array. Preserve their order and use the supplied JSON/PKL pairs together. Curated counts need not equal exact 70/10/20 proportions. The scripts use these saved partitions; they do not create a new split for each seed.

Domain data use separate files:

| Domain key | Training | Validation | Test JSON | Test records |
|---|---:|---:|---|---:|
| `E` | 561 | 140 | `val_dataset/val_E_1.json` | 178 |
| `Tm` | 50 | 0 | `val_dataset/val_Tm_1.json` | 23 |
| `E_article` | 505 | 173 | `val_dataset/val_E_article_1.json` | 201 |

The corresponding pool and `split_continue_train.pkl` are in `continue_train_dataset/{key}/`. Despite the historical folder name, `val_dataset` contains the held-out **domain test sets**, not the domain early-stopping validation sets.

For the additional E-domain evaluation in Supplementary Note 14, use
`continue_train_dataset/E_article/split_holdout_whole.pkl`. Its 505 training and
173 validation indices refer to the same 678-row `E_article.json`. It reuses all
201 records in `val_E_article_1.json` as the test set. No domain JSON is duplicated
or reordered, and the original article-disjoint split remains available.

## 6. Data scaling, grid search and joint training

For data scaling, set `SWEEP_TRAIN_FRACTIONS=True`. With `SPLIT_PKL="split_random.pkl"`, the program runs the 20%, 40%, 60%, 80% and full random training partitions in order. Selecting `split_article.pkl` does the same for article splits.

For grid search, set `GRID_YAML` in `train.py` to a path below. Each YAML declares `base_config`, independent `grid` values and, when used, `linked_grid` combinations.

| YAML file | Search |
|---|---|
| `exp1_semantic_frozen.yaml` | Frozen semantic-stream pooling and MLP settings |
| `exp2_semantic_lora.yaml` | Semantic-stream LoRA settings |
| `exp3a_periogt.yaml` | PerioGT regression head and periodic prompt |

File: train_code/continue_train_dataset/E/E.json (part 1 of 106)
[
  {
    "doi": "10.1002/pc.27670",
    "title": "Mechanical and thermal properties of high volume-fraction carbon nanotube/epoxy composites, and property enhancement by UV ozone treatment of carbon nanotubes",
    "year": 2023,
    "chemical_composition": {
      "repeat_unit_psmiles": null,
      "monomers": [
        {
          "name": "EPON 828",
          "smiles": "CC(C)(c1ccc(OCC2CO2)cc1)c1ccc(OCC2CO2)cc1",
          "ratio_value": 100,
          "ratio_unit": "g"
        },
        {
          "name": "m-phenylene diamine",
          "smiles": "Nc1cccc(N)c1",
          "ratio_value": 14.5,
          "ratio_unit": "g"
        }
      ],
      "additives": [],
      "is_homopolymer": false
    },
    "processing_history": "EPON 828 and mPDA mixed (100:14.5 g ratio). Cured at 75°C for 2 h and 125°C for 2 h under 0.6 MPa. Young's modulus measured by uniaxial tensile test at 1.27 mm/min crosshead speed, 23°C, according to ASTM D638.",
    "hierarchical_structure": "Cured epoxy resin without MWNTs.",
    "properties": {
      "E": {
        "value": [
          3.16
        ],
        "unit": "GPa"
      }
    },
    "analysis_with_hierarchical_structure": {
      "descriptive_text": "The sample comprises a cured epoxy resin network synthesized from EPON 828 resin and m-phenylene diamine hardener mixed at a mass ratio of 100:14.5. The preparation involved a stepwise thermal curing cycle at 75°C for 2 hours and 125°C for 2 hours under an applied pressure of 0.6 MPa, resulting in a crosslinked structure explicitly devoid of multi-walled carbon nanotubes. Mechanical evaluation was conducted via uniaxial tensile testing at a crosshead speed of 1.27 mm/min at 23°C following ASTM D638 standards to ascertain the Young's modulus.",
      "reasoning_analysis": "Increasing Factors: The incorporation of aromatic rings within both the EPON 828 bisphenol backbone and the m-phenylene diamine hardener significantly restricts segmental chain mobility, thereby enhancing intrinsic stiffness. Furthermore, the formation of a dense three-dimensional crosslinked network during the high-temperature curing stages, combined with the application of 0.6 MPa pressure, minimizes free volume and voids, leading to improved load transfer and higher modulus. Decreasing Factors: The hierarchical structure is explicitly noted as lacking multi-walled carbon nanotubes (MWNTs), meaning the material lacks the substantial reinforcement effect typically provided by high-aspect-ratio nanofillers which would otherwise drastically increase stiffness. Additionally, the presence of flexible ether linkages within the epoxy backbone introduces some compliance compared to purely carbonaceous aromatic networks. Dominant Factor: The high crosslink density achieved through the aromatic diamine curing mechanism and the rigid bisphenol A structure qualitatively dominates the mechanical response, establishing a high baseline modulus for the neat resin, although the absence of nanotube reinforcement prevents the modulus from reaching the upper limits observed in nanocomposite systems."
    },
    "analysis_without_hierarchical_structure": {
      "descriptive_text": "The sample comprises a thermosetting epoxy network synthesized from EPON 828 resin and m-phenylene diamine curing agent mixed at a mass ratio of 100 to 14.5 grams. The mixture underwent a stepwise curing process involving heating at 75°C for 2 hours followed by 125°C for 2 hours under an applied pressure of 0.6 MPa. Mechanical characterization was performed via uniaxial tensile testing at a crosshead speed of 1.27 mm/min at 23°C in compliance with ASTM D638.",
      "reasoning_analysis": "Increasing Factors: The chemical composition features rigid aromatic bisphenol A structures within the EPON 828 resin and aromatic rings in the m-phenylene diamine hardener, which significantly restrict backbone segmental mobility through steric hindrance. Furthermore, the amine-epoxy reaction generates a high crosslink density network, and the application of 0.6 MPa pressure during the stepwise thermal curing minimizes free volume and voids, both of which substantially drive the Young's modulus (E) upward. Decreasing Factors: The presence of ether linkages within the epoxy backbone introduces flexible points that allow for some local chain rotation, potentially lowering stiffness compared to purely carbonaceous aromatic networks. Additionally, the meta-substitution pattern of the phenylene diamine introduces kinks in the crosslink junctions compared to para-substituted analogs, which may slightly reduce the overall network rigidity and packing efficiency. Dominant Factor: The formation of a densely crosslinked thermoset network containing high concentrations of aromatic rings, fully vitrified by the 125°C post-cure, qualitatively dominates the final E behavior by locking chain segments into a rigid glassy state at the testing temperature."
    }
  },
  {
    "doi": "10.1016/j.jmgm.2022.108311",
    "title": "Effect of adsorption, hardener, and temperature on mechanical properties of epoxy nanocomposites with functionalized graphene: A molecular dynamics study",
    "year": null,
    "chemical_composition": {
      "repeat_unit_psmiles": null,
      "monomers": [
        {
          "name": "Diglycidyl ether of bisphenol A",
          "smiles": "CC(C)(c1ccc(OCC2CO2)cc1)c1ccc(OCC2CO2)cc1",
          "ratio_value": 70,
          "ratio_unit": "wt%"
        },
        {
          "name": "Diethyltoluenediamine",
          "smiles": "CCc1cc(N)cc(CC)c1N",
          "ratio_value": 30,
          "ratio_unit": "wt%"
        }
      ],
      "additives": [
        {
          "name": "Graphene Oxide",
          "type": "filler",
          "amount_value": 1,
          "amount_unit": "wt%"
        }
      ],
      "is_homopolymer": false
    },
    "processing_history": "Molecular dynamics simulation using LAMMPS. NPT/NVT ensembles. Strain rate 0.7 ps^-1. Tensile test in Y direction at 300 K. Epoxy:Hardener ratio 70:30 wt%.",
    "hierarchical_structure": "Nanocomposite with functionalized graphene oxide (1 wt% oxide groups).",
    "properties": {
      "E": {
        "value": [
          3.46
        ],
        "unit": "GPa"
      }
    },
    "analysis_with_hierarchical_structure": {
      "descriptive_text": "The sample is an epoxy-based nanocomposite composed of Diglycidyl ether of bisphenol A and Diethyltoluenediamine monomers mixed at a 70:30 wt% ratio, reinforced with 1 wt% Graphene Oxide filler featuring functionalized oxide groups. This hierarchical structure forms a nanocomposite where the functionalized filler is dispersed within the crosslinked thermoset matrix. The mechanical properties were evaluated via molecular dynamics simulations using LAMMPS under NPT and NVT ensembles, specifically conducting a tensile test in the Y direction at 300 K with a strain rate of 0.7 ps^-1.",
      "reasoning_analysis": "Increasing Factors: The presence of rigid aromatic rings within the Diglycidyl ether of bisphenol A and Diethyltoluenediamine backbone structures inherently restricts chain segmental motion, contributing to a high baseline stiffness. The formation of a covalently crosslinked thermoset network further constrains polymer chain mobility, significantly enhancing the modulus. Additionally, the incorporation of Graphene Oxide, which possesses a substantially higher intrinsic modulus than the polymer matrix, provides reinforcement through load transfer mechanisms, while the simulation temperature of 300 K likely places the material in a glassy state, maximizing resistance to deformation. Decreasing Factors: The amorphous nature of the epoxy matrix introduces free volume compared to crystalline counterparts, which can slightly reduce packing density and stiffness. Furthermore, the functionalization of the graphene filler involves the introduction of oxide groups that disrupt the pristine sp2 carbon lattice, potentially lowering the intrinsic stiffness of the filler relative to unmodified graphene. Dominant Factor: The dominant influence on the Young's Modulus (E) is the synergistic combination of the densely crosslinked aromatic epoxy network and the rigid Graphene Oxide nanofiller, where the network provides structural integrity and the filler offers high-modulus reinforcement, overriding the softening effects of amorphous free volume or filler lattice defects."
    },
    "analysis_without_hierarchical_structure": {
      "descriptive_text": "The sample comprises a thermoset epoxy network synthesized from Diglycidyl ether of bisphenol A and Diethyltoluenediamine at a 70:30 weight ratio, incorporated with 1 wt% Graphene Oxide filler. The material properties were evaluated via molecular dynamics simulations using LAMMPS under NPT and NVT ensembles, where a tensile test was performed in the Y direction at 300 K with a strain rate of 0.7 ps^-1.",
      "reasoning_analysis": "Increasing Factors: The formation of a densely crosslinked thermoset network between the aromatic DGEBA resin and DETDA hardener significantly restricts chain segment mobility, inherently raising the Young's Modulus. Furthermore, the inclusion of 1 wt% Graphene Oxide introduces a rigid nanofiller phase that enhances load transfer and stiffness, while the high strain rate of 0.7 ps^-1 utilized in the simulation limits viscoelastic relaxation processes, leading to a higher observed modulus. Decreasing Factors: The presence of ethyl groups on the Diethyltoluenediamine hardener introduces aliphatic character and additional free volume compared to purely aromatic hardeners, which can slightly reduce packing density and stiffness. Additionally, the rapid quenching rates inherent to molecular dynamics simulations may trap excess free volume within the network structure compared to experimental curing cycles, potentially lowering the modulus. Dominant Factor: The intrinsic rigidity of the covalently crosslinked epoxy network reinforced by the high-aspect-ratio Graphene Oxide filler qualitatively dominates the mechanical response, establishing a high-stiffness baseline that outweighs the softening effects of aliphatic groups or simulation-induced free volume."
    }
  },
  {
    "doi": null,
    "title": "Epoxy polymers modifed with polyetherimide. Part I: rheological and thermomechanical characteristics",
    "year": 2020,
    "chemical_composition": {
      "repeat_unit_psmiles": null,
      "monomers": [
        {
          "name": "ED-20 epoxy-diane oligomer",
          "smiles": null,
          "ratio_value": 100,
          "ratio_unit": "p.b.m."
        },
        {
          "name": "Diaminodiphenyl sulfone",
          "smiles": "Nc1ccc(S(=O)(=O)c2ccc(N)cc2)cc1",
          "ratio_value": 30,
          "ratio_unit": "p.b.m."
        }
      ],
      "additives": [
        {
          "name": "Polyetherimide (Ultem-1010)",
          "type": "modifier",
          "amount_value": 5,
          "amount_unit": "p.b.m."
        }
      ],
      "is_homopolymer": false
    },
    "processing_history": "PEI dissolved in dichloromethane added to epoxy, mixed, degassed at 70 °C to remove solvent. DDS added. Cast in silicone molds, degassed under vacuum for 1 h, cured for 6 h at 180 °C. Young's modulus measured by DMA (Netzsch DMA 242 E), three-point loading, 1 Hz frequency, at 25 °C.",
    "hierarchical_structure": "Matrix-dispersion phase structure (sea-island) with PEI-rich particles distributed in epoxy-rich continuous phase.",
    "properties": {
      "E": {
        "value": [
          3.335
        ],
        "unit": "GPa"
      }
    },
    "analysis_with_hierarchical_structure": {
      "descriptive_text": "The sample comprises a thermosetting epoxy network synthesized from an ED-20 epoxy-diane oligomer and diaminodiphenyl sulfone (DDS) curing agent, modified with 5 parts per hundred parts by mass of polyetherimide (Ultem-1010). Preparation involved dissolving the polyetherimide in dichloromethane and mixing it with the epoxy precursor, followed by degassing at 70 °C to remove the solvent before the addition of DDS. The mixture was cast into silicone molds, degassed under vacuum for one hour, and cured at 180 °C for six hours to form a solid composite. The resulting material displays a matrix-dispersion phase structure featuring PEI-rich particles distributed within an epoxy-rich continuous phase, and its Young's modulus was characterized via dynamic mechanical analysis using three-point loading at 1 Hz and 25 °C.",
      "reasoning_analysis": "Increasing Factors: The formation of a highly crosslinked thermoset network between the epoxy oligomer and the aromatic DDS curing agent provides intrinsic rigidity and restricts chain mobility, significantly enhancing stiffness. The high-temperature cure at 180 °C promotes a high degree of conversion and crosslinking density, while the aromatic structures in both the DDS and the PEI modifier contribute to chain stiffening. Additionally, the dispersed PEI-rich particles act as rigid fillers within the continuous phase, which can reinforce the matrix if interfacial adhesion is sufficient. Decreasing Factors: The phase-separated sea-island morphology introduces heterogeneity, where the interfaces between the PEI particles and the epoxy matrix may serve as sites for stress concentration or reduced load transfer efficiency compared to a homogeneous network. The use of a solvent casting process carries a risk of residual voids if the dichloromethane was not completely removed during degassing, which would reduce the effective load-bearing cross-sectional area. Furthermore, the incorporation of the thermoplastic modifier may slightly dilute the crosslink density of the continuous epoxy phase relative to a neat epoxy system. Dominant Factor: The mechanical response is qualitatively dominated by the continuous epoxy-rich phase and its crosslink density established during the high-temperature cure. While the PEI modification alters the morphology, the rigid aromatic network formed by the epoxy and DDS dictates the baseline Young's modulus, with the dispersed phase primarily influencing toughness rather than overriding the matrix stiffness."
    },
    "analysis_without_hierarchical_structure": {
      "descriptive_text": "The material system is a polyetherimide-modified epoxy thermoset composed of an ED-20 epoxy-diane oligomer cured with diaminodiphenyl sulfone (DDS). The formulation includes 5 parts by mass of polyetherimide (Ultem-1010) relative to the resin. Processing began by dissolving the polyetherimide in dichloromethane and mixing it with the epoxy oligomer, followed by degassing at 70 °C to remove the solvent. The DDS hardener was subsequently added, and the mixture was cast into silicone molds, degassed under vacuum for one hour, and cured for six hours at 180 °C. The Young's modulus was evaluated using dynamic mechanical analysis in a three-point bending configuration at a frequency of 1 Hz and a temperature of 25 °C.",
      "reasoning_analysis": "Increasing Factors: The primary driver for high stiffness is the formation of a densely crosslinked network involving aromatic structures from both the ED-20 oligomer and the diaminodiphenyl sulfone curing agent, which restricts chain segment mobility through steric hindrance and rigid backbone geometry. Additionally, the thermal curing history at 180 °C promotes high conversion rates and optimal crosslink density, further enhancing the material's resistance to deformation. The inclusion of polyetherimide, a high-modulus engineering thermoplastic, may also contribute to stiffness retention due to its inherent rigidity. Decreasing Factors: The incorporation of linear polyetherimide chains into the thermoset matrix dilutes the overall crosslink density compared to a neat epoxy system, as the thermoplastic modifier does not participate in the covalent network formation, potentially creating regions of lower stiffness. Furthermore, although solvent removal was attempted, any residual dichloromethane trapped within the network could act as a plasticizer, increasing free volume and reducing the modulus. Dominant Factor: The structural rigidity imparted by the highly crosslinked aromatic epoxy-amine network established during the high-temperature cure is the dominant factor governing the Young's modulus. While the thermoplastic modifier introduces linear segments that theoretically reduce crosslink density, the inherent stiffness of the polyetherimide and the high degree of conversion in the matrix ensure that the bulk mechanical response remains dominated by the rigid thermoset architecture."
    }
  },
  {
    "doi": "10.1016/j.compscitech.2019.02.016",
    "title": "Diamond nanothreads as novel nanofillers for cross-linked epoxy nanocomposites",
    "year": 2019,
    "chemical_composition": {
      "repeat_unit_psmiles": null,
      "monomers": [
        {
          "name": "EPON-862",
          "smiles": null,
          "ratio_value": 66.67,
          "ratio_unit": "mol%"
        },
        {
          "name": "DETDA",
          "smiles": null,
          "ratio_value": 33.33,
          "ratio_unit": "mol%"
        }
      ],
      "additives": [],
      "is_homopolymer": false
    },
    "processing_history": "Molecular dynamics simulation using CVFF force field in LAMMPS. Dynamic cross-linking approach with multi-step relaxation. Annealed from 800 K to 100 K. Neat cross-linked epoxy matrix. Young's modulus measured by uniaxial tensile simulations at 100 K, strain increment 0.1%, linear fitting on initial region (< 2.5%) of stress-strain curves.",
    "hierarchical_structure": "Cross-linked epoxy network with cross-linking degree 63%. No nanofillers.",
    "properties": {
      "E": {
        "value": [
          6.56
        ],
        "unit": "GPa"
      }
    },
    "analysis_with_hierarchical_structure": {
      "descriptive_text": "The sample consists of a neat cross-linked epoxy network formed from EPON-862 and DETDA monomers with a molar ratio of 66.67% and 33.33%, respectively. This thermoset system contains no additional additives or nanofillers and exhibits a cross-linking degree of 63%. The material behavior was investigated using molecular dynamics simulations employing the CVFF force field within the LAMMPS environment, utilizing a dynamic cross-linking approach with multi-step relaxation. The system was annealed from 800 K down to 100 K, and the Young's modulus was determined through uniaxial tensile simulations conducted at 100 K with a strain increment of 0.1%, applying linear fitting to the initial region of the stress-strain curves below 2.5% strain.",
      "reasoning_analysis": "Increasing Factors: The formation of a cross-linked epoxy network inherently restricts polymer chain mobility, significantly enhancing stiffness compared to linear counterparts. The chemical structure of EPON-862 typically incorporates aromatic rings, which provide backbone rigidity and resistance to deformation. Furthermore, the measurement temperature of 100 K is substantially below the typical glass transition temperature of cured epoxy systems, placing the material in a glassy state where segmental motion is frozen, thereby maximizing the Young's modulus. Decreasing Factors: The cross-linking degree is reported at 63%, indicating that a significant fraction of potential cross-linking sites remain unreacted. This incomplete network formation results in dangling chain ends and reduced network connectivity, which lowers the effective modulus compared to a fully cured system. Additionally, the reliance on molecular dynamics simulations involves force field approximations that may not perfectly capture all intermolecular forces contributing to stiffness. Dominant Factor: The dominant factor governing the Young's modulus is the combination of the cross-linked network architecture and the low-temperature glassy state. While the incomplete cross-linking density introduces defects that reduce stiffness relative to an ideal network, the intrinsic rigidity of the aromatic epoxy backbone and the frozen chain dynamics at 100 K qualitatively ensure a high modulus behavior typical of structural thermosets."
    },
    "analysis_without_hierarchical_structure": {
      "descriptive_text": "The sample consists of a cross-linked epoxy network formed from EPON-862 and DETDA monomers at a molar ratio of 66.67% and 33.33%, respectively, without the inclusion of additional additives. The material structure was generated via molecular dynamics simulations using the CVFF force field within the LAMMPS environment, employing a dynamic cross-linking approach accompanied by multi-step relaxation protocols. Following construction, the neat cross-linked epoxy matrix was annealed from 800 K down to 100 K. The Young's modulus was subsequently determined through uniaxial tensile simulations conducted at 100 K, utilizing a strain increment of 0.1% and applying linear fitting to the initial region comprising less than 2.5% strain of the stress-strain curves.",
      "reasoning_analysis": "Increasing Factors: The formation of a densely cross-linked thermoset network using aromatic monomers, specifically EPON-862 and DETDA, inherently restricts chain mobility and increases backbone rigidity, driving the Young's modulus upward. Furthermore, the processing history specifies mechanical characterization at 100 K, which is significantly below the typical glass transition temperature of such epoxy systems, ensuring the material is in a frozen glassy state where segmental motion is suppressed, thereby maximizing stiffness. The annealing protocol from 800 K to 100 K likely facilitated optimal cross-link conversion and densification, further contributing to higher modulus values. Decreasing Factors: The amorphous nature of the cross-linked network introduces inherent free volume compared to crystalline counterparts, which could limit the theoretical maximum stiffness. Additionally, reliance on the CVFF force field in molecular dynamics simulations may introduce slight deviations in bond stiffness parameters compared to experimental reality, potentially affecting the absolute magnitude of the calculated modulus. Dominant Factor: The dominant factor governing the Young's modulus in this specific sample is the testing temperature of 100 K relative to the polymer's glass transition. Since the material is evaluated deep within the glassy regime, the frozen segmental dynamics override other microstructural variables, ensuring a high modulus behavior characteristic of rigid aromatic epoxy networks at cryogenic temperatures."
    }
  },
  {
    "doi": "10.1016/j.compscitech.2019.02.016",
    "title": "Diamond nanothreads as novel nanofillers for cross-linked epoxy nanocomposites",
    "year": 2019,
    "chemical_composition": {
      "repeat_unit_psmiles": null,
      "monomers": [
        {
          "name": "EPON-862",
          "smiles": null,
          "ratio_value": 66.67,
          "ratio_unit": "mol%"
        },
        {
          "name": "DETDA",
          "smiles": null,
          "ratio_value": 33.33,
          "ratio_unit": "mol%"
        }
      ],
      "additives": [
        {
          "name": "Diamond Nanothreads",
          "type": "filler",
          "amount_value": 5.076,
          "amount_unit": "vol%"
        }
      ],
      "is_homopolymer": false
    },
    "processing_history": "Molecular dynamics simulation using CVFF force field in LAMMPS. Dynamic cross-linking approach with multi-step relaxation. 5 DNTs uniformly dispersed in epoxy matrix. Annealed from 800 K to 100 K. Young's modulus measured by uniaxial tensile simulations at 100 K, strain increment 0.1%, linear fitting on initial region (< 2.5%) of stress-strain curves.",
    "hierarchical_structure": "Cross-linked epoxy network with cross-linking degree 63%. Uniformly dispersed DNTs (D5-DNTs/epoxy NC).",
    "properties": {
      "E": {
        "value": [
          7.481
        ],
        "unit": "GPa"
      }
    },
    "analysis_with_hierarchical_structure": {
      "descriptive_text": "The sample comprises a cross-linked epoxy nanocomposite synthesized from EPON-862 and DETDA monomers at a molar ratio of approximately 2:1, reinforced with 5.076 vol% Diamond Nanothreads (DNTs). Generated via molecular dynamics simulations using the CVFF force field in LAMMPS, the system employed a dynamic cross-linking protocol with multi-step relaxation to achieve a cross-linking degree of 63%. The material structure features uniformly dispersed DNTs within the epoxy matrix, subjected to thermal annealing from 800 K down to 100 K. Mechanical characterization was performed through uniaxial tensile simulations at 100 K, calculating the Young's modulus via linear fitting of the stress-strain curve within the initial 2.5% strain region.",
      "reasoning_analysis": "Increasing Factors: The incorporation of Diamond Nanothreads introduces an ultra-high modulus filler phase that significantly enhances stiffness through load transfer mechanisms, provided the dispersion is uniform as indicated. The cross-linked network structure with a 63% cross-linking degree imposes topological constraints on polymer chain segments, reducing mobility and increasing rigidity compared to linear counterparts. Furthermore, the testing temperature of 100 K places the epoxy matrix deep within its glassy state, minimizing free volume and segmental motion, while the annealing history from 800 K likely promoted densification and residual stress relief, further contributing to a higher modulus. Decreasing Factors: The cross-linking degree of 63% indicates an incomplete network formation relative to a fully cured system, leaving dangling chains and free volume that reduce the overall network stiffness. Additionally, unless specific functionalization was employed during the dynamic cross-linking approach, the interface between the DNTs and the epoxy matrix may rely on van der Waals interactions rather than covalent bonding, potentially limiting load transfer efficiency and allowing interfacial slip under strain. Dominant Factor: The dominant factor governing the Young's modulus is the combination of the matrix's glassy state at the cryogenic testing temperature of 100 K and the intrinsic rigidity of the Diamond Nanothreads. While the incomplete cross-linking introduces some compliance, the suppression of segmental mobility due to the low temperature and the high aspect ratio stiffness of the nanothreads qualitatively drive the modulus to values significantly higher than those of a neat, uncured, or rubbery epoxy system."
    },
    "analysis_without_hierarchical_structure": {
      "descriptive_text": "The sample comprises a crosslinked epoxy-amine network synthesized from EPON-862 resin and DETDA curing agent at a molar ratio of 66.67% to 33.33%, reinforced with 5.076 vol% Diamond Nanothreads. The material system was constructed using molecular dynamics simulations with the CVFF force field in LAMMPS, employing a dynamic cross-linking approach followed by multi-step relaxation to ensure structural equilibrium. The composite was thermally annealed from 800 K down to 100 K, and the Young's modulus was determined via uniaxial tensile simulations at 100 K using a strain increment of 0.1% with linear fitting applied to the initial stress-strain region below 2.5% strain.",
      "reasoning_analysis": "Increasing Factors: The inclusion of Diamond Nanothreads provides exceptional reinforcement due to the ultra-high stiffness of the diamond-based carbon allotrope, which significantly exceeds that of the polymer matrix. Additionally, the EPON-862 and DETDA chemistry creates a densely crosslinked thermoset network that restricts chain mobility, while the testing temperature of 100 K places the epoxy matrix deep within its glassy regime, maximizing the intrinsic stiffness of the polymer phase. Decreasing Factors: The processing history describes uniform dispersion but does not explicitly specify covalent functionalization between the nanothreads and the matrix, which may limit stress transfer efficiency across the interface compared to chemically bonded composites. Furthermore, simulation-specific factors such as force field limitations or incomplete equilibration during the dynamic cross-linking process could introduce minor network defects that slightly reduce stiffness relative to a theoretical perfect structure. Dominant Factor: The extreme mechanical rigidity of the Diamond Nanothreads combined with the low-temperature glassy state of the crosslinked epoxy matrix qualitatively dominates the behavior, driving the Young's modulus significantly higher than that of the neat polymer, as the load-bearing capacity is primarily governed by the stiff filler phase and the frozen segmental dynamics of the matrix."
    }
  },
  {
    "doi": "10.3390/ma11122578",
    "title": "Mechanical Behavior of Natural Fiber-Based Bi-Directional Corrugated Lattice Sandwich Structure",
    "year": 2018,
    "chemical_composition": {
      "repeat_unit_psmiles": null,
      "monomers": [
        {
          "name": "Epoxy resin",
          "smiles": null,
          "ratio_value": null,
          "ratio_unit": null
        }
      ],
      "additives": [
        {
          "name": "Loose-weave jute fiber cloth",
          "type": "filler",
          "amount_value": null,
          "amount_unit": null
        }
      ],
      "is_homopolymer": false
    },
    "processing_history": "Composite prepared by impregnating loose-weave jute fiber cloth (A) with epoxy resin, placed in corrugated mold, 0.3 MPa pressure, cured at room temperature for 48 h. Cut into strips and assembled. Fiber layup angle (90/90). Thickness 1.4 mm. Young's modulus measured by axial compression test.",
    "hierarchical_structure": "Composite strut. Density 1.09 g/cm3.",
    "properties": {
      "E": {
        "value": [
          1.509
        ],
        "unit": "GPa"
      }
    },
    "analysis_with_hierarchical_structure": {
      "descriptive_text": "The sample is a composite strut composed of an epoxy resin matrix reinforced with loose-weave jute fiber cloth. Fabrication involved impregnating the jute fabric with the resin and consolidating it in a corrugated mold under 0.3 MPa pressure, followed by curing at room temperature for 48 hours. The cured material was cut into strips and assembled with a 90/90 fiber layup angle to achieve a thickness of 1.4 mm and a density of 1.09 g/cm³, with the Young's modulus subsequently determined via an axial compression test.",
      "reasoning_analysis": "Increasing Factors: The incorporation of jute fiber cloth into the epoxy matrix introduces a reinforcement phase with inherently higher stiffness than the neat polymer, thereby increasing the composite's overall Young's modulus. The formation of a crosslinked thermoset network during the curing of the epoxy resin also provides intrinsic rigidity to the matrix phase. Additionally, the 90/90 fiber layup architecture ensures bidirectional reinforcement within the plane, contributing to structural stability under load. Decreasing Factors: The room temperature curing process likely results in a lower degree of crosslinking conversion compared to elevated temperature curing, reducing the intrinsic stiffness of the epoxy matrix. The relatively low consolidation pressure of 0.3 MPa may lead to higher void content and imperfect fiber wetting, as suggested by the low bulk density of 1.09 g/cm³, which compromises stress transfer efficiency. Furthermore, the loose-weave architecture of the natural jute fibers introduces fiber crimp and potential variability in mechanical properties compared to synthetic reinforcements. Dominant Factor: While the addition of fibrous reinforcement fundamentally elevates the modulus relative to the neat resin, the processing history involving room temperature curing and low-pressure consolidation qualitatively dominates the final behavior by limiting the matrix crosslink density and introducing microstructural defects that prevent the full realization of the reinforcement potential."
    },
    "analysis_without_hierarchical_structure": {
      "descriptive_text": "The sample consists of an epoxy resin matrix reinforced with loose-weave jute fiber cloth to form a composite material. Preparation involved impregnating the jute fabric with the epoxy resin, followed by placement into a corrugated mold under 0.3 MPa pressure and curing at room temperature for 48 hours. The resulting composite, having a thickness of 1.4 mm, was cut into strips and assembled with a fiber layup angle of 90/90 degrees. The Young's modulus was subsequently characterized using an axial compression test.",
      "reasoning_analysis": "Increasing Factors: The incorporation of loose-weave jute fiber cloth introduces cellulose-based reinforcement with a higher intrinsic stiffness than the epoxy matrix, driving the composite Young's modulus upward via the rule of mixtures. Additionally, the 0.3 MPa pressure applied during molding likely minimizes void content and enhances fiber-matrix interfacial adhesion, promoting efficient stress transfer. Decreasing Factors: The room temperature curing regime may limit the crosslinking density of the epoxy matrix, reducing its intrinsic modulus compared to heat-cured systems. Furthermore, the 90/90-degree fiber layup angle indicates that the fibers are not aligned with the axial loading direction, significantly reducing their reinforcing efficiency, while the loose-weave architecture may introduce structural heterogeneities that act as stress concentrators. Dominant Factor: The inclusion of stiff jute fibers is the primary driver increasing the modulus relative to the neat resin; however, the 90/90-degree fiber layup angle is the dominant architectural factor that qualitatively limits the final effective Young's modulus, as the misalignment relative to the axial compression load prevents the full utilization of the fibers' intrinsic high modulus."
    }
  },
  {
    "doi": "10.1002/pc.25200",
    "title": "Improvement Mechanical and Antibacterial Properties of Epoxy by Polyethylene Glycol and Ag/CuO Nanoparticles",
    "year": 2019,
    "chemical_composition": {
      "repeat_unit_psmiles": null,
      "monomers": [
        {
          "name": "Epoxy Resin (KER 828)",
          "smiles": null,
          "ratio_value": null,
          "ratio_unit": null
        },
        {
          "name": "Epoxy Hardener",
          "smiles": null,
          "ratio_value": null,
          "ratio_unit": null
        }
      ],
      "additives": [
        {
          "name": "PEG-200",
          "type": "plasticizer",
          "amount_value": 4.05,
          "amount_unit": "wt%"
        }
      ],
      "is_homopolymer": false
    },
    "processing_history": "Epoxy resin blended with PEG, poured into silicone mold, cured in oven at 68.1 °C for 3.59 h. Young's modulus measured by uniaxial tensile test according to ASTM D638-10 using universal TB1 machine. (Run 17)",
    "hierarchical_structure": "Amorphous epoxy matrix with PEG plasticizer.",
    "properties": {
      "E": {
        "value": [
          2.525
        ],
        "unit": "GPa"
      }
    },
    "analysis_with_hierarchical_structure": {
      "descriptive_text": "The sample comprises an amorphous epoxy network synthesized from KER 828 epoxy resin and a corresponding hardener, incorporating 4.05 wt% polyethylene glycol (PEG-200) as a plasticizing additive. Preparation involved blending the resin with PEG, casting the mixture into a silicone mold, and undergoing thermal curing at 68.1 °C for 3.59 hours. Mechanical characterization was performed via uniaxial tensile testing in accordance with ASTM D638-10 using a universal TB1 machine.",
      "reasoning_analysis": "Increasing Factors: The formation of a covalently crosslinked thermoset network through the reaction between the epoxy resin and hardener introduces topological constraints that severely restrict polymer chain segmental mobility, fundamentally increasing the stiffness and Young's modulus. The covalent bonds within the network provide a rigid structural framework compared to linear thermoplastic chains. Decreasing Factors: The incorporation of 4.05 wt% PEG-200 acts as a plasticizer, which increases the free volume between polymer chains and lubricates segmental motion, thereby reducing intermolecular friction and lowering the modulus. Additionally, the relatively low curing temperature of 68.1 °C may result in a lower final crosslink density compared to higher temperature cures, potentially limiting the maximum achievable stiffness, while the amorphous structure lacks crystalline domains that could otherwise reinforce the material. Dominant Factor: The covalently crosslinked epoxy network topology is the dominant factor governing the mechanical response, establishing a high baseline modulus characteristic of thermosets; however, the presence of the plasticizer and the specific cure conditions qualitatively modulate this value downward relative to a fully cured, neat epoxy system."
    },
    "analysis_without_hierarchical_structure": {
      "descriptive_text": "The sample comprises a thermoset network synthesized from KER 828 epoxy resin and an epoxy hardener. To modify the material properties, 4.05 wt% PEG-200 was incorporated as a plasticizer during the blending stage. The mixture was poured into a silicone mold and cured in an oven at 68.1 °C for 3.59 hours. Mechanical characterization was performed via uniaxial tensile test according to ASTM D638-10 using a universal TB1 machine.",
      "reasoning_analysis": "Increasing Factors: The formation of a three-dimensional covalent network through the reaction between the epoxy resin and hardener inherently restricts chain mobility, providing a rigid structural backbone that typically yields a high Young's modulus. The curing process solidifies this architecture, establishing the fundamental stiffness of the thermoset matrix. Decreasing Factors: The addition of 4.05 wt% PEG-200 introduces a low molecular weight plasticizer into the system, which increases free volume and lubricates polymer chains, thereby reducing intermolecular forces and significantly lowering the material's stiffness. Furthermore, the moderate curing temperature of 68.1 °C may result in a crosslink density lower than what is achievable at elevated temperatures, potentially limiting the maximum achievable modulus. Dominant Factor: While the crosslinked epoxy network establishes the fundamental solid state and baseline rigidity, the incorporation of PEG-200 is the dominant factor determining the specific modulus value relative to a neat system. The plasticization effect qualitatively drives the Young's modulus downward by enhancing segmental mobility, overriding the potential stiffening effects of the crosslink density achieved at this specific curing temperature."
    }
  },
  {
    "doi": "10.1016/j.polymer.2017.04.007",
    "title": "Hybrid POSS-Hyperbranched polymer additives for simultaneous reinforcement and toughness improvements in epoxy networks",
    "year": 2017,
    "chemical_composition": {
      "repeat_unit_psmiles": null,
      "monomers": [
        {
          "name": "Diglycidylether of bisphenol A",
          "smiles": "CC(C)(c1ccc(OCC2CO2)cc1)c3ccc(OCC4CO4)cc3",
          "ratio_value": 64,
          "ratio_unit": "wt%"
        },
        {
          "name": "3,3'-diaminodiphenylsulfone",
          "smiles": "Nc1ccc(S(=O)(=O)c2ccc(N)cc2)cc1",
          "ratio_value": 26,
          "ratio_unit": "wt%"
        }
      ],
      "additives": [
        {
          "name": "Hyperbranched Epoxy (HBE)",
          "type": "toughener",
          "amount_value": 10,
          "amount_unit": "wt%"
        }
      ],
      "is_homopolymer": false
    },
