Repository: hhtrick/HHT-code

# HHT training framework

This directory contains model training, embedding precomputation, inference, article-level baselines and the curated datasets. All commands below assume that the working directory is `train_code/`.

## 3. Datasets and fixed partitions

Each main dataset is a JSON array at `dataset/{property}/{property}.json`. Entries contain source metadata, `chemical_composition`, `processing_history`, `hierarchical_structure`, `properties`, and two generated-analysis objects. Targets are stored as `properties[property]["value"]`; source metadata and target values are not predictive input fields.

| Property | Train | Validation | Test | Total |
|---|---:|---:|---:|---:|

File: train_code/continue_train_dataset/E/E.json (part 2 of 106)
[
    "processing_history": "DGEBA, 33DDS, and HBE mixed at 80 °C, degassed, cured by ramping to 180 °C at 1 °C/min followed by 3 h isothermal hold. Young's modulus measured by uniaxial compression testing (ASTM D695) at room temperature, 1.27 mm/min crosshead speed.",
    "hierarchical_structure": "Fibrillar-structures indicative of good energy dissipation and in situ network toughening. Heterogeneous micro- and nanoscale morphology with HBE dispersed throughout the network.",
    "properties": {
      "E": {
        "value": [
          2.1
        ],
        "unit": "GPa"
      }
    },
    "analysis_with_hierarchical_structure": {
      "descriptive_text": "This polymer system consists of a thermosetting epoxy network synthesized from Diglycidylether of bisphenol A (DGEBA) and 3,3'-diaminodiphenylsulfone (33DDS) at weight ratios of 64% and 26%, respectively, modified with 10 wt% Hyperbranched Epoxy (HBE) acting as a toughening agent. The precursor mixture was prepared at 80 °C, degassed, and subsequently cured using a thermal profile involving a ramp to 180 °C at 1 °C/min followed by a 3-hour isothermal hold. Structural characterization reveals a heterogeneous micro- and nanoscale morphology with the HBE dispersed throughout the network, exhibiting fibrillar structures indicative of energy dissipation mechanisms. The mechanical properties, specifically Young's modulus, were evaluated via uniaxial compression testing according to ASTM D695 at room temperature with a crosshead speed of 1.27 mm/min.",
      "reasoning_analysis": "Increasing Factors: The chemical composition features rigid aromatic rings within both the DGEBA backbone and the 33DDS hardener, which inherently restrict chain segment mobility and drive the E higher. The processing history involves a high-temperature cure cycle (up to 180 °C) with a slow ramp rate, ensuring a high degree of conversion and crosslink density within the thermoset network, thereby maximizing the elastic response and increasing E. Additionally, the dispersed HBE particles could theoretically contribute to reinforcement if strong interfacial adhesion exists between the hyperbranched modifier and the epoxy matrix. Decreasing Factors: The intentional addition of 10 wt% Hyperbranched Epoxy as a toughener typically introduces regions of lower crosslink density or flexible segments to facilitate energy dissipation, which qualitatively reduces the overall E compared to a neat epoxy system. The observed heterogeneous micro- and nanoscale morphology indicates phase separation, where the dispersed phase likely possesses a lower modulus than the continuous epoxy matrix, driving the E down. Furthermore, the presence of fibrillar structures suggests deformation mechanisms capable of accommodating strain, which is often associated with a trade-off in initial rigidity. Dominant Factor: The highly crosslinked aromatic network formed by the DGEBA and 33DDS reaction during the high-temperature cure is the dominant factor establishing the baseline stiffness. While the HBE modification and resulting heterogeneous morphology introduce compliance that qualitatively reduces E relative to a neat system, the intrinsic rigidity of the cured aromatic epoxy matrix remains the primary determinant of the material's overall resistance to deformation."
    },
    "analysis_without_hierarchical_structure": {
      "descriptive_text": "The polymer sample comprises a thermosetting epoxy network synthesized from Diglycidylether of bisphenol A (DGEBA) and 3,3'-diaminodiphenylsulfone (33DDS) at weight ratios of 64% and 26%, respectively, modified with 10 wt% Hyperbranched Epoxy (HBE) serving as a toughening additive. The formulation was mixed at 80 °C and degassed before undergoing a curing cycle that ramped to 180 °C at 1 °C/min followed by a 3-hour isothermal hold to facilitate crosslinking. Mechanical characterization was performed via uniaxial compression testing in accordance with ASTM D695 at room temperature using a crosshead speed of 1.27 mm/min to determine the Young's modulus.",
      "reasoning_analysis": "Increasing Factors: The chemical composition features rigid aromatic structures from both the bisphenol A backbone and the diphenylsulfone curing agent, which inherently restrict chain segment mobility and enhance stiffness. Furthermore, the processing history specifies a high-temperature cure at 180 °C with a prolonged isothermal hold, promoting a high degree of crosslinking density and conversion, while the degassing step minimizes void formation that would otherwise compromise structural integrity. Decreasing Factors: The inclusion of 10 wt% Hyperbranched Epoxy (HBE) as a toughener is designed to absorb energy during deformation, often introducing free volume or flexible domains within the network that can reduce the overall stiffness compared to a neat epoxy system. Dominant Factor: The intrinsic rigidity of the aromatic epoxy-amine network combined with the high crosslink density achieved through the elevated temperature cure cycle qualitatively dominates the mechanical behavior, establishing a high baseline Young's modulus that persists despite the slight softening effect introduced by the toughening additive."
    }
  },
  {
    "doi": "10.1007/s00170-020-06463-8",
    "title": "Nondestructive characterization of mechanical properties on metallic and polymer plates using hybrid laser-air coupled ultrasonic techniques",
    "year": 2021,
    "chemical_composition": {
      "repeat_unit_psmiles": null,
      "monomers": [],
      "additives": [],
      "is_homopolymer": false
    },
    "processing_history": "Epoxy resin plate (TK RTM-2) manufactured by TOPKEY Company, Taichung, Taiwan using vacuum infusion process (VIP) and resin transfer molding (RTM). Plate cut to 150 x 150 x 3.2 mm and cleaned with acetone. Young's modulus calculated from experimental measurements of longitudinal (2487.4 m/s) and shear (1149.43 m/s) wave velocities measured by piezoelectric transducer in pulse-echo configuration.",
    "hierarchical_structure": "Considered as an isotropic material.",
    "properties": {
      "E": {
        "value": [
          4.29
        ],
        "unit": "GPa"
      }
    },
    "analysis_with_hierarchical_structure": {
      "descriptive_text": "The sample consists of a TK RTM-2 epoxy resin plate manufactured by TOPKEY Company using vacuum infusion process (VIP) and resin transfer molding (RTM). The material is structurally considered isotropic and was post-processed by cutting to 150 x 150 x 3.2 mm followed by acetone cleaning. Mechanical characterization involved calculating the Young's modulus from experimental measurements of longitudinal and shear wave velocities obtained via a piezoelectric transducer in a pulse-echo configuration.",
      "reasoning_analysis": "Increasing Factors: The cured epoxy network structure inherently provides high rigidity due to dense crosslinking which restricts segmental motion and enhances resistance to deformation. The application of vacuum infusion and resin transfer molding typically reduces void content and ensures uniform consolidation, thereby maximizing the effective stiffness of the bulk material. Decreasing Factors: The polymeric nature of the epoxy matrix implies a lower intrinsic stiffness compared to crystalline ceramics or metals due to the flexibility of the molecular chains between crosslinks. Additionally, any residual thermal stresses from the curing cycle or incomplete wetting during the molding process could introduce micro-defects that slightly compromise the modulus. Dominant Factor: The high crosslink density of the thermoset epoxy network combined with the low porosity achieved through the VIP and RTM processing history qualitatively dominates the mechanical behavior, resulting in a stiff, isotropic material response typical of structural epoxy systems."
    },
    "analysis_without_hierarchical_structure": {
      "descriptive_text": "The sample consists of a commercial epoxy resin plate (TK RTM-2) manufactured by TOPKEY Company using a combination of vacuum infusion process (VIP) and resin transfer molding (RTM). Following fabrication, the plate was cut to dimensions of 150 x 150 x 3.2 mm and surface-cleaned with acetone. The Young's modulus was subsequently determined through experimental measurements of longitudinal and shear wave velocities utilizing a piezoelectric transducer in a pulse-echo configuration.",
      "reasoning_analysis": "Increasing Factors: The thermosetting nature of the epoxy resin implies a highly crosslinked network structure, which restricts chain segment mobility and inherently increases stiffness. Furthermore, the use of vacuum infusion process (VIP) and resin transfer molding (RTM) during manufacturing significantly reduces void content and porosity within the plate, ensuring better structural integrity and higher effective modulus compared to non-vacuum processed counterparts. The ultrasonic pulse-echo measurement technique captures the dynamic modulus, which typically reflects a stiffer response than static mechanical testing due to the suppression of viscous relaxation mechanisms at high frequencies. Decreasing Factors: The post-processing step involving cleaning with acetone introduces a solvent that, if not fully evaporated, could remain as a residual plasticizer within the surface layers, potentially increasing free volume and locally depressing the modulus. Additionally, the absence of specified reinforcing fibers in the provided composition data suggests this may be a neat resin system, which inherently possesses a lower modulus compared to fiber-reinforced composite variants processed via similar RTM methods. Dominant Factor: The dominant factor governing the Young's modulus is the intrinsic rigidity of the cured epoxy crosslinked network combined with the densification achieved through vacuum-assisted processing. While solvent cleaning poses a minor risk of surface plasticization, the bulk mechanical properties are primarily defined by the high crosslink density and the minimization of voids achieved during the VIP and RTM manufacturing stages."
    }
  },
  {
    "doi": "10.1016/j.compscitech.2019.02.016",
    "title": "Diamond nanothreads as novel nanofillers for cross-linked epoxy nanocomposites",
    "year": 2019,
    "chemical_composition": {
      "repeat_unit_psmiles": null,
      "monomers": [
        {
          "name": "EPON-862",
          "smiles": null,
          "ratio_value": 66.67,
          "ratio_unit": "mol%"
        },
        {
          "name": "DETDA",
          "smiles": null,
          "ratio_value": 33.33,
          "ratio_unit": "mol%"
        }
      ],
      "additives": [
        {
          "name": "Diamond Nanothreads",
          "type": "filler",
          "amount_value": 6.966,
          "amount_unit": "vol%"
        }
      ],
      "is_homopolymer": false
    },
    "processing_history": "Molecular dynamics simulation using CVFF force field in LAMMPS. Dynamic cross-linking approach with multi-step relaxation. 7 DNTs uniformly dispersed in epoxy matrix. Annealed from 800 K to 100 K. Young's modulus measured by uniaxial tensile simulations at 100 K, strain increment 0.1%, linear fitting on initial region (< 2.5%) of stress-strain curves.",
    "hierarchical_structure": "Cross-linked epoxy network with cross-linking degree 63%. Uniformly dispersed DNTs (D7-DNTs/epoxy NC).",
    "properties": {
      "E": {
        "value": [
          8.488
        ],
        "unit": "GPa"
      }
    },
    "analysis_with_hierarchical_structure": {
      "descriptive_text": "The sample comprises a cross-linked epoxy network synthesized from EPON-862 and DETDA monomers at a molar ratio of approximately 2:1, reinforced with 6.966 vol% Diamond Nanothreads. The hierarchical structure features a cross-linking degree of 63% with uniformly dispersed nanothreads within the epoxy matrix. The system was generated via molecular dynamics simulations using the CVFF force field in LAMMPS, employing a dynamic cross-linking approach with multi-step relaxation followed by annealing from 800 K to 100 K. Mechanical characterization was performed through uniaxial tensile simulations at 100 K, utilizing a strain increment of 0.1% with linear fitting applied to the initial region of the stress-strain curves to determine the Young's modulus.",
      "reasoning_analysis": "Increasing Factors: The incorporation of Diamond Nanothreads serves as a primary stiffening agent due to their exceptional intrinsic axial stiffness and covalent sp3-bonded structure, which effectively reinforces the epoxy matrix via load transfer. The cross-linked network structure with a 63% cross-linking degree restricts chain mobility, enhancing the matrix rigidity compared to linear counterparts. Furthermore, the mechanical testing conducted at 100 K significantly reduces thermal fluctuations and segmental motion compared to ambient conditions, inherently elevating the measured modulus. Decreasing Factors: The cross-linking degree of 63% indicates the presence of unreacted functional groups or dangling chain ends, which introduce free volume and reduce the overall network density compared to a fully cured system, potentially limiting the maximum achievable stiffness. Additionally, depending on the interfacial adhesion between the Diamond Nanothreads and the epoxy matrix, non-covalent interactions might limit stress transfer efficiency compared to covalently bonded interfaces, slightly mitigating the reinforcement effect. Dominant Factor: The presence of the ultra-stiff Diamond Nanothreads combined with the cryogenic testing temperature qualitatively dominates the mechanical response. While the incomplete cross-linking introduces some compliance, the extreme rigidity of the filler and the frozen state of the polymer matrix at 100 K drive the Young's modulus to values significantly higher than those of neat epoxy systems at standard conditions."
    },
    "analysis_without_hierarchical_structure": {
      "descriptive_text": "The material system comprises a crosslinked epoxy-amine network formed from EPON-862 resin and DETDA curing agent at a molar ratio of 66.67% to 33.33%, reinforced with 6.966 vol% Diamond Nanothreads. The structure was generated via molecular dynamics simulations using the CVFF force field in LAMMPS, employing a dynamic cross-linking approach followed by multi-step relaxation to ensure equilibrium. Seven Diamond Nanothreads were uniformly dispersed within the epoxy matrix, and the system underwent thermal annealing from 800 K down to 100 K. The Young's modulus was determined through uniaxial tensile simulations performed at 100 K with a strain increment of 0.1%, utilizing linear fitting on the initial region of the stress-strain curves up to 2.5% strain.",
      "reasoning_analysis": "Increasing Factors: The formation of a covalently crosslinked thermoset network between EPON-862 and DETDA restricts chain mobility, providing a rigid baseline stiffness, while the incorporation of Diamond Nanothreads introduces an ultra-stiff reinforcement phase with high aspect ratio and sp3-bonded carbon structure that significantly enhances load-bearing capacity. Additionally, the testing temperature of 100 K is well below the glass transition temperature of the epoxy, placing the matrix in a deep glassy state where segmental motion is frozen, thereby maximizing the elastic response. Decreasing Factors: The interface between the organic epoxy matrix and the inorganic Diamond Nanothreads may lack perfect chemical adhesion, potentially leading to interfacial slip or stress concentration points that reduce reinforcement efficiency compared to a covalently bonded interface. Furthermore, the simulated cooling process from 800 K to 100 K, despite multi-step relaxation, may trap excess free volume compared to a physically aged experimental sample, slightly lowering the density and associated modulus. Dominant Factor: The exceptional intrinsic stiffness of the Diamond Nanothreads combined with the rigidifying effect of the low-temperature glassy state of the crosslinked matrix qualitatively dominates the mechanical behavior, driving the Young's modulus significantly higher than that of the neat epoxy polymer at standard conditions."
    }
  },
  {
    "doi": "10.1002/pc.25200",
    "title": "Improvement Mechanical and Antibacterial Properties of Epoxy by Polyethylene Glycol and Ag/CuO Nanoparticles",
    "year": 2019,
    "chemical_composition": {
      "repeat_unit_psmiles": null,
      "monomers": [
        {
          "name": "Epoxy Resin (KER 828)",
          "smiles": null,
          "ratio_value": null,
          "ratio_unit": null
        },
        {
          "name": "Epoxy Hardener",
          "smiles": null,
          "ratio_value": null,
          "ratio_unit": null
        }
      ],
      "additives": [
        {
          "name": "PEG-200",
          "type": "plasticizer",
          "amount_value": 10,
          "amount_unit": "wt%"
        }
      ],
      "is_homopolymer": false
    },
    "processing_history": "Epoxy resin blended with PEG, poured into silicone mold, cured in oven at 80 °C for 3 h. Young's modulus measured by uniaxial tensile test according to ASTM D638-10 using universal TB1 machine. (Run 6)",
    "hierarchical_structure": "Amorphous epoxy matrix with PEG plasticizer.",
    "properties": {
      "E": {
        "value": [
          1.634
        ],
        "unit": "GPa"
      }
    },
    "analysis_with_hierarchical_structure": {
      "descriptive_text": "This sample comprises an amorphous epoxy network synthesized from KER 828 epoxy resin and an epoxy hardener, modified with 10 wt% polyethylene glycol (PEG-200) serving as a plasticizer. The material was fabricated by blending the resin with PEG, casting into a silicone mold, and curing in an oven at 80 °C for 3 hours to establish the crosslinked structure. Mechanical characterization was conducted via uniaxial tensile testing according to ASTM D638-10 using a universal TB1 machine to evaluate the Young's modulus.",
      "reasoning_analysis": "Increasing Factors: The formation of a covalently crosslinked thermoset network between the KER 828 epoxy resin and the hardener inherently restricts segmental chain motion, providing a rigid structural baseline that typically yields a higher modulus compared to linear thermoplastic counterparts. Decreasing Factors: The incorporation of 10 wt% PEG-200 serves as a potent plasticizer, introducing flexible ether linkages and increasing free volume within the epoxy matrix, which significantly enhances chain mobility and reduces intermolecular friction. Additionally, the moderate curing temperature of 80 °C may result in a crosslink density lower than what is achievable with higher temperature post-cures, potentially limiting the network stiffness. Dominant Factor: The plasticizing effect of the PEG-200 additive is the dominant factor; while the crosslinked network provides structural integrity, the substantial free volume increase and lubrication effect provided by the low molecular weight PEG chains qualitatively overwhelm the stiffening contribution of the epoxy network, leading to a reduced Young's modulus relative to a neat, unplasticized epoxy system."
    },
    "analysis_without_hierarchical_structure": {
      "descriptive_text": "The material system consists of a crosslinked network derived from Epoxy Resin (KER 828) and an epoxy hardener, incorporating 10 wt% PEG-200 as a plasticizing additive. Preparation involved blending the resin with the plasticizer, pouring the mixture into a silicone mold, and curing in an oven at 80 °C for 3 hours. The Young's modulus was subsequently determined through uniaxial tensile testing conducted according to ASTM D638-10 using a universal TB1 machine.",
      "reasoning_analysis": "Increasing Factors: The primary structural contributor to stiffness is the formation of a covalently crosslinked thermoset network between the epoxy resin and hardener, which restricts long-range chain mobility and provides a rigid structural baseline compared to linear thermoplastics. Decreasing Factors: The addition of 10 wt% PEG-200 acts as a significant plasticizing agent; low molecular weight PEG chains increase free volume and lubricate polymer segments, thereby reducing intermolecular friction and stiffness. Furthermore, the relatively mild curing condition (80 °C for 3 hours) may result in a lower crosslink density compared to higher temperature cures, further diminishing the modulus. Dominant Factor: The plasticization effect induced by the 10 wt% PEG-200 is the dominant factor; while the epoxy network provides inherent rigidity, the specific intent and physical mechanism of adding a low molecular weight plasticizer at this concentration qualitatively drive the Young's Modulus lower relative to a neat, unmodified epoxy system."
    }
  },
  {
    "doi": "10.1002/mame.200300344",
    "title": "Epoxy Networks Modified by a New Class of Oligomeric Silsesquioxanes Bearing Multiple Intramolecular Rings Formed through Si–O–C Bonds",
    "year": 2004,
    "chemical_composition": {
      "repeat_unit_psmiles": null,
      "monomers": [
        {
          "name": "Diglycidyl ether of bisphenol A",
          "smiles": "CC(C)(c1ccc(OCC2CO2)cc1)c1ccc(OCC2CO2)cc1",
          "ratio_value": null,
          "ratio_unit": null
        }
      ],
      "additives": [
        {
          "name": "(4-dimethylamino)pyridine",
          "type": "initiator",
          "amount_value": 0.16,
          "amount_unit": "molar ratio (DMAP/DGEBA)"
        },
        {
          "name": "Silsesquioxane (SSO)",
          "type": "modifier",
          "amount_value": 10.6,
          "amount_unit": "wt%"
        }
      ],
      "is_homopolymer": true
    },
    "processing_history": "SSO (10.6 wt.%) dissolved in DGEBA at 100 °C, cooled to 40 °C, DMAP added. Cast in mold. Polymerization: 3h at 80 °C, 3h at 120 °C. Young's modulus measured by uniaxial compression tests at 20 °C, 1 mm/min crosshead speed, using Instron 4467.",
    "hierarchical_structure": "SSO species covalently bonded to epoxy network. No evidence of phase separation.",
    "properties": {
      "E": {
        "value": [
          2.55
        ],
        "unit": "GPa"
      }
    },
    "analysis_with_hierarchical_structure": {
      "descriptive_text": "The material is a Diglycidyl ether of bisphenol A (DGEBA) based network initiated by (4-dimethylamino)pyridine (DMAP) at a 0.16 molar ratio and modified with 10.6 wt% Silsesquioxane (SSO). The processing protocol involved dissolving SSO in DGEBA at 100 °C, cooling to 40 °C for DMAP addition, casting into a mold, and undergoing a step-wise polymerization cycle of 3 hours at 80 °C followed by 3 hours at 120 °C. Structural characterization reveals that the SSO species are covalently bonded to the epoxy network with no evidence of phase separation, and the Young's modulus was determined using uniaxial compression tests at 20 °C with a crosshead speed of 1 mm/min.",
      "reasoning_analysis": "Increasing Factors: The incorporation of 10.6 wt% Silsesquioxane (SSO) introduces rigid, cage-like inorganic structures that possess a significantly higher intrinsic stiffness than the organic epoxy matrix. The hierarchical structure confirms these species are covalently bonded to the network, which ensures efficient stress transfer between the matrix and the rigid filler, thereby enhancing the overall modulus. Additionally, the thermal processing history involving a step-wise cure up to 120 °C promotes high conversion of epoxide groups, leading to a dense crosslinked network that resists deformation. Decreasing Factors: The DGEBA monomer backbone contains flexible ether linkages and isopropylidene groups, which impart inherent chain flexibility and free volume compared to fully aromatic or rigid rod polymers. Furthermore, the use of DMAP as an initiator facilitates anionic homopolymerization, which may result in a network topology with a lower crosslink density compared to stoichiometrically cured amine-epoxy systems, potentially limiting the maximum stiffness. Dominant Factor: The reinforcement effect derived from the covalently bonded, rigid SSO nanocages qualitatively dominates the mechanical behavior. The absence of phase separation ensures uniform stress distribution throughout the material, meaning the stiffening contribution of the inorganic modifier outweighs the flexibility inherent to the DGEBA backbone and the specific network topology formed by the DMAP initiation."
    },
    "analysis_without_hierarchical_structure": {
      "descriptive_text": "The sample comprises a Diglycidyl ether of bisphenol A (DGEBA) network initiated by (4-dimethylamino)pyridine (DMAP) and modified with 10.6 wt% Silsesquioxane (SSO). Preparation involved dissolving SSO in DGEBA at 100 °C, cooling to 40 °C for DMAP addition at a 0.16 molar ratio, casting into a mold, and curing for 3 hours at 80 °C followed by 3 hours at 120 °C. Young's modulus was determined via uniaxial compression tests at 20 °C with a 1 mm/min crosshead speed using an Instron 4467 apparatus.",
      "reasoning_analysis": "Increasing Factors: The aromatic bisphenol A backbone provides inherent chain stiffness, while the incorporation of rigid Silsesquioxane (SSO) cages acts as a nanofiller that restricts segmental motion and reinforces the matrix. Furthermore, the step-wise thermal curing up to 120 °C promotes high epoxy conversion and crosslink density, significantly enhancing structural rigidity. Decreasing Factors: The bulky nature of the SSO cages may disrupt the efficient packing of the DGEBA chains, introducing free volume that could locally reduce stiffness compared to a perfectly packed neat network. Additionally, any residual unreacted DMAP initiator remaining within the network could act as a minor plasticizer, slightly lowering the modulus. Dominant Factor: The reinforcement provided by the inorganic-organic hybrid SSO structure combined with the high crosslink density achieved through the thermal curing schedule qualitatively dominates the mechanical response, driving the Young's modulus toward higher values characteristic of rigid thermoset nanocomposites."
    }
  },
  {
    "doi": "10.1007/s42823-019-00104-1",
    "title": "Investigation of mechanical, thermal and electrical properties of hybrid composites reinforced with multi‑walled carbon nanotubes and fused silica particles",
    "year": 2019,
    "chemical_composition": {
      "repeat_unit_psmiles": null,
      "monomers": [
        {
          "name": "Bisphenol-F type epoxy resin (YDF-161)",
          "smiles": null,
          "ratio_value": 51.9,
          "ratio_unit": "wt%"
        },
        {
          "name": "Amine hardener (Jeffamine D-230)",
          "smiles": null,
          "ratio_value": 17.3,
          "ratio_unit": "wt%"
        }
      ],
      "additives": [
        {
          "name": "Multi-walled carbon nanotubes (M90)",
          "type": "filler",
          "amount_value": 0.8,
          "amount_unit": "wt%"
        },
        {
          "name": "Fused silica particles (SILNOS 230)",
          "type": "filler",
          "amount_value": 30,
          "amount_unit": "wt%"
        }
      ],
      "is_homopolymer": false
    },
    "processing_history": "Air entrapped in epoxy resin released using vacuum desiccator with BYK-A 500 for 2 h. MWNTs and Silica particles dispersed in resin using shear mixer (500 then 1000 rpm) and ultrasonic bath. Hardener added, mixed, degassed 10 min. Cured at room temperature for 48 h at 3 atm, then 80 °C for 6 h. Young's modulus measured by uniaxial tensile test (Unitech-T RB301) at 0.5 mm/min crosshead speed, ASTM D638-10, 5 specimens.",
    "hierarchical_structure": "Hybrid composite with 0.8 wt% MWNTs and 30 wt% Silica. Nanotubes agglomerated at a number of locations.",
    "properties": {
      "E": {
        "value": [
          1.31
        ],
        "unit": "GPa"
      }
    },
    "analysis_with_hierarchical_structure": {
      "descriptive_text": "The sample consists of a hybrid epoxy composite formulated from a Bisphenol-F type epoxy resin (YDF-161) and an amine hardener (Jeffamine D-230). The matrix is reinforced with 30 wt% fused silica particles (SILNOS 230) and 0.8 wt% multi-walled carbon nanotubes (M90). Processing involved vacuum desiccation to remove entrapped air, followed by dispersion of the fillers using shear mixing and ultrasonic bath treatment prior to hardener addition and degassing. The composite was cured under pressure at 3 atm at room temperature for 48 hours, followed by a post-cure at 80 °C for 6 hours. Structural characterization indicates a hybrid composite morphology where the nanotubes exhibit agglomeration at multiple locations. Mechanical properties were evaluated via uniaxial tensile testing according to ASTM D638-10.",
      "reasoning_analysis": "Increasing Factors: The high loading of 30 wt% rigid fused silica particles significantly enhances stiffness through hydrodynamic reinforcement and load bearing within the epoxy matrix. Additionally, the multi-walled carbon nanotubes possess an intrinsically high modulus, and the curing protocol involving 3 atm pressure minimizes void content while the thermal post-cure at 80 °C increases the crosslink density of the epoxy network, further contributing to rigidity. Decreasing Factors: The selection of Jeffamine D-230, a polyetheramine hardener, introduces flexible aliphatic ether segments into the crosslinked network, which inherently reduces the matrix modulus compared to rigid aromatic hardeners. Furthermore, the observed agglomeration of carbon nanotubes diminishes their effective aspect ratio and interfacial adhesion, limiting their reinforcement efficiency and potentially acting as stress concentrators. Dominant Factor: The substantial volume fraction of rigid fused silica particles qualitatively dominates the mechanical response, overriding the softening influence of the flexible hardener segments. While nanotube agglomeration limits nano-reinforcement efficiency, the micro-scale silica reinforcement combined with the void-reduced, post-cured epoxy network establishes a high baseline stiffness for the composite."
    },
    "analysis_without_hierarchical_structure": {
      "descriptive_text": "The composite system comprises a Bisphenol-F type epoxy resin (YDF-161) and an amine hardener (Jeffamine D-230) at 51.9 wt% and 17.3 wt%, respectively, reinforced with 0.8 wt% Multi-walled carbon nanotubes (M90) and 30 wt% Fused silica particles (SILNOS 230). Processing involved removing entrapped air using a vacuum desiccator with BYK-A 500 for 2 hours, followed by dispersion of the fillers via shear mixing at 500 and 1000 rpm and an ultrasonic bath. After hardener addition and 10 minutes of degassing, the material was cured at room temperature for 48 hours under 3 atm pressure, followed by a thermal post-cure at 80 °C for 6 hours. Young's modulus was characterized using uniaxial tensile tests on an Unitech-T RB301 at a 0.5 mm/min crosshead speed according to ASTM D638-10 across five specimens.",
      "reasoning_analysis": "Increasing Factors: The incorporation of 30 wt% fused silica particles and 0.8 wt% multi-walled carbon nanotubes introduces rigid phases with significantly higher intrinsic stiffness than the polymer matrix, mechanically reinforcing the composite. Furthermore, the curing protocol involving 3 atm pressure during the room temperature stage minimizes void formation, while the subsequent 80 °C post-cure enhances the crosslinking density of the epoxy-amine network, both contributing to a higher modulus. The rigid Bisphenol-F backbone also provides intrinsic structural stiffness. Decreasing Factors: The use of Jeffamine D-230, a polyetheramine hardener, introduces flexible aliphatic ether segments into the crosslinked network, which increases chain mobility between crosslinks and tends to lower the modulus compared to systems cured with rigid aromatic amines. Additionally, insufficient dispersion of the carbon nanotubes despite ultrasonic treatment could lead to agglomeration, acting as defects rather than reinforcement. Dominant Factor: The high loading fraction of rigid fused silica particles serves as the dominant factor. The substantial volume fraction of the stiff inorganic filler overwhelmingly dictates the composite stiffness through mechanical load transfer, outweighing the softening effect of the flexible hardener segments, while the pressure-assisted curing ensures efficient stress transfer by minimizing porosity."
    }
  },
  {
    "doi": "10.1016/j.compositesa.2017.09.007",
    "title": "New BN-epoxy composites obtained by thermal latent cationic curing with enhanced thermal conductivity",
    "year": 2017,
    "chemical_composition": {
      "repeat_unit_psmiles": null,
      "monomers": [
        {
          "name": "Diglycidyl ether of Bisphenol A",
          "smiles": "CC(C)(c1ccc(OCC2CO2)cc1)c1ccc(OCC2CO2)cc1",
          "ratio_value": null,
          "ratio_unit": null
        }
      ],
      "additives": [
        {
          "name": "CXC1612 (Benzylanilinium hexafluoroantimonate)",
          "type": "initiator",
          "amount_value": 3,
          "amount_unit": "phr"
        },
        {
          "name": "Glycerol",
          "type": "additive",
          "amount_value": 2,
          "amount_unit": "phr"
        },
        {
          "name": "Boron Nitride",
          "type": "filler",
          "amount_value": 20,
          "amount_unit": "wt%"
        }
      ],
      "is_homopolymer": true
    },
    "processing_history": "Samples mechanically stirred, degassed under vacuum. Cured at 120 °C for 1 h, post-cured at 150 °C for 1 h. Young's modulus measured by DMTA (TA Instruments DMA Q800) at 35 °C using 3-point bending mode, force ramp 1 N/min, deformation 0.1%-0.2%.",
    "hierarchical_structure": "BN particles dispersed in epoxy matrix. Homogeneous material (unimodal tan delta).",
    "properties": {
      "E": {
        "value": [
          3.5
        ],
        "unit": "GPa"
      }
    },
    "analysis_with_hierarchical_structure": {
      "descriptive_text": "The sample comprises a Diglycidyl ether of Bisphenol A (DGEBA) epoxy matrix containing 3 phr of CXC1612 initiator and 2 phr of Glycerol additive, reinforced with 20 wt% Boron Nitride filler. Preparation involved mechanical stirring and vacuum degassing, followed by thermal curing at 120 °C for 1 hour and post-curing at 150 °C for 1 hour. The resulting hierarchical structure features Boron Nitride particles dispersed within a homogeneous epoxy matrix, evidenced by a unimodal tan delta response. Mechanical characterization was performed using DMTA in 3-point bending mode at 35 °C to determine the Young's modulus.",
      "reasoning_analysis": "Increasing Factors: The incorporation of 20 wt% Boron Nitride, a rigid ceramic filler, substantially increases the composite stiffness through load transfer mechanisms and the rule of mixtures. Additionally, the thermal curing and post-curing regimen facilitates a high crosslink density within the DGEBA network, restricting chain segment mobility and enhancing the intrinsic modulus of the matrix. Decreasing Factors: The addition of 2 phr Glycerol introduces low molecular weight species that may act as plasticizers, increasing free volume and potentially interfering with the crosslinking network, which serves to reduce the overall stiffness. Dominant Factor: The reinforcement provided by the high-loading rigid Boron Nitride filler combined with the rigid crosslinked epoxy network qualitatively outweighs the softening effect of the minor glycerol additive, leading to a net increase in Young's modulus relative to the unreinforced resin."
    },
    "analysis_without_hierarchical_structure": {
      "descriptive_text": "The sample comprises a Diglycidyl ether of Bisphenol A (DGEBA) epoxy matrix initiated by 3 phr of CXC1612 (Benzylanilinium hexafluoroantimonate). The formulation incorporates 2 phr of Glycerol as an additive and is reinforced with 20 wt% Boron Nitride filler. Preparation involved mechanical stirring and vacuum degassing, followed by thermal curing at 120 °C for 1 hour and post-curing at 150 °C for 1 hour. The Young's modulus was characterized using dynamic mechanical thermal analysis (DMTA) on a TA Instruments DMA Q800 in 3-point bending mode at 35 °C.",
      "reasoning_analysis": "Increasing Factors: The inclusion of 20 wt% Boron Nitride, a rigid ceramic filler, significantly enhances stiffness through load transfer mechanisms and restriction of matrix deformation. Additionally, the DGEBA backbone contains rigid aromatic bisphenol structures, and the thermal curing cycle promotes high crosslink density, restricting segmental mobility in the glassy state. Decreasing Factors: The addition of 2 phr Glycerol introduces small molecules into the network which may act as a plasticizer or reduce the effective crosslink density if they terminate growing chains, thereby increasing free volume and potentially lowering the modulus. Dominant Factor: The reinforcement effect from the high loading of rigid Boron Nitride filler, coupled with the high crosslink density achieved through the post-curing process, qualitatively dominates the potential plasticizing effect of the minor glycerol additive, resulting in a net increase in stiffness relative to an unfilled or less cured system."
    }
  },
  {
    "doi": "10.1007/s10853-018-2788-0",
    "title": "Covalent grafting of triazine derivatives onto graphene oxide for preparation of epoxy composites with improved interfacial and mechanical properties",
    "year": 2018,
    "chemical_composition": {
      "repeat_unit_psmiles": null,
      "monomers": [
        {
          "name": "Bisphenol A epoxy resin (E51)",
          "smiles": "CC(C)(c1ccc(OCC2CO2)cc1)c1ccc(OCC2CO2)cc1",
          "ratio_value": null,
          "ratio_unit": null
        },
        {
          "name": "Liquid aromatic diamine (H-256)",
          "smiles": null,
          "ratio_value": null,
          "ratio_unit": null
        }
      ],
      "additives": [
        {
          "name": "GO-TCT-DETA",
          "type": "filler",
          "amount_value": 0.1,
          "amount_unit": "wt%"
        }
      ],
      "is_homopolymer": false
    },
    "processing_history": "GO functionalized with TCT and DETA (GO-OH reacted with TCT at 70 °C for 24 h, then with DETA at 80 °C for 12 h). Functionalized GO dispersed in acetone by sonication for 1 h. Mixed with epoxy resin by sonication for 30 min and stirred for 30 min. Acetone removed by vacuum distillation at 80 °C for 12 h. Curing agent added, degassed. Cured at 100 °C for 2 h and 150 °C for 4 h. Young's modulus measured by tensile test using Al-7000 machine at loading rate of 2 mm/min at room temperature.",
    "hierarchical_structure": "GO-TCT-DETA sheets highly dispersed in epoxy matrix with ends tightly embedded; interlayer spacing increased to 1.08 nm.",
    "properties": {
      "E": {
        "value": [
          3.56
        ],
        "unit": "GPa"
      }
    },
    "analysis_with_hierarchical_structure": {
