Repository: hhtrick/HHT-code

# HHT training framework

This directory contains model training, embedding precomputation, inference, article-level baselines and the curated datasets. All commands below assume that the working directory is `train_code/`.

## 3. Datasets and fixed partitions

Each main dataset is a JSON array at `dataset/{property}/{property}.json`. Entries contain source metadata, `chemical_composition`, `processing_history`, `hierarchical_structure`, `properties`, and two generated-analysis objects. Targets are stored as `properties[property]["value"]`; source metadata and target values are not predictive input fields.

| Property | Train | Validation | Test | Total |
|---|---:|---:|---:|---:|

File: train_code/continue_train_dataset/E/E.json (part 3 of 106)
[
      "descriptive_text": "The sample comprises a Bisphenol A epoxy resin (E51) matrix cured with a liquid aromatic diamine (H-256) hardener, incorporated with 0.1 wt% graphene oxide functionalized with TCT and DETA (GO-TCT-DETA) as a filler. The nanocomposite fabrication involved functionalizing GO-OH with TCT and DETA sequentially, followed by dispersion in acetone via sonication and mixing with the epoxy resin. After removing the acetone through vacuum distillation at 80 °C, the mixture was degassed and subjected to a two-step curing cycle at 100 °C for 2 hours and 150 °C for 4 hours. Structural analysis indicates that the GO-TCT-DETA sheets are highly dispersed within the epoxy matrix with tightly embedded ends and an expanded interlayer spacing of 1.08 nm, and the Young's modulus was characterized by tensile testing at a loading rate of 2 mm/min at room temperature.",
      "reasoning_analysis": "Increasing Factors: The rigid aromatic backbone of the Bisphenol A epoxy and the aromatic diamine curing agent establish a stiff crosslinked network, providing a high baseline modulus. The inclusion of GO-TCT-DETA introduces a filler with superior intrinsic stiffness, while the specific functionalization with TCT and DETA enhances interfacial adhesion, allowing for efficient stress transfer from the matrix to the filler sheets. Furthermore, the high dispersion quality and embedded sheet ends minimize agglomeration-induced defects, and the elevated temperature curing schedule promotes high crosslink density, all contributing to an increase in Young's modulus (E). Decreasing Factors: The extremely low filler loading (0.1 wt%) limits the volumetric contribution of the high-modulus filler to the overall composite properties. The chemical functionalization process required to compatibilize the GO may introduce structural defects into the graphene oxide lattice, potentially diminishing the intrinsic modulus of the reinforcing sheets. Additionally, incomplete removal of the acetone solvent during vacuum distillation could result in residual plasticization of the epoxy network, thereby reducing stiffness. Dominant Factor: The dominant factor governing the Young's modulus (E) is the high interfacial strength and dispersion quality achieved through the specific GO functionalization and processing history. While the low filler loading restricts the magnitude of reinforcement, the efficient stress transfer enabled by the embedded sheet ends and covalent-like interactions, combined with the inherent rigidity of the aromatic epoxy network, qualitatively drives the modulus behavior towards higher stiffness relative to a non-reinforced or poorly dispersed system."
    },
    "analysis_without_hierarchical_structure": {
      "descriptive_text": "The sample comprises a Bisphenol A epoxy resin (E51) network cured with a liquid aromatic diamine (H-256) and reinforced with 0.1 wt% graphene oxide functionalized with TCT and DETA (GO-TCT-DETA). The functionalized filler was synthesized by reacting GO-OH with TCT at 70 °C for 24 h followed by DETA at 80 °C for 12 h, then dispersed in acetone via sonication for 1 h prior to mixing with the epoxy resin through additional sonication and stirring. Following solvent removal via vacuum distillation at 80 °C for 12 h and the addition of the curing agent, the mixture was degassed and subjected to a curing cycle of 100 °C for 2 h and 150 °C for 4 h, with the Young's modulus subsequently characterized by tensile testing at room temperature.",
      "reasoning_analysis": "Increasing Factors: The chemical composition features rigid aromatic structures in both the Bisphenol A epoxy resin and the aromatic diamine curing agent, which establish a stiff polymer network backbone. The addition of GO-TCT-DETA introduces a high-modulus nanofiller that restricts polymer chain mobility and bears load, while the specific functionalization enhances interfacial adhesion for efficient stress transfer. Furthermore, the elevated temperature curing schedule (up to 150 °C) promotes high crosslink density, significantly increasing network stiffness. Decreasing Factors: Incomplete removal of the acetone solvent during vacuum distillation could result in residual plasticization, increasing free volume and reducing modulus. Additionally, if the sonication process was insufficient to prevent nanoparticle agglomeration, the resulting filler clusters could act as stress concentration points or defects rather than reinforcing elements, potentially lowering the effective modulus. Dominant Factor: The synergistic effect of the rigid aromatic epoxy network and the well-dispersed, chemically functionalized graphene oxide filler qualitatively dominates the mechanical behavior. The covalent or strong physical interactions established by the TCT-DETA functionalization ensure effective load transfer from the matrix to the high-stiffness filler, driving the Young's modulus upward relative to the neat resin, provided the processing history achieved adequate dispersion and solvent removal."
    }
  },
  {
    "doi": "10.1177/0021998317749712",
    "title": "Characterization of tensile property of high-performance fiber bundles combined with epoxy resin using advanced video extensometer",
    "year": 2018,
    "chemical_composition": {
      "repeat_unit_psmiles": null,
      "monomers": [
        {
          "name": "Epoxy resin",
          "smiles": null,
          "ratio_value": 100,
          "ratio_unit": "mass parts"
        },
        {
          "name": "Curing agent",
          "smiles": null,
          "ratio_value": 84,
          "ratio_unit": "mass parts"
        }
      ],
      "additives": [
        {
          "name": "UHMWPE fiber",
          "type": "reinforcement",
          "amount_value": null,
          "amount_unit": null
        }
      ],
      "is_homopolymer": false
    },
    "processing_history": "Fiber bundles impregnated with epoxy resin and curing agent (mass ratio 100:84), cured at 120 °C for 3 h. Young's modulus measured by advanced video extensometer (AVE). Optimum conditions: Area light, 15 fps, 2 mm/min.",
    "hierarchical_structure": "Multifilament fiber bundle impregnated with epoxy resin.",
    "properties": {
      "E": {
        "value": [
          78.0
        ],
        "unit": "GPa"
      }
    },
    "analysis_with_hierarchical_structure": {
      "descriptive_text": "The sample comprises a composite system consisting of an epoxy resin matrix and a curing agent mixed at a mass ratio of 100:84, reinforced with Ultra-High Molecular Weight Polyethylene (UHMWPE) fibers. Hierarchically, the material is structured as a multifilament fiber bundle impregnated with the epoxy resin. Processing involved impregnating the fiber bundles with the resin and curing agent mixture, followed by thermal curing at 120 °C for 3 hours. The Young's modulus was characterized using an advanced video extensometer (AVE) under optimum conditions utilizing area light at 15 fps with a crosshead speed of 2 mm/min.",
      "reasoning_analysis": "Increasing Factors: The incorporation of UHMWPE fibers introduces a high-modulus reinforcement phase that significantly enhances stiffness via the rule of mixtures, while the thermal curing process at 120 °C promotes crosslinking within the epoxy matrix, restricting segmental mobility and increasing the matrix modulus. Decreasing Factors: The chemical inertness of UHMWPE fibers often results in weak interfacial adhesion with the epoxy matrix, which can hinder effective stress transfer and lower the composite modulus. Furthermore, the relatively high mass ratio of the curing agent (84 parts to 100 parts resin) risks leaving unreacted species that could act as plasticizers, reducing the stiffness of the cured network. Dominant Factor: The high intrinsic modulus of the UHMWPE fibers serves as the dominant factor driving the overall Young's modulus upward, assuming sufficient impregnation; however, the final magnitude is qualitatively constrained by the interfacial bonding efficiency between the inert fibers and the crosslinked matrix."
    },
    "analysis_without_hierarchical_structure": {
      "descriptive_text": "The sample consists of a composite material formed from an epoxy resin matrix and a curing agent mixed at a mass ratio of 100:84, reinforced with Ultra-High Molecular Weight Polyethylene (UHMWPE) fibers. The preparation involved impregnating fiber bundles with the resin and curing agent mixture, followed by a thermal curing process at 120 °C for 3 hours to establish the crosslinked network. The mechanical properties were subsequently characterized using an advanced video extensometer (AVE) under optimized conditions utilizing area light at 15 fps with a crosshead speed of 2 mm/min.",
      "reasoning_analysis": "Increasing Factors: The formation of a densely crosslinked thermoset network during the 120 °C curing cycle inherently restricts chain mobility, significantly increasing the stiffness of the epoxy matrix. Additionally, the incorporation of UHMWPE fibers introduces a high-modulus reinforcement phase, which theoretically elevates the composite Young's modulus according to the rule of mixtures, provided the fibers are aligned with the stress axis. Decreasing Factors: The chemically inert surface of UHMWPE fibers often results in poor interfacial adhesion with the epoxy matrix, which can limit stress transfer efficiency and reduce the effective reinforcement contribution. Furthermore, the relatively high mass ratio of the curing agent (84 parts to 100 parts resin) may deviate from stoichiometric balance, potentially leaving unreacted species that act as plasticizers and increase free volume within the network. Dominant Factor: The intrinsic rigidity of the cured epoxy matrix serves as the dominant factor governing the overall Young's modulus, as the potential enhancement from fiber reinforcement is critically dependent on interfacial bonding quality which is not guaranteed by the described processing history, making the crosslink density of the continuous phase the primary determinant of stiffness."
    }
  },
  {
    "doi": "10.1016/j.matpr.2020.06.498",
    "title": "Effect of silica fume and rice husk silica in bio-epoxy composites",
    "year": 2020,
    "chemical_composition": {
      "repeat_unit_psmiles": null,
      "monomers": [
        {
          "name": "Sorbitol Glycidyl Ether",
          "smiles": null,
          "ratio_value": null,
          "ratio_unit": null
        },
        {
          "name": "Polyetheramine Jeffamine D-230",
          "smiles": null,
          "ratio_value": null,
          "ratio_unit": null
        }
      ],
      "additives": [
        {
          "name": "Bio-silica",
          "type": "filler",
          "amount_value": 3,
          "amount_unit": "wt%"
        }
      ],
      "is_homopolymer": false
    },
    "processing_history": "Solventless preparation, mechanical stirring (2500 rpm for 1 min), cured at room temperature for 7 days, post-cured at 80 °C for 2 h. Young's modulus measured by uniaxial tensile test (ASTM D638-14 Type IV) using Shimadzu AG-1S 10kN at 1 mm/min crosshead speed, room temperature.",
    "hierarchical_structure": "Bio-epoxy network with 3 wt% Bio-silica filler. SEM showed some agglomerations and uneven dispersion.",
    "properties": {
      "E": {
        "value": [
          1.0
        ],
        "unit": "GPa"
      }
    },
    "analysis_with_hierarchical_structure": {
      "descriptive_text": "The material system consists of a bio-based epoxy network formed by the reaction of Sorbitol Glycidyl Ether and Polyetheramine Jeffamine D-230, reinforced with 3 wt% Bio-silica filler. Preparation involved a solventless method utilizing mechanical stirring at 2500 rpm for 1 minute, followed by curing at room temperature for 7 days and a post-curing treatment at 80 °C for 2 hours. Structural characterization via SEM revealed the presence of filler agglomerations and uneven dispersion within the crosslinked matrix. The Young's modulus was subsequently evaluated using uniaxial tensile testing according to ASTM D638-14 Type IV standards on a Shimadzu AG-1S 10kN instrument at a crosshead speed of 1 mm/min under room temperature conditions.",
      "reasoning_analysis": "Increasing Factors: The incorporation of rigid Bio-silica filler inherently increases the composite stiffness relative to the neat polymer matrix through load transfer mechanisms. Additionally, the processing history includes a post-curing step at 80 °C, which likely enhances the crosslink density and conversion of the epoxy-amine network, thereby restricting segmental motion and increasing the modulus. The sorbitol moiety in the epoxy monomer also introduces cyclic rigidity compared to purely aliphatic structures. Decreasing Factors: The use of Polyetheramine Jeffamine D-230 introduces flexible polyether segments into the network backbone, which significantly enhances chain compliance and lowers the modulus compared to rigid aromatic amines. Furthermore, the hierarchical structure exhibits filler agglomerations and uneven dispersion as observed by SEM; this poor dispersion reduces the effective interfacial area for stress transfer and creates stress concentration sites that diminish the reinforcement efficiency of the silica. The high-speed mechanical stirring during solventless preparation may also entrain air voids if not degassed, reducing the effective load-bearing cross-sectional area. Dominant Factor: While the rigid filler and thermal post-curing provide stiffening contributions, the intrinsic flexibility of the polyetheramine curing agent combined with the observed microstructural defects qualitatively dominates the mechanical response. These factors limit the effective reinforcement of the silica and establish a compliant network baseline, suggesting the final modulus is constrained by the flexible chemistry and suboptimal dispersion rather than maximized by the ceramic additive."
    },
    "analysis_without_hierarchical_structure": {
      "descriptive_text": "The polymer system comprises a bio-based epoxy network formed by the reaction of Sorbitol Glycidyl Ether with Polyetheramine Jeffamine D-230. To enhance mechanical properties, 3 wt% Bio-silica filler was incorporated into the matrix. The composite was prepared via a solventless method involving mechanical stirring at 2500 rpm for 1 minute to ensure homogeneous dispersion. Following mixing, the material was cured at room temperature for 7 days and subsequently post-cured at 80 °C for 2 hours to complete the crosslinking reaction. The Young's modulus was determined through uniaxial tensile testing according to ASTM D638-14 Type IV standards using a Shimadzu AG-1S 10kN instrument at a crosshead speed of 1 mm/min under ambient conditions.",
      "reasoning_analysis": "Increasing Factors: The multifunctional nature of the Sorbitol Glycidyl Ether promotes a high crosslink density, which restricts segmental chain mobility and intrinsically increases stiffness. Additionally, the incorporation of 3 wt% Bio-silica introduces a rigid inorganic phase that reinforces the matrix through load transfer mechanisms, while the solventless preparation eliminates potential plasticization effects from residual solvents. The thermal post-curing at 80 °C further drives the reaction conversion, maximizing the network density and contributing to a higher modulus. Decreasing Factors: The use of Polyetheramine Jeffamine D-230 as the curing agent introduces flexible polyether segments into the network backbone; these chains possess low rotational energy barriers that increase free volume and segmental mobility, inherently lowering the modulus compared to rigid aromatic amine systems. Furthermore, the relatively low filler loading of 3 wt% limits the maximum potential reinforcement effect achievable through composite theory. Dominant Factor: The high crosslink density achieved through the multifunctional bio-epoxy and thermal post-curing qualitatively dominates the final mechanical behavior by sufficiently constraining the flexible polyether segments, ensuring that the reinforcing effects of the network architecture and rigid filler outweigh the softening influence of the flexible hardener backbone."
    }
  },
  {
    "doi": "10.1007/s00289-017-2162-4",
    "title": "Preparation and physical characteristics of epoxy resin/ bacterial cellulose biocomposites",
    "year": 2017,
    "chemical_composition": {
      "repeat_unit_psmiles": null,
      "monomers": [
        {
          "name": "Epoxy resin (Epikote828)",
          "smiles": null,
          "ratio_value": null,
          "ratio_unit": null
        }
      ],
      "additives": [
        {
          "name": "Methylhexahydrophthalic anhydride",
          "type": "crosslinker",
          "amount_value": 0.8,
          "amount_unit": "molar ratio to EP"
        },
        {
          "name": "1-Methylimidazol",
          "type": "accelerator",
          "amount_value": 1.5,
          "amount_unit": "wt%"
        },
        {
          "name": "Polyol",
          "type": "accelerator",
          "amount_value": 1.5,
          "amount_unit": "wt%"
        },
        {
          "name": "Bacterial cellulose",
          "type": "filler",
          "amount_value": 0.1,
          "amount_unit": "wt%"
        },
        {
          "name": "(3-Glycidyloxypropyl)trimethoxysilane",
          "type": "coupling agent",
          "amount_value": 2.0,
          "amount_unit": "wt%"
        }
      ],
      "is_homopolymer": false
    },
    "processing_history": "BC prepared from nata-de-coco (alkaline pre-treatment, solvent exchange to 20 wt% BC in ethanol). BC suspension and GS (2.0 wt%) added to epoxy resin and dispersed using mechanical stirrer (2000 rpm, 70-80°C, 300 min) and ultrasonication (60 min, ice bath). Ethanol removed (60°C, 3h). MHHPA (molar ratio 0.8), NMI (1.5 wt%), polyol (1.5 wt%) added. Cured at 80°C for 60 min + 100°C for 60 min. Young's modulus measured by tensile test (INSTRON 5582-100KN) at 25 ± 2 °C, 60 ± 5% RH, crosshead speed 2 mm/min, ISO 527.",
    "hierarchical_structure": "Nanosized BC fibrils (70-100 nm width) dispersed in epoxy matrix. BC crystallinity ~91% (XRD).",
    "properties": {
      "E": {
        "value": [
          1.52
        ],
        "unit": "GPa"
      }
    },
    "analysis_with_hierarchical_structure": {
      "descriptive_text": "The sample comprises an epoxy resin matrix (Epikote828) crosslinked with methylhexahydrophthalic anhydride (MHHPA) at a molar ratio of 0.8 relative to the epoxy groups, utilizing 1-methylimidazol and polyol as accelerators at 1.5 wt% each. The composite incorporates bacterial cellulose (BC) nanofibrils at 0.1 wt% as a filler and (3-glycidyloxypropyl)trimethoxysilane as a coupling agent at 2.0 wt%. The BC was derived from nata-de-coco through alkaline pre-treatment and solvent exchange to a 20 wt% ethanol suspension, then dispersed into the resin via mechanical stirring at 70-80°C followed by ultrasonication in an ice bath. Following ethanol removal, the mixture underwent a two-step curing process at 80°C and 100°C for 60 minutes each, resulting in a hierarchical structure where nanosized BC fibrils with 70-100 nm width and approximately 91% crystallinity are dispersed within the epoxy matrix. The Young's modulus was subsequently characterized by tensile testing according to ISO 527 at 25°C and 60% relative humidity.",
      "reasoning_analysis": "Increasing Factors: The use of methylhexahydrophthalic anhydride as a crosslinker promotes the formation of a rigid, highly crosslinked epoxy network, which intrinsically increases the Young's modulus. Additionally, the bacterial cellulose filler possesses high crystallinity (~91%) and a high intrinsic modulus, and the inclusion of a silane coupling agent enhances interfacial adhesion, facilitating effective stress transfer from the matrix to the stiff nanofibrils. The processing history involving mechanical stirring and ultrasonication aids in achieving a uniform dispersion of the nanofibrils, minimizing agglomeration-induced defects that would otherwise compromise stiffness. Decreasing Factors: The extremely low filler loading (0.1 wt%) limits the volumetric contribution of the high-modulus cellulose to the bulk composite properties. The presence of polyol accelerators may introduce flexible segments into the network structure, potentially reducing overall stiffness compared to a purely anhydride-cured system. Furthermore, the testing condition of 60% relative humidity may lead to moisture absorption by the epoxy matrix or cellulose interface, causing plasticization that depresses the modulus. Dominant Factor: The rigid epoxy-anhydride network structure serves as the primary determinant of the modulus due to the overwhelming volume fraction of the matrix compared to the minimal filler content. However, the presence of the silane coupling agent is critical in ensuring that the high-modulus BC fibrils effectively transfer stress without acting as stress concentrators, thereby qualitatively maximizing the reinforcement potential within the constraints of the low loading, while the environmental humidity during testing likely imposes a slight qualitative reduction on the measured stiffness."
    },
    "analysis_without_hierarchical_structure": {
      "descriptive_text": "The sample comprises an Epikote828 epoxy resin matrix crosslinked with methylhexahydrophthalic anhydride at a 0.8 molar ratio relative to the epoxy groups, utilizing 1-methylimidazol and polyol as accelerators at 1.5 wt% each. Reinforcement is introduced via 0.1 wt% bacterial cellulose derived from nata-de-coco, which underwent alkaline pre-treatment and solvent exchange into ethanol, alongside 2.0 wt% (3-glycidyloxypropyl)trimethoxysilane as a coupling agent. The preparation involved dispersing the bacterial cellulose suspension and coupling agent into the epoxy resin through mechanical stirring at 2000 rpm and 70-80°C for 300 minutes, followed by 60 minutes of ultrasonication in an ice bath, after which the ethanol was removed at 60°C for 3 hours. Following the addition of the curing agents, the composite was subjected to a two-step curing cycle at 80°C for 60 minutes and 100°C for 60 minutes, with the Young's modulus subsequently measured by tensile testing at 25°C and 60% relative humidity according to ISO 527 standards.",
      "reasoning_analysis": "Increasing Factors: The formation of a dense thermoset network via the reaction between the epoxy resin and the rigid methylhexahydrophthalic anhydride crosslinker significantly restricts chain mobility, inherently driving the Young's modulus upward. Furthermore, the inclusion of bacterial cellulose, which possesses a high intrinsic stiffness, combined with the silane coupling agent, promotes efficient stress transfer at the filler-matrix interface, while the rigorous mechanical stirring and ultrasonication processing history ensures homogeneous dispersion to maximize reinforcement efficiency. Decreasing Factors: The addition of polyol as an accelerator may introduce flexible segments into the network structure, potentially reducing the overall crosslink density and stiffness compared to a pure anhydride-cured system. Additionally, the mechanical testing conducted at 60% relative humidity allows for moisture absorption by the epoxy matrix, which acts as a plasticizer to increase free volume and depress the modulus, while the very low filler loading of 0.1 wt% limits the volumetric contribution of the rigid bacterial cellulose to the composite stiffness. Dominant Factor: The intrinsic rigidity of the anhydride-cured epoxy network establishes the fundamental stiffness baseline; however, the environmental conditioning during testing at 60% relative humidity acts as the dominant dynamic factor that qualitatively limits the maximum achievable modulus by introducing plasticization effects that outweigh the marginal reinforcement benefits of the low-loading filler."
    }
  },
  {
    "doi": "10.1039/c7ra08886h",
    "title": "High mechanical properties of epoxy networks with dangling chains and tunable microphase separation structure",
    "year": 2017,
    "chemical_composition": {
      "repeat_unit_psmiles": null,
      "monomers": [
        {
          "name": "Bisphenol F diglycidyl ether",
          "smiles": "C1OC1COC2=CC=C(CC3=CC=C(C=C3)OCC4CO4)C=C2",
          "ratio_value": 100,
          "ratio_unit": "mass parts"
        },
        {
          "name": "4,4'-diaminodiphenylmethane",
          "smiles": "Nc1ccc(Cc2ccc(N)cc2)cc1",
          "ratio_value": 55,
          "ratio_unit": "molar % (of curing agent)"
        },
        {
          "name": "4,4'-diaminodicyclohexylmethane",
          "smiles": "NC1CCC(Cc2CCC(N)CC2)CC1",
          "ratio_value": 45,
          "ratio_unit": "molar % (of curing agent)"
        },
        {
          "name": "n-Octylamine",
          "smiles": "CCCCCCCCN",
          "ratio_value": 5,
          "ratio_unit": "mass parts per 100 epoxy"
        }
      ],
      "additives": [],
      "is_homopolymer": false
    },
    "processing_history": "DGEBF mixed with DDM/H-DDM (45/55 molar) and n-octylamine (5 mass%). Stirred 10 min. Pre-cured 60 °C/2 h. Cured 100 °C/2 h, 130 °C/2 h, 150 °C/4 h. Tensile test at room temperature, GB/T 1040.2-2006.",
    "hierarchical_structure": "Massive nano-sized (30-50 nm) and submicron-sized (135-270 nm) bump structures observed by AFM. Amorphous (WAXS).",
    "properties": {
      "E": {
        "value": [
          3.5
        ],
        "unit": "GPa"
      }
    },
    "analysis_with_hierarchical_structure": {
      "descriptive_text": "The sample comprises a thermosetting epoxy network synthesized from Bisphenol F diglycidyl ether cured with a mixed amine system containing 55 molar % 4,4'-diaminodiphenylmethane and 45 molar % 4,4'-diaminodicyclohexylmethane of the curing agent, modified with 5 mass parts of n-octylamine per 100 parts epoxy. The formulation was stirred for 10 minutes and subjected to a staged thermal curing process involving pre-curing at 60 °C for 2 hours followed by sequential curing steps at 100 °C, 130 °C, and 150 °C to ensure complete reaction. Structural analysis indicates an amorphous bulk phase via WAXS, while AFM imaging reveals distinct surface morphology characterized by massive nano-sized (30-50 nm) and submicron-sized (135-270 nm) bump structures, with mechanical evaluation performed using tensile testing at room temperature according to GB/T 1040.2-2006.",
      "reasoning_analysis": "Increasing Factors: The formation of a highly crosslinked thermoset network via the reaction of multifunctional Bisphenol F diglycidyl ether with diamine curing agents significantly restricts chain segment mobility, inherently driving the Young's Modulus (E) upward. The inclusion of 55 molar % 4,4'-diaminodiphenylmethane introduces rigid aromatic rings into the polymer backbone, further enhancing stiffness through steric hindrance and reduced chain flexibility. Additionally, the multi-step thermal curing schedule culminating at 150 °C ensures high conversion of epoxy groups and maximizes crosslink density, contributing to a higher modulus. Decreasing Factors: The use of 4,4'-diaminodicyclohexylmethane (45 molar %) introduces cycloaliphatic structures which are more flexible than aromatic rings, potentially lowering the modulus relative to a fully aromatic system. The addition of n-octylamine, a monofunctional amine, acts as a chain terminator and internal plasticizer; it reduces the overall crosslink density and increases free volume due to its long aliphatic chain, thereby decreasing stiffness. Furthermore, the observed nano-sized and submicron-sized bump structures suggest surface heterogeneity or phase separation, which may introduce stress concentrators or softer domains that reduce the effective macroscopic modulus. Dominant Factor: The intrinsic rigidity provided by the highly crosslinked aromatic-epoxy network established during the high-temperature curing process qualitatively dominates the mechanical behavior. While the cycloaliphatic content and n-octylamine modifier introduce flexibility and reduce crosslink density, the percolated rigid network structure remains the primary determinant of the material's stiffness, maintaining a high modulus characteristic of structural thermosets despite the modifying agents."
    },
    "analysis_without_hierarchical_structure": {
      "descriptive_text": "The sample is an epoxy thermoset network derived from Bisphenol F diglycidyl ether as the base resin. This resin was cured using a mixed amine system comprising 55 molar % 4,4'-diaminodiphenylmethane and 45 molar % 4,4'-diaminodicyclohexylmethane relative to the curing agent content, along with 5 mass parts of n-octylamine per 100 parts of epoxy. The mixture was stirred for 10 minutes and subjected to a multi-stage thermal curing protocol involving a pre-cure at 60 °C for 2 hours, followed by sequential curing steps at 100 °C, 130 °C, and 150 °C. The mechanical properties were subsequently evaluated via tensile testing at room temperature according to the GB/T 1040.2-2006 standard.",
      "reasoning_analysis": "Increasing Factors: The chemical composition features a high concentration of aromatic structures from both the Bisphenol F diglycidyl ether backbone and the 4,4'-diaminodiphenylmethane curing agent, which impart significant chain stiffness and restrict segmental mobility, intrinsically driving the E up. Additionally, the processing history includes a rigorous multi-stage thermal curing schedule culminating at 150 °C, which promotes high conversion of epoxy groups and maximizes crosslink density, thereby significantly enhancing the material's stiffness. Decreasing Factors: The incorporation of n-octylamine introduces flexible aliphatic chains into the network, acting as an internal plasticizer that increases free volume and reduces the overall rigidity of the polymer matrix, driving the E down. Additionally, the partial substitution of the aromatic curing agent with 4,4'-diaminodicyclohexylmethane introduces cycloaliphatic structures which, while rigid, offer slightly less stiffness compared to fully aromatic analogs. Dominant Factor: Despite the plasticizing influence of the n-octylamine, the dominant factor governing the final E behavior is the highly crosslinked aromatic network formed by the DGEBF and the majority aromatic curing agent, reinforced by the high-temperature post-cure which ensures the network reaches its maximum structural integrity and stiffness potential."
    }
  },
  {
    "doi": "10.1016/j.jmgm.2022.108311",
    "title": "Effect of adsorption, hardener, and temperature on mechanical properties of epoxy nanocomposites with functionalized graphene: A molecular dynamics study",
    "year": null,
    "chemical_composition": {
      "repeat_unit_psmiles": null,
      "monomers": [
        {
          "name": "Epoxy Novolac",
          "smiles": null,
          "ratio_value": 70,
          "ratio_unit": "wt%"
        },
        {
          "name": "Diethyltoluenediamine",
          "smiles": "CCc1cc(N)cc(CC)c1N",
          "ratio_value": 30,
          "ratio_unit": "wt%"
        }
      ],
      "additives": [
        {
          "name": "Graphene",
          "type": "filler",
          "amount_value": 0,
          "amount_unit": "wt%"
        }
      ],
      "is_homopolymer": false
    },
    "processing_history": "Molecular dynamics simulation using LAMMPS. NPT/NVT ensembles. Strain rate 0.7 ps^-1. Tensile test in Y direction at 300 K. Epoxy:Hardener ratio 70:30 wt%.",
    "hierarchical_structure": "Nanocomposite with graphene nanosheets.",
    "properties": {
      "E": {
        "value": [
          3.55
        ],
        "unit": "GPa"
      }
    },
    "analysis_with_hierarchical_structure": {
      "descriptive_text": "The sample consists of a thermoset network formed from Epoxy Novolac and Diethyltoluenediamine at a 70:30 wt% ratio. While the hierarchical structure designates the material as a nanocomposite with graphene nanosheets, the chemical composition indicates a 0 wt% loading of graphene additive. Mechanical characterization was performed via molecular dynamics simulations using LAMMPS under NPT/NVT ensembles, involving a tensile test in the Y direction at 300 K with a strain rate of 0.7 ps^-1.",
      "reasoning_analysis": "Increasing Factors: The formation of a densely crosslinked thermoset network between the aromatic Epoxy Novolac and Diethyltoluenediamine restricts segmental chain mobility, intrinsically enhancing stiffness. Additionally, the testing temperature of 300 K is likely below the glass transition temperature of the cured system, placing the material in a glassy state with high modulus. Crucially, the molecular dynamics processing history employs an extremely high strain rate (0.7 ps^-1), which limits viscoelastic relaxation times and artificially inflates the calculated stiffness compared to quasi-static conditions. Decreasing Factors: Despite the hierarchical classification as a nanocomposite, the compositional data specifies 0 wt% graphene, meaning the high-modulus reinforcement typically associated with graphene nanosheets is absent, resulting in a modulus governed solely by the polymer matrix. Furthermore, simulation cell size limitations or imperfect crosslinking conversion inherent to MD models may introduce free volume or network defects that reduce the effective load-bearing capacity. Dominant Factor: The combination of the rigid, aromatic crosslinked network in the glassy state establishes a high baseline stiffness; however, the ultra-high strain rate inherent to the molecular dynamics simulation is the dominant factor qualitatively elevating the observed E relative to experimental expectations, while the absence of actual graphene filler ensures the property remains limited to the neat resin performance."
    },
    "analysis_without_hierarchical_structure": {
      "descriptive_text": "The material system comprises an unfilled epoxy network synthesized from Epoxy Novolac resin and Diethyltoluenediamine hardener at a 70:30 weight ratio. Computational characterization was conducted using molecular dynamics simulations within the LAMMPS framework, utilizing NPT and NVT ensembles for structural equilibration. The mechanical response was evaluated via a virtual uniaxial tensile test applied in the Y direction at 300 K with a strain rate of 0.7 ps^-1.",
      "reasoning_analysis": "Increasing Factors: The formation of a densely crosslinked thermoset network between the multifunctional Epoxy Novolac and the aromatic Diethyltoluenediamine hardener significantly restricts chain segmental mobility, inherently driving the Young's Modulus (E) higher. Additionally, the aromatic rings within the hardener contribute to backbone rigidity, and the computational processing history involves a high strain rate (0.7 ps^-1), which limits viscoelastic relaxation times during deformation, leading to an artificially higher apparent modulus compared to experimental quasi-static conditions. Decreasing Factors: The absence of reinforcing fillers, indicated by the 0 wt% Graphene content, means there is no load transfer enhancement from high-aspect-ratio nanomaterials that would otherwise provide composite stiffening. Furthermore, any incomplete equilibration during the NPT/NVT ensemble steps could leave excess free volume, potentially reducing the packing density and stiffness. Dominant Factor: The intrinsic rigidity provided by the highly crosslinked aromatic epoxy network architecture qualitatively dominates the final E behavior, establishing a high baseline stiffness characteristic of glassy thermosets at 300 K, outweighing the lack of filler reinforcement."
    }
  },
  {
    "doi": "10.1016/j.eurpolymj.2016.09.036",
    "title": "High-performance and multifunctional epoxy composites filled with epoxide-functionalized graphene",
    "year": 2016,
    "chemical_composition": {
      "repeat_unit_psmiles": null,
      "monomers": [
        {
          "name": "Bisphenol-A-diglycidylether",
          "smiles": "CC(C)(C1=CC=C(OCC2CO2)C=C1)C3=CC=C(OCC4CO4)C=C3",
          "ratio_value": null,
          "ratio_unit": null
        },
        {
          "name": "Alkyl (C12-C14) glycidyl ether",
          "smiles": null,
          "ratio_value": null,
          "ratio_unit": null
        },
        {
          "name": "Triethylenetetramine",
          "smiles": "NCCNCCNCCN",
          "ratio_value": null,
          "ratio_unit": null
        }
      ],
      "additives": [
        {
          "name": "Pristine graphene",
          "type": "filler",
          "amount_value": 0.5,
          "amount_unit": "wt%"
        }
      ],
      "is_homopolymer": false
    },
    "processing_history": "Epofix resin mixed with pG dispersion in DMF, stirred 500 rpm 30 min, sonicated 40 kHz 1 hr. DMF removed. Hardener added (resin/hardener weight ratio 25/3), stirred 3 min. Cast into PTFE mold, degassed vacuum RT. Cured 60°C 12 hr + 120°C 4 hr. Young's modulus measured by uniaxial tensile test using Zwick/Roell Z030 machine at 5 mm/min crosshead speed, specimens 60x10x1 mm³.",
    "hierarchical_structure": "Pristine graphene filler. Agglomerates observed at higher loadings. Weak interfacial interaction.",
    "properties": {
      "E": {
        "value": [
          3.7
        ],
        "unit": "GPa"
      }
    },
    "analysis_with_hierarchical_structure": {
      "descriptive_text": "The sample consists of a crosslinked epoxy network formed from Bisphenol-A-diglycidylether and Alkyl (C12-C14) glycidyl ether monomers cured with a Triethylenetetramine hardener at a resin-to-hardener weight ratio of 25/3. This matrix is reinforced with 0.5 wt% pristine graphene filler, which was initially dispersed in DMF via mechanical stirring and ultrasonic sonication before solvent removal and incorporation into the resin. Following the addition of the hardener, the mixture was cast into a PTFE mold, degassed under vacuum at room temperature, and subjected to a stepwise curing protocol involving 12 hours at 60°C followed by 4 hours at 120°C. The resulting hierarchical structure features distributed pristine graphene filler, although observations indicate the presence of agglomerates and weak interfacial interactions between the filler and the polymer matrix. Mechanical characterization was performed via uniaxial tensile testing at a crosshead speed of 5 mm/min.",
