Repository: hhtrick/HHT-code

# HHT training framework

This directory contains model training, embedding precomputation, inference, article-level baselines and the curated datasets. All commands below assume that the working directory is `train_code/`.

## 3. Datasets and fixed partitions

Each main dataset is a JSON array at `dataset/{property}/{property}.json`. Entries contain source metadata, `chemical_composition`, `processing_history`, `hierarchical_structure`, `properties`, and two generated-analysis objects. Targets are stored as `properties[property]["value"]`; source metadata and target values are not predictive input fields.

| Property | Train | Validation | Test | Total |
|---|---:|---:|---:|---:|

File: train_code/continue_train_dataset/E/E.json (part 4 of 106)
[
      "reasoning_analysis": "Increasing Factors: The aromatic backbone of the Bisphenol-A-diglycidylether provides intrinsic chain stiffness, while the stepwise curing protocol ending at 120°C promotes a high degree of crosslinking, restricting segmental motion and enhancing the matrix modulus. Additionally, the inclusion of pristine graphene introduces a high-modulus filler phase that theoretically contributes to stiffness increases based on composite rule-of-mixtures. Decreasing Factors: The presence of Alkyl (C12-C14) glycidyl ether introduces long, flexible aliphatic spacers into the network, acting as an internal plasticizer that increases free volume and lowers the overall network rigidity. Critically, the hierarchical structure indicates weak interfacial interactions between the graphene and the epoxy matrix, which severely limits stress transfer efficiency, thereby diminishing the reinforcing potential of the filler. Furthermore, the observation of filler agglomerates suggests morphological defects that can act as stress concentrators rather than reinforcement. Dominant Factor: While the high-temperature cure and aromatic content establish a rigid baseline, the combination of the flexible alkyl glycidyl ether modifier and the inefficient stress transfer due to weak filler-matrix interfacial interactions qualitatively dominates the final behavior. Consequently, the net Young's Modulus is likely governed more by the modified network architecture and interface quality than by the intrinsic stiffness of the graphene filler, resulting in a modulus that reflects a compromise between the rigid epoxy backbone and the softening effects of the diluent and poor filler dispersion."
    },
    "analysis_without_hierarchical_structure": {
      "descriptive_text": "The sample comprises an epoxy-based thermoset composite synthesized from Bisphenol-A-diglycidylether and Triethylenetetramine, modified with Alkyl (C12-C14) glycidyl ether. Pristine graphene filler was incorporated at 0.5 wt% by dispersing the Epofix resin with a graphene dispersion in DMF, followed by stirring at 500 rpm for 30 minutes and sonication at 40 kHz for 1 hour. After solvent removal, the hardener was added at a resin-to-hardener weight ratio of 25/3, stirred for 3 minutes, and cast into a PTFE mold. The composite was degassed under vacuum at room temperature and cured via a two-stage thermal profile at 60°C for 12 hours followed by 120°C for 4 hours. Mechanical characterization was performed via uniaxial tensile testing using a Zwick/Roell Z030 machine at a crosshead speed of 5 mm/min on specimens measuring 60x10x1 mm³.",
      "reasoning_analysis": "Increasing Factors: The rigid aromatic backbone of the Bisphenol-A-diglycidylether monomer provides intrinsic chain stiffness, while the amine curing agent establishes a densely crosslinked network structure that restricts segmental motion, both significantly driving the Young's modulus upward. Furthermore, the inclusion of pristine graphene, known for its exceptional intrinsic stiffness, acts as a reinforcing phase, and the sonication processing step promotes exfoliation and dispersion, facilitating efficient stress transfer from the matrix to the filler. The high-temperature post-cure at 120°C ensures high conversion of epoxy groups, maximizing crosslink density and further stiffening the matrix. Decreasing Factors: The presence of Alkyl (C12-C14) glycidyl ether introduces long, flexible aliphatic chains into the network which act as internal plasticizers, increasing free volume and reducing the overall crosslink density, thereby driving the modulus down. Additionally, the use of DMF solvent followed by removal carries a risk of residual solvent entrapment or micro-void formation if evaporation was incomplete, which would act as stress concentrators and reduce effective stiffness. Dominant Factor: While the flexible alkyl diluent introduces softening mechanisms, the dominant factor governing the Young's modulus is the rigid aromatic epoxy network reinforced by the high-aspect-ratio graphene filler; the structural integrity provided by the highly crosslinked Bisphenol-A backbone and the filler reinforcement qualitatively outweighs the plasticizing effect of the reactive diluent, resulting in a composite stiffness primarily defined by the matrix rigidity and filler contribution."
    }
  },
  {
    "doi": "10.1080/01694243.2020.1763540",
    "title": "Experimental study of the CTBN effect on mechanical properties and mode I and II fracture toughness of a new epoxy resin",
    "year": 2020,
    "chemical_composition": {
      "repeat_unit_psmiles": null,
      "monomers": [
        {
          "name": "Epoxy resin R510",
          "smiles": null,
          "ratio_value": 100,
          "ratio_unit": "phr"
        }
      ],
      "additives": [
        {
          "name": "Carboxyl-terminated butadiene acrylonitrile",
          "type": "toughening agent",
          "amount_value": 20,
          "amount_unit": "phr"
        }
      ],
      "is_homopolymer": false
    },
    "processing_history": "Mixed using magnetic mixer on hot plate, degassed with vacuum pump. Cast into 4 mm thick silicone mold. Cured for 24 h and post-cured for 7 days at room temperature. Young's modulus measured by uniaxial tensile test according to ASTM D638-99 standard using SANTAM STM-20 machine at 5 mm/min crosshead speed, room temperature. E calculated from stress-strain curve slope between 0.05% and 0.25% strain.",
    "hierarchical_structure": "Isotropic epoxy/CTBN blend.",
    "properties": {
      "E": {
        "value": [
          1.0137
        ],
        "unit": "GPa"
      }
    },
    "analysis_with_hierarchical_structure": {
      "descriptive_text": "The material system comprises an Epoxy resin R510 matrix modified with 20 phr of Carboxyl-terminated butadiene acrylonitrile (CTBN) acting as a toughening agent, resulting in an isotropic epoxy/CTBN blend. The preparation protocol involved mixing the components on a hot plate using a magnetic mixer, followed by vacuum degassing to eliminate voids, and casting into a 4 mm thick silicone mold. The samples were cured for 24 hours and subsequently post-cured for 7 days at room temperature to ensure network formation. Mechanical characterization was performed via uniaxial tensile testing according to ASTM D638-99 standards using a SANTAM STM-20 machine at a crosshead speed of 5 mm/min and room temperature, with the Young's modulus (E) derived from the stress-strain curve slope between 0.05% and 0.25% strain.",
      "reasoning_analysis": "Increasing Factors: The Epoxy resin R510 forms a rigid, three-dimensional crosslinked thermoset network, which intrinsically provides high stiffness and resistance to deformation. The extended processing history, specifically the 24-hour cure followed by a 7-day post-cure, facilitates high conversion of reactive groups, maximizing crosslink density within the epoxy matrix and thereby enhancing the modulus of the continuous phase. Additionally, testing at room temperature ensures the measurement occurs in the glassy state where chain segment mobility is restricted. Decreasing Factors: The addition of 20 phr Carboxyl-terminated butadiene acrylonitrile (CTBN) introduces a rubbery phase with a significantly lower intrinsic modulus compared to the epoxy matrix. This toughening agent typically phase-separates into soft domains that reduce the overall composite stiffness. Furthermore, curing entirely at room temperature may yield a lower final crosslink density compared to elevated temperature curing cycles, potentially limiting the maximum rigidity of the epoxy network. Dominant Factor: Although the prolonged curing history optimizes the rigidity of the epoxy matrix, the substantial incorporation of the low-modulus CTBN rubber phase is the dominant factor influencing the final mechanical behavior. The presence of these soft inclusions fundamentally compromises the stiffness of the material to achieve toughening, qualitatively driving the Young's modulus lower relative to a neat, unmodified epoxy system despite the rigid backbone and thorough curing protocol."
    },
    "analysis_without_hierarchical_structure": {
      "descriptive_text": "The polymer sample consists of an Epoxy resin R510 matrix modified with 20 phr of Carboxyl-terminated butadiene acrylonitrile acting as a toughening agent. The components were mixed using a magnetic mixer on a hot plate and degassed with a vacuum pump before being cast into a 4 mm thick silicone mold. The system was cured for 24 hours and subsequently post-cured for 7 days at room temperature. Young's modulus was determined by uniaxial tensile test according to ASTM D638-99 standard using a SANTAM STM-20 machine at 5 mm/min crosshead speed and room temperature, with E calculated from the stress-strain curve slope between 0.05% and 0.25% strain.",
      "reasoning_analysis": "Increasing Factors: The chemical composition based on Epoxy resin R510 facilitates the formation of a rigid, highly crosslinked thermoset network during the curing process. The processing history involving a 24-hour cure followed by a 7-day post-cure at room temperature promotes high conversion of reactive groups, maximizing crosslink density and restricting segmental mobility, which intrinsically drives the modulus upward. Decreasing Factors: The addition of 20 phr Carboxyl-terminated butadiene acrylonitrile introduces a rubbery phase with a significantly lower modulus than the epoxy matrix. This toughening agent creates phase-separated soft domains that comply easily under stress, thereby reducing the overall stiffness of the composite material. Dominant Factor: Although the extended curing cycle optimizes the rigidity of the epoxy matrix, the substantial inclusion of the low-modulus CTBN rubber phase is the dominant factor. The presence of these compliant rubber particles qualitatively lowers the Young's modulus relative to a neat epoxy system, as the bulk deformation behavior is governed by the softer dispersed phase despite the high crosslink density of the continuous matrix."
    }
  },
  {
    "doi": null,
    "title": "Properties of Epoxy Networks Derived from the Reaction of Diglycidyl Ether of Bisphenol A with Polyhedral Oligomeric Silsesquioxanes Bearing OH-Functionalized Organic Substituents",
    "year": 2003,
    "chemical_composition": {
      "repeat_unit_psmiles": null,
      "monomers": [
        {
          "name": "Diglycidyl Ether of Bisphenol A",
          "smiles": "CC(C)(c1ccc(OCC2CO2)cc1)c1ccc(OCC2CO2)cc1",
          "ratio_value": null,
          "ratio_unit": null
        }
      ],
      "additives": [
        {
          "name": "Polyhedral Oligomeric Silsesquioxane",
          "type": "reactive nanofiller",
          "amount_value": 9.6,
          "amount_unit": "wt%"
        },
        {
          "name": "Benzyldimethylamine",
          "type": "initiator",
          "amount_value": 4.0,
          "amount_unit": "wt%"
        }
      ],
      "is_homopolymer": true
    },
    "processing_history": "Cured for 3 h at 80 °C and then 3 h at 120 °C. Young's modulus measured by uniaxial compression test at 1 mm/min crosshead speed, 20 °C, using Instron 4467 universal testing machine.",
    "hierarchical_structure": "Amorphous epoxy network with incorporated POSS cages. Crosslink density determined from rubbery modulus.",
    "properties": {
      "E": {
        "value": [
          2.97
        ],
        "unit": "GPa"
      }
    },
    "analysis_with_hierarchical_structure": {
      "descriptive_text": "The sample comprises an amorphous epoxy network synthesized from Diglycidyl Ether of Bisphenol A (DGEBA) monomers, modified with 9.6 wt% Polyhedral Oligomeric Silsesquioxane (POSS) as a reactive nanofiller and 4.0 wt% Benzyldimethylamine as an initiator. Processing involved a stepwise thermal cure of 3 hours at 80 °C followed by 3 hours at 120 °C, resulting in a hierarchical structure characterized by incorporated POSS cages and a crosslink density determined from the rubbery modulus. The Young's modulus was subsequently evaluated via uniaxial compression testing at 20 °C with a crosshead speed of 1 mm/min using an Instron 4467 universal testing machine.",
      "reasoning_analysis": "Increasing Factors: The incorporation of 9.6 wt% Polyhedral Oligomeric Silsesquioxane (POSS) introduces rigid inorganic silica-like cages into the matrix, which possess a significantly higher intrinsic modulus than the organic polymer backbone. As a reactive nanofiller, the POSS forms covalent bonds with the epoxy network, ensuring efficient stress transfer and restricting segmental chain mobility. Additionally, the aromatic rings within the DGEBA monomer provide backbone stiffness, and the stepwise thermal curing protocol promotes high crosslink density, further constraining chain motion and increasing stiffness. Decreasing Factors: The material remains amorphous, lacking the reinforcing effect of crystalline domains that could otherwise elevate the modulus. Furthermore, the presence of the Benzyldimethylamine initiator and any associated free volume within the network structure may introduce local compliance compared to a purely inorganic solid. The organic epoxy matrix itself is inherently less stiff than the incorporated nanofillers. Dominant Factor: The reinforcement provided by the covalently bonded, rigid POSS nanofillers qualitatively dominates the mechanical response. While the amorphous nature and organic matrix impose a baseline compliance, the high loading of reactive POSS combined with the constrained mobility from the highly crosslinked aromatic network drives the Young's modulus significantly higher than that of a neat, unfilled epoxy system."
    },
    "analysis_without_hierarchical_structure": {
      "descriptive_text": "The sample comprises a Diglycidyl Ether of Bisphenol A (DGEBA) epoxy matrix modified with 9.6 wt% Polyhedral Oligomeric Silsesquioxane (POSS) as a reactive nanofiller and 4.0 wt% Benzyldimethylamine as an initiator. The material underwent a step-wise thermal curing process consisting of 3 hours at 80 °C followed by 3 hours at 120 °C to form a crosslinked network. Mechanical characterization was conducted via uniaxial compression testing at a crosshead speed of 1 mm/min and 20 °C using an Instron 4467 universal testing machine to evaluate the Young's modulus.",
      "reasoning_analysis": "Increasing Factors: The aromatic rings within the DGEBA backbone provide intrinsic chain stiffness, while the thermal curing history promotes a high crosslink density that restricts segmental mobility. Furthermore, the incorporation of rigid POSS nanocages acts as a reinforcing phase, enhancing the material's resistance to deformation through effective stress transfer between the organic matrix and the inorganic filler. Decreasing Factors: The bulky geometry of the POSS molecules may disrupt the packing efficiency of the epoxy network, potentially increasing free volume compared to a neat resin. Additionally, any residual unreacted Benzyldimethylamine initiator remaining after the curing cycle could function as a plasticizer, locally reducing intermolecular forces and stiffness. Dominant Factor: The structural reinforcement provided by the rigid POSS nanofiller combined with the high crosslink density achieved through the elevated temperature curing schedule qualitatively dominates the mechanical behavior, driving the Young's modulus upward relative to systems lacking nanoreinforcement or sufficient thermal treatment."
    }
  },
  {
    "doi": null,
    "title": "Reinforcing brittle and ductile epoxy matrices using carbon nanotubes masterbatch",
    "year": 2014,
    "chemical_composition": {
      "repeat_unit_psmiles": null,
      "monomers": [
        {
          "name": "Diglycidyl ether of Bisphenol A",
          "smiles": "CC(C)(c1ccc(OCC2CO2)cc1)c1ccc(OCC2CO2)cc1",
          "ratio_value": 100,
          "ratio_unit": "parts by weight"
        },
        {
          "name": "HV953 US",
          "smiles": null,
          "ratio_value": 80,
          "ratio_unit": "parts by weight"
        }
      ],
      "additives": [
        {
          "name": "NC7000",
          "type": "filler",
          "amount_value": 3,
          "amount_unit": "wt%"
        },
        {
          "name": "BYK 9077",
          "type": "dispersant",
          "amount_value": null,
          "amount_unit": null
        }
      ],
      "is_homopolymer": false
    },
    "processing_history": "Araldite 2011 epoxy (Part A:Part B = 100:80). CNT powder (NC7000) dispersed with BYK 9077 and ethanol, sonicated 60 min, ethanol evaporated. Mixed with resin, sonicated 60 min. Degassed 48 h under -100 kPa at room temperature. Cast into Teflon mould. Cured 48 h at ambient temperature, post-cured 4 h at 120 °C. Young's modulus measured by uniaxial tensile test (Instron 4204, 5 kN load cell) at 5 mm/min crosshead speed, ambient temperature, according to ASTM D638-08.",
    "hierarchical_structure": "Ductile epoxy matrix with CNT powder. CNT clusters ~1 µm x 1 µm observed.",
    "properties": {
      "E": {
        "value": [
          2.203
        ],
        "unit": "GPa"
      }
    },
    "analysis_with_hierarchical_structure": {
      "descriptive_text": "The sample comprises a ductile epoxy matrix synthesized from Diglycidyl ether of Bisphenol A and HV953 US curing agent mixed at a ratio of 100:80 parts by weight. This matrix is reinforced with 3 wt% NC7000 carbon nanotube powder, which was dispersed using BYK 9077 dispersant and ethanol via sonication prior to solvent evaporation and incorporation into the resin. The mixture underwent further sonication, followed by degassing under vacuum for 48 hours at room temperature, casting into a Teflon mould, curing for 48 hours at ambient temperature, and post-curing for 4 hours at 120 °C. Hierarchical characterization reveals the presence of CNT clusters approximately 1 µm x 1 µm within the matrix, and the Young's modulus was determined via uniaxial tensile testing according to ASTM D638-08.",
      "reasoning_analysis": "Increasing Factors: The incorporation of NC7000 carbon nanotubes introduces a rigid filler phase with inherently high stiffness, which typically elevates the composite Young's modulus through load transfer mechanisms. Additionally, the processing history includes a post-cure step at 120 °C, which increases the crosslink density of the epoxy network, thereby restricting chain segment mobility and enhancing structural rigidity. The extensive degassing under vacuum also minimizes void content, preventing stress concentrators that would otherwise reduce the effective load-bearing cross-section. Decreasing Factors: The hierarchical structure reveals CNT clusters approximately 1 µm x 1 µm, indicating agglomeration which reduces the effective aspect ratio of the nanotubes and creates local stress concentrations that limit reinforcement efficiency. Furthermore, the matrix is described as ductile, suggesting a lower crosslink density or flexible segments compared to brittle high-modulus epoxies, which intrinsically lowers the baseline modulus. The presence of the BYK 9077 dispersant may also introduce compliant interphase regions if not fully bound, potentially softening the filler-matrix interface. Dominant Factor: While the ductile nature of the matrix and nanotube agglomeration impose limitations on reinforcement efficiency, the high intrinsic stiffness of the carbon nanotubes combined with the increased crosslink density from the thermal post-cure qualitatively dominates the final behavior, establishing a Young's modulus significantly higher than the neat resin despite the microstructural defects."
    },
    "analysis_without_hierarchical_structure": {
      "descriptive_text": "The sample is an epoxy-based composite formulated from Diglycidyl ether of Bisphenol A and HV953 US mixed at a weight ratio of 100:80 parts. Reinforcement was achieved by incorporating 3 wt% NC7000 carbon nanotube powder, which was pre-dispersed using BYK 9077 dispersant in ethanol through 60 minutes of sonication followed by solvent evaporation. This filler mixture was subsequently blended with the resin system and subjected to further sonication for 60 minutes. The formulation was degassed under vacuum at -100 kPa for 48 hours at room temperature, cast into a Teflon mould, and cured for 48 hours at ambient temperature followed by a post-cure cycle of 4 hours at 120 °C. The Young's modulus was determined using uniaxial tensile testing at a crosshead speed of 5 mm/min under ambient conditions according to ASTM D638-08.",
      "reasoning_analysis": "Increasing Factors: The inclusion of NC7000 carbon nanotubes introduces a high-stiffness filler phase that significantly reinforces the polymer matrix through load transfer mechanisms. The processing history involving extensive sonication promotes uniform dispersion and exfoliation of the nanotubes, maximizing the interfacial area available for stress transfer. Additionally, the thermal protocol featuring a 120 °C post-cure ensures a high crosslink density within the epoxy network, restricting segmental mobility and increasing the intrinsic rigidity of the matrix. The prolonged vacuum degassing minimizes void formation, preventing porosity-induced reductions in effective load-bearing area. Decreasing Factors: The presence of the BYK 9077 dispersant creates a chemical interphase between the nanotubes and the epoxy matrix that may exhibit lower modulus than the bulk cured resin, potentially limiting the efficiency of stress transfer. Furthermore, despite solvent evaporation steps, trace residuals of ethanol could act as a plasticizer if not fully removed, increasing free volume. There is also a risk that some nanotube agglomeration persists despite sonication, which would act as stress concentrators rather than effective reinforcement. Dominant Factor: The dominant factor governing the Young's modulus is the reinforcement provided by the rigid carbon nanotube network within the highly crosslinked epoxy matrix. The intrinsic stiffness of the fillers combined with the optimized dispersion and high degree of cure achieved through post-curing qualitatively outweighs the compliance introduced by the dispersant interphase or potential minor processing artifacts, resulting in a net increase in modulus relative to the neat resin system."
    }
  },
  {
    "doi": "10.1177/0731684413476354",
    "title": "Influence of carbon nanotubes grown on the fibres on damage progression in woven carbon-epoxy composites",
    "year": 2013,
    "chemical_composition": {
      "repeat_unit_psmiles": null,
      "monomers": [
        {
          "name": "Epikote 828 LV (Epoxy resin)",
          "smiles": null,
          "ratio_value": null,
          "ratio_unit": null
        },
        {
          "name": "Epikure DX 6514 (Hardener)",
          "smiles": null,
          "ratio_value": null,
          "ratio_unit": null
        }
      ],
      "additives": [
        {
          "name": "Carbon fiber (6K HTA)",
          "type": "reinforcement",
          "amount_value": 50.6,
          "amount_unit": "vol%"
        },
        {
          "name": "Carbon nanotubes (MWCNT)",
          "type": "filler",
          "amount_value": 3.0,
          "amount_unit": "wt% on fabric"
        },
        {
          "name": "Nickel catalyst",
          "type": "catalyst",
          "amount_value": 0.2,
          "amount_unit": "wt% on fiber"
        }
      ],
      "is_homopolymer": false
    },
    "processing_history": "CNT grown on fabric (300°C heat, Ni catalyst dip, 120°C dry, 600°C reactor 90s). VARTM processing with 5 plies. Cured at 70°C for 1 h, post-cured at 160°C for 2 h. Young's modulus measured by uniaxial tensile test on Instron 4505 at 5 mm/min crosshead speed. Modulus calculated from stress-strain curve over strain range 0.3-0.6%.",
    "hierarchical_structure": "2/2 Twill woven carbon fabric composite. Fiber volume fraction 50.6 ± 0.24%. CNT on fibers (2-4 wt% on fabric).",
    "properties": {
      "E": {
        "value": [
          55.76
        ],
        "unit": "GPa"
      }
    },
    "analysis_with_hierarchical_structure": {
      "descriptive_text": "The sample is a hierarchical composite material comprising an Epikote 828 LV epoxy resin matrix cured with Epikure DX 6514 hardener, reinforced with 2/2 twill woven 6K HTA carbon fabric at a fiber volume fraction of 50.6 ± 0.24%. Multi-walled carbon nanotubes (MWCNT) were grown in-situ on the fiber surface using a nickel catalyst dip followed by thermal treatment at 600°C, resulting in a nanotube loading of approximately 3.0 wt% on the fabric. The composite laminate was manufactured using Vacuum Assisted Resin Transfer Molding (VARTM) with five plies, subjected to a curing cycle at 70°C for 1 hour and a post-cure at 160°C for 2 hours. Mechanical characterization was performed via uniaxial tensile testing on an Instron 4505 at a crosshead speed of 5 mm/min, with the modulus calculated from the stress-strain curve over a strain range of 0.3-0.6%.",
      "reasoning_analysis": "Increasing Factors: The high volume fraction of 6K HTA carbon fibers (50.6 vol%) serves as the primary load-bearing component, significantly elevating the composite stiffness according to rule of mixtures principles. Additionally, the presence of MWCNTs on the fiber surface enhances the interfacial shear strength between the fiber and the epoxy matrix, improving stress transfer efficiency, while the post-curing step at 160°C maximizes the crosslink density of the thermoset matrix, thereby increasing the matrix modulus. Decreasing Factors: The 2/2 twill weave architecture introduces fiber crimp, which misaligns the fibers relative to the loading axis and reduces the effective modulus compared to unidirectional laminates. Furthermore, the VARTM processing method carries a risk of void formation or incomplete resin wetting within the dense fabric plies, which can act as stress concentrators and lower the overall stiffness. Dominant Factor: The intrinsic high stiffness of the carbon fibers combined with the substantial fiber volume fraction qualitatively dominates the mechanical response, outweighing the geometric inefficiencies introduced by the twill weave and potential processing-induced defects, resulting in a material behavior governed primarily by the reinforcement phase rather than the matrix or interface alone."
    },
    "analysis_without_hierarchical_structure": {
      "descriptive_text": "The composite system comprises an epoxy matrix synthesized from Epikote 828 LV resin and Epikure DX 6514 hardener, reinforced with 6K HTA carbon fibers at a volume fraction of 50.6%. Multi-walled carbon nanotubes were grown directly onto the fabric using a nickel catalyst via a thermal process involving heating at 300°C, catalyst dipping, drying at 120°C, and reactor treatment at 600°C for 90 seconds. The laminate was manufactured using Vacuum Assisted Resin Transfer Molding with 5 plies, followed by a curing cycle of 70°C for 1 hour and post-curing at 160°C for 2 hours. Mechanical characterization was performed via uniaxial tensile testing on an Instron 4505 at a crosshead speed of 5 mm/min, with the modulus calculated from the stress-strain curve over a strain range of 0.3% to 0.6%.",
      "reasoning_analysis": "Increasing Factors: The high volume fraction of continuous carbon fibers (50.6 vol%) serves as the primary stiffening agent, leveraging the high axial modulus of the fibers to dominate the composite response according to rule of mixtures principles. Additionally, the hierarchical incorporation of multi-walled carbon nanotubes on the fabric surface enhances interfacial rigidity and stress transfer efficiency between the matrix and fibers. The thermal processing history, specifically the post-curing at 160°C, promotes a high crosslink density within the epoxy matrix, thereby increasing the matrix modulus and its capacity to support the reinforcement. Decreasing Factors: The high-temperature chemical vapor deposition process used for CNT growth (600°C) may potentially degrade the original fiber sizing or induce thermal mismatch stresses upon cooling, which could compromise the fiber-matrix interfacial adhesion efficiency. Furthermore, residual nickel catalyst particles, though minimal, could act as microscopic stress concentrators within the interphase, slightly diminishing the effective load-bearing continuity. Dominant Factor: The volumetric dominance and intrinsic stiffness of the continuous carbon fiber reinforcement qualitatively dominate the Young's modulus behavior. While the matrix crosslinking and nanotube integration refine the interfacial mechanics and matrix contribution, the macroscopic stiffness is fundamentally determined by the fiber content and alignment established during VARTM processing, overshadowing the secondary effects of matrix properties or minor interfacial imperfections."
    }
  },
  {
    "doi": "10.1016/j.compositesb.2018.11.089",
    "title": "A comparative study on effects of natural and synthesised nano-clays on the fire and mechanical properties of epoxy composites",
    "year": null,
    "chemical_composition": {
      "repeat_unit_psmiles": null,
      "monomers": [
        {
          "name": "Diglycidyl ether of bisphenol A",
          "smiles": "CC(C)(c1ccc(OCC2CO2)cc1)c1ccc(OCC2CO2)cc1",
          "ratio_value": null,
          "ratio_unit": null
        },
        {
          "name": "Polyamine curing agent",
          "smiles": null,
          "ratio_value": null,
          "ratio_unit": null
        }
      ],
      "additives": [
        {
          "name": "Ammonium polyphosphate",
          "type": "flame retardant",
          "amount_value": 18,
          "amount_unit": "wt%"
        },
        {
          "name": "Stearate intercalated Mg-Al-LDH",
          "type": "filler",
          "amount_value": 2,
          "amount_unit": "wt%"
        }
      ],
      "is_homopolymer": false
    },
    "processing_history": "Epoxy resin, hardener (weight ratio 5.36:1), APP and LDH mixed using three roll mill (20 μm gap, 3 passes). Degassed at room temperature (21 °C). Cured in silicone moulds at room temperature for 72 h. Tensile modulus measured by uniaxial tensile test using Instron 4465 machine according to ASTM D638. Cross-head speed 5 mm/min, gauge length 50 mm. Chord modulus measured between 0.05 and 0.25% strains using mechanical extensometer.",
    "hierarchical_structure": "Amorphous epoxy matrix with dispersed LDH and APP particles.",
    "properties": {
      "E": {
        "value": [
          3.6
        ],
        "unit": "GPa"
      }
    },
    "analysis_with_hierarchical_structure": {
      "descriptive_text": "The sample comprises an epoxy network synthesized from Diglycidyl ether of bisphenol A (DGEBA) and a polyamine curing agent at a weight ratio of 5.36:1, compounded with 18 wt% Ammonium polyphosphate (APP) flame retardant and 2 wt% Stearate intercalated Mg-Al layered double hydroxide (LDH) filler. The mixture was homogenized via a three-roll mill with a 20 μm gap over three passes, degassed at room temperature, and cured in silicone moulds at room temperature for 72 hours, resulting in an amorphous epoxy matrix with dispersed LDH and APP particles. Mechanical characterization was performed using uniaxial tensile testing according to ASTM D638 on an Instron 4465 machine at a cross-head speed of 5 mm/min, with the chord modulus determined between 0.05 and 0.25% strain using a mechanical extensometer.",
      "reasoning_analysis": "Increasing Factors: The incorporation of rigid inorganic particles, specifically 18 wt% Ammonium polyphosphate and 2 wt% Mg-Al layered double hydroxide, significantly enhances the tensile modulus through composite reinforcement mechanisms where the stiff filler phase bears a disproportionate share of the applied load. The formation of a crosslinked thermoset network via the reaction between DGEBA and the polyamine curing agent intrinsically restricts chain mobility compared to linear thermoplastics, providing a rigid matrix baseline. Additionally, the use of a three-roll mill for mixing promotes uniform filler dispersion, optimizing stress transfer between the matrix and the particulate phase. Decreasing Factors: The curing process conducted at room temperature (21 °C) for 72 hours may lead to vitrification before full conversion is achieved, resulting in a lower crosslink density compared to elevated temperature curing cycles, which qualitatively reduces the stiffness of the epoxy matrix. Furthermore, high loading of flame retardant additives can sometimes introduce interfacial defects or stress concentration points if the adhesion between the organic matrix and inorganic additives is imperfect, potentially compromising the effective modulus. Dominant Factor: The high volume fraction of rigid inorganic fillers (totaling 20 wt%) is the dominant factor driving the tensile modulus upward, as the reinforcement effect of the dispersed hard particles generally outweighs the reduction in matrix stiffness caused by the room temperature curing limitations, resulting in a composite material with qualitatively higher stiffness than the neat cured resin."
    },
    "analysis_without_hierarchical_structure": {
      "descriptive_text": "The sample consists of an epoxy network formed from Diglycidyl ether of bisphenol A and a polyamine curing agent at a weight ratio of 5.36:1. This matrix was compounded with 18 wt% Ammonium polyphosphate flame retardant and 2 wt% Stearate intercalated Mg-Al-LDH filler using a three roll mill with a 20 μm gap over three passes. The mixture was degassed at room temperature (21 °C) and subsequently cured in silicone moulds at room temperature for 72 hours. The tensile modulus was determined via uniaxial tensile testing on an Instron 4465 machine according to ASTM D638, utilizing a cross-head speed of 5 mm/min and a gauge length of 50 mm, with the chord modulus calculated between 0.05 and 0.25% strains using a mechanical extensometer.",
      "reasoning_analysis": "Increasing Factors: The formation of a covalently crosslinked thermoset network inherently provides structural rigidity compared to linear polymers. The incorporation of 18 wt% Ammonium polyphosphate and 2 wt% Mg-Al-LDH introduces rigid inorganic phases with significantly higher modulus than the organic matrix, while the three-roll mill processing ensures adequate dispersion to maximize reinforcement efficiency. Decreasing Factors: The curing protocol conducted entirely at room temperature (21 °C) likely results in a lower final crosslink density compared to elevated temperature cures, increasing the free volume and segmental mobility of the epoxy network which reduces matrix stiffness. Additionally, the high loading of particulate flame retardant may introduce interfacial defects or stress concentrations that could compromise load transfer efficiency. Dominant Factor: The substantial volume fraction of rigid inorganic fillers serves as the dominant factor enhancing the tensile modulus, as the mechanical contribution of the 20 wt% composite filler phase typically outweighs the compliance introduced by the ambient curing conditions, resulting in a net stiffening effect relative to a neat, room-temperature cured epoxy."
    }
  },
  {
    "doi": "10.1016/j.jallcom.2016.04.147",
    "title": "Microwave synthesis of ultrathin, non-agglomerated CuO nanosheets and their evaluation as nanofillers for polymer nanocomposites",
    "year": 2016,
    "chemical_composition": {
      "repeat_unit_psmiles": null,
      "monomers": [
        {
          "name": "Resin L385",
          "smiles": null,
          "ratio_value": 100,
          "ratio_unit": "parts by weight"
        },
        {
          "name": "Hardener 386",
          "smiles": null,
          "ratio_value": 30,
          "ratio_unit": "parts by weight"
        }
      ],
      "additives": [],
      "is_homopolymer": false
    },
    "processing_history": "Neat epoxy resin prepared by mixing Resin L385 and Hardener 386 (100:30 wt%). Prepared using the same procedure as nanocomposites including addition of ethanol. Air bubbles removed via degassing for 1 h each for mixture and hardener. Cured at room temperature for 24 h, followed by 2 h heating at 80 °C. Young's modulus measured by uniaxial tensile test using LRX Plus Materials Testing Machine at a loading rate of 2 mm/min, specimen dimensions 120 x 13 x 3.2 mm.",
    "hierarchical_structure": "Smooth surface morphology observed by SEM.",
    "properties": {
      "E": {
        "value": [
          1.8453
        ],
        "unit": "GPa"
      }
    },
    "analysis_with_hierarchical_structure": {
      "descriptive_text": "The sample comprises a neat epoxy resin system formulated from Resin L385 and Hardener 386 mixed at a weight ratio of 100:30. Although designated as a neat resin, the preparation protocol involved the addition of ethanol following the procedure used for nanocomposites, followed by degassing of the mixture and hardener for one hour each to eliminate air bubbles. The material underwent curing at room temperature for 24 hours and was subsequently post-cured by heating at 80 °C for 2 hours. Scanning electron microscopy indicated a smooth surface morphology, and the Young's modulus was evaluated via uniaxial tensile testing using an LRX Plus Materials Testing Machine at a loading rate of 2 mm/min on specimens measuring 120 x 13 x 3.2 mm.",
      "reasoning_analysis": "Increasing Factors: The formation of a three-dimensional covalent network through the reaction between Resin L385 and Hardener 386 fundamentally establishes the material's stiffness, while the thermal post-cure at 80 °C likely increases the degree of conversion and crosslink density, further enhancing rigidity. Additionally, the observed smooth surface morphology suggests an absence of large surface defects that could act as stress concentrators, supporting effective load transfer. Decreasing Factors: The inclusion of ethanol during the processing of a neat resin introduces the risk of residual solvent acting as a plasticizer, which would increase free volume and reduce intermolecular forces, thereby lowering the modulus. Furthermore, evaporation of the ethanol could potentially induce micro-voids if not fully managed during degassing, compromising the structural integrity. Dominant Factor: The covalent crosslink density achieved through the specific two-stage curing cycle is the dominant factor governing the Young's modulus, as the structural rigidity provided by the cured epoxy network typically outweighs the softening effects of trace residual solvents, provided the thermal post-cure was sufficient to volatilize the ethanol."
    },
    "analysis_without_hierarchical_structure": {
      "descriptive_text": "The sample comprises a neat epoxy resin system formulated by mixing Resin L385 and Hardener 386 at a weight ratio of 100:30. The preparation protocol involved the addition of ethanol followed by degassing of both the mixture and hardener for one hour to eliminate air bubbles. Subsequently, the material was cured at room temperature for 24 hours and post-cured by heating at 80 °C for 2 hours. The Young's modulus was characterized via uniaxial tensile testing using an LRX Plus Materials Testing Machine at a loading rate of 2 mm/min with specimen dimensions of 120 x 13 x 3.2 mm.",
