Repository: hhtrick/HHT-code

# HHT training framework

This directory contains model training, embedding precomputation, inference, article-level baselines and the curated datasets. All commands below assume that the working directory is `train_code/`.

## 3. Datasets and fixed partitions

Each main dataset is a JSON array at `dataset/{property}/{property}.json`. Entries contain source metadata, `chemical_composition`, `processing_history`, `hierarchical_structure`, `properties`, and two generated-analysis objects. Targets are stored as `properties[property]["value"]`; source metadata and target values are not predictive input fields.

| Property | Train | Validation | Test | Total |
|---|---:|---:|---:|---:|

File: train_code/continue_train_dataset/E/E.json (part 5 of 106)
[
      "reasoning_analysis": "Increasing Factors: The formation of a covalently crosslinked thermoset network between Resin L385 and Hardener 386 fundamentally restricts chain mobility, significantly enhancing stiffness. The processing history includes a thermal post-cure at 80 °C, which likely increases the degree of conversion and crosslinking density, thereby raising the modulus. Additionally, the degassing step removes entrapped air voids, preventing stress concentrations and ensuring a denser material structure that supports higher load bearing. Decreasing Factors: The processing history notes the addition of ethanol during preparation; if this solvent is not completely evaporated prior to or during the curing stages, residual ethanol molecules could act as plasticizers within the network, increasing free volume and reducing intermolecular forces, which would lower the modulus. Furthermore, the initial 24-hour cure at room temperature may result in a lower initial crosslink density compared to a purely high-temperature cure, potentially limiting the maximum achievable stiffness before the post-cure. Dominant Factor: The intrinsic rigidity provided by the highly crosslinked epoxy network architecture, optimized by the thermal post-curing cycle, is the dominant factor governing the Young's modulus. While residual solvent poses a risk of plasticization, the covalent network formation and void reduction through degassing establish a stiff structural framework that qualitatively outweighs the potential softening effects, defining the material as a rigid thermoset."
    }
  },
  {
    "doi": "10.1016/j.polymer.2017.04.007",
    "title": "Hybrid POSS-Hyperbranched polymer additives for simultaneous reinforcement and toughness improvements in epoxy networks",
    "year": 2017,
    "chemical_composition": {
      "repeat_unit_psmiles": null,
      "monomers": [
        {
          "name": "Diglycidylether of bisphenol A",
          "smiles": "CC(C)(c1ccc(OCC2CO2)cc1)c3ccc(OCC4CO4)cc3",
          "ratio_value": 73,
          "ratio_unit": "wt%"
        },
        {
          "name": "3,3'-diaminodiphenylsulfone",
          "smiles": "Nc1ccc(S(=O)(=O)c2ccc(N)cc2)cc1",
          "ratio_value": 27,
          "ratio_unit": "wt%"
        }
      ],
      "additives": [],
      "is_homopolymer": false
    },
    "processing_history": "DGEBA and 33DDS mixed at 80 °C, degassed, cured by ramping to 180 °C at 1 °C/min followed by 3 h isothermal hold. Young's modulus measured by uniaxial compression testing (ASTM D695) at room temperature, 1.27 mm/min crosshead speed.",
    "hierarchical_structure": "Smooth fracture surfaces, typical of brittle failure in fully-cured aromatic epoxies. No apparent micro or nanoscale phase separation.",
    "properties": {
      "E": {
        "value": [
          1.77
        ],
        "unit": "GPa"
      }
    },
    "analysis_with_hierarchical_structure": {
      "descriptive_text": "The sample comprises a thermosetting epoxy network formed from Diglycidylether of bisphenol A (DGEBA) and 3,3'-diaminodiphenylsulfone (33DDS) at a weight ratio of 73:27. The precursors were mixed at 80 °C, degassed, and cured via a thermal ramp to 180 °C at 1 °C/min followed by a 3-hour isothermal hold to achieve full conversion. Structural analysis indicates a homogeneous morphology with no apparent micro or nanoscale phase separation, exhibiting smooth fracture surfaces characteristic of brittle failure in fully-cured aromatic epoxies. The Young's modulus was determined through uniaxial compression testing performed at room temperature with a crosshead speed of 1.27 mm/min in accordance with ASTM D695.",
      "reasoning_analysis": "Increasing Factors: The incorporation of rigid aromatic rings in both the DGEBA resin and the 33DDS hardener, supplemented by the stiff sulfone groups in the curing agent, significantly restricts segmental mobility and enhances backbone stiffness. The processing history involving a high-temperature isothermal cure promotes a high crosslink density, creating a constrained three-dimensional network that strongly resists elastic deformation. Additionally, the homogeneous hierarchical structure ensures efficient stress transfer without the compliance issues associated with phase-separated domains. Decreasing Factors: The ether linkages present within the DGEBA glycidyl structure introduce a degree of flexibility compared to purely aromatic backbones, which may slightly moderate the overall stiffness. Furthermore, any residual free volume resulting from the curing kinetics or thermal expansion mismatches during cooling could theoretically reduce the packing density, though this is typically minimized in fully cured systems. Dominant Factor: The high crosslink density coupled with the intrinsic rigidity of the aromatic-sulfone network structure qualitatively dominates the mechanical response. The observed brittle failure mode confirms that the covalent network constraints outweigh the flexibility of the ether linkages, establishing a high baseline Young's modulus characteristic of stiff, glassy thermoset epoxies."
    },
    "analysis_without_hierarchical_structure": {
      "descriptive_text": "The sample comprises a thermosetting epoxy network synthesized from Diglycidylether of bisphenol A and 3,3'-diaminodiphenylsulfone at weight ratios of 73% and 27%, respectively. Preparation involved mixing the components at 80 °C and degassing before curing via a temperature ramp to 180 °C at 1 °C/min followed by a 3-hour isothermal hold. Mechanical characterization was performed using uniaxial compression testing according to ASTM D695 at room temperature with a crosshead speed of 1.27 mm/min.",
      "reasoning_analysis": "Increasing Factors: The chemical composition incorporates rigid aromatic rings within both the DGEBA resin and the 33DDS curing agent, which restrict chain segment mobility and enhance stiffness, while the sulfone group in the hardener introduces strong polar interactions and additional structural rigidity. The processing history further supports a high modulus through a high-temperature cure cycle at 180 °C with a prolonged isothermal hold, promoting high crosslink density, and the degassing step minimizes void content that would otherwise act as stress concentrators. Decreasing Factors: The presence of ether linkages and the isopropylidene group within the DGEBA backbone introduces some flexibility compared to fully aromatic networks, potentially limiting the maximum achievable stiffness. Additionally, any residual free volume resulting from incomplete conversion despite the thermal treatment could reduce the effective load-bearing cross-section of the network. Dominant Factor: The high crosslink density established by the aromatic amine curing agent combined with the rigid aromatic backbone of the epoxy system qualitatively dominates the mechanical behavior, as the thermal processing history ensures full network development, making the intrinsic stiffness of the crosslinked aromatic network the primary determinant of the Young's modulus."
    }
  },
  {
    "doi": "10.1016/j.matchemphys.2022.126324",
    "title": "Mechanically robust epoxy resin-based gel polymer electrolyte stabilizing ion deposition for high-performance lithium metal batteries",
    "year": 2022,
    "chemical_composition": {
      "repeat_unit_psmiles": null,
      "monomers": [
        {
          "name": "Bisphenol A diglycidyl ether",
          "smiles": "CC(C)(c1ccc(OCC2OC2)cc1)c3ccc(OCC4OC4)cc3",
          "ratio_value": null,
          "ratio_unit": null
        },
        {
          "name": "4,4'-diaminodicyclohexyl methane",
          "smiles": "NC1CCC(CC1)CC2CCC(N)CC2",
          "ratio_value": null,
          "ratio_unit": null
        }
      ],
      "additives": [],
      "is_homopolymer": false
    },
    "processing_history": "Synthesized by mixing DGEBA and PEG200 (mass ratio 1:2.75) at 70 °C for 1 h, adding PACM curing agent at 50 °C for 0.5 h, pouring onto PVA-coated glass, curing at 80 °C for 2 h and 120 °C for 2 h, washing in water for 2 days to remove PEG200, and freeze-drying for 24 h. Young's modulus measured by universal tensile machine (Instron-1121) on pristine dry membrane at room temperature.",
    "hierarchical_structure": "Porous epoxy resin membrane with skeletal network. PEG200 removed to form pores. Pore size mainly 5-20 μm.",
    "properties": {
      "E": {
        "value": [
          0.483
        ],
        "unit": "GPa"
      }
    },
    "analysis_with_hierarchical_structure": {
      "descriptive_text": "The sample comprises a porous epoxy resin membrane constructed from a crosslinked network of Bisphenol A diglycidyl ether (DGEBA) and 4,4'-diaminodicyclohexyl methane (PACM). Synthesis involved mixing DGEBA with polyethylene glycol 200 (PEG200) at 70 °C, adding the curing agent, and casting onto PVA-coated glass followed by thermal curing at 80 °C and 120 °C. The PEG200 was subsequently removed by washing in water for two days, and the material was freeze-dried for 24 hours to produce a dry membrane with a skeletal network containing pores primarily sized between 5 and 20 μm. Mechanical characterization was performed using a universal tensile machine on the pristine dry membrane at room temperature.",
      "reasoning_analysis": "Increasing Factors: The formation of a densely crosslinked thermoset network through the reaction of DGEBA epoxide groups and PACM amine groups provides intrinsic rigidity. The chemical structure incorporates stiff aromatic rings from the DGEBA and cycloaliphatic rings from the PACM, which restrict segmental motion and enhance the intrinsic modulus of the polymer matrix. Additionally, the stepped thermal curing history promotes high conversion of functional groups, maximizing the crosslink density and structural integrity of the skeletal walls. Decreasing Factors: The hierarchical structure is defined by significant porosity resulting from the leaching of PEG200, which drastically reduces the effective load-bearing cross-sectional area. The high mass ratio of porogen to resin suggests a large void volume fraction, and the presence of micrometer-scale pores introduces stress concentrations that facilitate deformation under load. Furthermore, the freeze-drying process preserves these voids rather than consolidating the material, inherently lowering the bulk stiffness. Dominant Factor: While the cured epoxy matrix possesses high intrinsic stiffness due to its chemical composition and crosslinking, the dominant factor determining the final Young's modulus is the porous morphology. The substantial reduction in solid material volume fraction caused by the removal of the porogen qualitatively outweighs the intrinsic rigidity of the network, resulting in an effective modulus that is substantially lower than that of a non-porous bulk epoxy system."
    },
    "analysis_without_hierarchical_structure": {
      "descriptive_text": "The sample comprises a crosslinked epoxy network synthesized from Bisphenol A diglycidyl ether (DGEBA) and 4,4'-diaminodicyclohexyl methane (PACM) as the curing agent. The preparation involved mixing DGEBA with polyethylene glycol 200 (PEG200) at a mass ratio of 1:2.75 at 70 °C for 1 hour, followed by the addition of PACM at 50 °C for 0.5 hours. The mixture was cast onto PVA-coated glass and subjected to a stepwise curing protocol at 80 °C for 2 hours and 120 °C for 2 hours. Subsequently, the PEG200 was removed by washing in water for 2 days, and the resulting membrane was freeze-dried for 24 hours. The Young's modulus was determined using a universal tensile machine on the pristine dry membrane at room temperature.",
      "reasoning_analysis": "Increasing Factors: The formation of a highly crosslinked thermoset network via the reaction between the epoxide groups of DGEBA and the amine groups of PACM inherently establishes a rigid molecular architecture. The stepwise curing protocol at elevated temperatures (80 °C and 120 °C) ensures high conversion rates and crosslink density, which restricts chain mobility and enhances stiffness. Furthermore, the cycloaliphatic structure of the PACM curing agent introduces rigid cyclic units into the network backbone, contributing to higher intrinsic modulus compared to flexible aliphatic amines. The complete removal of PEG200 during the washing stage eliminates any plasticizing effect that the low molecular weight glycol would otherwise impose on the matrix. Decreasing Factors: The processing history specifies the use of PEG200 at a high mass ratio (1:2.75 relative to DGEBA) followed by water washing and freeze-drying, indicating the creation of a porous membrane structure. The presence of voids significantly reduces the effective load-bearing cross-sectional area and material density, which drastically lowers the macroscopic Young's modulus compared to a non-porous bulk epoxy solid. Additionally, the ether linkages within the DGEBA backbone provide some inherent segmental flexibility that may limit the maximum achievable stiffness. Dominant Factor: The morphological porosity induced by the leaching of the high-content PEG200 porogen is the dominant factor governing the final mechanical behavior. While the chemical crosslinking and rigid PACM curing agent establish a stiff polymer backbone, the macroscopic void volume fraction resulting from the template removal process qualitatively overrides the intrinsic matrix stiffness, leading to a Young's modulus significantly lower than that of a dense, bulk epoxy network."
    }
  },
  {
    "doi": "10.1179/1743289811Y.0000000036",
    "title": "Manufacturing process improvement and mechanical modelling of multiwalled carbon nanotube/epoxy composites",
    "year": 2013,
    "chemical_composition": {
      "repeat_unit_psmiles": null,
      "monomers": [
        {
          "name": "Epon 862 epoxy resin",
          "smiles": null,
          "ratio_value": 100,
          "ratio_unit": "weight parts"
        },
        {
          "name": "EpiCure W curing agent",
          "smiles": null,
          "ratio_value": 26.4,
          "ratio_unit": "weight parts"
        }
      ],
      "additives": [
        {
          "name": "Multiwalled carbon nanotubes",
          "type": "filler",
          "amount_value": 0.5,
          "amount_unit": "wt%"
        }
      ],
      "is_homopolymer": false
    },
    "processing_history": "MWNT (0.5 wt-%) dispersed in Epon 862/EpiCure W (100:26.4 wt ratio) via tip sonication (ice bath). Sonication: 30 W intensity, 1 h time, 10 s pulse on, 5 s pulse off. Degassed 30 min. Cured at 177 °C for 3 h in hot press. Young's modulus measured by uniaxial tensile test (ASTM D638/D882) at 1 mm/min crosshead speed, average of 5 specimens.",
    "hierarchical_structure": "MWNT/epoxy nanocomposite. SEM showed CNT aggregates with poor dispersion (30 W sonication intensity).",
    "properties": {
      "E": {
        "value": [
          2.415
        ],
        "unit": "GPa"
      }
    },
    "analysis_with_hierarchical_structure": {
      "descriptive_text": "The sample consists of a Multiwalled carbon nanotube (MWNT) reinforced epoxy nanocomposite formulated using Epon 862 epoxy resin and EpiCure W curing agent at a weight ratio of 100 to 26.4 parts. The MWNTs were incorporated at a loading of 0.5 wt% and dispersed within the resin matrix via tip sonication in an ice bath at 30 W intensity for one hour using a pulse sequence, followed by degassing for 30 minutes. The composite was subsequently cured in a hot press at 177 °C for 3 hours to form a crosslinked network. Structural characterization via SEM revealed the presence of CNT aggregates indicative of poor dispersion resulting from the specific sonication intensity employed, and the mechanical properties were evaluated using uniaxial tensile testing according to ASTM standards.",
      "reasoning_analysis": "Increasing Factors: The inherent high stiffness of the multiwalled carbon nanotubes (MWNTs) serves as a rigid reinforcement phase within the epoxy matrix, theoretically contributing to a higher composite modulus through the rule of mixtures. Additionally, the thermal curing history at 177 °C for 3 hours ensures a high degree of crosslinking within the Epon 862/EpiCure W network, resulting in a rigid thermoset backbone that intrinsically supports a high modulus. Decreasing Factors: The hierarchical structure indicates poor dispersion of the nanotubes with visible aggregates, as evidenced by SEM analysis. These aggregates act as defects rather than effective reinforcement, reducing the effective aspect ratio available for load transfer and potentially creating stress concentration points that lower the bulk modulus. Furthermore, the relatively low sonication intensity (30 W) likely failed to fully exfoliate the nanotube bundles, limiting the interfacial surface area between the filler and the matrix necessary for efficient stress transfer. Dominant Factor: While the rigid epoxy network and high-modulus filler provide a baseline for stiffness, the poor dispersion state of the MWNTs is the dominant factor. The formation of aggregates prevents the realization of the theoretical reinforcement potential of the nanotubes, meaning the composite modulus will likely be governed more by the properties of the neat epoxy matrix and the defect density introduced by the aggregates rather than the intrinsic stiffness of the carbon nanotubes."
    },
    "analysis_without_hierarchical_structure": {
      "descriptive_text": "The composite sample comprises a thermoset matrix formed from Epon 862 epoxy resin and EpiCure W curing agent mixed at a weight ratio of 100 to 26.4 parts, respectively, reinforced with 0.5 wt% Multiwalled carbon nanotubes. The nanotubes were dispersed within the resin system via tip sonication utilizing an ice bath to control thermal input, operating at 30 W intensity for 1 hour with a pulse sequence of 10 seconds on and 5 seconds off. Following dispersion, the mixture underwent degassing for 30 minutes to eliminate voids and was subsequently cured in a hot press at 177 °C for 3 hours to finalize the crosslinked network structure. Mechanical characterization was performed using a uniaxial tensile test compliant with ASTM D638/D882 standards at a crosshead speed of 1 mm/min, with the reported data representing the average of five specimens.",
      "reasoning_analysis": "Increasing Factors: The inclusion of Multiwalled carbon nanotubes serves as a rigid reinforcing phase that enhances load transfer efficiency within the composite, inherently driving the Young's modulus upward. Additionally, the high-temperature curing profile at 177 °C promotes a high degree of crosslinking density within the epoxy-amine network, significantly increasing the intrinsic stiffness of the matrix phase. The degassing step further supports higher modulus values by minimizing void content which would otherwise act as compliance sites. Decreasing Factors: The high-intensity tip sonication required for nanotube dispersion poses a risk of reducing the aspect ratio of the nanotubes through shear-induced breakage, which could diminish their reinforcing potential. Furthermore, any incomplete dispersion leading to nanotube agglomeration could create stress concentration points that locally reduce effective stiffness. Dominant Factor: The dominant factor governing the Young's modulus is the synergistic combination of the high-temperature thermal cure and the nanofiller reinforcement. The elevated curing temperature ensures a maximized crosslink density that establishes a stiff matrix baseline, while the presence of the high-modulus carbon nanotubes, assuming adequate dispersion via the controlled sonication protocol, provides a composite reinforcement effect that qualitatively outweighs potential microstructural defects induced during processing."
    }
  },
  {
    "doi": "10.1016/j.compositesa.2020.105779",
    "title": "High porosity cellulose nanopapers as reinforcement in multi-layer epoxy laminates",
    "year": 2020,
    "chemical_composition": {
      "repeat_unit_psmiles": null,
      "monomers": [
        {
          "name": "Epoxy resin (Araldite LY556)",
          "smiles": null,
          "ratio_value": 100,
          "ratio_unit": "parts by weight"
        },
        {
          "name": "Amine hardener (XB3473)",
          "smiles": null,
          "ratio_value": 23,
          "ratio_unit": "parts by weight"
        }
      ],
      "additives": [],
      "is_homopolymer": false
    },
    "processing_history": "Neat epoxy resin cast into Teflon mould, cured at 120 °C for 2 h + 180 °C for 4 h. Young's modulus measured by tensile test using Instron 5969 at 1 mm/min crosshead speed, 25 °C, 50% RH, video extensometer.",
    "hierarchical_structure": "Unreinforced cured epoxy, density 1180 kg/m3.",
    "properties": {
      "E": {
        "value": [
          1.6
        ],
        "unit": "GPa"
      }
    },
    "analysis_with_hierarchical_structure": {
      "descriptive_text": "This material system comprises an unreinforced cured epoxy network synthesized from Araldite LY556 epoxy resin and XB3473 amine hardener at a mixing ratio of 100 to 23 parts by weight, respectively. The specimen was fabricated by casting the neat resin mixture into a Teflon mould and subjecting it to a sequential thermal curing cycle of 2 hours at 120 °C followed by 4 hours at 180 °C. Possessing a density of 1180 kg/m³, the resulting solid was characterized via tensile testing using an Instron 5969 machine at a crosshead speed of 1 mm/min under controlled environmental conditions of 25 °C and 50% relative humidity, utilizing a video extensometer for strain acquisition.",
      "reasoning_analysis": "Increasing Factors: The development of a highly crosslinked three-dimensional network through the reaction of the epoxy resin with the amine hardener fundamentally restricts polymer chain mobility, leading to a substantial increase in stiffness. The elevated post-cure temperature of 180 °C promotes a high degree of conversion and crosslinking density, which reduces free volume and enhances the rigidity of the molecular backbone. Additionally, performing the tensile test at 25 °C likely ensures the material is in its glassy state, where the elastic modulus is maximized relative to the rubbery plateau. Decreasing Factors: The unreinforced nature of the sample means the modulus is limited to that of the neat polymer matrix, lacking the stiffening contribution of fibrous or particulate fillers. Furthermore, the testing condition of 50% relative humidity may allow for minor moisture uptake, which can act as a plasticizer to weaken intermolecular interactions and slightly depress the modulus compared to a fully desiccated state. Dominant Factor: The high crosslink density established by the specific high-temperature curing history is the dominant factor determining the Young's modulus. This covalent network architecture creates a rigid glassy structure that dictates the mechanical stiffness, outweighing the modest softening effects of environmental humidity or the absence of external reinforcement."
    },
    "analysis_without_hierarchical_structure": {
      "descriptive_text": "The sample comprises a crosslinked network formed from Araldite LY556 epoxy resin and XB3473 amine hardener mixed at 100 and 23 parts by weight, respectively. The neat mixture was cast into a Teflon mould and subjected to a sequential thermal curing cycle of 2 hours at 120 °C followed by 4 hours at 180 °C. Mechanical characterization was performed via tensile testing using an Instron 5969 apparatus at a crosshead speed of 1 mm/min under controlled environmental conditions of 25 °C and 50% relative humidity, with strain monitored by a video extensometer.",
      "reasoning_analysis": "Increasing Factors: The formation of a densely crosslinked thermoset network through the reaction between the epoxy resin and amine hardener significantly restricts chain segment mobility, inherently driving the Young's modulus higher compared to linear thermoplastics. Furthermore, the rigorous two-step thermal curing history, particularly the post-cure at 180 °C, ensures a high degree of conversion and network completion, maximizing the structural rigidity. Testing at 25 °C, which is presumably well below the glass transition temperature of the fully cured system, ensures the material exhibits its high glassy state modulus. Decreasing Factors: The absence of rigid fillers or reinforcing fibers in the chemical composition means the modulus relies solely on the matrix stiffness, which is inherently lower than that of reinforced composite systems. Additionally, testing at 50% relative humidity introduces the possibility of minor moisture absorption, which could act as a mild plasticizer increasing free volume and slightly reducing stiffness compared to dry conditions. Dominant Factor: The high crosslink density established by the specific amine curing chemistry and the elevated temperature curing cycle is the dominant factor governing the mechanical response. This network architecture fundamentally dictates the high stiffness characteristic of the glassy thermoset, overriding the lack of external reinforcement or minor environmental plasticization effects."
    }
  },
  {
    "doi": "10.1002/pen.25889",
    "title": "Tetraglycidyl ether 1.1.2.2-tetraphenyl ethane epoxy resin modified by carbon nanotubes",
    "year": 2022,
    "chemical_composition": {
      "repeat_unit_psmiles": null,
      "monomers": [
        {
          "name": "Tetraglycidyl ether 1.1.2.2-tetraphenyl ethane",
          "smiles": null,
          "ratio_value": 80,
          "ratio_unit": "parts by weight"
        },
        {
          "name": "Bisphenol A diglycidyl ether",
          "smiles": "CC(C)(C1=CC=C(OCC2CO2)C=C1)C1=CC=C(OCC2CO2)C=C1",
          "ratio_value": 20,
          "ratio_unit": "parts by weight"
        },
        {
          "name": "Methyl tetrahydrophthalic anhydride",
          "smiles": "CC1=CCC2C(C1)C(=O)OC(=O)C2",
          "ratio_value": 80,
          "ratio_unit": "parts by weight"
        }
      ],
      "additives": [
        {
          "name": "Epoxy-grafted Carbon Nanotubes",
          "type": "filler",
          "amount_value": 0,
          "amount_unit": "wt%"
        },
        {
          "name": "2-(4-aminophenyl)-5-aminobenzimidazole",
          "type": "accelerator",
          "amount_value": 1,
          "amount_unit": "parts by weight"
        }
      ],
      "is_homopolymer": false
    },
    "processing_history": "TGETPE mixed with DGEBA/E-CNTs and MeTHPA/APABI. Degassed 30 min vacuum. Cured: 120°C/1h, 140°C/2h, 160°C/2h, 180°C/2h, post-cure 220°C/1h. Young's modulus (reported as flexural modulus in Table 3) measured by bending test at room temperature, 2 mm/min crosshead speed, GB/T 2567-2008.",
    "hierarchical_structure": "Neat resin. Fracture section flat and smooth with shallow river-shaped patterns, indicating brittle fracture.",
    "properties": {
      "E": {
        "value": [
          2.71
        ],
        "unit": "GPa"
      }
    },
    "analysis_with_hierarchical_structure": {
      "descriptive_text": "The sample comprises a thermosetting epoxy network formed from Tetraglycidyl ether 1.1.2.2-tetraphenyl ethane (80 parts by weight) and Bisphenol A diglycidyl ether (20 parts by weight), cured with Methyl tetrahydrophthalic anhydride (80 parts by weight) using 2-(4-aminophenyl)-5-aminobenzimidazole (1 part by weight) as an accelerator. The mixture was degassed under vacuum for 30 minutes and subjected to a staged curing cycle ranging from 120°C to 180°C, followed by a post-cure at 220°C for 1 hour. Characterized as a neat resin, the material displays a flat and smooth fracture surface with shallow river-shaped patterns indicative of brittle failure, and its mechanical properties were assessed via bending test at room temperature according to GB/T 2567-2008.",
      "reasoning_analysis": "Increasing Factors: The use of Tetraglycidyl ether 1.1.2.2-tetraphenyl ethane as the primary monomer introduces a tetra-functional crosslinking node, significantly increasing the network crosslink density which restricts chain segment mobility and drives the E higher. Additionally, the abundant aromatic rings within both epoxy monomers provide intrinsic backbone rigidity, while the high-temperature post-cure at 220°C ensures maximal conversion of functional groups, further densifying the network structure to enhance stiffness. Decreasing Factors: The incorporation of 20 parts by weight of Bisphenol A diglycidyl ether, a difunctional monomer, slightly reduces the overall crosslink density compared to a pure tetra-functional system, potentially lowering the E. Furthermore, the hierarchical structure confirms a neat resin morphology without nanofiller reinforcement, lacking the stiffening contribution typically provided by composite fillers, and the anhydride curing agent may introduce ester linkages that possess slightly higher flexibility compared to alternative amine-based curing chemistries. Dominant Factor: The high functionality of the tetraphenyl ethane derivative combined with the rigorous thermal processing history qualitatively dominates the mechanical response, creating a densely crosslinked, rigid aromatic network that dictates the stiffness behavior despite the dilution effect of the difunctional comonomer and lack of nanofiller reinforcement."
    },
    "analysis_without_hierarchical_structure": {
      "descriptive_text": "The sample comprises a thermosetting epoxy network synthesized from Tetraglycidyl ether 1.1.2.2-tetraphenyl ethane (80 parts by weight) and Bisphenol A diglycidyl ether (20 parts by weight) as the resin base, cured with Methyl tetrahydrophthalic anhydride (80 parts by weight) using 2-(4-aminophenyl)-5-aminobenzimidazole (1 part by weight) as an accelerator. The formulation was degassed under vacuum for 30 minutes and underwent a multi-step curing protocol involving heating at 120°C for 1 hour, 140°C for 2 hours, 160°C for 2 hours, and 180°C for 2 hours, concluding with a post-cure at 220°C for 1 hour. The Young's modulus, recorded as flexural modulus, was evaluated via a bending test conducted at room temperature with a crosshead speed of 2 mm/min in accordance with GB/T 2567-2008.",
      "reasoning_analysis": "Increasing Factors: The primary resin component, Tetraglycidyl ether 1.1.2.2-tetraphenyl ethane, possesses a rigid tetraphenyl ethane core and high epoxy functionality, which significantly restricts chain mobility and promotes a high crosslink density upon curing. Furthermore, the processing history includes a high-temperature post-cure at 220°C, which ensures maximum conversion of reactive groups and minimizes free volume, thereby enhancing stiffness. Decreasing Factors: The inclusion of Bisphenol A diglycidyl ether introduces flexible isopropylidene linkages into the network architecture, which can lower the overall modulus compared to a pure TGETPE system. Additionally, the absence of reinforcing fillers, indicated by the 0 wt% loading of Epoxy-grafted Carbon Nanotubes, means the material relies solely on the matrix stiffness without composite reinforcement effects. Dominant Factor: The structural rigidity imparted by the bulky aromatic cores of the majority TGETPE component combined with the high crosslink density achieved through the aggressive thermal curing cycle qualitatively dominates the mechanical response, resulting in a stiff network despite the presence of the flexible DGEBA modifier and lack of nanofillers."
    }
  },
  {
    "doi": "10.1063/1.4876849",
    "title": "Epoxy composites based on inexpensive tire waste filler",
    "year": 2014,
    "chemical_composition": {
      "repeat_unit_psmiles": null,
      "monomers": [
        {
          "name": "NPEL (Bisphenol A-type epoxy resin)",
          "smiles": "CC(C)(c1ccc(OCC2CO2)cc1)c2ccc(OCC3CO3)cc2",
          "ratio_value": null,
          "ratio_unit": null
        }
      ],
      "additives": [
        {
          "name": "Epamine PC17",
          "type": "crosslinker",
          "amount_value": 30,
          "amount_unit": "wt%"
        },
        {
          "name": "2,4,6-tris(dimethylaminomethyl)phenol",
          "type": "accelerator",
          "amount_value": 1,
          "amount_unit": "wt%"
        },
        {
          "name": "Tire Waste",
          "type": "filler",
          "amount_value": 50,
          "amount_unit": "wt%"
        }
      ],
      "is_homopolymer": false
    },
    "processing_history": "NPEL epoxy composite with 50 wt% Tire Waste (TW). TW mixed with epoxy matrix (1200 rpm, 3 h), ultrasounded (60 min, 60ºC). Hardener and accelerator added, degassed 60 min RT, cured 24h (40ºC to 120ºC). ASTM D 638 specimens. Young's modulus measured by uniaxial tensile test according to ASTM D 638.",
    "hierarchical_structure": "Epoxy matrix with dispersed tire waste filler. Characterized by SEM and XRD.",
    "properties": {
      "E": {
        "value": [
          4.6
        ],
        "unit": "GPa"
      }
    },
    "analysis_with_hierarchical_structure": {
      "descriptive_text": "The sample is a composite material based on a Bisphenol A-type epoxy resin (NPEL) matrix reinforced with 50 wt% Tire Waste filler. The system includes 30 wt% Epamine PC17 as a crosslinking agent and 1 wt% 2,4,6-tris(dimethylaminomethyl)phenol as an accelerator. Processing involved high-shear mixing at 1200 rpm for 3 hours and ultrasonication at 60ºC for 60 minutes to disperse the filler, followed by degassing at room temperature and thermal curing over 24 hours with a temperature ramp from 40ºC to 120ºC. The resulting structure consists of an epoxy matrix with dispersed tire waste, characterized by SEM and XRD, with Young's modulus determined via uniaxial tensile testing according to ASTM D 638.",
      "reasoning_analysis": "Increasing Factors: The Bisphenol A backbone contains rigid aromatic rings that restrict chain flexibility, intrinsically promoting a higher modulus. The use of 30 wt% crosslinker combined with a thermal cure cycle up to 120ºC facilitates a high degree of crosslinking, creating a dense network that further restricts segmental motion and enhances stiffness. Additionally, the processing history involving high-shear mixing and ultrasonication improves filler dispersion and interfacial adhesion, minimizing voids and maximizing stress transfer efficiency within the composite. Decreasing Factors: The incorporation of 50 wt% Tire Waste introduces a significant volume fraction of elastomeric material, which typically possesses a much lower intrinsic modulus than the cured epoxy matrix. This compliant phase acts to dilute the stiffness of the rigid matrix according to composite micromechanics. Furthermore, potential mismatches in mechanical properties between the rubbery filler and the glassy matrix may create interfacial regions with reduced load-bearing capacity. Dominant Factor: While the rigid aromatic backbone and high crosslink density of the epoxy matrix drive the modulus upward, the high loading (50 wt%) of the compliant tire waste filler is the dominant factor qualitatively governing the final stiffness. The substantial volume fraction of the low-modulus filler phase likely outweighs the reinforcing effects of the matrix rigidity and processing optimization, resulting in a composite modulus that is constrained by the mechanical properties of the tire waste inclusion."
    },
    "analysis_without_hierarchical_structure": {
      "descriptive_text": "The sample consists of a Bisphenol A-type epoxy resin (NPEL) matrix chemically crosslinked with Epamine PC17 hardener at 30 wt% and accelerated by 1 wt% 2,4,6-tris(dimethylaminomethyl)phenol. This thermoset network is reinforced with 50 wt% Tire Waste filler. The composite was fabricated by mixing the Tire Waste with the epoxy matrix at 1200 rpm for 3 hours, followed by ultrasonication for 60 minutes at 60ºC to ensure dispersion. After adding the hardener and accelerator, the mixture was degassed for 60 minutes at room temperature and cured for 24 hours with a temperature ramp from 40ºC to 120ºC. Standard ASTM D 638 specimens were prepared, and the Young's modulus was determined via uniaxial tensile testing.",
      "reasoning_analysis": "Increasing Factors: The formation of a densely crosslinked thermoset network via the reaction between the Bisphenol A-type epoxy resin and the Epamine PC17 hardener significantly restricts chain segment mobility, intrinsically increasing the stiffness of the matrix phase. Furthermore, the thermal curing profile ramping to 120ºC ensures a high degree of conversion, maximizing the intrinsic Young's modulus of the epoxy network, while ultrasonication promotes filler-matrix adhesion which can mitigate stress concentration effects. Decreasing Factors: The incorporation of 50 wt% Tire Waste acts as a compliant filler phase. Since vulcanized rubber particles typically possess a much lower elastic modulus than the cured epoxy matrix, their inclusion introduces regions of high compliance within the material. According to composite mechanics, adding a low-modulus phase at such a high weight fraction significantly reduces the overall stiffness of the composite compared to the neat polymer. Dominant Factor: The high loading fraction of the compliant Tire Waste filler is the dominant factor governing the final Young's modulus. While the crosslinking density establishes a rigid baseline for the matrix, the volumetric dominance of the low-modulus rubber particles overrides the matrix stiffness, qualitatively resulting in a composite modulus that is lower than that of the unfilled cured epoxy system."
    }
  },
  {
    "doi": "10.1016/j.jmgm.2022.108311",
    "title": "Effect of adsorption, hardener, and temperature on mechanical properties of epoxy nanocomposites with functionalized graphene: A molecular dynamics study",
    "year": null,
    "chemical_composition": {
      "repeat_unit_psmiles": null,
      "monomers": [
        {
          "name": "Epoxy Novolac",
          "smiles": null,
          "ratio_value": 90,
          "ratio_unit": "wt%"
        },
        {
          "name": "Diethyltoluenediamine",
          "smiles": "CCc1cc(N)cc(CC)c1N",
          "ratio_value": 10,
          "ratio_unit": "wt%"
        }
      ],
      "additives": [
        {
          "name": "Graphene Oxide",
          "type": "filler",
          "amount_value": null,
          "amount_unit": "wt%"
        }
      ],
      "is_homopolymer": false
    },
    "processing_history": "Molecular dynamics simulation using LAMMPS. Tensile test at 300 K. Epoxy:Hardener ratio 90:10 wt%. GO content not specified (likely 3 wt%).",
    "hierarchical_structure": "Nanocomposite with graphene oxide.",
    "properties": {
      "E": {
        "value": [
          3.53
        ],
        "unit": "GPa"
      }
    },
    "analysis_with_hierarchical_structure": {
      "descriptive_text": "The sample comprises an Epoxy Novolac matrix cured with Diethyltoluenediamine (DETDA) at a 90:10 weight ratio, incorporating Graphene Oxide as a nanofiller to form a reinforced nanocomposite. The material system was modeled using molecular dynamics simulations via LAMMPS, where the cured network structure was subjected to a tensile test at 300 K to evaluate mechanical performance. This hierarchical structure features dispersed graphene oxide sheets within the crosslinked thermoset network, creating an interphase region between the rigid filler and the epoxy matrix.",
