Repository: hhtrick/HHT-code

# HHT training framework

This directory contains model training, embedding precomputation, inference, article-level baselines and the curated datasets. All commands below assume that the working directory is `train_code/`.

## 3. Datasets and fixed partitions

Each main dataset is a JSON array at `dataset/{property}/{property}.json`. Entries contain source metadata, `chemical_composition`, `processing_history`, `hierarchical_structure`, `properties`, and two generated-analysis objects. Targets are stored as `properties[property]["value"]`; source metadata and target values are not predictive input fields.

| Property | Train | Validation | Test | Total |
|---|---:|---:|---:|---:|

File: train_code/continue_train_dataset/E/E.json (part 6 of 106)
[
      "reasoning_analysis": "Increasing Factors: The formation of a covalently crosslinked thermoset network between the Epoxy Novolac and DETDA restricts segmental chain mobility, inherently establishing a high baseline stiffness. The incorporation of Graphene Oxide introduces a high-aspect-ratio nanofiller with exceptional intrinsic modulus, which facilitates stress transfer from the polymer matrix to the filler via the shear-lag mechanism, thereby reinforcing the composite. Additionally, the tensile test conducted at 300 K likely places the material in the glassy state, where chain motions are frozen, maximizing the elastic response. Decreasing Factors: Potential interfacial slippage or weak adhesion between the graphene oxide sheets and the epoxy matrix could reduce load transfer efficiency, limiting the reinforcement effect. If the 90:10 curing ratio deviates from the optimal stoichiometric balance, incomplete crosslinking or excess free volume within the network could decrease the overall network density and stiffness. Furthermore, computational modeling constraints may not fully capture physical entanglements or defects present in experimental samples, potentially influencing the predicted stiffness. Dominant Factor: The dominant factor influencing the Young's Modulus is the synergistic combination of the high crosslink density of the cured epoxy network and the rigid reinforcement provided by the Graphene Oxide nanofiller. While interfacial quality and stoichiometry play roles, the intrinsic rigidity of the GO sheets embedded within the glassy thermoset matrix qualitatively drives the modulus significantly higher than that of the neat non-filled polymer system."
    },
    "analysis_without_hierarchical_structure": {
      "descriptive_text": "The sample comprises an Epoxy Novolac resin cured with Diethyltoluenediamine at a 90:10 weight ratio, incorporated with Graphene Oxide filler. The material system was modeled using molecular dynamics simulations via LAMMPS, with a tensile test performed at 300 K to assess mechanical properties, where the Graphene Oxide content was estimated at approximately 3 wt%.",
      "reasoning_analysis": "Increasing Factors: The aromatic structure of the Epoxy Novolac monomer provides inherent backbone rigidity, while the reaction with Diethyltoluenediamine forms a densely crosslinked thermoset network that significantly restricts chain mobility. The inclusion of Graphene Oxide introduces a high-modulus nanophase that enhances stiffness through load transfer and constrains polymer segmental motion at the interface. Additionally, performing the tensile test at 300 K ensures the epoxy matrix remains in the glassy state, maximizing the elastic response. Decreasing Factors: Deviations from the optimal stoichiometric ratio in the 90:10 epoxy-to-hardener mixture could result in incomplete curing, leaving unreacted chains that increase free volume and reduce network stiffness. Furthermore, if the molecular dynamics model does not perfectly capture exfoliation or interfacial adhesion, aggregator formation of the Graphene Oxide could act as defects rather than reinforcement, potentially lowering the effective modulus. Dominant Factor: The dominant factor governing the Young's Modulus is the synergistic combination of the rigid, highly crosslinked Novolac network and the high aspect ratio stiffness of the Graphene Oxide filler. While curing efficiency plays a role, the intrinsic mechanical properties of the aromatic matrix and the nanofiller reinforcement qualitatively drive the modulus upward relative to standard aliphatic epoxy systems."
    }
  },
  {
    "doi": "10.1007/s00289-017-2115-y",
    "title": "Carbon fiber/epoxy composites: effect of zinc sulphide coated carbon nanotube on thermal and mechanical properties",
    "year": 2017,
    "chemical_composition": {
      "repeat_unit_psmiles": null,
      "monomers": [
        {
          "name": "Epoxy resin MC 1152",
          "smiles": null,
          "ratio_value": null,
          "ratio_unit": null
        },
        {
          "name": "Hardener",
          "smiles": null,
          "ratio_value": null,
          "ratio_unit": null
        }
      ],
      "additives": [
        {
          "name": "Carbon fiber",
          "type": "reinforcement",
          "amount_value": 3,
          "amount_unit": "layers"
        },
        {
          "name": "ZnS coated functionalized multi-walled carbon nanotubes",
          "type": "filler",
          "amount_value": 0.2,
          "amount_unit": "wt%"
        }
      ],
      "is_homopolymer": false
    },
    "processing_history": "MWCNT functionalized with HNO3/H2SO4, coated with ZnS via microwave hydrothermal synthesis (150 °C, 25 min). Fillers dispersed in ethyl alcohol via ultrasonication (10 min), added to resin, stirred at 70 °C until alcohol evaporation. Hand lay-up with 3 layers carbon fiber, vacuum bagged for 24 h. Young's modulus measured by uniaxial tensile test using EMIC DL-1000 machine, crosshead speed 10 mm/min, gauge length 78 mm, room temperature.",
    "hierarchical_structure": "Carbon fiber laminated composite with epoxy matrix modified with 0.2 wt% MWCNTf-ZnS.",
    "properties": {
      "E": {
        "value": [
          14.323
        ],
        "unit": "GPa"
      }
    },
    "analysis_with_hierarchical_structure": {
      "descriptive_text": "The material system comprises a carbon fiber laminated composite featuring an Epoxy resin MC 1152 matrix cured with a hardener. The epoxy matrix is modified with 0.2 wt% zinc sulfide (ZnS) coated functionalized multi-walled carbon nanotubes, where the nanotubes underwent functionalization with HNO3/H2SO4 followed by ZnS coating via microwave hydrothermal synthesis at 150 °C for 25 minutes. These fillers were dispersed in ethyl alcohol using ultrasonication for 10 minutes, added to the resin, and stirred at 70 °C to facilitate solvent evaporation. The composite was fabricated using a hand lay-up technique incorporating three layers of carbon fiber reinforcement, followed by vacuum bagging for 24 hours to consolidate the laminate. The Young's modulus was characterized by uniaxial tensile testing at room temperature using a crosshead speed of 10 mm/min and a gauge length of 78 mm.",
      "reasoning_analysis": "Increasing Factors: The inclusion of three layers of continuous carbon fiber provides substantial reinforcement due to the high intrinsic stiffness of the fibers, which primarily governs the composite load-bearing capacity. The crosslinked epoxy network formed by the resin and hardener offers a rigid matrix support, while the incorporation of multi-walled carbon nanotubes adds nanoscale reinforcement. Furthermore, the functionalization of the nanotubes with HNO3/H2SO4 and the ZnS coating likely enhance interfacial adhesion between the fillers and the matrix, improving stress transfer efficiency. The vacuum bagging process for 24 hours reduces void content and ensures better consolidation, thereby increasing the effective load-bearing cross-section. Decreasing Factors: The hand lay-up processing method may introduce variability in fiber alignment and potentially higher void content compared to automated manufacturing techniques, which can reduce the effective modulus. Additionally, the aggressive acid functionalization of the carbon nanotubes may introduce structural defects into the graphitic lattice, slightly diminishing their intrinsic stiffness relative to pristine nanotubes. There is also a risk that residual ethyl alcohol from the dispersion process, if not completely evaporated during stirring at 70 °C, could act as a plasticizer within the epoxy matrix, lowering its rigidity. Dominant Factor: The continuous carbon fiber reinforcement is the dominant factor determining the overall Young's modulus, as the rule of mixtures dictates that the high volume fraction and superior stiffness of the continuous fibers outweigh the contributions from the nanofillers or matrix modifications. While the matrix modification and processing history critically influence interfacial properties and matrix-dominated regions, the macroscopic stiffness is primarily defined by the architecture and properties of the carbon fiber laminate."
    },
    "analysis_without_hierarchical_structure": {
      "descriptive_text": "The composite material consists of an Epoxy resin MC 1152 matrix cured with a hardener, reinforced with three layers of carbon fiber and filled with 0.2 wt% ZnS coated functionalized multi-walled carbon nanotubes. The nanotubes were initially functionalized using a HNO3/H2SO4 mixture and coated with ZnS via microwave hydrothermal synthesis at 150 °C for 25 minutes. These fillers were dispersed in ethyl alcohol through ultrasonication for 10 minutes before being added to the resin and stirred at 70 °C to ensure alcohol evaporation. The final laminate was fabricated using a hand lay-up technique followed by vacuum bagging for 24 hours, and the Young's modulus was subsequently determined via uniaxial tensile testing at room temperature with a crosshead speed of 10 mm/min.",
      "reasoning_analysis": "Increasing Factors: The incorporation of three layers of carbon fiber provides substantial structural reinforcement, significantly elevating the composite stiffness through the rule of mixtures. Additionally, the inclusion of multi-walled carbon nanotubes introduces high-aspect-rigid fillers with intrinsically high modulus, while the acid functionalization and ZnS coating aim to enhance interfacial adhesion between the fillers and the epoxy matrix, promoting efficient stress transfer. The vacuum bagging process further supports higher modulus by minimizing void content and ensuring better consolidation of the laminate. Decreasing Factors: The hand lay-up technique typically results in lower fiber volume fractions and potential misalignment compared to automated processing, which can reduce the effective modulus. Furthermore, the use of ethyl alcohol as a dispersion solvent followed by evaporation at 70 °C carries a risk of residual solvent entrapment or micro-void formation upon curing, which acts as stress concentrators and reduces the load-bearing cross-section. The aggressive acid functionalization of the nanotubes may also introduce structural defects, shortening the nanotubes and diminishing their reinforcing efficiency. Dominant Factor: The presence of the carbon fiber reinforcement is the dominant factor governing the Young's modulus. While the nanotube modification and processing parameters influence the matrix stiffness and interfacial quality, the macroscopic stiffness is primarily dictated by the high-modulus carbon fiber architecture, overshadowing the marginal contributions or detriments associated with the nanofiller dispersion and solvent processing steps."
    }
  },
  {
    "doi": "10.1016/j.jmgm.2022.108311",
    "title": "Effect of adsorption, hardener, and temperature on mechanical properties of epoxy nanocomposites with functionalized graphene: A molecular dynamics study",
    "year": null,
    "chemical_composition": {
      "repeat_unit_psmiles": null,
      "monomers": [
        {
          "name": "Cycloaliphatic Epoxy",
          "smiles": null,
          "ratio_value": 70,
          "ratio_unit": "wt%"
        },
        {
          "name": "Diethyltoluenediamine",
          "smiles": "CCc1cc(N)cc(CC)c1N",
          "ratio_value": 30,
          "ratio_unit": "wt%"
        }
      ],
      "additives": [
        {
          "name": "Graphene Oxide",
          "type": "filler",
          "amount_value": 1,
          "amount_unit": "wt%"
        }
      ],
      "is_homopolymer": false
    },
    "processing_history": "Molecular dynamics simulation using LAMMPS. NPT/NVT ensembles. Strain rate 0.7 ps^-1. Tensile test in Y direction at 300 K. Epoxy:Hardener ratio 70:30 wt%.",
    "hierarchical_structure": "Nanocomposite with functionalized graphene oxide (1 wt% oxide groups).",
    "properties": {
      "E": {
        "value": [
          3.54
        ],
        "unit": "GPa"
      }
    },
    "analysis_with_hierarchical_structure": {
      "descriptive_text": "The sample comprises a thermosetting nanocomposite formed by a cycloaliphatic epoxy matrix cured with diethyltoluenediamine at a 70:30 weight ratio, incorporating 1 wt% functionalized graphene oxide as a reinforcing filler. Structural characterization indicates a nanocomposite architecture where the graphene oxide contains 1 wt% oxide groups, facilitating interaction within the network. Mechanical evaluation was conducted via molecular dynamics simulations using LAMMPS, where the system was equilibrated under NPT and NVT ensembles before subjecting it to a tensile test in the Y direction at 300 K with a strain rate of 0.7 ps^-1.",
      "reasoning_analysis": "Increasing Factors: The rigid cycloaliphatic rings in the epoxy backbone restrict segmental rotation, enhancing intrinsic matrix stiffness, while the incorporation of graphene oxide introduces a high-modulus filler phase that significantly reinforces the composite. The functionalization of the graphene oxide with oxide groups improves interfacial adhesion, facilitating efficient stress transfer between the matrix and the filler. Additionally, the high strain rate (0.7 ps^-1) inherent to the molecular dynamics simulation limits viscoelastic relaxation times, typically resulting in an artificially elevated apparent modulus compared to quasi-static experimental conditions. Decreasing Factors: The presence of ethyl groups on the diethyltoluenediamine hardener introduces aliphatic flexibility compared to fully aromatic curing agents, which may slightly reduce the crosslink density and network rigidity. Furthermore, if the simulation temperature of 300 K approaches the glass transition temperature of the cured network, increased thermal chain mobility would act to lower the measured stiffness. Dominant Factor: The reinforcement effect of the functionalized graphene oxide within the rigid cycloaliphatic network is the dominant factor governing the mechanical response. The high aspect ratio and intrinsic modulus of the graphene sheets, coupled with improved interfacial bonding from functionalization, outweigh the flexibility introduced by the hardener's aliphatic groups, leading to a net increase in modulus relative to the neat resin, while the simulation strain rate further accentuates the stiffness measurement."
    },
    "analysis_without_hierarchical_structure": {
      "descriptive_text": "The sample consists of a thermosetting epoxy network formed by Cycloaliphatic Epoxy and Diethyltoluenediamine hardener at a weight ratio of 70:30, reinforced with 1 wt% Graphene Oxide filler. The mechanical properties were evaluated through molecular dynamics simulations using LAMMPS, employing NPT and NVT ensembles to conduct a tensile test in the Y direction at 300 K with a strain rate of 0.7 ps^-1.",
      "reasoning_analysis": "Increasing Factors: The formation of a highly crosslinked thermoset network between the epoxy and diamine hardener significantly restricts chain segment mobility, inherently increasing stiffness. Additionally, the presence of rigid cycloaliphatic rings in the epoxy backbone and the incorporation of high-modulus Graphene Oxide filler contribute to load bearing and resistance to deformation. The simulation temperature of 300 K likely places the material in the glassy state, further maximizing the modulus. Decreasing Factors: The Diethyltoluenediamine hardener introduces methylene bridges and amine linkages which possess greater rotational freedom compared to the rigid epoxy rings, potentially lowering the modulus relative to fully aromatic systems. Furthermore, the low filler loading of 1 wt% limits the reinforcement efficiency compared to higher concentration composites where percolation networks might form. Dominant Factor: The high crosslink density established by the 70:30 cure ratio creates a rigid three-dimensional network that qualitatively dominates the mechanical response, ensuring a high modulus characteristic of cured thermosets despite the flexible linkages in the hardener."
    }
  },
  {
    "doi": "10.3390/polym12081688",
    "title": "A Study of Some Mechanical Properties of Composite Materials with a Dammar-Based Hybrid Matrix and Reinforced by Waste Paper",
    "year": 2020,
    "chemical_composition": {
      "repeat_unit_psmiles": null,
      "monomers": [
        {
          "name": "Dammar resin",
          "smiles": null,
          "ratio_value": 80,
          "ratio_unit": "vol%"
        },
        {
          "name": "Epoxy resin (Resoltech 1050/1055)",
          "smiles": null,
          "ratio_value": 20,
          "ratio_unit": "vol%"
        }
      ],
      "additives": [
        {
          "name": "Shredded waste paper",
          "type": "reinforcement",
          "amount_value": 0.41,
          "amount_unit": "mass ratio"
        }
      ],
      "is_homopolymer": false
    },
    "processing_history": "Composite cast with 80% Dammar hybrid resin matrix and shredded waste paper (10-20 mm length). Mixed with variable speed mixer. Uniform pressure of 27,000 N/m^2 applied. Young's modulus measured by uniaxial tensile test according to ASTM D3039 using Lrx Plus testing machine (2.5 kN force range).",
    "hierarchical_structure": "Random distribution of shredded reinforcement.",
    "properties": {
      "E": {
        "value": [
          1.29
        ],
        "unit": "GPa"
      }
    },
    "analysis_with_hierarchical_structure": {
      "descriptive_text": "The sample comprises a hybrid composite material featuring a matrix blend of 80 vol% Dammar resin and 20 vol% Epoxy resin (Resoltech 1050/1055), reinforced with shredded waste paper fibers at a mass ratio of 0.41. Fabricated via a casting process, the mixture was homogenized using a variable speed mixer and consolidated under a uniform pressure of 27,000 N/m^2. The resulting hierarchical structure displays a random distribution of the 10-20 mm length shredded reinforcement within the polymer matrix, with mechanical characterization performed through uniaxial tensile testing in accordance with ASTM D3039.",
      "reasoning_analysis": "Increasing Factors: The incorporation of shredded waste paper introduces rigid cellulosic fibers which possess a significantly higher intrinsic stiffness compared to the resin matrix, thereby reinforcing the composite according to rule-of-mixtures principles. Additionally, the application of uniform pressure during casting likely minimizes void content and improves packing density, while the inclusion of Epoxy resin contributes to increased crosslinking density within the matrix phase. Decreasing Factors: The random distribution of the shredded reinforcement results in inefficient load transfer compared to aligned fiber architectures, reducing the effective modulus in the loading direction. Furthermore, the matrix is predominantly composed of Dammar resin (80 vol%), a natural resin typically exhibiting lower stiffness than synthetic epoxies, and the interface between the hydrophilic paper fibers and hydrophobic resin may lack optimal adhesion without coupling agents. Dominant Factor: The high mass ratio of the rigid cellulosic reinforcement serves as the primary driver for enhancing the Young's Modulus relative to the neat resin blend; however, the random orientation of the fibers and the compliance of the Dammar-rich matrix qualitatively limit the magnitude of this stiffening effect, defining the final mechanical performance."
    },
    "analysis_without_hierarchical_structure": {
      "descriptive_text": "The sample consists of a hybrid resin matrix composite comprising 80 vol% Dammar resin and 20 vol% Epoxy resin (Resoltech 1050/1055), reinforced with shredded waste paper at a mass ratio of 0.41. The composite was fabricated via a casting method where the resin components and paper fibers with lengths ranging from 10 to 20 mm were mixed using a variable speed mixer. A uniform pressure of 27,000 N/m^2 was applied during formation to ensure consolidation. The Young's modulus was subsequently characterized via uniaxial tensile testing following ASTM D3039 standards using an Lrx Plus testing machine with a 2.5 kN force range.",
      "reasoning_analysis": "Increasing Factors: The inclusion of Epoxy resin introduces a rigid thermoset network structure that inherently contributes to higher stiffness relative to non-crosslinked systems. Furthermore, the addition of shredded waste paper introduces cellulosic fibers, which possess a higher intrinsic modulus than the polymer matrix, and the application of uniform pressure during casting aids in minimizing void content, thereby preventing reductions in the effective load-bearing cross-sectional area. Decreasing Factors: The hydrophilic nature of the waste paper fibers contrasted with the likely hydrophobic character of the Dammar and Epoxy matrix may lead to poor interfacial adhesion, resulting in stress transfer inefficiencies that lower the composite modulus. Additionally, the casting process typically results in random fiber orientation rather than alignment with the stress axis, reducing the reinforcement efficiency, and the Dammar resin component may introduce regions of lower stiffness compared to a pure epoxy system. Dominant Factor: The high mass ratio of the cellulosic reinforcement serves as the dominant factor, as the intrinsic stiffness of the fibers generally outweighs the matrix properties and interfacial deficits in determining the overall composite Young's modulus, provided a minimum level of stress transfer is maintained."
    }
  },
  {
    "doi": "10.1177/0954008314534279",
    "title": "Role of functionalized multiwalled carbon nanotubes on mechanical properties of epoxy-based composites at cryogenic temperature",
    "year": 2014,
    "chemical_composition": {
      "repeat_unit_psmiles": null,
      "monomers": [
        {
          "name": "Diglycidyl ether of bisphenol-A",
          "smiles": null,
          "ratio_value": null,
          "ratio_unit": null
        },
        {
          "name": "Polyoxypropylenediamine",
          "smiles": null,
          "ratio_value": null,
          "ratio_unit": null
        }
      ],
      "additives": [
        {
          "name": "Oxidized multiwalled carbon nanotubes",
          "type": "filler",
          "amount_value": 0.5,
          "amount_unit": "wt%"
        }
      ],
      "is_homopolymer": false
    },
    "processing_history": "Oxidized MWNTs (O-MWNTs) prepared by acid mixture treatment (H2SO4:HNO3 3:1) at 110 °C. O-MWNTs added to epoxy resin, vacuum mixed for 5 min. Reacted for 4 h at 80 °C with catalyst. Curing agent D-230 added (weight ratio 100:30 to epoxy), stirred, cast into mold, cured at 80 °C for 4 h. Young's modulus measured by uniaxial tensile test according to ASTM D638-99 using MTS Landmark Servohydraulic test system at room temperature (RT).",
    "hierarchical_structure": "O-MWNTs reinforced epoxy composites. Some MWNTs impregnated in epoxy resin, some partially pulled out. Slightly rough fracture surface indicating slightly interfacial bonding.",
    "properties": {
      "E": {
        "value": [
          3.1
        ],
        "unit": "GPa"
      }
    },
    "analysis_with_hierarchical_structure": {
      "descriptive_text": "The sample comprises an epoxy nanocomposite formed from Diglycidyl ether of bisphenol-A resin and Polyoxypropylenediamine curing agent, reinforced with 0.5 wt% oxidized multiwalled carbon nanotubes. The nanotubes were functionalized via acid treatment at 110 °C before vacuum mixing with the resin, followed by the addition of the curing agent at a 100:30 weight ratio. The mixture was cast and cured at 80 °C for 4 hours to form a crosslinked network. Microstructural analysis indicates that the oxidized nanotubes are partially impregnated within the matrix with evidence of pull-out and a slightly rough fracture surface, suggesting moderate interfacial bonding, while mechanical properties were assessed via uniaxial tensile testing at room temperature.",
      "reasoning_analysis": "Increasing Factors: The inclusion of oxidized multiwalled carbon nanotubes provides high-stiffness reinforcement due to the intrinsic mechanical properties of the carbon nanostructures, while the acid treatment processing aims to enhance dispersion and potential chemical bonding within the matrix. The formation of a crosslinked thermoset network during the 80 °C curing cycle also contributes to structural rigidity compared to linear polymers. Decreasing Factors: The selection of Polyoxypropylenediamine as the curing agent introduces flexible aliphatic ether segments into the network backbone, significantly lowering the matrix stiffness compared to rigid aromatic curing agents. Furthermore, the observed nanotube pull-out and slightly rough fracture surface indicate imperfect interfacial adhesion, which limits stress transfer efficiency, and the low filler loading of 0.5 wt% restricts the formation of a percolating rigid network. Dominant Factor: The flexibility imparted by the polyoxypropylene curing agent combined with the limited stress transfer efficiency due to weak interfacial bonding qualitatively dominates the mechanical behavior. While the nanotubes offer reinforcement, the compliant nature of the matrix and the inability to fully utilize the filler's stiffness due to interfacial slippage determine the final modulus, keeping it lower than what would be achieved with a rigid curing agent or stronger interface."
    },
    "analysis_without_hierarchical_structure": {
      "descriptive_text": "The sample comprises an epoxy network synthesized from Diglycidyl ether of bisphenol-A and Polyoxypropylenediamine, reinforced with 0.5 wt% oxidized multiwalled carbon nanotubes. The nanotubes were pre-treated with an acid mixture at 110 °C prior to vacuum mixing with the epoxy resin. Following the addition of the D-230 curing agent at a 100:30 weight ratio relative to the epoxy, the mixture was cast and cured at 80 °C for 4 hours. The Young's modulus was evaluated using uniaxial tensile testing at room temperature according to ASTM D638-99.",
      "reasoning_analysis": "Increasing Factors: The Diglycidyl ether of bisphenol-A monomer introduces rigid aromatic rings into the polymer backbone, significantly restricting segmental rotation and increasing intrinsic stiffness. Furthermore, the inclusion of oxidized multiwalled carbon nanotubes acts as a high-modulus reinforcing phase; the oxidation treatment enhances interfacial adhesion between the nanotubes and the epoxy matrix, facilitating efficient stress transfer from the soft matrix to the stiff filler. Decreasing Factors: The use of Polyoxypropylenediamine as the curing agent introduces flexible aliphatic polyether segments between crosslink points, which increases chain mobility and free volume compared to aromatic hardeners, thereby reducing the overall network rigidity. Additionally, the moderate curing temperature of 80 °C may limit the ultimate crosslink density compared to higher temperature post-cures, potentially leaving some unreacted epoxide groups that could lower the modulus. Dominant Factor: The high aspect ratio and exceptional intrinsic stiffness of the carbon nanotubes, combined with the rigidity of the bisphenol-A aromatic backbone, qualitatively dominate the mechanical response. While the flexible hardener segments introduce compliance, the percolation of stress through the reinforced thermoset network ensures that the reinforcing effects of the filler and the rigid monomer structure govern the final Young's modulus behavior."
    }
  },
  {
    "doi": "10.1016/j.jmgm.2022.108311",
    "title": "Effect of adsorption, hardener, and temperature on mechanical properties of epoxy nanocomposites with functionalized graphene: A molecular dynamics study",
    "year": null,
    "chemical_composition": {
      "repeat_unit_psmiles": null,
      "monomers": [
        {
          "name": "Epoxy Novolac",
          "smiles": null,
          "ratio_value": 70,
          "ratio_unit": "wt%"
        },
        {
          "name": "Diethyltoluenediamine",
          "smiles": "CCc1cc(N)cc(CC)c1N",
          "ratio_value": 30,
          "ratio_unit": "wt%"
        }
      ],
      "additives": [
        {
          "name": "Graphene Oxide",
          "type": "filler",
          "amount_value": 5,
          "amount_unit": "wt%"
        }
      ],
      "is_homopolymer": false
    },
    "processing_history": "Molecular dynamics simulation using LAMMPS. NPT/NVT ensembles. Strain rate 0.7 ps^-1. Tensile test in Y direction at 300 K. Epoxy:Hardener ratio 70:30 wt%.",
    "hierarchical_structure": "Nanocomposite with functionalized graphene oxide (5 wt% oxide groups).",
    "properties": {
      "E": {
        "value": [
          4.27
        ],
        "unit": "GPa"
      }
    },
    "analysis_with_hierarchical_structure": {
      "descriptive_text": "The sample consists of a nanocomposite system comprising an Epoxy Novolac matrix cured with Diethyltoluenediamine at a 70:30 wt% ratio, reinforced with 5 wt% functionalized Graphene Oxide containing oxide groups. The material behavior was modeled using molecular dynamics simulations performed with LAMMPS under NPT and NVT ensembles. Mechanical characterization was executed via a tensile test in the Y direction at 300 K with a strain rate of 0.7 ps^-1 to determine the elastic properties of the crosslinked thermoset network embedded with the nanofiller.",
      "reasoning_analysis": "Increasing Factors: The inclusion of Graphene Oxide introduces a rigid filler phase with a high intrinsic modulus, which restricts matrix deformation and enhances stiffness through the rule of mixtures. The Epoxy Novolac cured with Diethyltoluenediamine forms a densely crosslinked thermoset network, providing inherent rigidity to the matrix phase. Additionally, the functionalization of the graphene oxide likely improves interfacial adhesion with the epoxy matrix, facilitating efficient stress transfer. The processing history involves a high strain rate (0.7 ps^-1) within the molecular dynamics simulation, which typically results in a higher apparent modulus compared to quasi-static experimental conditions due to restricted viscoelastic relaxation. Decreasing Factors: The presence of oxide functional groups on the graphene sheets disrupts the pristine sp2 carbon lattice, slightly reducing the intrinsic stiffness of the filler compared to pure graphene. Furthermore, any potential aggregation of the nanofiller or excessive free volume at the polymer-filler interface could locally reduce load-bearing efficiency. Dominant Factor: The reinforcement effect of the high-modulus Graphene Oxide filler within the rigid crosslinked epoxy matrix qualitatively dominates the mechanical response, driving the modulus significantly higher than the neat polymer, while the high strain rate inherent to the simulation methodology further contributes to an elevated apparent stiffness."
    },
    "analysis_without_hierarchical_structure": {
      "descriptive_text": "The sample comprises an Epoxy Novolac matrix cured with Diethyltoluenediamine hardener at a 70:30 wt% ratio, reinforced with 5 wt% Graphene Oxide filler. The material behavior was evaluated via molecular dynamics simulations using LAMMPS, employing NPT and NVT ensembles for equilibration. A tensile test was performed in the Y direction at 300 K with a strain rate of 0.7 ps^-1 to determine the mechanical response.",
      "reasoning_analysis": "Increasing Factors: The formation of a densely crosslinked thermoset network between Epoxy Novolac and Diethyltoluenediamine significantly restricts segmental chain mobility, providing a high baseline stiffness. The incorporation of 5 wt% Graphene Oxide introduces a rigid nanofiller with exceptional intrinsic modulus, which reinforces the matrix through stress transfer mechanisms and further constrains polymer chain dynamics at the interface. Additionally, the molecular dynamics simulation employs a high strain rate (0.7 ps^-1), which typically results in a higher apparent modulus compared to quasi-static experimental conditions due to limited viscoelastic relaxation time. Decreasing Factors: The amorphous nature of the cured epoxy network inherently possesses more free volume than a crystalline counterpart, which limits the maximum achievable stiffness. Furthermore, if the 70:30 weight ratio deviates from the optimal stoichiometric balance for maximum crosslink density, unreacted functional groups or dangling chains could introduce local soft spots within the network. Interfacial slippage between the Graphene Oxide sheets and the polymer matrix, if adhesion is not perfect, could also mitigate the full reinforcing potential of the filler. Dominant Factor: The dominant factor governing the E is the synergistic effect of the high crosslink density inherent to the Novolac-DETDA thermoset system and the reinforcement provided by the rigid Graphene Oxide filler. While simulation artifacts and stoichiometric variations play a role, the intrinsic rigidity of the covalently bonded network combined with the high-modulus nanofiller establishes the primary mechanical response."
    }
  },
  {
    "doi": "10.1039/c2jm30830d",
    "title": "Tunable reinforcement of epoxy-silica nanocomposites with ionic liquids†",
    "year": 2012,
    "chemical_composition": {
      "repeat_unit_psmiles": null,
      "monomers": [
        {
          "name": "Diglycidyl ether of bisphenol A",
          "smiles": "CC(C)(c1ccc(OCC2OC2)cc1)c3ccc(OCC4OC4)cc3",
          "ratio_value": 40,
          "ratio_unit": "mol%"
        },
        {
          "name": "Jeffamine D2000",
          "smiles": "NCC(C)OCC(C)N",
          "ratio_value": 50,
          "ratio_unit": "mol%"
        },
        {
          "name": "Tetraethoxysilane",
          "smiles": "CCO[Si](OCC)(OCC)OCC",
          "ratio_value": null,
          "ratio_unit": null
        },
        {
          "name": "3-glycidyloxypropyltrimethoxysilane",
          "smiles": "CO[Si](OC)(OC)CCCOCC1OC1",
          "ratio_value": 20,
          "ratio_unit": "mol%"
        }
      ],
      "additives": [
        {
          "name": "Silica",
          "type": "filler",
          "amount_value": 11,
          "amount_unit": "wt%"
        },
        {
          "name": "1-triethylene glycol monomethyl ether-3-methylimidazolium methanesulfonate",
          "type": "additive",
          "amount_value": 0.6,
          "amount_unit": "wt%"
        }
      ],
      "is_homopolymer": false
    },
    "processing_history": "Two-step process hybrid with IL C7O3MImMeS and 20 mol% GTMS. TEOS/GTMS pre-hydrolyzed with IL at RT for 1 h. Cured 2 h at 60 °C, 2 days at 130 °C, post-cured 2 h at 150 °C under vacuum. Young's modulus measured by tensile test at 22 °C, crosshead speed 1 mm/min, Instron 5800.",
    "hierarchical_structure": "Fine nanocomposite morphology with well dispersed silica nanodomains.",
    "properties": {
      "E": {
        "value": [
          0.039299999999999995
        ],
        "unit": "GPa"
      }
    },
    "analysis_with_hierarchical_structure": {
      "descriptive_text": "The sample constitutes a hybrid organic-inorganic nanocomposite synthesized from Diglycidyl ether of bisphenol A (40 mol%) and Jeffamine D2000 (50 mol%) as the organic matrix precursors, coupled with 3-glycidyloxypropyltrimethoxysilane (20 mol%) and Tetraethoxysilane. The formulation is reinforced with 11 wt% silica filler and modified with 0.6 wt% 1-triethylene glycol monomethyl ether-3-methylimidazolium methanesulfonate. Processing involved a two-step method where silane components were pre-hydrolyzed with the ionic liquid at room temperature for 1 hour, followed by a thermal curing sequence of 2 hours at 60 °C, 2 days at 130 °C, and a vacuum post-cure at 150 °C for 2 hours. The resulting material displays a fine nanocomposite morphology with well-dispersed silica nanodomains, and its Young's modulus was characterized via tensile testing at 22 °C.",
      "reasoning_analysis": "Increasing Factors: The presence of rigid aromatic rings in the Diglycidyl ether of bisphenol A backbone restricts chain segment mobility, inherently increasing stiffness. Furthermore, the formation of an inorganic silica network via Tetraethoxysilane and 3-glycidyloxypropyltrimethoxysilane hydrolysis and condensation, combined with the addition of 11 wt% silica filler, introduces rigid phases that significantly reinforce the matrix. The high-temperature curing and vacuum post-cure promote high crosslink density and remove volatiles, further enhancing the modulus. Decreasing Factors: The substantial incorporation of Jeffamine D2000 (50 mol%), which contains long flexible polyether chains, increases free volume and segmental mobility, thereby reducing the overall stiffness compared to a fully aromatic network. Additionally, the ionic liquid additive may act as a plasticizer within the network, potentially lowering intermolecular friction and decreasing the modulus. Dominant Factor: The formation of a percolated inorganic-organic hybrid network reinforced by well-dispersed silica nanodomains qualitatively dominates the mechanical response. While the flexible Jeffamine segments introduce compliance, the rigidity imparted by the aromatic epoxy, the covalently bonded silica network, and the particulate filler establishes the primary structural resistance to deformation, governing the final Young's modulus."
    },
    "analysis_without_hierarchical_structure": {
      "descriptive_text": "The sample consists of a hybrid organic-inorganic network synthesized from diglycidyl ether of bisphenol A (40 mol%) and Jeffamine D2000 (50 mol%) as the primary epoxy-amine matrix, incorporated with 3-glycidyloxypropyltrimethoxysilane (20 mol%) and tetraethoxysilane. The formulation includes 11 wt% silica filler and 0.6 wt% 1-triethylene glycol monomethyl ether-3-methylimidazolium methanesulfonate ionic liquid. Processing involved a two-step hybrid method where the silane precursors were pre-hydrolyzed with the ionic liquid at room temperature for 1 hour, followed by a multi-stage curing regimen comprising 2 hours at 60 °C, 2 days at 130 °C, and a final post-cure of 2 hours at 150 °C under vacuum. The Young's modulus was subsequently determined via tensile testing at 22 °C with a crosshead speed of 1 mm/min using an Instron 5800 system.",
      "reasoning_analysis": "Increasing Factors: The presence of diglycidyl ether of bisphenol A introduces rigid aromatic structures into the backbone, while the addition of 11 wt% silica filler and the sol-gel derived inorganic domains from tetraethoxysilane and 3-glycidyloxypropyltrimethoxysilane significantly reinforce the matrix. Furthermore, the rigorous multi-step thermal curing schedule up to 150 °C under vacuum ensures high crosslink density and removes volatiles, maximizing structural stiffness. Decreasing Factors: The use of Jeffamine D2000, a long-chain polyether diamine, introduces substantial flexible segments into the network which increases chain mobility and free volume compared to rigid hardeners. Additionally, the ionic liquid additive may act as a plasticizer if not fully integrated into the network, potentially lowering intermolecular friction and stiffness. Dominant Factor: The reinforcement provided by the hybrid inorganic network (silica filler and sol-gel phases) combined with the high crosslink density achieved through the elevated temperature curing regimen qualitatively dominates the final behavior, as the rigid inorganic constraints and aromatic backbone resist deformation more strongly than the flexible polyether segments promote it."
    }
  },
  {
