Repository: hhtrick/HHT-code

# HHT training framework

This directory contains model training, embedding precomputation, inference, article-level baselines and the curated datasets. All commands below assume that the working directory is `train_code/`.

## 3. Datasets and fixed partitions

Each main dataset is a JSON array at `dataset/{property}/{property}.json`. Entries contain source metadata, `chemical_composition`, `processing_history`, `hierarchical_structure`, `properties`, and two generated-analysis objects. Targets are stored as `properties[property]["value"]`; source metadata and target values are not predictive input fields.

| Property | Train | Validation | Test | Total |
|---|---:|---:|---:|---:|

File: train_code/continue_train_dataset/E/E.json (part 7 of 106)
[
    "doi": null,
    "title": "Reinforcing brittle and ductile epoxy matrices using carbon nanotubes masterbatch",
    "year": 2014,
    "chemical_composition": {
      "repeat_unit_psmiles": null,
      "monomers": [
        {
          "name": "Diglycidyl ether of Bisphenol A",
          "smiles": "CC(C)(c1ccc(OCC2CO2)cc1)c1ccc(OCC2CO2)cc1",
          "ratio_value": 76,
          "ratio_unit": "parts by weight"
        },
        {
          "name": "Isophoronediamine",
          "smiles": "NC1CC(C(C)CN)CC(C)(C)C1",
          "ratio_value": 24,
          "ratio_unit": "parts by weight"
        }
      ],
      "additives": [],
      "is_homopolymer": false
    },
    "processing_history": "MBrace Saturant epoxy (Part A:Part B = 76:24). Degassed 48 h under -100 kPa at room temperature. Cast into Teflon mould. Cured 48 h at ambient temperature, post-cured 4 h at 120 °C. Young's modulus measured by uniaxial tensile test (Instron 4204, 5 kN load cell) at 5 mm/min crosshead speed, ambient temperature, according to ASTM D638-08.",
    "hierarchical_structure": "Brittle epoxy matrix. Smooth fracture surface indicating brittle failure.",
    "properties": {
      "E": {
        "value": [
          2.478
        ],
        "unit": "GPa"
      }
    },
    "analysis_with_hierarchical_structure": {
      "descriptive_text": "The sample comprises a thermosetting epoxy network synthesized from Diglycidyl ether of Bisphenol A and Isophoronediamine in a 76:24 parts by weight ratio, corresponding to the MBrace Saturant epoxy system. Preparation involved degassing under vacuum for 48 hours at room temperature, casting into a Teflon mould, and undergoing a curing cycle of 48 hours at ambient temperature followed by a post-cure at 120 °C for 4 hours. Mechanical evaluation via uniaxial tensile testing according to ASTM D638-08 revealed a brittle epoxy matrix characterized by a smooth fracture surface indicative of brittle failure.",
      "reasoning_analysis": "Increasing Factors: The incorporation of Diglycidyl ether of Bisphenol A introduces rigid aromatic rings into the backbone, while the Isophoronediamine hardener provides cycloaliphatic structures, both of which restrict segmental mobility and intrinsically increase stiffness. Furthermore, the processing history includes a post-curing step at 120 °C, which maximizes the degree of conversion and crosslink density, thereby reducing free volume and further elevating the Young's modulus. Decreasing Factors: The presence of ether linkages within the epoxy backbone introduces flexible spacers between the rigid aromatic units, which allows for some segmental rotation and lowers the modulus relative to fully carbonaceous aromatic networks. Additionally, the mechanical properties rely solely on the intrinsic stiffness of the cured resin matrix without external reinforcement effects. Dominant Factor: The high crosslink density achieved through the specific stoichiometric ratio and thermal post-curing, combined with the rigid aromatic and cycloaliphatic chemistry, qualitatively dominates the material behavior, resulting in a high modulus network evidenced by the observed brittle failure mode and smooth fracture surface."
    },
    "analysis_without_hierarchical_structure": {
      "descriptive_text": "The sample comprises an epoxy thermoset network synthesized from Diglycidyl ether of Bisphenol A (76 parts by weight) and Isophoronediamine (24 parts by weight), corresponding to the MBrace Saturant epoxy system with a Part A to Part B ratio of 76:24. The mixture was degassed for 48 hours under -100 kPa at room temperature and cast into a Teflon mould, followed by curing for 48 hours at ambient temperature and a post-curing cycle of 4 hours at 120 °C. The Young's modulus was characterized using a uniaxial tensile test on an Instron 4204 with a 5 kN load cell at a crosshead speed of 5 mm/min under ambient temperature conditions in accordance with ASTM D638-08.",
      "reasoning_analysis": "Increasing Factors: The chemical composition features a Diglycidyl ether of Bisphenol A backbone containing rigid aromatic rings that restrict segmental mobility, while the Isophoronediamine hardener facilitates a dense three-dimensional crosslinked network structure. The processing history further enhances stiffness through a 120 °C post-curing step, which maximizes conversion and crosslink density, and the extensive degassing process minimizes void content that would otherwise act as stress concentrators. Decreasing Factors: The material is an amorphous thermoset, lacking the crystalline lamellae found in semi-crystalline thermoplastics that could provide additional reinforcement to the modulus. Additionally, the initial 48-hour ambient cure may allow vitrification to occur before full conversion, potentially trapping free volume that is not entirely eliminated by the subsequent thermal post-cure. Dominant Factor: The high crosslink density achieved through the stoichiometric reaction of the rigid aromatic epoxy resin with the cycloaliphatic amine hardener, optimized by the thermal post-curing treatment, qualitatively dominates the mechanical response, establishing a high Young's modulus characteristic of structural epoxy networks despite the amorphous nature."
    }
  },
  {
    "doi": null,
    "title": "Toughening of Epoxy/ Polycaprolactone Composites via Reaction Induced Phase Separation",
    "year": null,
    "chemical_composition": {
      "repeat_unit_psmiles": null,
      "monomers": [
        {
          "name": "Bisphenol-A diglycidyl ether",
          "smiles": "CC(C)(c1ccc(O[C@H]2CO2)cc1)c3ccc(O[C@H]4CO4)cc3",
          "ratio_value": null,
          "ratio_unit": null
        },
        {
          "name": "Diaminodiphenyl sulfone",
          "smiles": "Nc1ccc(S(=O)(=O)c2ccc(N)cc2)cc1",
          "ratio_value": 28,
          "ratio_unit": "phr"
        }
      ],
      "additives": [
        {
          "name": "Tonediol-1270",
          "type": "toughener",
          "amount_value": 20,
          "amount_unit": "wt%"
        }
      ],
      "is_homopolymer": false
    },
    "processing_history": "Epoxy oligomer degassed at 90°C for 1 h, blended with 20 wt% Tonediol-1270 at 150°C. 28 phr DDS added. Cast into mold. Precured at 120°C for 2 h, postcured at 200°C for 2 h. Elastic modulus measured by uniaxial tensile test at 5.08 mm/min crosshead speed, room temperature (25°C), according to ASTM D638.",
    "hierarchical_structure": "Reaction induced phase separation via spinodal decomposition. Dual phase morphology: discrete thermoplastic phase coexisting with interconnected globular epoxy phase.",
    "properties": {
      "E": {
        "value": [
          2.7
        ],
        "unit": "GPa"
      }
    },
    "analysis_with_hierarchical_structure": {
      "descriptive_text": "The material is a toughened epoxy thermoset composed of Bisphenol-A diglycidyl ether resin cured with 28 phr Diaminodiphenyl sulfone and modified with 20 wt% Tonediol-1270. The processing history involved degassing the oligomer at 90°C, blending with the toughener at 150°C, adding the hardener, and casting followed by a two-stage cure at 120°C and 200°C. Hierarchical structure analysis reveals reaction-induced phase separation via spinodal decomposition, resulting in a dual-phase morphology featuring a discrete thermoplastic phase coexisting with an interconnected globular epoxy phase. The Elastic Modulus was evaluated via uniaxial tensile testing at room temperature in accordance with ASTM D638.",
      "reasoning_analysis": "Increasing Factors: The aromatic backbone of both the Bisphenol-A diglycidyl ether and the Diaminodiphenyl sulfone hardener provides intrinsic chain rigidity, while the high-temperature postcure at 200°C ensures a high degree of crosslinking density, both of which significantly restrict segmental mobility and increase stiffness. Furthermore, the interconnected nature of the globular epoxy phase ensures a continuous load-bearing network throughout the material. Decreasing Factors: The incorporation of 20 wt% Tonediol-1270 toughener introduces a secondary phase that typically possesses a lower modulus than the highly crosslinked epoxy matrix, thereby reducing the overall composite stiffness. Additionally, the reaction-induced phase separation creates interphase regions that may act as compliance points compared to a homogeneous network. Dominant Factor: Despite the presence of the compliant toughener, the continuous interconnected epoxy phase combined with the high crosslink density achieved through the aromatic hardener and aggressive thermal postcure qualitatively dominates the mechanical response, ensuring the material retains a high Elastic Modulus characteristic of rigid thermosets, albeit reduced relative to the neat resin."
    },
    "analysis_without_hierarchical_structure": {
      "descriptive_text": "The sample comprises a thermosetting epoxy network synthesized from Bisphenol-A diglycidyl ether (DGEBA) resin cured with Diaminodiphenyl sulfone (DDS) at a loading of 28 phr. To modify mechanical performance, 20 wt% Tonediol-1270 was incorporated as a toughening agent. The preparation protocol involved degassing the epoxy oligomer at 90°C for 1 hour, followed by blending with the toughener at 150°C prior to the addition of the curing agent. The mixture was cast into a mold and subjected to a staged thermal curing cycle consisting of a precure at 120°C for 2 hours and a postcure at 200°C for 2 hours. The elastic modulus was characterized using a uniaxial tensile test at a crosshead speed of 5.08 mm/min at room temperature (25°C) following ASTM D638 standards.",
      "reasoning_analysis": "Increasing Factors: The chemical composition features rigid aromatic structures within both the Bisphenol-A diglycidyl ether backbone and the Diaminodiphenyl sulfone curing agent, including stiff sulfone groups that inherently restrict chain segment mobility. Furthermore, the processing history includes a high-temperature postcure at 200°C, which maximizes the conversion of epoxide groups and establishes a high crosslink density, significantly stiffening the three-dimensional network. Decreasing Factors: The incorporation of 20 wt% Tonediol-1270 acts as a toughening agent, introducing a softer phase into the matrix designed to absorb energy through deformation mechanisms that typically comply more easily under stress than the rigid epoxy network, thereby reducing the overall stiffness. Dominant Factor: The high crosslink density and inherent rigidity of the aromatic epoxy-amine network established by the DDS curing and elevated postcure temperature dominate the absolute magnitude of the elastic modulus, maintaining the material in a stiff glassy state at room temperature, although the substantial loading of the toughening agent qualitatively reduces the modulus relative to a neat, unmodified resin system."
    }
  },
  {
    "doi": "10.1016/j.jallcom.2016.04.147",
    "title": "Microwave synthesis of ultrathin, non-agglomerated CuO nanosheets and their evaluation as nanofillers for polymer nanocomposites",
    "year": 2016,
    "chemical_composition": {
      "repeat_unit_psmiles": null,
      "monomers": [
        {
          "name": "Resin L385",
          "smiles": null,
          "ratio_value": 100,
          "ratio_unit": "parts by weight"
        },
        {
          "name": "Hardener 386",
          "smiles": null,
          "ratio_value": 30,
          "ratio_unit": "parts by weight"
        }
      ],
      "additives": [
        {
          "name": "CuO nanosheets",
          "type": "filler",
          "amount_value": 0.2,
          "amount_unit": "wt%"
        }
      ],
      "is_homopolymer": false
    },
    "processing_history": "CuO nanosheets synthesized by microwave assisted route (750 W, 20 min). Nanocomposites fabricated by dissolving CuO-NS in 10 mL ethanol, ultrasonication for 1 h, mixing with resin, magnetic stirring 1 h, sonication 1 h. Air bubbles removed via degassing for 1 h each for mixture and hardener. Hardener added, stirred 10 min at 1000 rpm. Cured at room temperature for 24 h, followed by 2 h heating at 80 °C. Young's modulus measured by uniaxial tensile test using LRX Plus Materials Testing Machine at a loading rate of 2 mm/min, specimen dimensions 120 x 13 x 3.2 mm.",
    "hierarchical_structure": "CuO nanosheets thickness around 10 nm, length/width in micro/submicro size range. Highly crystalline mainly in (11-1) and (111) directions. Almost uniform distribution of CuO-NS observed in matrix by TEM.",
    "properties": {
      "E": {
        "value": [
          1.7377
        ],
        "unit": "GPa"
      }
    },
    "analysis_with_hierarchical_structure": {
      "descriptive_text": "The sample comprises a thermosetting epoxy composite system formulated from Resin L385 and Hardener 386 at a weight ratio of 100 to 30 parts, reinforced with 0.2 wt% CuO nanosheets. The nanofillers were synthesized via a microwave-assisted route and dispersed within the matrix using an ethanol solvent-assisted protocol involving ultrasonication and magnetic stirring, followed by degassing and a curing cycle consisting of 24 hours at room temperature and 2 hours at 80 °C. Structural analysis indicates the CuO nanosheets exhibit a thickness of approximately 10 nm with micro-to-submicro lateral dimensions and high crystallinity along the (11-1) and (111) planes, achieving an almost uniform distribution throughout the polymer matrix as confirmed by TEM.",
      "reasoning_analysis": "Increasing Factors: The inclusion of highly crystalline CuO nanosheets introduces a rigid ceramic phase with a significantly higher intrinsic stiffness than the organic matrix, thereby reinforcing the composite. The high aspect ratio of the nanosheets combined with their almost uniform distribution facilitates efficient stress transfer from the polymer matrix to the filler, while the thermal post-curing step at 80 °C likely enhances the crosslink density of the epoxy network, further increasing matrix rigidity. Decreasing Factors: The very low filler loading of 0.2 wt% limits the volume fraction of the reinforcing phase, restricting the magnitude of modulus enhancement predicted by composite theory. Additionally, the use of ethanol during processing carries a risk of residual solvent entrapment acting as a plasticizer, and the initial room temperature cure may result in a lower crosslink density compared to fully elevated temperature curing schedules. Dominant Factor: Although the rigid filler and optimized dispersion qualitatively contribute to stiffness enhancement, the dominant factor determining the overall Young's modulus is the intrinsic mechanical properties and crosslink density of the epoxy matrix, as the low concentration of nanosheets prevents them from forming a percolating network or bearing the majority of the applied load."
    },
    "analysis_without_hierarchical_structure": {
      "descriptive_text": "The sample consists of a nanocomposite system based on Resin L385 and Hardener 386, incorporated with 0.2 wt% CuO nanosheets as a filler. The CuO nanosheets were initially synthesized via a microwave-assisted route at 750 W for 20 minutes. To fabricate the nanocomposite, the CuO nanosheets were dissolved in 10 mL ethanol and subjected to ultrasonication for 1 hour before mixing with the resin, followed by magnetic stirring for 1 hour and further sonication for 1 hour to ensure dispersion. Air bubbles were removed via degassing for 1 hour for both the mixture and the hardener prior to adding the hardener and stirring at 1000 rpm for 10 minutes. The final composite was cured at room temperature for 24 hours, followed by post-curing heating at 80 °C for 2 hours, and the Young's modulus was subsequently measured by uniaxial tensile test using an LRX Plus Materials Testing Machine at a loading rate of 2 mm/min.",
      "reasoning_analysis": "Increasing Factors: The formation of a crosslinked thermoset network between Resin L385 and Hardener 386 inherently provides structural rigidity and restricts chain mobility, fundamentally driving the Young's modulus higher. The incorporation of rigid CuO nanosheets introduces a high-modulus inorganic phase, and the processing history involving extensive ultrasonication and magnetic stirring promotes uniform dispersion and interfacial adhesion, enhancing stress transfer efficiency. Additionally, the post-curing step at 80 °C likely increases the crosslinking density, further reducing free volume and increasing stiffness. Decreasing Factors: The use of ethanol as a solvent for the nanosheets introduces a risk where residual solvent molecules, if not fully evaporated during the curing cycle, could act as a plasticizer, increasing free volume and depressing the Young's modulus. Furthermore, the relatively low filler loading of 0.2 wt% limits the potential for percolation or significant reinforcement compared to the matrix volume, and any micro-voids remaining despite degassing would act as stress concentrators reducing effective stiffness. Dominant Factor: The dominant factor is the high crosslink density achieved through the specific curing cycle (room temperature followed by 80 °C), which establishes a rigid matrix backbone. While the CuO nanosheets provide a reinforcing effect, their low concentration suggests the matrix properties dominate; however, assuming effective solvent removal due to the thermal post-cure, the intrinsic stiffness of the crosslinked network augmented by the well-dispersed nanosheets dictates the final Young's modulus behavior."
    }
  },
  {
    "doi": "10.1063/1.4876849",
    "title": "Epoxy composites based on inexpensive tire waste filler",
    "year": 2014,
    "chemical_composition": {
      "repeat_unit_psmiles": null,
      "monomers": [
        {
          "name": "NPEF (Bisphenol A-type epoxy resin)",
          "smiles": "CC(C)(c1ccc(OCC2CO2)cc1)c2ccc(OCC3CO3)cc2",
          "ratio_value": null,
          "ratio_unit": null
        }
      ],
      "additives": [
        {
          "name": "Epamine PC17",
          "type": "crosslinker",
          "amount_value": 30,
          "amount_unit": "wt%"
        },
        {
          "name": "2,4,6-tris(dimethylaminomethyl)phenol",
          "type": "accelerator",
          "amount_value": 1,
          "amount_unit": "wt%"
        }
      ],
      "is_homopolymer": false
    },
    "processing_history": "Neat NPEF epoxy matrix. Mixed with hardener and accelerator, degassed for 60 min at room temperature, cured in oven within 24 hours increasing temperature from 40ºC to 120ºC. Specimens prepared according to ASTM D 638. Young's modulus measured by uniaxial tensile test according to ASTM D 638.",
    "hierarchical_structure": "Amorphous epoxy network. Characterized by SEM and XRD.",
    "properties": {
      "E": {
        "value": [
          4.94
        ],
        "unit": "GPa"
      }
    },
    "analysis_with_hierarchical_structure": {
      "descriptive_text": "The sample comprises an amorphous epoxy network synthesized from a Bisphenol A-type epoxy resin (NPEF) crosslinked with 30 wt% Epamine PC17 and accelerated by 1 wt% 2,4,6-tris(dimethylaminomethyl)phenol. The neat epoxy matrix was mixed with the curing agents, degassed for 60 minutes at room temperature, and cured in an oven over 24 hours with a temperature increase from 40°C to 120°C. Specimens were fabricated according to ASTM D 638 standards, and the Young's modulus was determined via uniaxial tensile testing, with the hierarchical structure characterized using SEM and XRD.",
      "reasoning_analysis": "Increasing Factors: The presence of rigid aromatic rings within the Bisphenol A backbone of the NPEF resin restricts bond rotation and provides intrinsic chain stiffness, directly contributing to a higher modulus. Additionally, the incorporation of 30 wt% Epamine PC17 crosslinker combined with the thermal cure cycle up to 120°C and the use of an accelerator promotes a high crosslink density, creating a tight three-dimensional network that severely limits segmental mobility under load. The degassing step also removes voids that would otherwise act as stress concentrators and reduce the effective load-bearing cross-sectional area. Decreasing Factors: The inherently amorphous nature of the epoxy network lacks the long-range order and crystalline domains that typically provide additional stiffness in semi-crystalline polymers. Furthermore, the aliphatic segments within the amine hardener may introduce localized flexibility between crosslink points compared to the rigid epoxy backbone, and any residual free volume frozen in during the cooling phase from the cure temperature could slightly comply under stress. Dominant Factor: The high crosslink density achieved through the specific curing protocol and the substantial hardener loading, coupled with the rigidity of the Bisphenol A aromatic structure, qualitatively dominates the mechanical response. These network constraints override the compliance associated with the amorphous state and hardener flexibility, establishing a rigid thermoset architecture characteristic of high-modulus epoxy systems."
    },
    "analysis_without_hierarchical_structure": {
      "descriptive_text": "The sample comprises a Bisphenol A-type epoxy resin (NPEF) formulated with 30 wt% Epamine PC17 crosslinker and 1 wt% 2,4,6-tris(dimethylaminomethyl)phenol accelerator. The neat epoxy matrix was mixed with the hardener and accelerator, degassed for 60 minutes at room temperature, and cured in an oven over 24 hours with a temperature profile increasing from 40°C to 120°C. Specimens were prepared following ASTM D 638 standards, and the Young's modulus was evaluated via uniaxial tensile testing according to the same protocol.",
      "reasoning_analysis": "Increasing Factors: The rigid aromatic rings inherent to the Bisphenol A-based NPEF backbone provide significant intrinsic chain stiffness. The incorporation of 30 wt% Epamine PC17 facilitates the formation of a dense three-dimensional crosslinked network, which severely restricts polymer chain segmental motion and enhances resistance to elastic deformation. Additionally, the processing history includes a 60-minute degassing step that minimizes void content, preventing the reduction in stiffness associated with porosity, while the stepped thermal cure ensures high conversion of reactive groups. Decreasing Factors: The system is a neat resin matrix without rigid particulate or fibrous reinforcements, which limits the modulus compared to filled composite systems. Furthermore, the chemical structure of the amine crosslinker may introduce flexible aliphatic segments between the rigid epoxy nodes, potentially lowering the network stiffness relative to a fully aromatic network. Dominant Factor: The formation of the highly crosslinked thermoset network driven by the aromatic epoxy-amine chemistry is the dominant factor. This network architecture fundamentally establishes the material as a rigid solid, overriding the compliance introduced by the crosslinker segments or the absence of external fillers."
    }
  },
  {
    "doi": "10.1177/0021998317749712",
    "title": "Characterization of tensile property of high-performance fiber bundles combined with epoxy resin using advanced video extensometer",
    "year": 2018,
    "chemical_composition": {
      "repeat_unit_psmiles": null,
      "monomers": [
        {
          "name": "Epoxy resin",
          "smiles": null,
          "ratio_value": 100,
          "ratio_unit": "mass parts"
        },
        {
          "name": "Curing agent",
          "smiles": null,
          "ratio_value": 84,
          "ratio_unit": "mass parts"
        }
      ],
      "additives": [
        {
          "name": "T800HB Carbon fiber",
          "type": "reinforcement",
          "amount_value": null,
          "amount_unit": null
        }
      ],
      "is_homopolymer": false
    },
    "processing_history": "Fiber bundles impregnated with epoxy resin and curing agent (mass ratio 100:84), cured at 120 °C for 3 h. Young's modulus measured by advanced video extensometer (AVE). Light source: Area light. Sampling frequency: 15 fps. Crosshead speed: 5 mm/min.",
    "hierarchical_structure": "Multifilament fiber bundle impregnated with epoxy resin.",
    "properties": {
      "E": {
        "value": [
          291.2
        ],
        "unit": "GPa"
      }
    },
    "analysis_with_hierarchical_structure": {
      "descriptive_text": "The sample comprises a multifilament fiber bundle impregnated with an epoxy resin matrix and a curing agent mixed at a mass ratio of 100:84. T800HB carbon fiber serves as the reinforcement phase within the composite structure. Processing involved impregnating the fiber bundles with the resin mixture followed by thermal curing at 120 °C for 3 hours. The Young's modulus was subsequently characterized using an advanced video extensometer with an area light source at a sampling frequency of 15 fps and a crosshead speed of 5 mm/min.",
      "reasoning_analysis": "Increasing Factors: The incorporation of T800HB carbon fibers provides a substantial increase in stiffness due to the inherently high modulus of the carbon graphite crystallites aligned along the fiber axis. The thermal curing history at 120 °C for 3 hours promotes crosslinking within the epoxy matrix, enhancing matrix rigidity and improving interfacial stress transfer between the fibers and the resin. Additionally, the multifilament bundle structure suggests fiber alignment parallel to the loading direction, maximizing the rule of mixtures contribution to the longitudinal modulus. Decreasing Factors: The epoxy matrix itself possesses a significantly lower modulus compared to the carbon reinforcement, meaning any regions dominated by the matrix or containing voids from imperfect impregnation will lower the composite stiffness. Furthermore, the specific mass ratio of curing agent (84 parts to 100 parts resin) may influence the crosslink density; if this ratio deviates from the optimal stoichiometry, it could result in a less rigid network or residual plasticizing species that reduce the matrix contribution to the overall modulus. Dominant Factor: The high modulus and structural alignment of the T800HB carbon fibers qualitatively dominate the Young's modulus behavior. While the matrix properties and curing history dictate the efficiency of load transfer and transverse properties, the longitudinal stiffness of this composite is primarily governed by the volume fraction and intrinsic stiffness of the carbon fiber reinforcement."
    },
    "analysis_without_hierarchical_structure": {
      "descriptive_text": "The sample comprises a composite material formed from an epoxy resin matrix and a curing agent blended at a mass ratio of 100:84, reinforced with T800HB carbon fiber bundles. Preparation involved impregnating the fiber bundles with the resin mixture, followed by thermal curing at 120 °C for 3 hours. Mechanical characterization was performed to determine the Young's modulus using an advanced video extensometer (AVE) equipped with an area light source, operating at a sampling frequency of 15 fps and a crosshead speed of 5 mm/min.",
      "reasoning_analysis": "Increasing Factors: The inclusion of T800HB carbon fiber bundles acts as a high-stiffness reinforcement phase, significantly elevating the composite modulus through load bearing according to the rule of mixtures. Furthermore, the thermal curing history at 120 °C for 3 hours facilitates the formation of a densely crosslinked epoxy network, increasing the rigidity of the matrix and enhancing interfacial stress transfer. Decreasing Factors: The epoxy matrix itself possesses a significantly lower intrinsic modulus compared to the carbon fibers, creating a compliant phase that limits the overall stiffness relative to the theoretical maximum of the reinforcement. Additionally, potential processing defects such as voids during impregnation or incomplete fiber wetting could reduce the effective load-bearing area, thereby diminishing the measured modulus. Dominant Factor: The presence of the high-modulus T800HB carbon fiber reinforcement is the dominant factor governing the mechanical response. While the crosslink density of the matrix influences interfacial performance, the exceptional stiffness of the carbon fibers overwhelmingly dictates the magnitude of the Young's modulus compared to the contributions of the polymer matrix chemistry."
    }
  },
  {
    "doi": "10.1002/pc.25200",
    "title": "Improvement Mechanical and Antibacterial Properties of Epoxy by Polyethylene Glycol and Ag/CuO Nanoparticles",
    "year": 2019,
    "chemical_composition": {
      "repeat_unit_psmiles": null,
      "monomers": [
        {
          "name": "Epoxy Resin (KER 828)",
          "smiles": null,
          "ratio_value": null,
          "ratio_unit": null
        },
        {
          "name": "Epoxy Hardener",
          "smiles": null,
          "ratio_value": null,
          "ratio_unit": null
        }
      ],
      "additives": [
        {
          "name": "PEG-200",
          "type": "plasticizer",
          "amount_value": 4.05,
          "amount_unit": "wt%"
        }
      ],
      "is_homopolymer": false
    },
    "processing_history": "Epoxy resin blended with PEG, poured into silicone mold, cured in oven at 91.9 °C for 3.59 h. Young's modulus measured by uniaxial tensile test according to ASTM D638-10 using universal TB1 machine. (Run 13)",
    "hierarchical_structure": "Amorphous epoxy matrix with PEG plasticizer.",
    "properties": {
      "E": {
        "value": [
          2.392
        ],
        "unit": "GPa"
      }
    },
    "analysis_with_hierarchical_structure": {
      "descriptive_text": "The sample comprises a crosslinked epoxy network synthesized from Epoxy Resin (KER 828) and an epoxy hardener, modified with 4.05 wt% PEG-200 serving as a plasticizer. Processing involved blending the components, casting into a silicone mold, and thermal curing at 91.9 °C for 3.59 hours to yield an amorphous epoxy matrix containing the plasticizer. The Young's modulus was subsequently characterized via uniaxial tensile testing following ASTM D638-10 standards using a universal TB1 machine.",
      "reasoning_analysis": "Increasing Factors: The formation of a three-dimensional covalent network through the reaction between the epoxy resin and hardener inherently restricts segmental chain mobility, providing structural rigidity that drives the Young's modulus upward. The thermal curing history at 91.9 °C promotes crosslink density development, further establishing the load-bearing capacity of the matrix. Decreasing Factors: The inclusion of 4.05 wt% PEG-200 introduces flexible polyether chains that act as a plasticizer, increasing free volume and reducing intermolecular forces within the epoxy network, which significantly lowers stiffness. Additionally, any incomplete conversion during the specific curing window could result in a lower-than-maximum crosslink density, further diminishing the modulus. Dominant Factor: Although the crosslinked epoxy backbone provides a rigid foundation, the presence of the PEG-200 plasticizer is the dominant factor qualitatively governing the mechanical response. Plasticizers are explicitly intended to enhance flexibility at the expense of stiffness; therefore, the final Young's modulus will be qualitatively lower than that of a neat, unplasticized epoxy system cured under identical conditions."
    },
    "analysis_without_hierarchical_structure": {
      "descriptive_text": "The sample comprises a thermoset network synthesized from KER 828 epoxy resin and an epoxy hardener. Polyethylene glycol (PEG-200) was incorporated as a plasticizer additive at a loading of 4.05 wt%. The formulation was blended, cast into a silicone mold, and thermally cured in an oven at 91.9 °C for 3.59 hours. Mechanical characterization was performed via uniaxial tensile testing following ASTM D638-10 standards using a universal TB1 machine to determine the Young's modulus.",
      "reasoning_analysis": "Increasing Factors: The formation of a densely crosslinked covalent network between the epoxy resin and hardener inherently restricts chain segment mobility, establishing a rigid matrix that significantly increases stiffness. The thermal curing cycle at 91.9 °C promotes the completion of crosslinking reactions, further locking the molecular architecture and enhancing resistance to deformation. Decreasing Factors: The inclusion of PEG-200 acts as an internal plasticizer, introducing flexible ether linkages and increasing free volume within the epoxy matrix. This enhances chain mobility and reduces intermolecular forces, thereby softening the material and lowering the modulus. Dominant Factor: Although the crosslinked epoxy backbone provides intrinsic rigidity, the specific addition of 4.05 wt% plasticizer is the dominant factor modifying the mechanical response. The plasticization effect qualitatively reduces the Young's modulus relative to a neat epoxy system by facilitating segmental motion that counteracts the stiffening influence of the crosslinks."
    }
  },
  {
    "doi": "10.1016/j.cej.2016.07.025",
    "title": "Dramatic increase in electrical conductivity in epoxy composites with uni-directionally oriented laminae of carbon nanotubes",
    "year": 2016,
    "chemical_composition": {
      "repeat_unit_psmiles": null,
      "monomers": [
        {
          "name": "Diglycidyl ether of bisphenol-A",
          "smiles": "CC(C)(c1ccc(OCC2CO2)cc1)c2ccc(OCC2CO2)cc2",
          "ratio_value": 4,
          "ratio_unit": "weight ratio"
        },
        {
          "name": "4,4'-dichlorodiphenyl sulfone",
          "smiles": "Clc1ccc(S(=O)(=O)c2ccc(Cl)cc2)cc1",
          "ratio_value": 1,
          "ratio_unit": "weight ratio"
        }
      ],
      "additives": [
        {
          "name": "Carbon nanotubes",
          "type": "filler",
          "amount_value": 1.51,
          "amount_unit": "wt%"
        },
        {
          "name": "Sodium carboxymethyl cellulose",
          "type": "binder",
          "amount_value": null,
          "amount_unit": null
        }
      ],
      "is_homopolymer": false
    },
    "processing_history": "CNT felt prepared by freeze drying aqueous CMC (0.8 wt%) and CNT (1.75 wt% in solution) suspension (frozen -80 °C, 10 h; vacuum dried 36 h). Felt infiltrated with epoxy/curing agent mixture (4:1) via vacuum pressure impregnation at 140 °C (two 15-min cycles). Cured at 140 °C for 12 h. Young's modulus measured by uniaxial compressive test using SANS CMT-4304 Universal Testing Machine at crosshead displacement speed of 0.5 mm/min.",
    "hierarchical_structure": "Uni-directionally oriented laminae of CNTs forming a 3D framework within epoxy matrix.",
    "properties": {
      "E": {
        "value": [
          1.91
        ],
        "unit": "GPa"
      }
    },
    "analysis_with_hierarchical_structure": {
      "descriptive_text": "The sample comprises a composite material featuring a thermosetting epoxy matrix synthesized from Diglycidyl ether of bisphenol-A and 4,4'-dichlorodiphenyl sulfone in a 4:1 weight ratio, reinforced with 1.51 wt% Carbon nanotubes and stabilized by Sodium carboxymethyl cellulose. The reinforcement architecture was established by freeze-drying an aqueous suspension of CNTs and CMC at -80 °C for 10 hours, followed by vacuum drying for 36 hours to form a felt, which was subsequently infiltrated with the epoxy mixture via vacuum pressure impregnation at 140 °C and cured for 12 hours. The resulting hierarchical structure consists of uni-directionally oriented laminae of Carbon nanotubes forming a three-dimensional framework embedded within the cured epoxy matrix, with mechanical performance evaluated via uniaxial compressive testing.",
      "reasoning_analysis": "Increasing Factors: The incorporation of Carbon nanotubes (CNTs) serves as the primary reinforcement mechanism, as their intrinsic Young's modulus is orders of magnitude higher than the epoxy matrix, directly enhancing composite stiffness. The uni-directional orientation of the CNT laminae aligns the high-stiffness axis of the nanotubes with the loading direction during compressive testing, maximizing load transfer efficiency. Additionally, the thermal curing at 140 °C ensures a high crosslinking density within the DGEBA/DCDPS network, increasing the rigidity of the matrix phase, while vacuum pressure impregnation minimizes void content to improve structural integrity. Decreasing Factors: The inclusion of Sodium carboxymethyl cellulose (CMC) as a binder introduces a phase with potentially lower modulus compared to the cured epoxy and CNTs, which may comply under load and reduce the overall composite stiffness. Furthermore, the complex 3D framework of the CNT felt may lead to incomplete wetting by the epoxy matrix or trapped micro-voids despite vacuum impregnation, creating stress concentrations that diminish the effective modulus. The use of compressive testing rather than tensile testing may also yield a lower apparent modulus if micro-buckling of the CNTs occurs within the matrix. Dominant Factor: The dominant factor governing the Young's modulus is the formation of the continuous, uni-directionally oriented 3D CNT framework within the rigid epoxy matrix. While the CMC binder and potential interfacial defects introduce compliance, the high aspect ratio and exceptional intrinsic stiffness of the aligned CNTs typically overwhelm the matrix properties, resulting in a net qualitative increase in modulus relative to the neat epoxy system."
    },
    "analysis_without_hierarchical_structure": {
      "descriptive_text": "The composite material consists of a matrix derived from Diglycidyl ether of bisphenol-A and 4,4'-dichlorodiphenyl sulfone at a weight ratio of 4:1, reinforced with 1.51 wt% Carbon nanotubes and bound with Sodium carboxymethyl cellulose. The fabrication process began with the preparation of a Carbon nanotube felt via freeze-drying an aqueous suspension containing 0.8 wt% Sodium carboxymethyl cellulose and 1.75 wt% Carbon nanotubes, which was frozen at -80 °C for 10 hours and subsequently vacuum dried for 36 hours. This porous felt was then infiltrated with the epoxy and curing agent mixture using vacuum pressure impregnation at 140 °C over two 15-minute cycles, followed by a final curing step at 140 °C for 12 hours. The Young's modulus was ultimately characterized via uniaxial compressive testing using a SANS CMT-4304 Universal Testing Machine at a crosshead displacement speed of 0.5 mm/min.",
