Repository: hhtrick/HHT-code

# HHT training framework

This directory contains model training, embedding precomputation, inference, article-level baselines and the curated datasets. All commands below assume that the working directory is `train_code/`.

## 3. Datasets and fixed partitions

Each main dataset is a JSON array at `dataset/{property}/{property}.json`. Entries contain source metadata, `chemical_composition`, `processing_history`, `hierarchical_structure`, `properties`, and two generated-analysis objects. Targets are stored as `properties[property]["value"]`; source metadata and target values are not predictive input fields.

| Property | Train | Validation | Test | Total |
|---|---:|---:|---:|---:|

File: train_code/continue_train_dataset/E/E.json (part 8 of 106)
[
      "reasoning_analysis": "Increasing Factors: The incorporation of Carbon nanotubes arranged in a felt structure provides a high-stiffness reinforcement scaffold with an intrinsically high modulus. The matrix chemistry, involving Diglycidyl ether of bisphenol-A and 4,4'-dichlorodiphenyl sulfone, forms a rigid thermoset network where the sulfone groups contribute to chain stiffness, while the extended curing at 140 °C ensures high crosslink density. Furthermore, the vacuum pressure impregnation promotes strong interfacial adhesion between the matrix and the nanotube network, facilitating efficient stress transfer. Decreasing Factors: The presence of Sodium carboxymethyl cellulose as a binder introduces a polysaccharide component with a lower intrinsic modulus compared to the cured epoxy matrix, potentially creating softer interphases within the felt structure. Additionally, the freeze-drying process creates a porous precursor, and if the infiltration process leaves any residual micro-voids within the composite, this would reduce the effective load-bearing cross-sectional area and lower the overall stiffness. Dominant Factor: The structural reinforcement provided by the continuous Carbon nanotube felt network is the dominant factor. Despite the potential softening effect of the CMC binder or minor porosity, the extremely high intrinsic modulus of the CNTs combined with the rigid sulfone-modified epoxy matrix ensures that the stiff filler network governs the mechanical response, leading to a significant qualitative enhancement in Young's modulus relative to the neat polymer matrix."
    }
  },
  {
    "doi": null,
    "title": "Multiscale molecular modeling of SWCNTs/epoxy resin composites mechanical behaviour",
    "year": 2012,
    "chemical_composition": {
      "repeat_unit_psmiles": null,
      "monomers": [
        {
          "name": "Diglycidyl ether of bisphenol A",
          "smiles": "CC(C)(c1ccc(OCC2CO2)cc1)c1ccc(OCC2CO2)cc1",
          "ratio_value": null,
          "ratio_unit": null
        },
        {
          "name": "Ethylene tetra-amine",
          "smiles": "NCCNCCNCCN",
          "ratio_value": null,
          "ratio_unit": null
        }
      ],
      "additives": [
        {
          "name": "SWCNTs (8,8)",
          "type": "filler",
          "amount_value": 9.0,
          "amount_unit": "wt%"
        }
      ],
      "is_homopolymer": false
    },
    "processing_history": "Computational modeling using Materials Studio 5.0 with COMPASS forcefield. Atomistic periodic systems built with periodic boundary conditions. Multistage equilibration: energy minimization (Steepest descent, Conjugate gradient), NVT-MD (300,000 steps, 1 fs), NPT-MD (1 GPa, 300 K, 5000 steps), annealing (750 K to 300 K). Young's modulus calculated using Discover Analysis tool via virtual uniaxial traction tests along x, y, z directions, averaged.",
    "hierarchical_structure": "Amorphous epoxy matrix with dispersed SWCNTs (8,8). Computational bulk models.",
    "properties": {
      "E": {
        "value": [
          5.95
        ],
        "unit": "GPa"
      }
    },
    "analysis_with_hierarchical_structure": {
      "descriptive_text": "This material system comprises an amorphous epoxy network formed by the crosslinking of Diglycidyl ether of bisphenol A with Ethylene tetra-amine, reinforced with 9.0 wt% (8,8) single-walled carbon nanotubes (SWCNTs). Represented as computational bulk models, the structure was generated using Materials Studio 5.0 with the COMPASS forcefield under periodic boundary conditions. The simulation protocol involved multistage equilibration including energy minimization, NVT and NPT molecular dynamics, and thermal annealing from 750 K to 300 K to ensure structural relaxation. Mechanical characterization was performed via the Discover Analysis tool, where the Young's modulus was derived from virtual uniaxial traction tests averaged across the x, y, and z directions.",
      "reasoning_analysis": "Increasing Factors: The incorporation of 9.0 wt% (8,8) single-walled carbon nanotubes (SWCNTs) serves as a primary reinforcement mechanism, leveraging the exceptionally high intrinsic stiffness of the nanotubes to bear load within the composite. Additionally, the formation of a crosslinked epoxy network between Diglycidyl ether of bisphenol A and Ethylene tetra-amine restricts segmental chain mobility, providing a rigid matrix backbone that supports stress transfer. The computational processing history, specifically the high-temperature annealing from 750 K to 300 K followed by NPT equilibration, promotes dense packing and structural relaxation, minimizing free volume and thereby enhancing the stiffness of the simulated bulk model. Decreasing Factors: The amorphous nature of the epoxy matrix lacks the long-range crystalline order found in semi-crystalline polymers, which typically limits the maximum achievable modulus compared to crystalline phases. Furthermore, while the SWCNTs are dispersed, the averaging of virtual uniaxial traction tests along x, y, and z directions implies an isotropic assessment; if the nanotubes are not perfectly aligned with the loading axis during the virtual tests, the effective modulus contribution from the nanotubes will be lower than their theoretical axial maximum due to orientation effects. Dominant Factor: The dominant factor influencing the Young's modulus is the high loading fraction of SWCNTs. While the crosslinked epoxy matrix provides structural integrity, the exceptional specific stiffness of the carbon nanotubes at 9.0 wt% overwhelmingly dictates the composite's mechanical response, resulting in a substantial qualitative increase in modulus relative to the neat polymer matrix, despite the limitations imposed by the amorphous structure and isotropic averaging."
    },
    "analysis_without_hierarchical_structure": {
      "descriptive_text": "The sample comprises a crosslinked epoxy network formed from Diglycidyl ether of bisphenol A and Ethylene tetra-amine monomers, reinforced with 9.0 wt% (8,8) Single-Walled Carbon Nanotubes. The material system was constructed via computational modeling using Materials Studio 5.0 with the COMPASS forcefield, generating atomistic periodic systems subject to periodic boundary conditions. Structural equilibration involved a multistage protocol consisting of energy minimization, NVT and NPT molecular dynamics simulations at 300 K and 1 GPa, and thermal annealing from 750 K to 300 K. The Young's modulus was derived using the Discover Analysis tool through virtual uniaxial traction tests averaged across the x, y, and z directions.",
      "reasoning_analysis": "Increasing Factors: The formation of a crosslinked thermoset network from Diglycidyl ether of bisphenol A and Ethylene tetra-amine introduces covalent constraints that significantly restrict chain mobility compared to linear thermoplastics, inherently raising the stiffness. The presence of rigid aromatic rings within the bisphenol A structure further enhances backbone rigidity. Crucially, the incorporation of 9.0 wt% (8,8) Single-Walled Carbon Nanotubes acts as a high-modulus reinforcement; the exceptional intrinsic stiffness of SWCNTs combined with the high loading fraction provides a substantial load-bearing capability that drastically elevates the composite modulus. Additionally, the computational processing history includes thermal annealing from 750 K to 300 K and high-pressure NPT equilibration, which promotes dense chain packing and reduces free volume, contributing to a higher calculated modulus. Decreasing Factors: The ethylene tetra-amine hardener contains flexible aliphatic amine segments which introduce degrees of freedom and local chain mobility that are lower in stiffness compared to the aromatic epoxy components, potentially limiting the maximum achievable network rigidity. Furthermore, in computational models without explicit functionalization data, the interfacial interaction between the SWCNTs and the epoxy matrix relies on van der Waals forces; any lack of covalent bonding at the interface could lead to slip under strain, reducing the efficiency of stress transfer from the matrix to the nanotubes compared to a chemically bonded interface. Dominant Factor: The dominant factor influencing the Young's modulus is the inclusion of 9.0 wt% SWCNTs. While the crosslinked epoxy matrix provides a rigid baseline, the exceptional aspect ratio and intrinsic mechanical properties of the carbon nanotubes at this significant loading fraction overwhelmingly dictate the composite's stiffness, provided the computational equilibration ensures sufficient dispersion and interfacial contact for load transfer."
    }
  },
  {
    "doi": null,
    "title": "Tensile mechanical properties of carbon nanotube/epoxy composite fabricated by pultrusion of carbon nanotube spun yarn preform",
    "year": 2014,
    "chemical_composition": {
      "repeat_unit_psmiles": null,
      "monomers": [
        {
          "name": "Bisphenol-A type epoxy resin (Z2/H07, Nisshin Resin)",
          "smiles": null,
          "ratio_value": null,
          "ratio_unit": null
        },
        {
          "name": "Hardener",
          "smiles": null,
          "ratio_value": null,
          "ratio_unit": null
        }
      ],
      "additives": [
        {
          "name": "Multi-walled carbon nanotubes (MWNT)",
          "type": "filler",
          "amount_value": 19.7,
          "amount_unit": "vol%"
        }
      ],
      "is_homopolymer": false
    },
    "processing_history": "Bundle of seven as-spun single-ply MWNT yarns soaked in epoxy resin, pultruded through circular die (120 um diameter), cured under constant tensile force (0.1-0.3 N range) at room temperature in air for 72 h. Young's modulus measured by uniaxial tensile test at 1 mm/min crosshead speed, gauge length 15 mm, using non-contact extensometer. Modulus defined as slope of stress-strain curve between strain 0.25% and 0.5%.",
    "hierarchical_structure": "Quasi-unidirectionally reinforced CNT/epoxy composite. Fiber volume fraction (Vf) 19.7%. Density 1.30 g/cm3. CNT length ~1 mm, diameter ~50 nm. Yarn diameter ~45 um, twist angle 27-35 deg.",
    "properties": {
      "E": {
        "value": [
          31
        ],
        "unit": "GPa"
      }
    },
    "analysis_with_hierarchical_structure": {
      "descriptive_text": "The material is a quasi-unidirectionally reinforced composite consisting of a Bisphenol-A type epoxy resin matrix cured with a hardener and reinforced with Multi-walled carbon nanotubes (MWNT). The composite was fabricated by soaking a bundle of seven as-spun single-ply MWNT yarns in the epoxy resin, followed by pultrusion through a 120 μm circular die. Curing was conducted under a constant tensile force ranging from 0.1 to 0.3 N at room temperature in air for 72 hours. The resulting structure features a fiber volume fraction of 19.7% and a density of 1.30 g/cm³, with individual CNTs approximately 1 mm in length and 50 nm in diameter assembled into yarns with a diameter of roughly 45 μm and a twist angle between 27 and 35 degrees. Mechanical characterization was performed via uniaxial tensile testing at a crosshead speed of 1 mm/min using a non-contact extensometer over a 15 mm gauge length, with the modulus defined as the slope of the stress-strain curve between 0.25% and 0.5% strain.",
      "reasoning_analysis": "Increasing Factors: The incorporation of Multi-walled carbon nanotubes (MWNT) with an extremely high aspect ratio (length ~1 mm, diameter ~50 nm) serves as the primary stiffening agent, leveraging the intrinsic high axial modulus of the nanotubes. The processing history involving pultrusion and curing under constant tensile force promotes alignment of the CNT yarns along the loading axis and enhances fiber-matrix wetting, which facilitates efficient stress transfer from the softer epoxy matrix to the rigid filler. Additionally, the quasi-unidirectional arrangement maximizes the contribution of the filler to the axial stiffness compared to random orientations. Decreasing Factors: The structural hierarchy introduces a yarn twist angle of 27-35 degrees, which misaligns the individual nanotubes relative to the macroscopic loading direction, thereby reducing the effective axial modulus contribution according to orientation averaging principles. Furthermore, curing at room temperature may result in a lower crosslink density within the Bisphenol-A epoxy matrix compared to thermal curing protocols, potentially limiting the matrix stiffness and interfacial shear strength. Imperfect impregnation within the yarn bundles could also lead to voids or stress concentrations that diminish the overall composite stiffness. Dominant Factor: The dominant factor governing the final modulus is the high volume fraction (19.7%) of high-aspect-ratio MWNTs aligned quasi-unidirectionally. While the yarn twist and room-temperature curing introduce inefficiencies, the sheer stiffness contrast between the carbon nanotubes and the epoxy matrix, combined with the tension-assisted alignment during processing, ensures that the reinforcement effect qualitatively dominates the mechanical response, yielding a modulus substantially higher than that of the unreinforced epoxy network."
    },
    "analysis_without_hierarchical_structure": {
      "descriptive_text": "The sample comprises a Bisphenol-A type epoxy resin matrix cured with a hardener and reinforced with Multi-walled carbon nanotubes (MWNT) at a loading of 19.7 vol%. The composite was fabricated by soaking a bundle of seven as-spun single-ply MWNT yarns in the epoxy resin, followed by pultrusion through a circular die with a diameter of 120 um. Subsequent curing was performed under a constant tensile force ranging from 0.1 to 0.3 N at room temperature in air for 72 hours. The Young's modulus was determined via uniaxial tensile testing at a crosshead speed of 1 mm/min with a gauge length of 15 mm using a non-contact extensometer, defined as the slope of the stress-strain curve between 0.25% and 0.5% strain.",
      "reasoning_analysis": "Increasing Factors: The incorporation of Multi-walled carbon nanotubes (MWNT) at a substantial volume fraction of 19.7% introduces a reinforcing phase with an intrinsic stiffness orders of magnitude higher than the epoxy matrix. The processing history involving pultrusion and curing under constant tensile force ensures strong axial alignment of the MWNT yarns, maximizing load transfer efficiency and leveraging the high axial modulus of the nanotubes. Additionally, the crosslinked nature of the Bisphenol-A epoxy network provides a rigid matrix foundation that supports the filler. Decreasing Factors: The curing process conducted at room temperature for 72 hours may result in a lower degree of crosslinking conversion compared to elevated temperature curing cycles, potentially reducing the stiffness of the epoxy matrix phase. Furthermore, at such high filler loadings, there is a risk of stress concentration points or micro-voids at the interface between the yarn bundle and the matrix if impregnation was incomplete, which could compromise the effective composite stiffness. Dominant Factor: The dominant factor governing the Young's modulus is the high volume fraction and axial alignment of the MWNT yarns established during the pultrusion and tensioned curing process. Since the modulus of carbon nanotubes is significantly higher than the epoxy matrix, the composite behavior is primarily dictated by the fiber reinforcement contribution, rendering variations in matrix crosslink density secondary to the structural contribution of the aligned nanotube bundle."
    }
  },
  {
    "doi": "10.1016/j.jmgm.2022.108311",
    "title": "Effect of adsorption, hardener, and temperature on mechanical properties of epoxy nanocomposites with functionalized graphene: A molecular dynamics study",
    "year": null,
    "chemical_composition": {
      "repeat_unit_psmiles": null,
      "monomers": [
        {
          "name": "Cycloaliphatic Epoxy",
          "smiles": null,
          "ratio_value": 70,
          "ratio_unit": "wt%"
        },
        {
          "name": "Diethyltoluenediamine",
          "smiles": "CCc1cc(N)cc(CC)c1N",
          "ratio_value": 30,
          "ratio_unit": "wt%"
        }
      ],
      "additives": [
        {
          "name": "Graphene",
          "type": "filler",
          "amount_value": 0,
          "amount_unit": "wt%"
        }
      ],
      "is_homopolymer": false
    },
    "processing_history": "Molecular dynamics simulation using LAMMPS. NPT/NVT ensembles. Strain rate 0.7 ps^-1. Tensile test in Y direction at 300 K. Epoxy:Hardener ratio 70:30 wt%.",
    "hierarchical_structure": "Nanocomposite with graphene nanosheets.",
    "properties": {
      "E": {
        "value": [
          3.25
        ],
        "unit": "GPa"
      }
    },
    "analysis_with_hierarchical_structure": {
      "descriptive_text": "The sample is a crosslinked network system composed of 70 wt% Cycloaliphatic Epoxy and 30 wt% Diethyltoluenediamine, structurally classified as a nanocomposite incorporating graphene nanosheets. The material behavior was investigated through Molecular Dynamics simulations using LAMMPS, wherein the system was equilibrated under NPT and NVT ensembles before subjecting it to a tensile test in the Y direction at 300 K with a strain rate of 0.7 ps^-1.",
      "reasoning_analysis": "Increasing Factors: The chemical composition features rigid cycloaliphatic rings in the epoxy monomer and aromatic structures within the diethyltoluenediamine hardener, which intrinsically restrict polymer chain segment mobility and enhance backbone stiffness. The formation of a highly crosslinked network further constrains chain motion, driving the Young's Modulus upward. Additionally, the hierarchical structure designated as a nanocomposite with graphene nanosheets suggests reinforcement mechanisms where the high-modulus filler restricts matrix deformation, contributing to increased stiffness. Decreasing Factors: The processing history involves a molecular dynamics simulation with an extremely high strain rate (0.7 ps^-1), which limits the time available for stress relaxation and chain reconfiguration compared to experimental quasi-static conditions, potentially influencing the measured response. Furthermore, thermal energy at 300 K introduces free volume and segmental motion that qualitatively lowers the modulus relative to a fully glassy state at lower temperatures. Dominant Factor: The dominant factor governing the Young's Modulus is the rigid, covalently crosslinked architecture of the epoxy-amine matrix, which establishes a high baseline stiffness that is qualitatively modulated by the nanoscale structural reinforcement and the specific computational strain rate applied during characterization."
    },
    "analysis_without_hierarchical_structure": {
      "descriptive_text": "The sample comprises a crosslinked thermoset network synthesized from cycloaliphatic epoxy and diethyltoluenediamine hardener at a 70:30 weight ratio. Although graphene is listed in the compositional data, the zero weight percentage indicates a neat polymer matrix without filler reinforcement. The material properties were evaluated using molecular dynamics simulations performed with LAMMPS, utilizing NPT and NVT ensembles for equilibration. Mechanical characterization was conducted via a uniaxial tensile test oriented in the Y direction at 300 K with a strain rate of 0.7 ps^-1.",
      "reasoning_analysis": "Increasing Factors: The chemical composition features cycloaliphatic epoxy rings and aromatic diethyltoluenediamine hardener segments, both of which introduce significant backbone rigidity and steric hindrance that restrict chain mobility, thereby intrinsically increasing the Young's Modulus. Furthermore, the processing history involves a molecular dynamics tensile test at an extremely high strain rate of 0.7 ps^-1, which limits viscoelastic relaxation times and typically results in a higher apparent stiffness compared to experimental quasi-static loading. Decreasing Factors: The absence of reinforcing additives, confirmed by the 0 wt% graphene content, eliminates potential composite strengthening mechanisms such as load transfer to high-modulus filler particles. Additionally, any deviation from optimal stoichiometry in the 70:30 epoxy-to-hardener ratio could result in incomplete crosslinking or increased free volume, which would qualitatively reduce the network stiffness. Dominant Factor: The intrinsic rigidity of the cured aromatic-cycloaliphatic network establishes a high baseline modulus, but the dominant factor governing the final simulated value is the high strain rate imposed during the molecular dynamics processing, which kinetically freezes segmental motions and qualitatively elevates the measured Young's Modulus beyond what would be observed under experimental timescales."
    }
  },
  {
    "doi": null,
    "title": "Properties of Epoxy Networks Derived from the Reaction of Diglycidyl Ether of Bisphenol A with Polyhedral Oligomeric Silsesquioxanes Bearing OH-Functionalized Organic Substituents",
    "year": 2003,
    "chemical_composition": {
      "repeat_unit_psmiles": null,
      "monomers": [
        {
          "name": "Diglycidyl Ether of Bisphenol A",
          "smiles": "CC(C)(c1ccc(OCC2CO2)cc1)c1ccc(OCC2CO2)cc1",
          "ratio_value": null,
          "ratio_unit": null
        }
      ],
      "additives": [
        {
          "name": "Polyhedral Oligomeric Silsesquioxane",
          "type": "reactive nanofiller",
          "amount_value": 48.9,
          "amount_unit": "wt%"
        },
        {
          "name": "Benzyldimethylamine",
          "type": "initiator",
          "amount_value": 2.2,
          "amount_unit": "wt%"
        }
      ],
      "is_homopolymer": true
    },
    "processing_history": "Cured for 3 h at 80 °C and then 3 h at 120 °C. Young's modulus measured by uniaxial compression test at 1 mm/min crosshead speed, 30 °C, using Instron 4467 universal testing machine.",
    "hierarchical_structure": "Amorphous epoxy network with incorporated POSS cages. Crosslink density determined from rubbery modulus.",
    "properties": {
      "E": {
        "value": [
          2.53
        ],
        "unit": "GPa"
      }
    },
    "analysis_with_hierarchical_structure": {
      "descriptive_text": "The sample comprises an amorphous epoxy network synthesized from Diglycidyl Ether of Bisphenol A monomers, incorporating 48.9 wt% Polyhedral Oligomeric Silsesquioxane as a reactive nanofiller and 2.2 wt% Benzyldimethylamine as an initiator. The material underwent a thermal cure cycle of 3 hours at 80 °C followed by 3 hours at 120 °C to form a crosslinked structure with incorporated POSS cages. Mechanical characterization was conducted via uniaxial compression test at a crosshead speed of 1 mm/min and 30 °C using an Instron 4467 universal testing machine, with the crosslink density subsequently derived from the rubbery modulus.",
      "reasoning_analysis": "Increasing Factors: The inclusion of 48.9 wt% Polyhedral Oligomeric Silsesquioxane (POSS) introduces rigid silica-like nanocages that significantly restrict polymer chain mobility and reinforce the matrix through their high intrinsic stiffness. The thermal cure history (up to 120 °C) facilitates the formation of a dense crosslinked epoxy network, which further elevates the Young's modulus by limiting segmental motion in the glassy state at the testing temperature of 30 °C. Additionally, the reactive nature of the nanofiller ensures covalent integration into the network, promoting efficient stress transfer between the organic matrix and inorganic cores. Decreasing Factors: The organic substituents surrounding the POSS inorganic core are less rigid than the silica cage itself, which may slightly limit the maximum achievable stiffness compared to pure ceramic fillers. Furthermore, the high volume fraction of bulky POSS cages may dilute the epoxy crosslink density per unit volume or disrupt optimal chain packing, potentially reducing the matrix contribution to the overall stiffness relative to a neat, highly crosslinked epoxy system. Dominant Factor: The extremely high loading fraction of the rigid POSS nanofillers qualitatively dominates the mechanical behavior. The transition from a purely organic polymer network to a hybrid organic-inorganic architecture overwhelmingly drives the Young's modulus upward, overshadowing any potential qualitative reductions caused by matrix dilution or the flexibility of organic substituents on the filler surface."
    },
    "analysis_without_hierarchical_structure": {
      "descriptive_text": "The sample comprises a Diglycidyl Ether of Bisphenol A (DGEBA) matrix reinforced with 48.9 wt% Polyhedral Oligomeric Silsesquioxane (POSS) acting as a reactive nanofiller, along with 2.2 wt% Benzyldimethylamine as an initiator. The material underwent a step-wise thermal curing process consisting of 3 hours at 80 °C followed by 3 hours at 120 °C. Mechanical characterization was performed via a uniaxial compression test at a crosshead speed of 1 mm/min and 30 °C using an Instron 4467 universal testing machine to determine the Young's modulus.",
      "reasoning_analysis": "Increasing Factors: The inclusion of Polyhedral Oligomeric Silsesquioxane (POSS) introduces rigid, silica-like cage structures that inherently possess high stiffness, and at a loading of 48.9 wt%, these nanofillers significantly restrict matrix deformation. The reactive nature of the POSS facilitates covalent bonding with the DGEBA network, ensuring efficient stress transfer, while the step-wise thermal curing history promotes a high degree of crosslinking that further limits chain mobility. Decreasing Factors: The extremely high nanofiller concentration increases the likelihood of aggregation or phase separation, which could introduce microvoids or stress concentrators that compromise structural continuity. Additionally, displacing nearly half of the epoxy matrix mass with filler may reduce the overall crosslink density of the organic network phase compared to a neat resin, potentially lowering the matrix contribution to stiffness. Dominant Factor: The high volume fraction of the rigid POSS nanofiller qualitatively dominates the mechanical response; the intrinsic stiffness of the silsesquioxane cages and their percolation within the matrix overwhelmingly outweigh potential reductions in matrix crosslink density or processing-induced defects, driving the Young's modulus significantly higher relative to the unfilled polymer."
    }
  },
  {
    "doi": "10.1080/01694243.2020.1763540",
    "title": "Experimental study of the CTBN effect on mechanical properties and mode I and II fracture toughness of a new epoxy resin",
    "year": 2020,
    "chemical_composition": {
      "repeat_unit_psmiles": null,
      "monomers": [
        {
          "name": "Epoxy resin R510",
          "smiles": null,
          "ratio_value": 100,
          "ratio_unit": "phr"
        }
      ],
      "additives": [],
      "is_homopolymer": false
    },
    "processing_history": "Mixed using magnetic mixer on hot plate, degassed with vacuum pump. Cast into 4 mm thick silicone mold. Cured for 24 h and post-cured for 7 days at room temperature. Young's modulus measured by uniaxial tensile test according to ASTM D638-99 standard using SANTAM STM-20 machine at 5 mm/min crosshead speed, room temperature. E calculated from stress-strain curve slope between 0.05% and 0.25% strain.",
    "hierarchical_structure": "Isotropic epoxy blend.",
    "properties": {
      "E": {
        "value": [
          1.8925
        ],
        "unit": "GPa"
      }
    },
    "analysis_with_hierarchical_structure": {
      "descriptive_text": "The material under investigation is an isotropic epoxy blend based on Epoxy resin R510 utilized at 100 phr. The sample preparation involved mixing via a magnetic mixer on a hot plate followed by vacuum degassing to remove entrapped air. The mixture was cast into a 4 mm thick silicone mold and subjected to a curing cycle consisting of 24 hours of initial cure followed by a 7-day post-cure at room temperature. Mechanical characterization was performed using a uniaxial tensile test according to the ASTM D638-99 standard on a SANTAM STM-20 machine at a crosshead speed of 5 mm/min and room temperature, with the Young's modulus derived from the stress-strain curve slope between 0.05% and 0.25% strain.",
      "reasoning_analysis": "Increasing Factors: The formation of a covalently crosslinked thermoset network during the curing process intrinsically restricts chain segment mobility, providing a rigid baseline for the Young's modulus. The vacuum degassing step minimizes void content, ensuring efficient stress transfer across the material cross-section and preventing modulus reduction associated with porosity. Additionally, the extended 7-day post-cure at room temperature allows for physical aging and further crosslink conversion, which densifies the free volume and potentially increases stiffness over time. Decreasing Factors: The absence of reinforcing additives such as fibers or rigid fillers means the modulus relies solely on the matrix properties, which are typically lower than those of composite systems. Furthermore, curing and post-curing at room temperature may result in a lower ultimate crosslink density compared to elevated temperature curing cycles, potentially leaving unreacted functional groups that reduce network rigidity. Dominant Factor: The intrinsic stiffness of the crosslinked epoxy network is the dominant factor establishing the baseline Young's modulus; however, the room temperature curing protocol likely limits the maximization of this property compared to thermally cured systems, while the lack of reinforcement prevents composite-level stiffening."
    },
    "analysis_without_hierarchical_structure": {
      "descriptive_text": "The sample consists of Epoxy resin R510 formulated at 100 phr. The material was prepared by mixing on a hot plate using a magnetic mixer, followed by degassing with a vacuum pump to remove entrapped air. The mixture was cast into a 4 mm thick silicone mold and subjected to a curing cycle of 24 hours, followed by a post-curing period of 7 days at room temperature. The Young's modulus was subsequently determined via uniaxial tensile testing according to the ASTM D638-99 standard using a SANTAM STM-20 machine at a crosshead speed of 5 mm/min and room temperature, with the modulus calculated from the stress-strain curve slope between 0.05% and 0.25% strain.",
      "reasoning_analysis": "Increasing Factors: The formation of a three-dimensional crosslinked network inherent to the Epoxy resin R510 system fundamentally restricts polymer chain mobility, providing a high baseline stiffness compared to linear thermoplastics. The vacuum degassing step during processing minimizes void content, eliminating stress concentrators that would otherwise reduce the effective load-bearing area and lower the modulus. Additionally, the extended 7-day post-curing period promotes a high degree of conversion, increasing crosslink density and further restricting segmental motion to enhance stiffness. Decreasing Factors: The curing and post-curing processes were conducted exclusively at room temperature, which may limit the ultimate crosslink density achievable compared to elevated temperature curing cycles, potentially leaving unreacted groups that act as internal plasticizers. Furthermore, the use of a silicone mold allows for stress relaxation during cure, which might result in a relaxed network state that could exhibit slightly lower initial stiffness compared to a constrained cure. Dominant Factor: The dominant factor influencing the Young's modulus is the high crosslink density achieved through the thermoset network formation and the prolonged post-curing duration. While room temperature processing may not maximize conversion as efficiently as thermal curing, the extended time allows sufficient network development such that the intrinsic rigidity of the crosslinked epoxy matrix dictates the mechanical response, overshadowing potential softening effects from residual unreacted species."
    }
  },
  {
    "doi": "10.1016/j.cej.2019.02.177",
    "title": "Weldable, malleable and programmable epoxy vitrimers with high mechanical properties and water insensitivity",
    "year": 2019,
    "chemical_composition": {
      "repeat_unit_psmiles": null,
      "monomers": [
        {
          "name": "Diglycidyl ether of bisphenol F",
          "smiles": "C1OC1COc1ccc(Cc2ccc(OC3CO3)cc2)cc1",
          "ratio_value": null,
          "ratio_unit": null
        },
        {
          "name": "Terephthalaldehyde",
          "smiles": "O=Cc1ccc(C=O)cc1",
          "ratio_value": null,
          "ratio_unit": null
        },
        {
          "name": "3-aminobenzylamine",
          "smiles": "Nc1cccc(CN)c1",
          "ratio_value": null,
          "ratio_unit": null
        }
      ],
      "additives": [],
      "is_homopolymer": false
    },
    "processing_history": "Synthesized by curing DGEBF with TA curing agent (synthesized from Terephthalaldehyde and 3-aminobenzylamine). Mixture degassed at 60 °C for 1 h, cured at 80 °C for 3 h, 120 °C for 2 h, 150 °C for 3 h. Stoichiometric ratio of amine H to epoxy group (m) = 1. Young's modulus measured by uniaxial tensile test (Instron 5567) at room temperature, cross-head speed 1 mm/min. No water immersion.",
    "hierarchical_structure": "Crosslinked epoxy vitrimer network with dynamic imine bonds. High crosslinking density.",
    "properties": {
      "E": {
        "value": [
          3.6365
        ],
        "unit": "GPa"
      }
    },
    "analysis_with_hierarchical_structure": {
      "descriptive_text": "This material system comprises a crosslinked epoxy vitrimer network synthesized from Diglycidyl ether of bisphenol F cured with a dynamic agent derived from Terephthalaldehyde and 3-aminobenzylamine. The preparation involved degassing the mixture at 60 °C for 1 hour followed by a multi-step thermal curing protocol at 80 °C, 120 °C, and 150 °C to achieve a stoichiometric balance between amine hydrogen and epoxy groups. The resulting hierarchical structure features a high crosslinking density incorporated with dynamic imine bonds, and the Young's modulus was characterized via uniaxial tensile testing at room temperature with a cross-head speed of 1 mm/min under dry conditions.",
      "reasoning_analysis": "Increasing Factors: The presence of rigid aromatic rings in the bisphenol F backbone, terephthalaldehyde, and aminobenzylamine components inherently restricts chain segmental mobility, significantly driving the modulus upward. The processing history further enhances stiffness through a multi-step thermal cure that ensures high conversion rates and a stoichiometric ratio that minimizes plasticizing unreacted monomers, while degassing eliminates voids that would otherwise reduce the effective load-bearing cross-sectional area. Additionally, the high crosslinking density described in the hierarchical structure severely limits network deformation under stress. Decreasing Factors: The methylene bridge connecting the phenyl rings in the bisphenol F unit allows for slightly greater rotational freedom compared to bulkier analogs, which may marginally reduce backbone stiffness. Furthermore, the inclusion of dynamic imine bonds introduces covalent adaptability; although typically stable at room temperature, the potential for bond exchange mechanisms implies a network topology that could exhibit slightly lower rigidity compared to permanent covalent networks if the testing temperature approaches the topology freezing transition. Dominant Factor: The high crosslinking density combined with the pervasive aromatic rigidity qualitatively dominates the mechanical response. Despite the dynamic nature of the imine linkages, the network is likely well below its topology freezing temperature at room temperature, causing the material to behave mechanically as a highly rigid thermoset, thereby maximizing the Young's modulus relative to systems with lower crosslink density or aliphatic composition."
    },
    "analysis_without_hierarchical_structure": {
      "descriptive_text": "The sample comprises an epoxy network synthesized from Diglycidyl ether of bisphenol F cured with an amine-based agent derived from Terephthalaldehyde and 3-aminobenzylamine. The formulation was prepared at a stoichiometric ratio of amine hydrogen to epoxy groups of 1, degassed at 60 °C for 1 hour, and subjected to a multi-stage thermal curing cycle at 80 °C, 120 °C, and 150 °C. Mechanical characterization was performed via uniaxial tensile testing at room temperature with a cross-head speed of 1 mm/min on dry samples.",
      "reasoning_analysis": "Increasing Factors: The chemical architecture incorporates a high density of aromatic rings from the bisphenol F backbone, terephthalaldehyde, and aminobenzylamine, which inherently restricts chain segment mobility and increases backbone stiffness. Additionally, the processing history specifies a stoichiometric balance and a stepwise thermal cure up to 150 °C, which maximizes crosslink density and conversion while degassing minimizes void defects, collectively driving the modulus upward. Decreasing Factors: The methylene bridge connecting the phenyl groups in the bisphenol F unit provides slightly greater segmental flexibility compared to the isopropylidene bridge in bisphenol A analogs, which may modestly reduce stiffness. Furthermore, if the curing agent synthesis involves imine bond formation from the aldehyde and amine precursors, these linkages may introduce specific viscoelastic characteristics distinct from permanent covalent amine-epoxy bonds. Dominant Factor: The substantial rigidity conferred by the extensive aromatic content combined with the optimized thermal processing that ensures a highly crosslinked, homogeneous network qualitatively dominates the mechanical behavior, establishing a high baseline stiffness for the material."
    }
  },
  {
    "doi": null,
    "title": "A carbon nanotube–alumina network structure for fabricating epoxy composites",
    "year": 2009,
    "chemical_composition": {
      "repeat_unit_psmiles": null,
      "monomers": [
        {
          "name": "Phoenix epoxy resin",
          "smiles": null,
          "ratio_value": null,
          "ratio_unit": null
        },
        {
          "name": "Polyamide resin hardener",
          "smiles": null,
          "ratio_value": null,
          "ratio_unit": null
        }
      ],
      "additives": [],
      "is_homopolymer": false
    },
    "processing_history": "Liquid epoxy (Phoenix epoxy resin and polyamide hardener) poured into a dog-bone silicone mold. Cure time 3 days. Young's modulus measured by tensile test at room temperature (RT).",
    "hierarchical_structure": "Pristine epoxy network.",
    "properties": {
      "E": {
        "value": [
          1.121
        ],
        "unit": "GPa"
      }
    },
    "analysis_with_hierarchical_structure": {
      "descriptive_text": "The sample comprises a pristine epoxy network synthesized from Phoenix epoxy resin and a polyamide resin hardener. The material was prepared by casting the liquid resin mixture into a dog-bone silicone mold and allowing it to cure for three days. Mechanical characterization was conducted via tensile testing at room temperature to evaluate the Young's modulus.",
