Repository: hhtrick/HHT-code

# HHT training framework

This directory contains model training, embedding precomputation, inference, article-level baselines and the curated datasets. All commands below assume that the working directory is `train_code/`.

## 3. Datasets and fixed partitions

Each main dataset is a JSON array at `dataset/{property}/{property}.json`. Entries contain source metadata, `chemical_composition`, `processing_history`, `hierarchical_structure`, `properties`, and two generated-analysis objects. Targets are stored as `properties[property]["value"]`; source metadata and target values are not predictive input fields.

| Property | Train | Validation | Test | Total |
|---|---:|---:|---:|---:|

File: train_code/continue_train_dataset/E/E.json (part 9 of 106)
[
      "reasoning_analysis": "Increasing Factors: The formation of a three-dimensional covalent network during the three-day curing process significantly restricts polymer chain mobility compared to the liquid precursor, inherently increasing the stiffness. Additionally, the extended cure time likely maximizes crosslink density, ensuring the network reaches its optimal structural integrity and resistance to deformation. Decreasing Factors: The utilization of a polyamide resin hardener typically introduces long aliphatic segments between crosslink points, which impart greater segmental flexibility and free volume compared to rigid aromatic hardeners, thereby reducing the overall modulus. Furthermore, the absence of reinforcing fillers or additives means the mechanical response relies solely on the polymer matrix without composite strengthening effects. Dominant Factor: The establishment of the crosslinked epoxy network is the dominant factor defining the solid state and baseline stiffness; however, the flexible nature of the polyamide hardener qualitatively limits the maximum achievable modulus compared to rigid epoxy systems, making the specific network topology and hardener chemistry the governing elements of the final mechanical response."
    },
    "analysis_without_hierarchical_structure": {
      "descriptive_text": "The material system comprises a thermosetting network synthesized from Phoenix epoxy resin and a polyamide resin hardener. Preparation involved pouring the liquid epoxy mixture into a dog-bone silicone mold, followed by a curing period of three days. Mechanical characterization was subsequently performed using tensile testing at room temperature to determine the Young's modulus.",
      "reasoning_analysis": "Increasing Factors: The formation of a three-dimensional covalently crosslinked thermoset network during the three-day curing period drastically restricts macroscopic chain flow and segmental mobility compared to the liquid precursors, inherently driving the Young's modulus higher. Additionally, conducting the tensile test at room temperature likely places the material in its glassy state, where intermolecular forces and network rigidity maximize stiffness. Decreasing Factors: The specific selection of a polyamide resin hardener introduces flexible aliphatic chains and amide linkages into the epoxy network architecture. Unlike rigid aromatic hardeners, these flexible segments increase the chain mobility between crosslink points and introduce free volume, which qualitatively lowers the overall stiffness of the cured matrix. Dominant Factor: The establishment of the crosslinked network is the fundamental prerequisite for solid-state stiffness; however, the chemical nature of the polyamide hardener is the dominant factor determining the specific modulus value, as the flexible segments within the hardener mitigate the stiffening effect of the crosslinks relative to more rigid epoxy systems."
    }
  },
  {
    "doi": "10.1155/2020/7914796",
    "title": "A Comparative Study on Structural, Morphological, and Tensile Properties of Binary and Ternary Epoxy Resin-Based Polymer Nanocomposites",
    "year": 2020,
    "chemical_composition": {
      "repeat_unit_psmiles": null,
      "monomers": [
        {
          "name": "Epoxy resin",
          "smiles": null,
          "ratio_value": null,
          "ratio_unit": null
        },
        {
          "name": "Diamine curing agent",
          "smiles": null,
          "ratio_value": null,
          "ratio_unit": null
        }
      ],
      "additives": [
        {
          "name": "Calcium titanate",
          "type": "filler",
          "amount_value": 3,
          "amount_unit": "wt%"
        },
        {
          "name": "Glass fiber",
          "type": "filler",
          "amount_value": 0.1,
          "amount_unit": "wt%"
        }
      ],
      "is_homopolymer": false
    },
    "processing_history": "Fabricated by magnetic stirring (750 rpm then 1500 rpm), degassing under reduced pressure overnight, curing at ambient conditions for 1 week followed by post-curing at 95-100 °C for 7 hours. Young's modulus measured by uniaxial tensile test at 5 mm/min crosshead speed, room temperature, according to ASTM D638 using a 100 kN universal testing machine.",
    "hierarchical_structure": "Amorphous epoxy matrix with dispersed CaTiO3 nanoparticles (30 nm) and chopped glass fibers (13-15 microns). FESEM showed some pores appeared at high CaTiO3 concentration in ternary systems.",
    "properties": {
      "E": {
        "value": [
          2.305848
        ],
        "unit": "GPa"
      }
    },
    "analysis_with_hierarchical_structure": {
      "descriptive_text": "The sample comprises an amorphous epoxy matrix cured with a diamine agent, reinforced with 3 wt% calcium titanate nanoparticles and 0.1 wt% chopped glass fibers. Preparation involved magnetic stirring at incremental speeds followed by overnight degassing under reduced pressure, after which the material was cured at ambient conditions for one week and post-cured at 95-100 °C for 7 hours. Hierarchical characterization indicates a dispersion of 30 nm CaTiO3 nanoparticles and 13-15 micron glass fibers within the thermoset network, although FESEM analysis noted the emergence of pores in ternary systems at higher filler concentrations. Mechanical evaluation was conducted via uniaxial tensile testing at room temperature with a 5 mm/min crosshead speed according to ASTM D638.",
      "reasoning_analysis": "Increasing Factors: The formation of a densely crosslinked epoxy-amine thermoset network inherently restricts chain mobility, providing a rigid baseline modulus. The incorporation of rigid ceramic calcium titanate nanoparticles and glass fibers introduces phases with significantly higher stiffness than the polymer matrix, enhancing load transfer capabilities. Furthermore, the post-curing thermal treatment at 95-100 °C likely increases the crosslink density and reduces free volume, further stiffening the matrix. Decreasing Factors: The hierarchical structure description notes the presence of pores, which act as stress concentrators and reduce the effective load-bearing cross-sectional area, thereby diminishing the macroscopic modulus. Additionally, the very low loading of glass fibers (0.1 wt%) limits the potential reinforcement contribution from the fibrous phase compared to standard composite loadings. Inadequate dispersion during magnetic stirring could also lead to nanoparticle agglomeration, creating weak interfaces that compromise stress transfer. Dominant Factor: The intrinsic rigidity of the fully cured epoxy network combined with the inclusion of stiff ceramic nanoparticles qualitatively dominates the mechanical response, establishing a high modulus characteristic of structural thermosets. However, the presence of processing-induced porosity serves as a critical mitigating factor that prevents the material from reaching its theoretical stiffness limits defined by the rule of mixtures."
    },
    "analysis_without_hierarchical_structure": {
      "descriptive_text": "The sample comprises an epoxy resin system cured with a diamine curing agent and reinforced with 3 wt% calcium titanate and 0.1 wt% glass fiber fillers. Fabrication involved magnetic stirring at speeds increasing from 750 to 1500 rpm, followed by degassing under reduced pressure overnight to eliminate entrapped air. The composite was initially cured at ambient conditions for one week and subsequently subjected to a post-curing thermal treatment at 95-100 °C for 7 hours to ensure network completion. The Young's modulus was characterized via uniaxial tensile testing at a crosshead speed of 5 mm/min at room temperature in accordance with ASTM D638 using a 100 kN universal testing machine.",
      "reasoning_analysis": "Increasing Factors: The formation of a densely crosslinked thermoset network via the reaction between the epoxy resin and diamine curing agent inherently restricts chain mobility, providing a high baseline stiffness. The incorporation of rigid inorganic fillers, specifically calcium titanate and glass fiber, acts to reinforce the polymer matrix, resisting deformation under tensile load. Furthermore, the processing history includes a post-curing step at 95-100 °C, which likely drives the conversion reaction to completion, maximizing crosslink density and thereby increasing the modulus, while the overnight degassing minimizes void content that would otherwise act as compliance points. Decreasing Factors: The total filler loading is relatively low at approximately 3.1 wt%, which limits the extent of reinforcement compared to highly filled composites where the filler phase dominates mechanical behavior. Additionally, depending on the specific chemical structure of the diamine curing agent, aliphatic segments could introduce some flexibility into the network nodes compared to rigid aromatic amines, potentially lowering the modulus relative to stiffer curing systems. Dominant Factor: The crosslink density of the epoxy matrix, governed primarily by the thermal post-curing regimen, qualitatively dominates the final Young's modulus behavior. While the rigid fillers contribute to stiffening, their low volume fraction means the mechanical response is primarily dictated by the stiffness of the fully cured polymer network rather than the percolation or heavy reinforcement of the filler phase."
    }
  },
  {
    "doi": "10.1080/09349847.2016.1250975",
    "title": "Ultrasonic Velocity and Attenuation in Epoxy Resin/Granite (Marble) Powder Composite",
    "year": 2018,
    "chemical_composition": {
      "repeat_unit_psmiles": null,
      "monomers": [
        {
          "name": "Diglycidyl ether of bisphenol A",
          "smiles": "CC(C)(c1ccc(OCC2CO2)cc1)c2ccc(OCC3CO3)cc2",
          "ratio_value": 50,
          "ratio_unit": "wt%"
        },
        {
          "name": "Cycloaliphatic polyamine",
          "smiles": null,
          "ratio_value": 50,
          "ratio_unit": "wt%"
        }
      ],
      "additives": [
        {
          "name": "Marble powder",
          "type": "filler",
          "amount_value": 60,
          "amount_unit": "wt%"
        }
      ],
      "is_homopolymer": false
    },
    "processing_history": "Epoxy resin and hardener mixed at 50:50 ratio. Unmodified marble powder (<= 63 μm) added at 60 wt%, mixed for 3 minutes. Cured at room temperature for 24 h in mold. Young's modulus calculated from ultrasonic compression and shear wave velocities measured by pulse-echo technique at 4 MHz, room temperature.",
    "hierarchical_structure": "Epoxy matrix with unmodified marble powder filler.",
    "properties": {
      "E": {
        "value": [
          89.63
        ],
        "unit": "GPa"
      }
    },
    "analysis_with_hierarchical_structure": {
      "descriptive_text": "The material system consists of a crosslinked epoxy network formed from Diglycidyl ether of bisphenol A and a cycloaliphatic polyamine hardener mixed at a 50:50 weight ratio. This matrix is reinforced with 60 wt% unmodified marble powder filler having a particle size of less than or equal to 63 μm. The composite was prepared by mixing the resin, hardener, and filler for three minutes, followed by curing at room temperature for 24 hours within a mold. The resulting hierarchical structure is characterized as an epoxy matrix embedded with marble powder, and the Young's modulus was determined via ultrasonic compression and shear wave velocities using a pulse-echo technique at 4 MHz under ambient conditions.",
      "reasoning_analysis": "Increasing Factors: The incorporation of 60 wt% rigid marble powder significantly enhances the stiffness of the composite relative to the neat epoxy matrix due to the high modulus of the inorganic filler phase. Additionally, the formation of a crosslinked thermoset network through the reaction between the epoxy resin and polyamine hardener restricts chain mobility, providing a stiffer baseline compared to linear thermoplastics, while the rigid bisphenol A backbone further contributes to intrinsic chain stiffness. Decreasing Factors: The room temperature curing process may result in incomplete conversion of epoxide groups, leading to a lower crosslink density and reduced matrix modulus compared to elevated temperature cures. Furthermore, the use of unmodified marble powder suggests potentially weak interfacial adhesion between the organic matrix and inorganic filler, which can impair stress transfer efficiency, and the high filler loading combined with a short mixing time may introduce voids or agglomerates that act as defects reducing the effective modulus. Dominant Factor: The high volume fraction of the rigid inorganic filler qualitatively dominates the mechanical response, driving the Young's modulus significantly higher than that of the neat polymer matrix, despite the potential limitations imposed by the ambient curing cycle and lack of surface modification on the filler particles."
    },
    "analysis_without_hierarchical_structure": {
      "descriptive_text": "The material system comprises a thermoset epoxy network formed by reacting diglycidyl ether of bisphenol A with a cycloaliphatic polyamine hardener in a 50:50 weight ratio. Unmodified marble powder with a particle size of less than or equal to 63 μm was incorporated at 60 wt% via mixing for three minutes, followed by curing at room temperature for 24 hours in a mold. The Young's modulus was subsequently determined using ultrasonic compression and shear wave velocities measured by the pulse-echo technique at 4 MHz under room temperature conditions.",
      "reasoning_analysis": "Increasing Factors: The incorporation of 60 wt% unmodified marble powder, a rigid inorganic filler with a significantly higher intrinsic modulus than the epoxy matrix, acts as the primary reinforcement mechanism according to composite theory. Additionally, the formation of a crosslinked thermoset network between the DGEBA resin and cycloaliphatic polyamine provides a rigid structural backbone that resists deformation, while the use of ultrasonic pulse-echo techniques measures the high-frequency dynamic modulus which typically yields higher values than static mechanical testing. Decreasing Factors: The curing process conducted at room temperature for 24 hours may result in incomplete crosslinking conversion compared to elevated temperature curing protocols, potentially reducing the crosslink density and the intrinsic stiffness of the epoxy matrix. Furthermore, the use of unmodified marble powder at such a high loading fraction risks poor interfacial adhesion between the hydrophilic filler and the hydrophobic polymer matrix, which can hinder effective stress transfer and introduce micro-voids or defects that compromise the overall stiffness. Dominant Factor: The volumetric dominance of the rigid marble filler qualitatively dominates the mechanical response; despite potential limitations from interfacial adhesion or cure completeness, the replacement of the compliant polymer phase with a high-modulus mineral phase at 60 wt% ensures a substantial net increase in Young's modulus relative to the neat resin system."
    }
  },
  {
    "doi": "10.1016/j.compscitech.2008.02.024",
    "title": "The effects of CNT alignment on electrical conductivity and mechanical properties of SWNT/epoxy nanocomposites",
    "year": 2008,
    "chemical_composition": {
      "repeat_unit_psmiles": "CC(C)(c1ccc(OCC2CO2)cc1)c1ccc(OCC2CO2)cc1",
      "monomers": [
        {
          "name": "Bisphenol-A type epoxy resin (E-51)",
          "smiles": "CC(C)(c1ccc(OCC2CO2)cc1)c1ccc(OCC2CO2)cc1",
          "ratio_value": null,
          "ratio_unit": null
        }
      ],
      "additives": [
        {
          "name": "Single-walled carbon nanotubes (SWNT)",
          "type": "filler",
          "amount_value": 3.0,
          "amount_unit": "wt%"
        },
        {
          "name": "N,N-dimethylbenzylamine (BDMA)",
          "type": "crosslinker",
          "amount_value": 18.7,
          "amount_unit": "wt%"
        }
      ],
      "is_homopolymer": false
    },
    "processing_history": "Solution casting. SWNT dispersed in ethanol, sonicated 30 min. Mixed with epoxy. Sonicated 2 h. Half BDMA hardener added (resin:hardener total 1:0.23 wt ratio). Semidried mixture stretched repeatedly (draw-ratio 50, 100 times) manually at 0.5 m/s before drying. Other half BDMA added. Compressed 10 MPa 5 min. Cured vacuum room temp 7 days. Young's modulus measured by tensile test, gauge length 50 mm, speed 15 mm/min, ambient temperature, along stretching direction.",
    "hierarchical_structure": "SWNTs aligned along stretching direction. SWNT diameter 1.2-1.5 nm, length > 2 um.",
    "properties": {
      "E": {
        "value": [
          0.843
        ],
        "unit": "GPa"
      }
    },
    "analysis_with_hierarchical_structure": {
      "descriptive_text": "The sample comprises a Bisphenol-A type epoxy resin (E-51) matrix reinforced with 3.0 wt% Single-walled carbon nanotubes (SWNT) and crosslinked with 18.7 wt% N,N-dimethylbenzylamine (BDMA). Prepared via solution casting, the SWNTs were dispersed in ethanol through sonication for 30 minutes prior to mixing with the epoxy resin and undergoing further sonication for 2 hours. The curing sequence involved adding half the BDMA hardener, semidrying the mixture, and subjecting it to repeated manual stretching at 0.5 m/s with a draw ratio of 50 applied 100 times, followed by the addition of the remaining BDMA, compression at 10 MPa for 5 minutes, and vacuum curing at room temperature for 7 days. Structural analysis indicates that the SWNTs, possessing diameters of 1.2-1.5 nm and lengths exceeding 2 μm, are aligned along the stretching direction, and the Young's modulus was characterized by tensile testing along this alignment axis at ambient temperature with a gauge length of 50 mm and speed of 15 mm/min.",
      "reasoning_analysis": "Increasing Factors: The inclusion of 3.0 wt% Single-walled carbon nanotubes (SWNT) introduces a filler with exceptionally high intrinsic axial stiffness, which significantly reinforces the composite. The specific processing history involving repeated manual stretching of the semidried mixture aligns these high-aspect-ratio nanotubes parallel to the stretching direction, which corresponds to the tensile testing direction, thereby maximizing the efficiency of load transfer from the matrix to the filler. Additionally, the chemical crosslinking introduced by the BDMA hardener restricts segmental motion within the epoxy network, increasing matrix rigidity, while the compression step during processing helps minimize voids that would otherwise compromise structural integrity. Decreasing Factors: The curing process conducted at room temperature over 7 days may yield a lower degree of crosslinking conversion compared to thermal curing protocols, potentially limiting the intrinsic modulus of the epoxy matrix. Furthermore, the relatively high concentration of BDMA (18.7 wt%) risks deviating from optimal stoichiometry, where excess unreacted amine could act as a plasticizer, increasing free volume and reducing matrix stiffness, and residual ethanol from the solution casting process could similarly depress modulus if not fully evaporated. Dominant Factor: The alignment of the SWNTs along the loading axis is the dominant factor determining the Young's modulus for this sample. While matrix crosslink density and potential plasticization influence the baseline properties, the extreme mechanical anisotropy of carbon nanotubes ensures that their orientation parallel to the stress direction provides a disproportionate enhancement to the composite stiffness compared to the variations induced by the matrix curing conditions."
    },
    "analysis_without_hierarchical_structure": {
      "descriptive_text": "The sample comprises a Bisphenol-A type epoxy resin (E-51) matrix reinforced with 3.0 wt% single-walled carbon nanotubes (SWNT) and cured with N,N-dimethylbenzylamine (BDMA) at a total loading of 18.7 wt%. The composite was fabricated via solution casting, where SWNTs were dispersed in ethanol through 30 minutes of sonication prior to mixing with the epoxy and undergoing further sonication for 2 hours. During preparation, half of the BDMA hardener was added to achieve a resin-to-hardener ratio of 1:0.23 by weight, and the semi-dried mixture was manually stretched repeatedly at 0.5 m/s with draw ratios of 50 and 100 times before complete drying. The remaining BDMA was subsequently incorporated, followed by compression at 10 MPa for 5 minutes and curing under vacuum at room temperature for 7 days, with Young's modulus ultimately measured via tensile testing along the stretching direction.",
      "reasoning_analysis": "Increasing Factors: The incorporation of 3.0 wt% single-walled carbon nanotubes provides intrinsic reinforcement due to their exceptionally high axial stiffness, while the repeated manual stretching of the semi-dried mixture induces significant molecular orientation of the epoxy prepolymer chains and aligns the SWNTs along the tensile testing direction. Additionally, the crosslinking reaction initiated by BDMA forms a rigid thermoset network that restricts chain mobility. Decreasing Factors: The utilization of room temperature curing over 7 days may result in a lower final crosslink density compared to thermal curing protocols, potentially limiting the maximum stiffness of the epoxy network, and any residual ethanol solvent not removed during vacuum curing could act as a plasticizer to increase free volume. Furthermore, potential agglomeration of SWNTs despite sonication could introduce defects that compromise load transfer efficiency. Dominant Factor: The mechanical alignment induced by the repeated stretching process is the dominant factor, as orienting both the high-aspect-ratio SWNTs and the polymer backbone along the axis of measurement leverages the intrinsic high modulus of the nanotubes and the directed strength of the oriented chains, qualitatively driving the Young's modulus significantly higher than an isotropic counterpart despite potential limitations in crosslink density."
    }
  },
  {
    "doi": null,
    "title": "Processing and Characterization of Composites Based on Hybrid Thermosets Systems",
    "year": 2020,
    "chemical_composition": {
      "repeat_unit_psmiles": null,
      "monomers": [
        {
          "name": "Acrylates",
          "smiles": null,
          "ratio_value": null,
          "ratio_unit": null
        },
        {
          "name": "Epoxides",
          "smiles": null,
          "ratio_value": null,
          "ratio_unit": null
        }
      ],
      "additives": [
        {
          "name": "Ceramic filler",
          "type": "filler",
          "amount_value": 60,
          "amount_unit": "wt%"
        },
        {
          "name": "Photo initiators",
          "type": "initiator",
          "amount_value": null,
          "amount_unit": null
        },
        {
          "name": "Dyes",
          "type": "additive",
          "amount_value": null,
          "amount_unit": null
        },
        {
          "name": "Absorber",
          "type": "additive",
          "amount_value": null,
          "amount_unit": null
        }
      ],
      "is_homopolymer": false
    },
    "processing_history": "DLP printed (365 nm, 100 μm layer thickness). UV post-treatment only (365 nm, 10 s exposure, 23 °C). Young's modulus (Flexural modulus) measured by 3-point flexural test (Shimadzu AG-X, 5-kN loading cell, 2 mm/min, 23 °C, NF EN ISO 14125).",
    "hierarchical_structure": "Hybrid thermoset acrylic-epoxy matrix with 60 wt% ceramic filler. Improved mechanical performance after UV post-cure.",
    "properties": {
      "E": {
        "value": [
          8.7
        ],
        "unit": "GPa"
      }
    },
    "analysis_with_hierarchical_structure": {
      "descriptive_text": "The material is a hybrid thermoset composite composed of acrylate and epoxide monomers reinforced with 60 wt% ceramic filler. Additional components include photo initiators, dyes, and absorbers integrated into the matrix to facilitate processing and functionality. The sample was fabricated using Digital Light Processing (DLP) at a wavelength of 365 nm with a layer thickness of 100 μm, followed by a UV post-treatment exposure at 365 nm for 10 seconds at 23 °C. Hierarchically, the structure consists of a filled acrylic-epoxy network where mechanical performance was evaluated via a 3-point flexural test according to NF EN ISO 14125 standards.",
      "reasoning_analysis": "Increasing Factors: The inclusion of 60 wt% ceramic filler significantly enhances the modulus due to the high stiffness of the inorganic phase relative to the polymer matrix, effectively carrying load through the percolated filler network. Additionally, the formation of a hybrid thermoset network through photopolymerization restricts chain mobility, and the UV post-treatment likely increases crosslink density, further stiffening the matrix. Decreasing Factors: The acrylate components may possess lower intrinsic rigidity compared to pure epoxy systems, potentially limiting the matrix contribution to the overall stiffness. Furthermore, the layer-by-layer DLP processing could introduce interlayer interfaces that act as mechanical weak points compared to bulk molded samples, and the short duration of the UV post-cure might result in incomplete monomer conversion, leaving residual species that could plasticize the network. Dominant Factor: The high loading of the rigid ceramic filler qualitatively dominates the mechanical response, as the composite modulus is primarily governed by the volume fraction and stiffness of the inorganic phase rather than the variations in the organic matrix chemistry or minor processing defects."
    },
    "analysis_without_hierarchical_structure": {
      "descriptive_text": "The material system comprises a hybrid network formed from acrylate and epoxide monomers, incorporated with a significant loading of 60 wt% ceramic filler. The formulation also includes photo initiators, dyes, and absorbers to facilitate photopolymerization and optical management. Specimens were fabricated using digital light processing (DLP) technology with a 365 nm light source and a layer thickness of 100 μm. Following printing, the samples underwent a UV post-treatment at 365 nm for 10 seconds at 23 °C. The Young's modulus was subsequently determined via a 3-point flexural test using a Shimadzu AG-X machine with a 5-kN loading cell at a crosshead speed of 2 mm/min at 23 °C, adhering to NF EN ISO 14125 standards.",
      "reasoning_analysis": "Increasing Factors: The incorporation of 60 wt% ceramic filler is the primary driver for increased stiffness, as the rigid inorganic phase possesses a significantly higher intrinsic modulus than the organic polymer matrix, effectively reinforcing the material according to composite mechanics principles. Furthermore, the hybrid nature of the acrylate and epoxide monomers facilitates the formation of a crosslinked network, providing structural integrity necessary for load transfer between filler particles. Decreasing Factors: The relatively brief UV post-treatment duration of only 10 seconds may limit the final degree of conversion, resulting in a lower crosslinking density within the polymer matrix which inherently reduces the stiffness of the continuous phase. Additionally, the presence of non-structural additives such as dyes and absorbers increases the free volume without contributing to load-bearing capacity, and the high filler loading risks interfacial defects or agglomeration that could compromise stress transfer efficiency. Dominant Factor: The volumetric dominance and intrinsic rigidity of the 60 wt% ceramic filler qualitatively dominate the mechanical response. Despite potential limitations in matrix crosslinking density due to the short post-cure cycle, the composite behavior is governed by the high-modulus filler phase, ensuring a significantly elevated Young's modulus compared to unfilled photopolymers."
    }
  },
  {
    "doi": "10.1021/acs.biomac.5b00014",
    "title": "Bio-Based Alternative to the Diglycidyl Ether of Bisphenol A with Controlled Materials Properties",
    "year": 2015,
    "chemical_composition": {
      "repeat_unit_psmiles": null,
      "monomers": [
        {
          "name": "Diphenolic acid",
          "smiles": "CC(Cc1ccc(O)cc1)(Cc2ccc(O)cc2)C(=O)O",
          "ratio_value": null,
          "ratio_unit": null
        },
        {
          "name": "Ethanol",
          "smiles": "CCO",
          "ratio_value": null,
          "ratio_unit": "large excess"
        },
        {
          "name": "Epichlorohydrin",
          "smiles": "ClCC1CO1",
          "ratio_value": 15,
          "ratio_unit": "equiv"
        }
      ],
      "additives": [
        {
          "name": "Isophorone diamine",
          "type": "crosslinker",
          "amount_value": null,
          "amount_unit": "stoichiometric"
        }
      ],
      "is_homopolymer": false
    },
    "processing_history": "Diphenolic acid esterified with ethanol (Fischer esterification, reflux 16 h), then glycidated with epichlorohydrin and NaOH (reflux 30 min). Resulting DGEDP-ethyl ester mixed with nearly stoichiometric amounts of isophorone diamine, degassed, compression molded for 4 h at 80 °C and 4 h at 160 °C with 2 t of pressure. Young's modulus measured by uniaxial tensile test at 1 mm/min crosshead speed using Instron 4204 according to ASTM D638.",
    "hierarchical_structure": "Cured epoxy thermoset network. Contains 3 mol % glycidyl ester coproduct. Degree of cure closely approached theoretical maximum.",
    "properties": {
      "E": {
        "value": [
          1.306
        ],
        "unit": "GPa"
      }
    },
    "analysis_with_hierarchical_structure": {
      "descriptive_text": "The material is a cured epoxy thermoset network synthesized from diphenolic acid via Fischer esterification with excess ethanol followed by glycidation with epichlorohydrin and sodium hydroxide. The resulting resin, which contains approximately 3 mol % glycidyl ester coproduct, was compounded with a stoichiometric amount of isophorone diamine crosslinker. The mixture was degassed and consolidation was achieved through compression molding under 2 tons of pressure, utilizing a stepped thermal cure cycle of 4 hours at 80 °C followed by 4 hours at 160 °C to ensure the degree of cure closely approached the theoretical maximum. The Young's modulus was subsequently characterized by uniaxial tensile testing at a crosshead speed of 1 mm/min according to ASTM D638.",
      "reasoning_analysis": "Increasing Factors: The chemical composition features rigid aromatic rings within the diphenolic acid backbone and cycloaliphatic structures from the isophorone diamine crosslinker, both of which significantly restrict segmental chain mobility and increase backbone stiffness. Furthermore, the processing history involving a high-temperature post-cure at 160 °C and stoichiometric mixing ensures a high crosslink density and a degree of cure approaching the theoretical maximum, while compression molding minimizes void content, collectively driving the Young's modulus upward. Decreasing Factors: The presence of ether linkages introduced during glycidation and ester groups from the initial esterification provide flexible spacers within the network that can lower stiffness relative to all-carbon aromatic networks. Additionally, the hierarchical structure indicates the presence of 3 mol % glycidyl ester coproduct, which acts as a network defect or impurity that may disrupt perfect crosslinking uniformity and slightly reduce the overall modulus. Dominant Factor: The high rigidity imparted by the aromatic and cycloaliphatic components combined with the maximized crosslink density achieved through the optimized thermal cure cycle qualitatively dominates the mechanical response, resulting in a high Young's modulus characteristic of fully cured aromatic epoxy thermosets despite the minor flexibility introduced by linker groups and coproducts."
    },
    "analysis_without_hierarchical_structure": {
      "descriptive_text": "The sample comprises a crosslinked epoxy network synthesized from diphenolic acid. The preparation began with the Fischer esterification of diphenolic acid using a large excess of ethanol under reflux for 16 hours, followed by glycidation with 15 equivalents of epichlorohydrin and sodium hydroxide under reflux for 30 minutes to yield the DGEDP-ethyl ester. This prepolymer was mixed with stoichiometric amounts of isophorone diamine acting as a crosslinker, degassed, and subsequently compression molded under 2 tons of pressure with a thermal cure cycle consisting of 4 hours at 80 °C followed by 4 hours at 160 °C. The Young's modulus was characterized using a uniaxial tensile test at a crosshead speed of 1 mm/min on an Instron 4204 machine according to ASTM D638 standards.",
      "reasoning_analysis": "Increasing Factors: The incorporation of aromatic rings from the diphenolic acid backbone provides significant structural rigidity by restricting segmental rotation, which intrinsically drives the Young's modulus higher. Additionally, the processing history features a high-temperature cure stage at 160 °C combined with stoichiometric crosslinker ratios, facilitating a high degree of conversion and crosslink density that further stiffens the network. The application of 2 tons of pressure during compression molding minimizes void formation, ensuring efficient load transfer throughout the bulk material. Decreasing Factors: The initial esterification with ethanol introduces aliphatic ethyl ester linkages into the backbone, which offer greater conformational flexibility compared to the rigid aromatic core, potentially reducing overall stiffness. Furthermore, the use of isophorone diamine, a cycloaliphatic amine, introduces more flexibility into the crosslink nodes compared to aromatic hardeners. If residual ethanol from the large excess used during synthesis was not completely removed prior to curing, it could act as a plasticizer, increasing free volume and lowering the modulus. Dominant Factor: The high stiffness contributed by the aromatic diphenolic structure combined with the dense network formation achieved through the high-temperature thermal cure cycle qualitatively dominates the mechanical behavior. These factors outweigh the flexibility introduced by the aliphatic ester spacers and cycloaliphatic crosslinker, establishing a baseline of high rigidity for the final cured thermoset."
    }
  },
  {
    "doi": "10.1177/0021998318790049",
    "title": "Mechanical and low-velocity impact properties of epoxy-composite beams reinforced by MWCNTs",
    "year": 2019,
    "chemical_composition": {
      "repeat_unit_psmiles": null,
      "monomers": [
        {
          "name": "EPR1080 epoxy resin",
          "smiles": null,
          "ratio_value": null,
          "ratio_unit": null
        },
        {
          "name": "Hardener",
          "smiles": null,
          "ratio_value": 10,
          "ratio_unit": "mass ratio (epoxy:hardener)"
        }
      ],
      "additives": [
        {
          "name": "Multi-walled carbon nanotubes",
          "type": "filler",
          "amount_value": 0.34,
          "amount_unit": "wt%"
        },
        {
          "name": "AF251 woven plain fibers",
          "type": "reinforcement",
          "amount_value": 13,
          "amount_unit": "layers"
        }
      ],
      "is_homopolymer": false
    },
    "processing_history": "MWCNTs dried in oven, mixed with epoxy resin using mechanical mixer, sonicated for 30 min using Bandelin SONOPULS ultrasonic homogenizers with ice bath (104.641 KJ energy). Hardener added at 1:10 mass ratio. 13 layers of fibers prepared. Hand lay-up laminating method used. Laminates pressured under 10 KPa for 24 h at room temperature. Cut using water jet machine to manufacture beams (300x30x3 mm) according to ASTM-D3039M. Young's modulus measured by uniaxial tensile test using Standard tensile machine of Amirkabir University of Technology.",
    "hierarchical_structure": "13 layers AF251 woven plain fibers reinforced epoxy matrix with dispersed MWCNTs. Agglomeration of CNTs particles observed.",
    "properties": {
      "E": {
        "value": [
          7.0401
        ],
        "unit": "GPa"
      }
    },
    "analysis_with_hierarchical_structure": {
      "descriptive_text": "The sample is a hybrid composite material comprising an EPR1080 epoxy resin matrix cured with a hardener at a 10:1 mass ratio, reinforced with 13 layers of AF251 woven plain fibers and modified with 0.34 wt% multi-walled carbon nanotubes (MWCNTs). The fabrication process involved drying the MWCNTs and dispersing them into the resin via mechanical mixing followed by 30 minutes of ultrasonic sonication with an energy input of 104.641 KJ under ice bath cooling. Subsequently, the hardener was added, and the composite laminates were manufactured using a hand lay-up method, consolidated under 10 KPa pressure for 24 hours at room temperature, and cut into 300x30x3 mm beams using a water jet machine in accordance with ASTM-D3039M standards. The resulting hierarchical structure consists of the fiber-reinforced epoxy matrix containing dispersed nanotubes, although microscopic characterization revealed the presence of MWCNT agglomeration.",
      "reasoning_analysis": "Increasing Factors: The primary driver for increased stiffness is the inclusion of 13 layers of AF251 woven plain fibers, which possess a significantly higher intrinsic modulus than the epoxy matrix and provide the main load-bearing framework. Additionally, the multi-walled carbon nanotubes possess an exceptionally high axial modulus, which theoretically contributes to matrix stiffening, and the crosslinking reaction between the epoxy resin and hardener forms a rigid network structure. Decreasing Factors: The observed agglomeration of CNT particles creates stress concentration points and reduces the effective interfacial area for load transfer, thereby diminishing the reinforcing efficiency of the nanotubes. Furthermore, the room temperature curing process may limit the final crosslinking density of the epoxy matrix compared to elevated temperature cures, and the hand lay-up technique combined with relatively low consolidation pressure (10 KPa) may introduce voids or incomplete wetting, both of which reduce the effective composite modulus. Dominant Factor: The macroscopic architecture of the 13-layer woven fiber reinforcement qualitatively dominates the bulk Young's modulus, as the fiber contribution outweighs the matrix and nano-filler effects; however, the realized modulus is constrained by the matrix processing limitations and the ineffective dispersion of the nanotubes rather than being enhanced by the nano-additives."
    },
    "analysis_without_hierarchical_structure": {
      "descriptive_text": "The sample comprises an EPR1080 epoxy resin matrix cured with a hardener at a 10:1 mass ratio, reinforced with 13 layers of AF251 woven plain fibers and filled with 0.34 wt% multi-walled carbon nanotubes (MWCNTs). Preparation involved drying the MWCNTs, dispersing them in the resin via mechanical mixing and 30 minutes of sonication with an ice bath, followed by hardener addition. The composite was fabricated using a hand lay-up laminating method, consolidated under 10 KPa for 24 hours at room temperature, and water jet cut into 300x30x3 mm beams according to ASTM-D3039M for uniaxial tensile testing.",
