Repository: hhtrick/HHT-code

# HHT training framework

This directory contains model training, embedding precomputation, inference, article-level baselines and the curated datasets. All commands below assume that the working directory is `train_code/`.

## 3. Datasets and fixed partitions

Each main dataset is a JSON array at `dataset/{property}/{property}.json`. Entries contain source metadata, `chemical_composition`, `processing_history`, `hierarchical_structure`, `properties`, and two generated-analysis objects. Targets are stored as `properties[property]["value"]`; source metadata and target values are not predictive input fields.

| Property | Train | Validation | Test | Total |
|---|---:|---:|---:|---:|

File: train_code/continue_train_dataset/E/E.json (part 10 of 106)
[
      "reasoning_analysis": "Increasing Factors: The incorporation of 13 layers of AF251 woven plain fibers provides substantial structural reinforcement, significantly increasing the composite stiffness relative to the neat epoxy matrix through the rule of mixtures. Additionally, the inclusion of 0.34 wt% multi-walled carbon nanotubes contributes to modulus enhancement, particularly where the processing history of mechanical mixing and high-energy sonication promotes effective dispersion and interfacial load transfer between the nanofillers and the polymer matrix. Decreasing Factors: The curing process conducted at room temperature may result in a lower crosslinking density compared to elevated temperature cures, potentially reducing the intrinsic stiffness of the epoxy matrix. Furthermore, the relatively low consolidation pressure of 10 KPa during hand lay-up increases the likelihood of void formation and porosity, which acts as stress concentrators and reduces the effective load-bearing cross-section, while water jet cutting may introduce edge micro-damage that compromises structural integrity. Dominant Factor: The reinforcement architecture, specifically the high volume fraction and stiffness of the 13 layers of woven fibers, qualitatively dominates the final Young's modulus behavior, driving the property significantly higher than the unreinforced matrix despite the potential modulus reductions caused by processing-induced porosity or incomplete curing."
    }
  },
  {
    "doi": null,
    "title": "Hydroxyl-Terminated Triazine Derivatives Grafted Graphene Oxide for Epoxy Composites: Enhancement of Interfacial and Mechanical Properties",
    "year": 2019,
    "chemical_composition": {
      "repeat_unit_psmiles": null,
      "monomers": [
        {
          "name": "Epoxy Resin E-51 (DGEBA)",
          "smiles": "C1OC1COc1ccc(C(C)(C)c2ccc(OCC3CO3)cc2)cc1",
          "ratio_value": null,
          "ratio_unit": null
        },
        {
          "name": "Hardener H-256 (3,3'-diethyl-4,4'-diaminodiphenylmethane)",
          "smiles": "CCc1cc(N)ccc1Cc2ccc(N)cc2CC",
          "ratio_value": null,
          "ratio_unit": null
        }
      ],
      "additives": [
        {
          "name": "GO-TCT-Tris",
          "type": "filler",
          "amount_value": 0.1,
          "amount_unit": "wt%"
        }
      ],
      "is_homopolymer": false
    },
    "processing_history": "GO-TCT-Tris dispersed in acetone by sonication for 1 h. Epoxy resin added and sonicated 1 h. Mixture vacuum dried 12 h. Curing agent added, stirred 15 min. Vacuum distillation. Cast into mold. Cured: 2 h at 90 °C, 2 h at 120 °C, and 4 h at 150 °C. Young's modulus measured by uniaxial tensile test on universal testing machine (Al-7000) with crosshead speed 2 mm/min, gauge length 60 mm, specimen dimensions 80x10x4 mm.",
    "hierarchical_structure": "Epoxy matrix with well-dispersed and exfoliated GO-TCT-Tris sheets (observed by SEM/TEM).",
    "properties": {
      "E": {
        "value": [
          3.6
        ],
        "unit": "GPa"
      }
    },
    "analysis_with_hierarchical_structure": {
      "descriptive_text": "The sample comprises a crosslinked epoxy network synthesized from Epoxy Resin E-51 (DGEBA) and Hardener H-256 (3,3'-diethyl-4,4'-diaminodiphenylmethane), reinforced with 0.1 wt% GO-TCT-Tris filler. The fabrication process involved dispersing the filler in acetone via sonication for 1 hour, followed by the addition of the epoxy resin and further sonication to ensure homogeneity. After vacuum drying for 12 hours, the curing agent was introduced, stirred, and subjected to vacuum distillation before casting into a mold. The system was cured using a stepped thermal protocol consisting of 2 hours at 90 °C, 2 hours at 120 °C, and 4 hours at 150 °C. Structural analysis confirmed an epoxy matrix containing well-dispersed and exfoliated GO-TCT-Tris sheets, and the mechanical properties were evaluated via uniaxial tensile testing with a crosshead speed of 2 mm/min.",
      "reasoning_analysis": "Increasing Factors: The presence of rigid aromatic rings in both the DGEBA resin and the diamine hardener backbone intrinsically restricts chain segment mobility, driving the Young's modulus (E) higher. The stepped curing history promotes a high degree of crosslinking, which further constrains network deformation and enhances stiffness. Additionally, the incorporation of GO-TCT-Tris, known for its high intrinsic modulus, combined with the sonication-induced exfoliation and dispersion, facilitates efficient stress transfer between the matrix and the high-aspect-ratio nanosheets, contributing to an increase in E. Decreasing Factors: The ethyl substituents on the hardener introduce aliphatic character and steric bulk compared to unsubstituted aromatic diamines, which may increase free volume and slightly reduce packing efficiency, thereby lowering E relative to a fully rigid aromatic network. Furthermore, the low filler loading (0.1 wt%) limits the volume fraction of the stiff reinforcement phase, meaning the composite modulus is heavily weighted toward the lower modulus of the polymer matrix rather than the theoretical maximum of the filler. Dominant Factor: The high crosslink density of the aromatic epoxy matrix achieved through the multi-step thermal curing protocol is the dominant factor determining the final E, as the matrix constitutes the vast majority of the volume; while the exfoliated filler provides reinforcement, the baseline stiffness is primarily governed by the rigid, highly crosslinked network structure of the resin system."
    },
    "analysis_without_hierarchical_structure": {
      "descriptive_text": "The sample comprises a thermoset composite formed from Epoxy Resin E-51 (DGEBA) and Hardener H-256 (3,3'-diethyl-4,4'-diaminodiphenylmethane) reinforced with 0.1 wt% GO-TCT-Tris filler. Preparation involved dispersing the filler in acetone via sonication for 1 hour, followed by the addition of the epoxy resin and further sonication for 1 hour. The mixture was vacuum dried for 12 hours, after which the curing agent was added and stirred for 15 minutes. Following vacuum distillation, the material was cast into a mold and cured using a step-wise protocol of 2 hours at 90 °C, 2 hours at 120 °C, and 4 hours at 150 °C. The Young's modulus was characterized by uniaxial tensile testing on an Al-7000 universal testing machine with a crosshead speed of 2 mm/min and a gauge length of 60 mm.",
      "reasoning_analysis": "Increasing Factors: The chemical composition features rigid aromatic structures in both the DGEBA resin and the diamine hardener, which intrinsically enhance chain stiffness and resistance to deformation. The step-wise curing history up to 150 °C promotes a high crosslinking density, further restricting segmental motion and increasing the Young's modulus. Additionally, the inclusion of GO-TCT-Tris, a high-stiffness nanofiller, combined with sonication-assisted dispersion and functionalization, improves interfacial stress transfer, contributing to reinforcement. Decreasing Factors: The use of acetone as a processing solvent introduces the risk of residual solvent molecules remaining after vacuum drying, which could act as a plasticizer to increase free volume and reduce stiffness. Furthermore, the casting and vacuum distillation steps may introduce micro-voids or defects if not perfectly controlled, which would act as stress concentrators and lower the effective modulus. Dominant Factor: The high crosslinking density and rigid aromatic backbone of the epoxy-amine network, established by the elevated temperature curing cycle, qualitatively dominate the mechanical response. While the nanofiller offers reinforcement, its low concentration ensures that the matrix topology remains the primary driver of the Young's modulus, with the processing history ensuring minimal defects to preserve this intrinsic stiffness."
    }
  },
  {
    "doi": "10.1179/1743289811Y.0000000036",
    "title": "Manufacturing process improvement and mechanical modelling of multiwalled carbon nanotube/epoxy composites",
    "year": 2013,
    "chemical_composition": {
      "repeat_unit_psmiles": null,
      "monomers": [
        {
          "name": "Epon 862 epoxy resin",
          "smiles": null,
          "ratio_value": 100,
          "ratio_unit": "weight parts"
        },
        {
          "name": "EpiCure W curing agent",
          "smiles": null,
          "ratio_value": 26.4,
          "ratio_unit": "weight parts"
        }
      ],
      "additives": [
        {
          "name": "Multiwalled carbon nanotubes",
          "type": "filler",
          "amount_value": 0.5,
          "amount_unit": "wt%"
        }
      ],
      "is_homopolymer": false
    },
    "processing_history": "MWNT (0.5 wt-%) dispersed in Epon 862/EpiCure W (100:26.4 wt ratio) via tip sonication (ice bath). Sonication: 90 W intensity, 2 h time, 20 s pulse on, 2 s pulse off. Degassed 24 min. Cured at 177 °C for 3 h in hot press. Young's modulus measured by uniaxial tensile test (ASTM D638/D882) at 1 mm/min crosshead speed.",
    "hierarchical_structure": "MWNT/epoxy nanocomposite. Manufactured with optimised process parameters.",
    "properties": {
      "E": {
        "value": [
          2.568
        ],
        "unit": "GPa"
      }
    },
    "analysis_with_hierarchical_structure": {
      "descriptive_text": "The sample consists of a Multiwalled carbon nanotube (MWNT) reinforced epoxy nanocomposite fabricated using Epon 862 epoxy resin and EpiCure W curing agent at a weight ratio of 100:26.4. The MWNTs were incorporated at a loading of 0.5 wt% and dispersed within the resin matrix via tip sonication in an ice bath at 90 W intensity for 2 hours using a pulsed cycle, followed by a 24-minute degassing step. The composite was subsequently cured in a hot press at 177 °C for 3 hours to establish a crosslinked network structure. The Young's modulus was characterized via uniaxial tensile testing according to ASTM D638/D882 standards at a crosshead speed of 1 mm/min.",
      "reasoning_analysis": "Increasing Factors: The incorporation of Multiwalled carbon nanotubes introduces a filler phase with exceptionally high intrinsic stiffness, which enhances the composite modulus through load transfer mechanisms. The high-temperature curing cycle at 177 °C promotes a high degree of crosslinking within the epoxy matrix, significantly increasing the rigidity of the continuous phase. Furthermore, the intensive tip sonication processing aims to optimize nanotube dispersion, maximizing the surface area available for stress transfer between the filler and the matrix. Decreasing Factors: The relatively low filler loading of 0.5 wt% limits the volumetric contribution of the stiff nanotubes to the overall composite properties. Additionally, without explicit surface functionalization mentioned in the composition, interfacial adhesion between the nanotubes and the epoxy matrix may be suboptimal, potentially leading to interfacial slippage under load. The introduction of nanofillers also carries a risk of inducing micro-voids during processing, which can act as stress concentrators and reduce the effective load-bearing cross-section. Dominant Factor: The high crosslink density achieved through the elevated temperature curing process establishes a rigid baseline modulus for the epoxy matrix, which serves as the primary load-bearing component. However, the optimized dispersion of the high-aspect-ratio nanotubes via sonication is the dominant modifying factor that qualitatively elevates the Young's modulus above that of the neat resin, provided the interfacial stress transfer is effective."
    },
    "analysis_without_hierarchical_structure": {
      "descriptive_text": "The sample consists of a thermoset epoxy network formed from Epon 862 epoxy resin and EpiCure W curing agent mixed at a weight ratio of 100 to 26.4 parts, respectively. Multiwalled carbon nanotubes (MWNT) were incorporated as a reinforcing filler at a loading of 0.5 wt%. The nanotubes were dispersed within the resin mixture via tip sonication using an ice bath to maintain temperature control, operating at 90 W intensity for 2 hours with a pulse cycle of 2 seconds on and 2 seconds off. Following dispersion, the mixture was degassed for 24 minutes and subsequently cured in a hot press at 177 °C for 3 hours. The Young's modulus was determined via uniaxial tensile testing according to ASTM D638/D882 standards at a crosshead speed of 1 mm/min.",
      "reasoning_analysis": "Increasing Factors: The formation of a highly crosslinked thermoset network through the reaction of Epon 862 and EpiCure W at elevated temperatures provides a rigid matrix backbone. The incorporation of Multiwalled carbon nanotubes (MWNT) introduces a high-stiffness nanophase; given their high aspect ratio and intrinsic modulus, effective stress transfer from the matrix to the nanotubes significantly reinforces the composite. Furthermore, the hot press curing method ensures consolidation and minimizes void content, while the high cure temperature promotes a high degree of conversion and crosslinking density, both contributing to a stiffer material response. Decreasing Factors: The extensive tip sonication required to disperse the nanotubes carries the risk of structural damage to the MWNTs, potentially reducing their aspect ratio and diminishing their reinforcing efficiency. Additionally, if the degassing process was insufficient to remove all entrapped air introduced during mixing, microvoids could act as defects that lower the effective load-bearing cross-section. Poor interfacial adhesion between the nanotubes and the epoxy matrix could also limit stress transfer, reducing the composite modulus relative to the theoretical maximum. Dominant Factor: The rigidifying effect of the highly crosslinked epoxy network combined with the intrinsic stiffness of the Multiwalled carbon nanotubes qualitatively dominates the final mechanical response. Although processing risks such as nanotube damage or void formation exist, the structural integrity provided by the hot-press cured thermoset matrix and the load-bearing capacity of the dispersed nanophase are the primary determinants of the Young's modulus, driving the material toward a high-stiffness regime characteristic of reinforced thermoset composites."
    }
  },
  {
    "doi": "10.1002/pc.27273",
    "title": "Investigating the use of natural hollow fibers from common milkweed to improve the mechanical and thermal properties of epoxy resin",
    "year": 2023,
    "chemical_composition": {
      "repeat_unit_psmiles": null,
      "monomers": [
        {
          "name": "Epoxy resin Lindoxy 190",
          "smiles": null,
          "ratio_value": 1.6,
          "ratio_unit": "mass parts"
        },
        {
          "name": "Curing agent LS-252 V",
          "smiles": null,
          "ratio_value": 1,
          "ratio_unit": "mass parts"
        }
      ],
      "additives": [
        {
          "name": "Milkweed floss (Native)",
          "type": "filler",
          "amount_value": 15,
          "amount_unit": "w/w%"
        }
      ],
      "is_homopolymer": false
    },
    "processing_history": "Epoxy resin and curing agent mixed in 1.6:1 ratio, homogenized at 70 °C. Blended with 15% w/w native milkweed fibers. Fibers aligned in same direction. Cast into mold, degassed under vacuum at 70 °C for 10 min. Compressed at 214 kPa at 120 °C for 120 min. Post-cured at 200 °C for 4 h. Young's modulus measured by uniaxial tensile test at 1 mm/min extension rate, room temperature, according to ASTM D638, using Zwick/Roell Z100 universal testing machine.",
    "hierarchical_structure": "Fiber reinforced epoxy composite. Fibers aligned in one direction. Some fibers filled with epoxy resin. Total porosity 18.4%. Cavities of about 2 nm in diameter observed in matrix.",
    "properties": {
      "E": {
        "value": [
          2.09108
        ],
        "unit": "GPa"
      }
    },
    "analysis_with_hierarchical_structure": {
      "descriptive_text": "The sample is a fiber-reinforced epoxy composite composed of Lindoxy 190 epoxy resin and LS-252 V curing agent mixed in a 1.6:1 mass ratio, incorporated with 15 w/w% native milkweed floss fibers. The processing protocol involved homogenizing the resin and curing agent at 70 °C, followed by blending with the fibers which were aligned in a single direction, casting into a mold, and degassing under vacuum at 70 °C for 10 minutes. The composite was subsequently compression molded at 214 kPa and 120 °C for 120 minutes and post-cured at 200 °C for 4 hours. Structural characterization reveals a morphology with unidirectionally aligned fibers, some of which are filled with epoxy resin, exhibiting a total porosity of 18.4% and nanoscale cavities approximately 2 nm in diameter within the matrix, with Young's modulus evaluated via uniaxial tensile testing at an extension rate of 1 mm/min at room temperature according to ASTM D638.",
      "reasoning_analysis": "Increasing Factors: The formation of a highly crosslinked epoxy network during the 200 °C post-curing process increases the intrinsic stiffness of the matrix. Additionally, the incorporation of native milkweed fibers, which possess a higher modulus than the epoxy matrix, acts as a reinforcing phase, while their unidirectional alignment along the loading axis maximizes load transfer efficiency according to composite theory. Decreasing Factors: The exceptionally high total porosity of 18.4% significantly reduces the effective load-bearing cross-sectional area and acts as a stress concentrator, drastically lowering the composite stiffness. Furthermore, the presence of 2 nm cavities within the matrix indicates nanoscale free volume or incomplete packing, and the low compression pressure (214 kPa) during processing likely contributed to insufficient void removal and potentially incomplete wetting of the hollow fiber lumens. Dominant Factor: While the aligned fiber reinforcement provides the primary mechanism for stiffness enhancement relative to the neat resin, the exceptionally high porosity content qualitatively dominates the final Young's modulus behavior by severely compromising the structural integrity and efficiency of the fiber-matrix load transfer, preventing the composite from achieving the theoretical stiffness expected from the fiber volume fraction and alignment."
    },
    "analysis_without_hierarchical_structure": {
      "descriptive_text": "A thermosetting composite material was prepared using Epoxy resin Lindoxy 190 and Curing agent LS-252 V mixed at a mass ratio of 1.6:1. The matrix was homogenized at 70 °C before blending with 15 w/w% native milkweed floss fibers, which were oriented in a unidirectional alignment. The mixture was cast into a mold, degassed under vacuum at 70 °C for 10 minutes, and subjected to compression molding at 214 kPa and 120 °C for 120 minutes, followed by a post-curing step at 200 °C for 4 hours. Mechanical characterization was performed via uniaxial tensile testing at an extension rate of 1 mm/min at room temperature according to ASTM D638 standards.",
      "reasoning_analysis": "Increasing Factors: The formation of a densely crosslinked epoxy network during the curing and post-curing stages significantly restricts chain segment mobility, intrinsically increasing the matrix stiffness. The incorporation of 15 w/w% native milkweed floss fibers introduces a reinforcing phase with a higher intrinsic modulus than the polymer matrix, and the specific processing step of aligning these fibers ensures optimal load transfer along the tensile axis, further elevating the Young's modulus. Additionally, vacuum degassing and compression molding reduce void content, minimizing stress concentrators that would otherwise lower stiffness. Decreasing Factors: The interface between the hydrophilic native milkweed fibers and the hydrophobic epoxy matrix may lack strong chemical adhesion without coupling agents, potentially leading to interfacial slippage under load which reduces the effective composite modulus. Furthermore, the aggressive post-curing temperature of 200 °C for 4 hours poses a risk of thermal degradation to the organic cellulosic fibers, which could compromise their structural integrity and diminish their reinforcing efficiency. Dominant Factor: The combined effect of the high crosslink density achieved through the extended thermal cure cycle and the unidirectional alignment of the fibrous reinforcement qualitatively dominates the mechanical behavior, driving the Young's modulus higher than that of the neat epoxy matrix, despite the potential limitations imposed by interfacial adhesion and thermal exposure of the natural filler."
    }
  },
  {
    "doi": null,
    "title": "Mechanical and Anticorrosive Properties of Graphene/Epoxy Resin Composites Coating Prepared by in-Situ Method",
    "year": 2015,
    "chemical_composition": {
      "repeat_unit_psmiles": null,
      "monomers": [
        {
          "name": "Epoxy resin",
          "smiles": null,
          "ratio_value": null,
          "ratio_unit": null
        }
      ],
      "additives": [
        {
          "name": "PVP-rGO",
          "type": "filler",
          "amount_value": 0.7,
          "amount_unit": "wt%"
        }
      ],
      "is_homopolymer": false
    },
    "processing_history": "Water-borne epoxy latex (34.6 wt %) mixed with PVP-rGO aqueous solution (2.5 mg/mL) at 0.7 wt % loading, magnetic stirring for 1 h at room temperature, degassed, drop cast onto Zn plate, cured at 80 °C for 2 h. Young's modulus measured by nanoindentation using Triboscope system, Berkovich diamond indenter, 800 mN normal load, ISO 14577 standard, Oliver and Pharr analysis, Poisson's ratio 0.40.",
    "hierarchical_structure": "Graphene nanosheets (avg. size ~2 μm) dispersed in epoxy resin matrix. Smooth surface, no aggregates.",
    "properties": {
      "E": {
        "value": [
          5.62
        ],
        "unit": "GPa"
      }
    },
    "analysis_with_hierarchical_structure": {
      "descriptive_text": "The sample comprises a water-borne epoxy resin matrix reinforced with 0.7 wt% polyvinylpyrrolidone-functionalized reduced graphene oxide (PVP-rGO) nanosheets. Preparation involved mixing the epoxy latex with an aqueous PVP-rGO solution under magnetic stirring at room temperature for one hour, followed by degassing and drop-casting onto a zinc plate. The composite was subsequently cured at 80 °C for two hours to form a solid film. Structural characterization reveals that graphene nanosheets with an average size of approximately 2 μm are uniformly dispersed within the epoxy matrix, resulting in a smooth surface morphology without observable aggregates. Mechanical properties were evaluated via nanoindentation using a Berkovich diamond indenter under an 800 mN normal load following ISO 14577 standards with an assumed Poisson's ratio of 0.40.",
      "reasoning_analysis": "Increasing Factors: The inclusion of reduced graphene oxide nanosheets introduces a phase with exceptionally high intrinsic stiffness, which reinforces the epoxy matrix. The PVP functionalization improves interfacial adhesion between the filler and the polymer, facilitating efficient stress transfer, while the absence of aggregates ensures uniform load distribution and prevents stress concentration sites. Decreasing Factors: The low filler loading of 0.7 wt% limits the volumetric contribution of the rigid reinforcement phase. Additionally, the water-borne processing history may leave residual moisture acting as a plasticizer, and the moderate curing temperature of 80 °C might not achieve the maximum crosslink density possible for the epoxy system, potentially reducing the matrix rigidity. Dominant Factor: The high aspect ratio and intrinsic modulus of the well-dispersed graphene nanosheets, combined with the enhanced interfacial strength from PVP functionalization, qualitatively dominate the mechanical response by providing effective reinforcement that outweighs the limitations imposed by the low loading and water-borne processing constraints."
    },
    "analysis_without_hierarchical_structure": {
      "descriptive_text": "The sample consists of a water-borne epoxy resin matrix reinforced with polyvinylpyrrolidone-functionalized reduced graphene oxide (PVP-rGO) nanofillers. The composite was prepared by mixing a 34.6 wt % water-borne epoxy latex with an aqueous PVP-rGO solution at a loading of 0.7 wt %, followed by magnetic stirring for one hour at room temperature. After degassing, the mixture was drop-cast onto a zinc plate and thermally cured at 80 °C for two hours. The Young's modulus was subsequently characterized via nanoindentation using a Triboscope system with a Berkovich diamond indenter under an 800 mN normal load, adhering to the ISO 14577 standard and Oliver and Pharr analysis method with an assumed Poisson's ratio of 0.40.",
      "reasoning_analysis": "Increasing Factors: The incorporation of polyvinylpyrrolidone-functionalized reduced graphene oxide (PVP-rGO) serves as a primary reinforcement mechanism; the inherently high stiffness of the graphene-based nanofiller directly increases the composite modulus according to rule-of-mixtures principles. Furthermore, the PVP functionalization likely enhances interfacial adhesion between the filler and the epoxy matrix, facilitating efficient stress transfer. The thermal curing process at 80 °C promotes crosslinking within the epoxy network, thereby increasing structural rigidity. Decreasing Factors: The use of a water-borne epoxy latex system introduces the possibility of residual moisture or microvoid formation upon drying and curing, which acts as defects reducing the effective load-bearing cross-section. Additionally, the relatively mild curing temperature of 80 °C may result in a lower final crosslink density compared to higher-temperature curing schedules, potentially limiting the intrinsic stiffness of the epoxy network itself. Dominant Factor: The reinforcement effect provided by the rigid PVP-rGO nanofillers qualitatively dominates the mechanical response. Despite potential minor reductions in matrix crosslink density or void content inherent to water-borne processing, the high aspect ratio and exceptional intrinsic modulus of the graphene-based filler establish a highly effective reinforcement network that drives the overall Young's modulus higher relative to the neat epoxy matrix."
    }
  },
  {
    "doi": "10.3390/polym12081688",
    "title": "A Study of Some Mechanical Properties of Composite Materials with a Dammar-Based Hybrid Matrix and Reinforced by Waste Paper",
    "year": 2020,
    "chemical_composition": {
      "repeat_unit_psmiles": null,
      "monomers": [
        {
          "name": "Epoxy resin (Resoltech 1050/1055)",
          "smiles": null,
          "ratio_value": 100,
          "ratio_unit": "vol%"
        }
      ],
      "additives": [
        {
          "name": "Waste paper sheets",
          "type": "reinforcement",
          "amount_value": 0.48,
          "amount_unit": "mass ratio"
        }
      ],
      "is_homopolymer": false
    },
    "processing_history": "Composite cast with Epoxy resin matrix and 18 layers of waste paper sheets (pre-impregnated). Uniform pressure of 27,000 N/m^2 applied. Young's modulus measured by uniaxial tensile test according to ASTM D3039 using Lrx Plus testing machine (2.5 kN force range).",
    "hierarchical_structure": "Layered distribution of reinforcement (18 layers).",
    "properties": {
      "E": {
        "value": [
          5.345
        ],
        "unit": "GPa"
      }
    },
    "analysis_with_hierarchical_structure": {
      "descriptive_text": "The sample comprises a layered composite material fabricated from an Epoxy resin (Resoltech 1050/1055) matrix reinforced with waste paper sheets at a mass ratio of 0.48. The hierarchical structure is characterized by a layered distribution of 18 layers of pre-impregnated waste paper sheets embedded within the matrix. Processing involved casting the composite under a uniform pressure of 27,000 N/m^2 to facilitate consolidation, followed by mechanical characterization via uniaxial tensile testing according to ASTM D3039 standards using an Lrx Plus testing machine.",
      "reasoning_analysis": "Increasing Factors: The incorporation of waste paper sheets acts as a rigid reinforcement phase within the compliant epoxy matrix, inherently increasing the composite stiffness according to rule-of-mixtures principles. The high mass ratio of 0.48 indicates a substantial volume fraction of reinforcement, which significantly contributes to load bearing. Additionally, the application of uniform pressure during processing reduces void content and improves interfacial contact between the paper layers and the resin, enhancing stress transfer efficiency. The thermosetting nature of the Epoxy resin provides a rigid crosslinked network that supports the reinforcement. Decreasing Factors: Waste paper possesses lower intrinsic stiffness and higher structural heterogeneity compared to conventional synthetic fibers like glass or carbon, which limits the maximum achievable modulus. The layered structure may introduce anisotropy, and if the tensile test orientation does not align perfectly with the primary fiber orientation within the paper sheets, effective stiffness may be reduced. Furthermore, the hydrophilic nature of cellulose in waste paper versus the hydrophobic epoxy matrix may lead to suboptimal interfacial adhesion without explicit coupling agents, potentially causing micro-slippage under load. Dominant Factor: The substantial reinforcement loading combined with the consolidation pressure is the dominant factor. While the waste paper is less stiff than engineered fibers, the high fraction of rigid cellulose fibers within the crosslinked epoxy matrix qualitatively drives the Young's modulus significantly higher than that of the neat resin, with the processing pressure ensuring that the theoretical reinforcement potential is realized by minimizing void defects."
    },
    "analysis_without_hierarchical_structure": {
      "descriptive_text": "The material system comprises an Epoxy resin (Resoltech 1050/1055) matrix reinforced with waste paper sheets incorporated at a mass ratio of 0.48. Fabrication involved casting the composite with 18 layers of pre-impregnated waste paper sheets under a uniform applied pressure of 27,000 N/m^2. Mechanical characterization was performed via uniaxial tensile testing in accordance with ASTM D3039 using an Lrx Plus testing machine equipped with a 2.5 kN force range.",
      "reasoning_analysis": "Increasing Factors: The incorporation of waste paper sheets introduces rigid cellulosic fibers into the compliant epoxy matrix, inherently increasing stiffness through the rule of mixtures. The substantial mass ratio of 0.48 indicates a high loading fraction of reinforcement, while the applied uniform pressure during casting minimizes void content and improves interfacial adhesion, facilitating efficient stress transfer between the matrix and the 18 layers of pre-impregnated sheets. Decreasing Factors: The heterogeneous nature of waste paper compared to engineered fibers may introduce structural inconsistencies that limit load-bearing efficiency. Additionally, the hygroscopic nature of cellulose could retain residual moisture, potentially plasticizing the interface or matrix and reducing overall stiffness, while the discontinuous geometry of the paper sheets may not maximize modulus enhancement compared to continuous fiber architectures. Dominant Factor: The high volume fraction of the stiff cellulosic reinforcement combined with the compaction-induced densification qualitatively dominates the mechanical response. Despite potential interfacial or moisture-related limitations, the sheer quantity of rigid filler relative to the epoxy matrix ensures a net increase in Young's modulus compared to the neat resin."
    }
  },
  {
    "doi": "10.1016/j.matdes.2010.04.018",
    "title": "Mechanical properties of multi-walled carbon nanotube/epoxy composites",
    "year": 2010,
    "chemical_composition": {
      "repeat_unit_psmiles": null,
      "monomers": [
        {
          "name": "Diglycidyl ether bisphenol-A",
          "smiles": "CC(C)(c1ccc(OCC2CO2)cc1)c1ccc(OCC2CO2)cc1",
          "ratio_value": null,
          "ratio_unit": null
        },
        {
          "name": "Polyamine hardener",
          "smiles": null,
          "ratio_value": null,
          "ratio_unit": null
        }
      ],
      "additives": [
        {
          "name": "Acid-treated multi-walled carbon nanotubes",
          "type": "filler",
          "amount_value": 2,
          "amount_unit": "wt%"
        }
      ],
      "is_homopolymer": false
    },
    "processing_history": "Acid-treated MWNT (2 wt%) mixed with epoxy, sonicated (Bandelin HD3200, 20 kHz) for 2 h at 60% amplitude. Hardener added, stirred 10 min at 150 rpm. Vacuum degassed. Cured at 60 °C for 1 h followed by 2 h at 110 °C. Young's modulus measured by uniaxial tensile test at 1.5 mm/min crosshead speed, 25 °C, ASTM D638-IV, using Hounsfield H100KS machine.",
    "hierarchical_structure": "Acid-treated MWNT are dispersed much more uniformly in the polymer matrix.",
    "properties": {
      "E": {
        "value": [
          4.1
        ],
        "unit": "GPa"
      }
    },
    "analysis_with_hierarchical_structure": {
      "descriptive_text": "The sample comprises a thermosetting epoxy nanocomposite formed from Diglycidyl ether bisphenol-A (DGEBA) resin and a polyamine hardener, reinforced with 2 wt% acid-treated multi-walled carbon nanotubes (MWNT). Fabrication involved mixing the acid-treated MWNT with the epoxy resin followed by sonication at 20 kHz for 2 hours at 60% amplitude, after which the hardener was added and stirred at 150 rpm for 10 minutes. The mixture was vacuum degassed and subjected to a two-step curing cycle of 1 hour at 60 °C followed by 2 hours at 110 °C. Hierarchical characterization indicates that the acid-treated MWNT are dispersed much more uniformly in the polymer matrix, and the Young's modulus was evaluated via uniaxial tensile testing at a crosshead speed of 1.5 mm/min at 25 °C according to ASTM D638-IV.",
      "reasoning_analysis": "Increasing Factors: The incorporation of multi-walled carbon nanotubes, which possess an intrinsically high axial stiffness, serves as a primary reinforcement mechanism that drives the Young's modulus (E) upward relative to the neat epoxy matrix. The acid treatment of the MWNT enhances interfacial adhesion between the filler and the epoxy network, improving stress transfer efficiency, while the reported uniform dispersion minimizes stress concentration points and maximizes the effective surface area for load bearing. Additionally, the thermal curing history promotes the formation of a rigid crosslinked epoxy-amine network, establishing a stiff baseline matrix modulus. Decreasing Factors: The prolonged sonication process (2 hours) required to achieve uniform dispersion may inadvertently reduce the aspect ratio of the nanotubes through mechanical fracture, potentially diminishing their reinforcement efficiency compared to pristine long tubes. Furthermore, despite vacuum degassing, the presence of microvoids introduced during mixing or sonication could act as compliance centers, locally reducing stiffness, and the random orientation of the nanotubes within the isotropic matrix prevents the realization of the maximum theoretical axial modulus achievable with aligned fibers. Dominant Factor: The significant intrinsic stiffness of the MWNT fillers combined with the improved interfacial bonding from acid treatment and the confirmed uniform dispersion qualitatively dominates the mechanical response, leading to a net increase in Young's modulus compared to the unfilled cured epoxy system, despite potential aspect ratio reduction from processing."
    },
    "analysis_without_hierarchical_structure": {
      "descriptive_text": "The sample comprises an epoxy thermoset network synthesized from Diglycidyl ether bisphenol-A resin and a polyamine hardener, reinforced with 2 wt% acid-treated multi-walled carbon nanotubes. Preparation involved mixing the nanotubes with the epoxy resin followed by sonication at 20 kHz for 2 hours at 60% amplitude to facilitate dispersion. After the addition of the hardener and stirring at 150 rpm for 10 minutes, the mixture was vacuum degassed and cured using a step-wise protocol of 1 hour at 60 °C followed by 2 hours at 110 °C. The Young's modulus was characterized via uniaxial tensile testing at a crosshead speed of 1.5 mm/min at 25 °C in accordance with ASTM D638-IV standards using a Hounsfield H100KS machine.",
      "reasoning_analysis": "Increasing Factors: The incorporation of acid-treated multi-walled carbon nanotubes introduces a high-modulus filler phase that significantly enhances stiffness through effective load transfer, while the acid treatment improves interfacial adhesion between the nanotubes and the epoxy matrix. Additionally, the step-wise curing history promotes a high crosslink density within the epoxy-amine network, inherently rigidifying the polymer matrix. Decreasing Factors: Prolonged sonication during processing carries the risk of mechanically damaging the nanotubes, reducing their aspect ratio and reinforcement efficiency, while any potential nanotube agglomeration or residual micro-voids despite vacuum degassing could act as stress concentrators that compromise the effective load-bearing capacity. Dominant Factor: The reinforcement contribution from the rigid multi-walled carbon nanotubes qualitatively dominates the mechanical behavior; despite potential processing-induced defects, the high intrinsic stiffness of the well-dispersed nanofillers combined with strong interfacial bonding drives the Young's modulus significantly higher than that of the neat cured epoxy network."
    }
  },
  {
    "doi": "10.1016/j.jmgm.2022.108311",
    "title": "Effect of adsorption, hardener, and temperature on mechanical properties of epoxy nanocomposites with functionalized graphene: A molecular dynamics study",
    "year": null,
    "chemical_composition": {
      "repeat_unit_psmiles": null,
      "monomers": [
        {
          "name": "Epoxy Novolac",
          "smiles": null,
          "ratio_value": 70,
          "ratio_unit": "wt%"
        },
        {
          "name": "Diethyltoluenediamine",
          "smiles": "CCc1cc(N)cc(CC)c1N",
          "ratio_value": 30,
          "ratio_unit": "wt%"
        }
      ],
      "additives": [
        {
          "name": "Graphene Oxide",
          "type": "filler",
          "amount_value": 1,
          "amount_unit": "wt%"
        }
      ],
      "is_homopolymer": false
    },
    "processing_history": "Molecular dynamics simulation using LAMMPS. NPT/NVT ensembles. Strain rate 0.7 ps^-1. Tensile test in Y direction at 300 K. Epoxy:Hardener ratio 70:30 wt%.",
    "hierarchical_structure": "Nanocomposite with functionalized graphene oxide (1 wt% oxide groups).",
    "properties": {
      "E": {
        "value": [
          3.87
        ],
        "unit": "GPa"
      }
    },
    "analysis_with_hierarchical_structure": {
      "descriptive_text": "The material system comprises an epoxy novolac resin cured with diethyltoluenediamine at a 70:30 wt% ratio, forming a crosslinked thermoset network reinforced with 1 wt% functionalized graphene oxide containing oxide groups. Characterized as a nanocomposite, the sample was evaluated using molecular dynamics simulations in LAMMPS with NPT and NVT ensembles, undergoing a uniaxial tensile test in the Y direction at 300 K with a strain rate of 0.7 ps^-1.",
