Repository: hhtrick/HHT-code

# HHT training framework

This directory contains model training, embedding precomputation, inference, article-level baselines and the curated datasets. All commands below assume that the working directory is `train_code/`.

## 3. Datasets and fixed partitions

Each main dataset is a JSON array at `dataset/{property}/{property}.json`. Entries contain source metadata, `chemical_composition`, `processing_history`, `hierarchical_structure`, `properties`, and two generated-analysis objects. Targets are stored as `properties[property]["value"]`; source metadata and target values are not predictive input fields.

| Property | Train | Validation | Test | Total |
|---|---:|---:|---:|---:|

File: train_code/continue_train_dataset/E/E.json (part 11 of 106)
[
      "reasoning_analysis": "Increasing Factors: The formation of a densely crosslinked thermoset network via the reaction between epoxy novolac and diethyltoluenediamine provides significant structural rigidity, particularly due to the aromatic rings within the novolac backbone which restrict chain segment rotation. The incorporation of graphene oxide introduces a high-modulus filler phase that enhances stiffness through load transfer, especially given the functionalization which promotes interfacial adhesion. Furthermore, the molecular dynamics processing history involves an extremely high strain rate (0.7 ps^-1), which typically yields a higher apparent elastic modulus in viscoelastic polymer systems due to insufficient time for chain relaxation during deformation. Decreasing Factors: The use of diethyltoluenediamine introduces aliphatic and cycloaliphatic segments into the network, which possess greater conformational freedom compared to fully aromatic hardeners, potentially reducing the overall network stiffness. Additionally, the low filler content (1 wt%) limits the reinforcement efficiency compared to higher loading percolation thresholds, and the amorphous nature of the cured epoxy matrix inherently possesses lower stiffness than crystalline counterparts. Dominant Factor: The dominant factor governing the elastic modulus (E) is the rigid, crosslinked aromatic network of the epoxy novolac matrix, which establishes the baseline mechanical integrity. However, the specific processing condition of the high strain rate tensile test in the simulation environment qualitatively acts to significantly elevate the measured modulus relative to quasi-static experimental conditions, making the simulation parameters a critical determinant of the observed E behavior."
    },
    "analysis_without_hierarchical_structure": {
      "descriptive_text": "The investigated material is a nanocomposite system comprising an Epoxy Novolac matrix crosslinked with Diethyltoluenediamine hardener at a 70:30 weight ratio, incorporated with 1 wt% Graphene Oxide filler. The mechanical properties were evaluated via molecular dynamics simulations using LAMMPS, employing NPT and NVT ensembles to equilibrate the system. Subsequent mechanical characterization was performed through a tensile test oriented in the Y direction at 300 K, applying a strain rate of 0.7 ps^-1.",
      "reasoning_analysis": "Increasing Factors: The formation of a highly crosslinked thermoset network between the aromatic Epoxy Novolac and the diamine hardener significantly restricts polymer chain segmental mobility, intrinsically increasing stiffness. The inclusion of 1 wt% Graphene Oxide introduces rigid nanoscale reinforcement that bears load and further constrains matrix deformation. Additionally, the processing history involves a molecular dynamics tensile test at an extremely high strain rate of 0.7 ps^-1, which prevents viscoelastic relaxation processes and artificially elevates the apparent modulus compared to experimental timescales, while the testing temperature of 300 K likely places the material in a glassy state. Decreasing Factors: The presence of aliphatic ethyl groups on the Diethyltoluenediamine hardener introduces localized flexibility into the network compared to a fully aromatic system, potentially reducing the maximum theoretical stiffness. Furthermore, the amorphous nature of the cured epoxy network inherently contains free volume that limits chain packing density relative to crystalline materials. Dominant Factor: The structural rigidity provided by the high crosslink density of the aromatic Epoxy Novolac matrix, synergistically enhanced by the rigid Graphene Oxide filler, qualitatively dominates the mechanical response, establishing a high modulus baseline that outweighs the flexibility introduced by the hardener aliphatic segments, although the simulation strain rate significantly amplifies the measured magnitude."
    }
  },
  {
    "doi": "10.1007/s42823-019-00104-1",
    "title": "Investigation of mechanical, thermal and electrical properties of hybrid composites reinforced with multi‑walled carbon nanotubes and fused silica particles",
    "year": 2019,
    "chemical_composition": {
      "repeat_unit_psmiles": null,
      "monomers": [
        {
          "name": "Bisphenol-F type epoxy resin (YDF-161)",
          "smiles": null,
          "ratio_value": 75,
          "ratio_unit": "wt%"
        },
        {
          "name": "Amine hardener (Jeffamine D-230)",
          "smiles": null,
          "ratio_value": 25,
          "ratio_unit": "wt%"
        }
      ],
      "additives": [],
      "is_homopolymer": false
    },
    "processing_history": "Air entrapped in epoxy resin released using vacuum desiccator with BYK-A 500 for 2 h. Hardener added at 3:1 weight ratio, mixed, degassed 10 min. Cured at room temperature for 48 h at 3 atm, then 80 °C for 6 h. Young's modulus measured by uniaxial tensile test (Unitech-T RB301) at 0.5 mm/min crosshead speed, ASTM D638-10, 5 specimens.",
    "hierarchical_structure": "Neat epoxy matrix. No fillers.",
    "properties": {
      "E": {
        "value": [
          1.03
        ],
        "unit": "GPa"
      }
    },
    "analysis_with_hierarchical_structure": {
      "descriptive_text": "The sample comprises a neat epoxy matrix synthesized from a Bisphenol-F type epoxy resin (YDF-161) and an amine hardener (Jeffamine D-230) at a 75:25 weight ratio. Processing involved vacuum desiccation with BYK-A 500 to release entrapped air, followed by mixing, degassing, and curing under 3 atm pressure at room temperature for 48 hours, concluding with a thermal post-cure at 80 °C for 6 hours. The resulting material contains no fillers, and its mechanical response was evaluated using uniaxial tensile testing at a crosshead speed of 0.5 mm/min in accordance with ASTM D638-10.",
      "reasoning_analysis": "Increasing Factors: The presence of aromatic rings within the Bisphenol-F epoxy backbone provides inherent chain stiffness and restricts segmental rotation, which fundamentally drives the Young's modulus (E) higher. Furthermore, the formation of a covalently crosslinked thermoset network restricts long-range chain mobility compared to linear thermoplastics. The specific processing history, particularly curing under 3 atm pressure, significantly minimizes void content and micro-defects, ensuring efficient stress transfer across the matrix, while the 80 °C post-cure likely increases the final crosslink density and conversion degree, further stiffening the network. Decreasing Factors: The use of Jeffamine D-230, a polyetheramine hardener, introduces flexible aliphatic ether spacers into the network nodes, which increases segmental mobility and lowers the modulus relative to systems cured with rigid aromatic amines. Additionally, the hierarchical structure is defined as a neat matrix without reinforcing fillers, lacking the composite reinforcement effect that rigid particulates or fibers would provide to increase E. Dominant Factor: The intrinsic rigidity of the Bisphenol-F aromatic backbone combined with the high network integrity achieved through the pressure-assisted curing cycle qualitatively dominates the mechanical behavior. While the flexible hardener segments and absence of fillers limit the upper bound of the modulus, the densely crosslinked aromatic network structure established by the specific thermal and pressure history ensures a solid structural modulus characteristic of cured epoxy systems."
    },
    "analysis_without_hierarchical_structure": {
      "descriptive_text": "The sample comprises a thermosetting network synthesized from a Bisphenol-F type epoxy resin (YDF-161) and an amine hardener (Jeffamine D-230) blended at a 75:25 weight ratio. Processing began with vacuum desiccation using BYK-A 500 to release entrapped air, followed by hardener addition, mixing, and a secondary 10-minute degassing period. The mixture was cured under 3 atm pressure at room temperature for 48 hours, subsequently undergoing a thermal post-cure at 80 °C for 6 hours. Mechanical characterization was performed via uniaxial tensile testing at a crosshead speed of 0.5 mm/min following ASTM D638-10 protocols across five specimens.",
      "reasoning_analysis": "Increasing Factors: The chemical composition features a Bisphenol-F epoxy backbone containing rigid aromatic rings, which inherently restrict chain segment mobility and contribute to a higher stiffness. Furthermore, the formation of a covalently crosslinked thermoset network during curing significantly limits macroscopic deformation. The processing history further supports an increase in E through the application of 3 atm pressure during curing and vacuum degassing, which minimizes void content and microdefects that would otherwise act as stress concentrators, while the 80 °C post-cure ensures a high degree of conversion and crosslink density. Decreasing Factors: The inclusion of Jeffamine D-230 as the hardener introduces flexible polyether segments between crosslinking points, which increases segmental mobility and free volume relative to networks formed with rigid aromatic hardeners, thereby potentially lowering the overall stiffness. Additionally, any residual low molecular weight species from the defoamer could act as a minor plasticizer if not fully integrated or removed. Dominant Factor: The structural rigidity imparted by the aromatic Bisphenol-F backbone combined with the high crosslink density achieved through the pressure-assisted curing and thermal post-cure qualitatively dominates the mechanical response, ensuring that the reduction in stiffness from the flexible amine spacer is outweighed by the network integrity and defect minimization."
    }
  },
  {
    "doi": "10.1177/0731684413476354",
    "title": "Influence of carbon nanotubes grown on the fibres on damage progression in woven carbon-epoxy composites",
    "year": 2013,
    "chemical_composition": {
      "repeat_unit_psmiles": null,
      "monomers": [
        {
          "name": "Epikote 828 LV (Epoxy resin)",
          "smiles": null,
          "ratio_value": null,
          "ratio_unit": null
        },
        {
          "name": "Epikure DX 6514 (Hardener)",
          "smiles": null,
          "ratio_value": null,
          "ratio_unit": null
        }
      ],
      "additives": [
        {
          "name": "Carbon fiber (6K HTA)",
          "type": "reinforcement",
          "amount_value": 52.0,
          "amount_unit": "vol%"
        },
        {
          "name": "Carbon nanotubes (MWCNT)",
          "type": "filler",
          "amount_value": 0.0,
          "amount_unit": "wt%"
        }
      ],
      "is_homopolymer": false
    },
    "processing_history": "VARTM processing with 5 plies of fabric. Mould warmed to 40°C. Resin injected at 2 bars for 2 min, then 4-5 bars. Packing pressure 5 bars. Cured at 70°C for 1 h. Post-cured at 160°C for 2 h. Young's modulus measured by uniaxial tensile test on Instron 4505 at 5 mm/min crosshead speed. Modulus calculated from stress-strain curve over strain range 0.3-0.6%.",
    "hierarchical_structure": "2/2 Twill woven carbon fabric composite. Fiber volume fraction 52 ± 0.27%. No CNT on fibers.",
    "properties": {
      "E": {
        "value": [
          61.87
        ],
        "unit": "GPa"
      }
    },
    "analysis_with_hierarchical_structure": {
      "descriptive_text": "The sample consists of a thermoset composite matrix formed from Epikote 828 LV epoxy resin cured with Epikure DX 6514 hardener, reinforced with 52 vol% 6K HTA carbon fiber arranged in a 2/2 twill woven fabric architecture comprising five plies. Manufacturing was conducted via Vacuum Assisted Resin Transfer Molding (VARTM), where the mold was warmed to 40°C and resin was injected at pressures ranging from 2 to 5 bars followed by a packing pressure of 5 bars. The material underwent a thermal cure cycle at 70°C for 1 hour followed by a post-cure at 160°C for 2 hours to ensure crosslinking. The resulting hierarchical structure exhibits a fiber volume fraction of 52 ± 0.27% and the Young's modulus was determined via uniaxial tensile testing at a crosshead speed of 5 mm/min within a strain range of 0.3-0.6%.",
      "reasoning_analysis": "Increasing Factors: The primary driver for elevated stiffness is the high volume fraction (52 vol%) of 6K HTA carbon fibers, which possess an intrinsic modulus orders of magnitude higher than the epoxy matrix, adhering to rule-of-mixtures principles. Additionally, the thermal processing history includes a post-cure at 160°C, which maximizes the crosslink density of the Epikote 828 and Epikure DX 6514 network, thereby stiffening the matrix phase and improving interfacial load transfer. The application of packing pressure during VARTM processing further minimizes void content, ensuring efficient stress transmission between phases. Decreasing Factors: The utilization of a 2/2 twill woven fabric architecture introduces fiber crimp and undulation, which reduces the axial stiffness efficiency compared to straight unidirectional laminates due to off-axis fiber orientation components. Furthermore, the epoxy matrix itself remains the compliant phase relative to the reinforcement, limiting the upper bound of the composite modulus despite high crosslinking. Dominant Factor: The high fiber volume fraction combined with the intrinsic high modulus of the carbon reinforcement qualitatively dominates the mechanical response, overriding the geometric inefficiencies of the woven architecture and the compliance of the thermoset matrix to yield a high overall Young's modulus."
    },
    "analysis_without_hierarchical_structure": {
      "descriptive_text": "The composite sample comprises an epoxy matrix synthesized from Epikote 828 LV resin and Epikure DX 6514 hardener, reinforced with 52.0 vol% 6K HTA carbon fiber fabric arranged in five plies. Manufacturing was executed via Vacuum Assisted Resin Transfer Molding (VARTM), involving mold warming to 40°C, resin injection at pressures between 2 and 5 bars, and a packing pressure of 5 bars. The laminate was cured at 70°C for 1 hour and post-cured at 160°C for 2 hours. Mechanical evaluation was performed using uniaxial tensile testing on an Instron 4505 at a 5 mm/min crosshead speed, with the Young's modulus calculated from the stress-strain response over a 0.3-0.6% strain range.",
      "reasoning_analysis": "Increasing Factors: The primary driver for elevated Young's modulus is the high volume fraction of 52.0 vol% carbon fiber reinforcement, which possesses a significantly higher intrinsic stiffness than the epoxy matrix, governing the composite response via the rule of mixtures. Additionally, the post-curing step at 160°C for 2 hours likely maximizes the crosslink density of the thermoset network, increasing the matrix modulus and enhancing interfacial shear strength for efficient load transfer. The application of packing pressure during VARTM processing further supports higher modulus by consolidating the plies and minimizing void content. Decreasing Factors: The utilization of fabric reinforcement introduces fiber crimp, which may slightly reduce the axial stiffness efficiency compared to unidirectional tape layouts due to non-aligned fiber segments. Furthermore, any micro-voids remaining from the liquid molding process, despite pressure application, would reduce the effective load-bearing area and act as compliance sources. Dominant Factor: The high fiber volume fraction of 52.0 vol% qualitatively dominates the mechanical behavior, as the stiffness of the continuous carbon fibers overwhelmingly dictates the composite's Young's modulus relative to the matrix properties or minor processing variations."
    }
  },
  {
    "doi": "10.1088/1757-899X/943/1/012021",
    "title": "Extraction of reinforced epoxy nanocomposite using agricultural waste biomass",
    "year": 2020,
    "chemical_composition": {
      "repeat_unit_psmiles": null,
      "monomers": [
        {
          "name": "Epoxy resin",
          "smiles": null,
          "ratio_value": null,
          "ratio_unit": null
        },
        {
          "name": "Hardener",
          "smiles": null,
          "ratio_value": null,
          "ratio_unit": null
        }
      ],
      "additives": [
        {
          "name": "Alkaline lignin",
          "type": "filler",
          "amount_value": 3,
          "amount_unit": "wt.%"
        }
      ],
      "is_homopolymer": false
    },
    "processing_history": "Hand lay-up fabrication. Epoxy resin and hardener mixed in 10:3 ratio with 3 wt.% alkaline lignin filler (extracted via Alkaline method). Sonication for 3 min at 0°C, vacuum degassing for 5 min. Cured at room temperature for 24 hours, then in oven at 100°C for 3 hours. Tensile Young's modulus measured by LLYOD LR 10K Plus UTM at 20 mm/min crosshead speed, 25±3°C, according to ASTM D638-91.",
    "hierarchical_structure": "Epoxy matrix with dispersed alkaline lignin filler.",
    "properties": {
      "E": {
        "value": [
          1.9506700000000001
        ],
        "unit": "GPa"
      }
    },
    "analysis_with_hierarchical_structure": {
      "descriptive_text": "The sample comprises a thermosetting composite system consisting of an epoxy resin and hardener mixed in a 10:3 ratio, reinforced with 3 wt.% alkaline lignin filler. Fabrication was conducted via hand lay-up, where the mixture underwent sonication for 3 minutes at 0°C and vacuum degassing for 5 minutes prior to a two-stage curing process involving 24 hours at room temperature followed by 3 hours at 100°C. This processing history yields an epoxy matrix with dispersed alkaline lignin filler, and the mechanical properties were evaluated by measuring the tensile Young's modulus using an LLYOD LR 10K Plus UTM at a crosshead speed of 20 mm/min at 25±3°C in accordance with ASTM D638-91.",
      "reasoning_analysis": "Increasing Factors: The formation of a densely crosslinked thermoset network through the reaction between the epoxy resin and hardener, particularly enhanced by the post-cure at 100°C, significantly restricts chain segment mobility and increases stiffness. Additionally, the incorporation of rigid alkaline lignin filler acts as a reinforcing phase that can bear load, while the vacuum degassing and sonication steps minimize void content and improve filler dispersion, both of which contribute to a higher modulus. Decreasing Factors: The relatively low filler loading of 3 wt.% limits the extent of reinforcement compared to higher volume fraction composites. Furthermore, the hydrophilic nature of alkaline lignin may lead to suboptimal interfacial adhesion with the hydrophobic epoxy matrix without specific coupling agents, potentially creating weak boundary layers that reduce stress transfer efficiency. The hand lay-up fabrication method may also introduce minor structural inconsistencies compared to automated processes. Dominant Factor: The high crosslink density achieved through the specified thermal curing cycle is the dominant factor establishing the baseline stiffness of the material, as the rigid thermoset network governs the mechanical response more significantly than the modest reinforcement provided by the low content of dispersed lignin filler."
    },
    "analysis_without_hierarchical_structure": {
      "descriptive_text": "The sample comprises an epoxy resin system cured with a hardener in a 10:3 ratio, reinforced with 3 wt.% alkaline lignin filler extracted via an alkaline method. The composite was fabricated using a hand lay-up technique, wherein the resin and hardener mixture containing the lignin filler was subjected to sonication for 3 minutes at 0°C followed by vacuum degassing for 5 minutes to remove entrapped air. The material was subsequently cured at room temperature for 24 hours and post-cured in an oven at 100°C for 3 hours. The tensile Young's modulus was determined using an LLYOD LR 10K Plus universal testing machine at a crosshead speed of 20 mm/min and a temperature of 25±3°C, adhering to ASTM D638-91 standards.",
      "reasoning_analysis": "Increasing Factors: The formation of a densely crosslinked epoxy network through the reaction with the hardener provides a rigid structural baseline that inherently resists deformation. The incorporation of 3 wt.% alkaline lignin, a rigid aromatic biopolymer, acts as a reinforcing filler that restricts polymer chain mobility and enhances load-bearing capacity, thereby increasing the Young's modulus. Furthermore, the processing history includes a post-curing step at 100°C, which drives the crosslinking reaction to higher conversion, increasing network density and stiffness, while vacuum degassing minimizes void content that would otherwise compromise structural integrity. Decreasing Factors: The hand lay-up fabrication method carries a risk of introducing micro-voids or achieving less uniform filler distribution compared to automated techniques, which could create stress concentrators and reduce the effective modulus. Additionally, if the interfacial adhesion between the hydrophilic alkaline lignin and the hydrophobic epoxy matrix is insufficient without coupling agents, debonding could occur under stress, diminishing the reinforcement efficiency. Dominant Factor: The dominant factor influencing the Young's modulus is the high crosslink density achieved through the specific curing schedule (room temperature followed by 100°C post-cure), which establishes the fundamental rigidity of the thermoset matrix; while the lignin filler contributes to stiffening, the matrix properties and void reduction via degassing qualitatively dictate the primary mechanical response of the composite system."
    }
  },
  {
    "doi": null,
    "title": "Synthesis of Aralkyl Novolac Epoxy Resins and Their Modification with Polysiloxane Thermoplastic Polyurethane for Semiconductor Encapsulation",
    "year": 1999,
    "chemical_composition": {
      "repeat_unit_psmiles": null,
      "monomers": [
        {
          "name": "p-xylylene glycol",
          "smiles": "OCc1ccc(CO)cc1",
          "ratio_value": 25,
          "ratio_unit": "mol%"
        },
        {
          "name": "Phenol",
          "smiles": "Oc1ccccc1",
          "ratio_value": 75,
          "ratio_unit": "mol%"
        }
      ],
      "additives": [
        {
          "name": "Phenol-formaldehyde novolac",
          "type": "crosslinker",
          "amount_value": null,
          "amount_unit": "stoichiometric"
        },
        {
          "name": "Triphenylphosphine",
          "type": "accelerator",
          "amount_value": null,
          "amount_unit": null
        }
      ],
      "is_homopolymer": false
    },
    "processing_history": "Synthesized by condensation of p-xylylene glycol and phenol with PTSA catalyst at 115-120°C for 10h, followed by epoxidation with epichlorohydrin and NaOH at 65°C. Cured with phenol-formaldehyde novolac and triphenylphosphine at 150°C (1h), 180°C (2h), 210°C (3h). Young's modulus (E') measured by DMA (Perkin-Elmer 7) in 3-point bending mode at 1 Hz, 5°C/min, at 20°C.",
    "hierarchical_structure": "Homogeneous cured epoxy network.",
    "properties": {
      "E": {
        "value": [
          2.38
        ],
        "unit": "GPa"
      }
    },
    "analysis_with_hierarchical_structure": {
      "descriptive_text": "The material consists of a homogeneous cured epoxy network synthesized from p-xylylene glycol (25 mol%) and phenol (75 mol%) via condensation and subsequent epoxidation. The formulation includes phenol-formaldehyde novolac as a stoichiometric crosslinker and triphenylphosphine as an accelerator. Processing involved condensation catalyzed by PTSA at 115-120°C, followed by epoxidation at 65°C, and a multi-stage thermal curing cycle at 150°C, 180°C, and 210°C. The mechanical properties were evaluated by dynamic mechanical analysis in 3-point bending mode at 1 Hz and 20°C.",
      "reasoning_analysis": "Increasing Factors: The high molar fraction of phenol introduces rigid aromatic rings into the polymer backbone, significantly enhancing chain stiffness. Furthermore, the use of phenol-formaldehyde novolac as a crosslinker establishes a dense three-dimensional network that restricts segmental motion, while the high-temperature stepwise curing protocol promotes high conversion and network perfection, minimizing structural defects that would compromise stiffness. Decreasing Factors: The incorporation of p-xylylene glycol introduces flexible aliphatic methylene spacers and ether linkages resulting from epoxidation, which increase chain flexibility compared to a purely aromatic system. Additionally, the presence of triphenylphosphine, if not fully reacted or integrated, could act as a minor impurity potentially increasing free volume. Dominant Factor: The high crosslink density achieved through the novolac curing agent combined with the intrinsic rigidity of the predominant phenolic aromatic units qualitatively dominates the mechanical response, ensuring a high Young's modulus characteristic of a rigid, glassy thermoset network at the measurement temperature."
    },
    "analysis_without_hierarchical_structure": {
      "descriptive_text": "The polymer sample comprises a crosslinked network synthesized from p-xylylene glycol (25 mol%) and phenol (75 mol%). The precursor resin was prepared via acid-catalyzed condensation followed by epoxidation using epichlorohydrin and sodium hydroxide. Curing was executed using phenol-formaldehyde novolac as a crosslinker and triphenylphosphine as an accelerator under a stepped thermal schedule of 150°C, 180°C, and 210°C. The Young's modulus was characterized by dynamic mechanical analysis in 3-point bending mode at 20°C.",
      "reasoning_analysis": "Increasing Factors: The high molar ratio of phenol (75 mol%) introduces rigid aromatic rings into the backbone, inherently increasing chain stiffness. Additionally, the use of phenol-formaldehyde novolac as a crosslinker creates a dense three-dimensional network that restricts segmental motion, while the high-temperature curing schedule up to 210°C ensures maximal conversion and crosslink density, further enhancing rigidity. Decreasing Factors: The inclusion of p-xylylene glycol (25 mol%) introduces aliphatic methylene spacers and ether linkages formed during epoxidation, which possess greater rotational freedom than aromatic bonds, potentially lowering the overall stiffness compared to a fully aromatic system. Dominant Factor: The high crosslink density achieved through the novolac curing agent and the rigorous thermal treatment qualitatively dominates the mechanical behavior. While the xylylene segments introduce flexibility, the constraints imposed by the densely crosslinked aromatic network in the glassy regime at 20°C drive the Young's modulus toward higher values relative to less crosslinked or aliphatic counterparts."
    }
  },
  {
    "doi": "10.1155/2020/7914796",
    "title": "A Comparative Study on Structural, Morphological, and Tensile Properties of Binary and Ternary Epoxy Resin-Based Polymer Nanocomposites",
    "year": 2020,
    "chemical_composition": {
      "repeat_unit_psmiles": null,
      "monomers": [
        {
          "name": "Epoxy resin",
          "smiles": null,
          "ratio_value": null,
          "ratio_unit": null
        },
        {
          "name": "Diamine curing agent",
          "smiles": null,
          "ratio_value": null,
          "ratio_unit": null
        }
      ],
      "additives": [
        {
          "name": "Calcium titanate",
          "type": "filler",
          "amount_value": 1,
          "amount_unit": "wt%"
        },
        {
          "name": "Glass fiber",
          "type": "filler",
          "amount_value": 0.1,
          "amount_unit": "wt%"
        }
      ],
      "is_homopolymer": false
    },
    "processing_history": "Fabricated by magnetic stirring (750 rpm then 1500 rpm), degassing under reduced pressure overnight, curing at ambient conditions for 1 week followed by post-curing at 95-100 °C for 7 hours. Young's modulus measured by uniaxial tensile test at 5 mm/min crosshead speed, room temperature, according to ASTM D638 using a 100 kN universal testing machine.",
    "hierarchical_structure": "Amorphous epoxy matrix with dispersed CaTiO3 nanoparticles (30 nm) and chopped glass fibers (13-15 microns). FESEM showed some pores appeared at high CaTiO3 concentration in ternary systems.",
    "properties": {
      "E": {
        "value": [
          2.2368159999999997
        ],
        "unit": "GPa"
      }
    },
    "analysis_with_hierarchical_structure": {
      "descriptive_text": "The sample comprises an amorphous epoxy matrix cured with a diamine agent and reinforced with a hybrid filler system consisting of 1 wt% calcium titanate nanoparticles (30 nm) and 0.1 wt% chopped glass fibers (13-15 microns). Fabrication involved magnetic stirring at speeds up to 1500 rpm and degassing under reduced pressure overnight, followed by ambient curing for one week and a thermal post-cure at 95-100 °C for 7 hours. The hierarchical structure consists of the cured resin with dispersed nano and micro fillers, where field emission scanning electron microscopy indicated the presence of pores within the ternary system, and mechanical characterization was conducted via uniaxial tensile testing at 5 mm/min at room temperature according to ASTM D638.",
      "reasoning_analysis": "Increasing Factors: The formation of a densely crosslinked thermoset network through the reaction between the epoxy resin and diamine curing agent, particularly enhanced by the thermal post-curing at 95-100 °C, significantly restricts chain segment mobility and increases stiffness. Additionally, the incorporation of rigid inorganic fillers, specifically calcium titanate nanoparticles and glass fibers, contributes to load bearing through the rule of mixtures, thereby driving the Young's modulus upward. Decreasing Factors: The hierarchical structure analysis noted the presence of pores within the ternary system, which act as stress concentrators and reduce the effective load-bearing cross-sectional area, qualitatively lowering the modulus. Furthermore, the relatively low filler loading limits the maximum potential reinforcement effect compared to higher volume fraction composites. Dominant Factor: The intrinsic rigidity of the highly crosslinked epoxy network combined with the rigid reinforcement provided by the inorganic fillers qualitatively dominates the mechanical response, driving the modulus upward, although the presence of processing-induced porosity serves as a mitigating factor that limits the maximum achievable stiffness."
    },
    "analysis_without_hierarchical_structure": {
      "descriptive_text": "The sample comprises an epoxy resin system cured with a diamine curing agent and reinforced with calcium titanate filler at 1 wt% and glass fiber filler at 0.1 wt%. Fabrication involved magnetic stirring at speeds increasing from 750 to 1500 rpm, followed by degassing under reduced pressure overnight to eliminate voids. The material was cured at ambient conditions for one week and subsequently post-cured at 95-100 °C for 7 hours to ensure network completion. Mechanical characterization was performed via uniaxial tensile testing at a crosshead speed of 5 mm/min at room temperature in accordance with ASTM D638 using a 100 kN universal testing machine.",
      "reasoning_analysis": "Increasing Factors: The formation of a covalently crosslinked thermoset network between the epoxy resin and diamine curing agent inherently restricts chain mobility, providing a rigid structural baseline that increases Young's modulus. The processing history includes a post-curing step at 95-100 °C for 7 hours, which likely drives the conversion reaction closer to completion, thereby increasing crosslink density and stiffness. Furthermore, the incorporation of rigid calcium titanate and glass fiber fillers introduces phases with significantly higher intrinsic modulus than the polymer matrix, contributing to a composite stiffening effect via load transfer. Decreasing Factors: The total filler loading is relatively low at 1.1 wt% combined, which limits the magnitude of reinforcement achievable through the rule of mixtures, leaving the mechanical response largely governed by the softer polymer matrix. Additionally, if the magnetic stirring process did not achieve perfect dispersion, filler agglomeration could create interfacial defects that slightly compromise the effective stiffness compared to a theoretically ideal dispersion. Dominant Factor: The crosslink density of the epoxy-amine network, optimized by the extended ambient cure and thermal post-curing cycle, is the dominant factor determining the Young's modulus. While the fillers provide a marginal increase, the low weight percentage means the composite behavior remains matrix-dominated, making the degree of network formation the primary determinant of the final stiffness."
    }
  },
  {
    "doi": "10.1002/pc.23768",
    "title": "Physico-Mechanical, Thermal, and Coating Properties of Composite Materials Prepared With Epoxy Resin/Steel Slag",
    "year": 2017,
    "chemical_composition": {
      "repeat_unit_psmiles": null,
      "monomers": [
        {
          "name": "Bisphenol-A/Bisphenol-F diglycidyl ether",
          "smiles": "CC(C)(C1=CC=C(OCC2CO2)C=C1)C3=CC=C(OCC4CO4)C=C3",
          "ratio_value": null,
          "ratio_unit": null
        },
        {
          "name": "Epamine PC17",
          "smiles": null,
          "ratio_value": 25,
          "ratio_unit": "wt%"
        }
      ],
      "additives": [
        {
          "name": "Steel slag",
          "type": "filler",
          "amount_value": 10,
          "amount_unit": "wt%"
        },
        {
          "name": "Polyethylene glycol",
          "type": "plasticizer",
          "amount_value": 5,
          "amount_unit": "wt%"
        },
        {
          "name": "2,4,6-tris(dimethylaminomethyl) phenol",
          "type": "accelerator",
          "amount_value": null,
          "amount_unit": null
        }
      ],
      "is_homopolymer": false
    },
    "processing_history": "Filler dried at 105 °C for 2 h. Mixed with epoxy resin at room temperature for 30 min, then ultrasonic bath. Epamine PC17 hardener (25 wt%) added, stirred 30 min. PEG (5 wt%) added. Accelerator added. Poured into stainless-steel mould. Cured at 40 °C for 4 h followed by postcuring at 80 °C for 4 h. Young's modulus measured by uniaxial tensile test at 5 mm/min crosshead speed according to ASTM D638.",
    "hierarchical_structure": "Epoxy composite with 10 wt% steel slag and 5 wt% PEG. XRD showed good compatibility and exfoliated structure.",
    "properties": {
      "E": {
        "value": [
          0.090087
        ],
        "unit": "GPa"
      }
    },
    "analysis_with_hierarchical_structure": {
      "descriptive_text": "The sample is an epoxy-based composite synthesized from Bisphenol-A/Bisphenol-F diglycidyl ether resin cured with 25 wt% Epamine PC17 hardener. The formulation includes 10 wt% steel slag filler, 5 wt% polyethylene glycol plasticizer, and a 2,4,6-tris(dimethylaminomethyl) phenol accelerator. Processing involved drying the filler at 105 °C, followed by ultrasonic mixing with the resin at room temperature, addition of the hardener and additives, and casting into a stainless-steel mould. The system was cured at 40 °C for 4 hours and postcured at 80 °C for 4 hours. Structural characterization indicated an epoxy composite with good compatibility and an exfoliated structure, and the Young's modulus was measured by uniaxial tensile test at 5 mm/min crosshead speed according to ASTM D638.",
      "reasoning_analysis": "Increasing Factors: The formation of a densely crosslinked thermoset network from the bisphenol-based epoxy and amine hardener provides a rigid backbone that inherently resists deformation, driving the Young's modulus (E) up. The incorporation of 10 wt% steel slag introduces a rigid inorganic phase that restricts matrix deformation under load, while the reported exfoliated structure and good compatibility suggest efficient stress transfer between the filler and matrix, further enhancing stiffness. Additionally, the postcuring step at 80 °C likely increases the final crosslink density, contributing to higher modulus. Decreasing Factors: The addition of 5 wt% polyethylene glycol acts as a plasticizer, increasing free volume and segmental mobility within the network, which qualitatively lowers the Young's modulus. Furthermore, the curing schedule (40 °C/80 °C) is moderate; if incomplete curing occurs due to these temperatures relative to the specific chemistry, it could limit the maximum achievable crosslink density and stiffness. Dominant Factor: The reinforcement provided by the rigid steel slag filler within the crosslinked epoxy matrix qualitatively dominates the final Young's modulus behavior. While the plasticizer introduces flexibility, the high intrinsic stiffness of the thermoset network combined with the 10 wt% loading of a stiff inorganic filler with good interfacial adhesion typically exerts a stronger influence on bulk stiffness than the softening effect of the low-content plasticizer."
    },
    "analysis_without_hierarchical_structure": {
      "descriptive_text": "The sample comprises a thermosetting epoxy composite formulated from Bisphenol-A/Bisphenol-F diglycidyl ether resin and Epamine PC17 hardener at 25 wt%. The matrix is modified with 10 wt% steel slag filler, 5 wt% polyethylene glycol plasticizer, and 2,4,6-tris(dimethylaminomethyl) phenol accelerator. Processing involved drying the filler at 105 °C for 2 hours, followed by mixing with the resin at room temperature for 30 minutes and ultrasonic treatment. After adding the hardener, plasticizer, and accelerator with stirring, the mixture was poured into a stainless-steel mould and cured at 40 °C for 4 hours with a subsequent postcure at 80 °C for 4 hours. Young's modulus was evaluated using a uniaxial tensile test at a 5 mm/min crosshead speed following ASTM D638.",
      "reasoning_analysis": "Increasing Factors: The formation of a densely crosslinked thermoset network via the reaction between the diglycidyl ether resin and the amine hardener inherently restricts chain segment mobility, establishing a high baseline stiffness. The incorporation of 10 wt% steel slag acts as a rigid particulate filler, which typically enhances modulus through load transfer mechanisms, especially given the ultrasonic processing that likely improved dispersion. Furthermore, the postcuring step at 80 °C promotes higher crosslink density, further rigidifying the matrix. Decreasing Factors: The addition of 5 wt% polyethylene glycol serves as a plasticizer, which increases free volume within the polymer network and facilitates segmental motion, thereby reducing the overall stiffness. Additionally, if the interface between the steel slag and the epoxy matrix lacks chemical coupling, stress concentration points could form, potentially lowering the effective modulus compared to a perfectly bonded composite. Dominant Factor: The structural rigidity imparted by the highly crosslinked epoxy network and the reinforcement from the rigid steel slag filler qualitatively dominates the mechanical behavior. While the plasticizer introduces compliance, the inherent stiffness of the cured thermoset matrix combined with the inorganic filler content establishes a high-modulus state that defines the material's primary mechanical character."
    }
  },
  {
    "doi": "10.1016/j.polymer.2017.04.007",
    "title": "Hybrid POSS-Hyperbranched polymer additives for simultaneous reinforcement and toughness improvements in epoxy networks",
    "year": 2017,
