Repository: hhtrick/HHT-code

# HHT training framework

This directory contains model training, embedding precomputation, inference, article-level baselines and the curated datasets. All commands below assume that the working directory is `train_code/`.

## 3. Datasets and fixed partitions

Each main dataset is a JSON array at `dataset/{property}/{property}.json`. Entries contain source metadata, `chemical_composition`, `processing_history`, `hierarchical_structure`, `properties`, and two generated-analysis objects. Targets are stored as `properties[property]["value"]`; source metadata and target values are not predictive input fields.

| Property | Train | Validation | Test | Total |
|---|---:|---:|---:|---:|

File: train_code/continue_train_dataset/E/E.json (part 12 of 106)
[
    "chemical_composition": {
      "repeat_unit_psmiles": null,
      "monomers": [
        {
          "name": "Diglycidylether of bisphenol A",
          "smiles": "CC(C)(c1ccc(OCC2CO2)cc1)c3ccc(OCC4CO4)cc3",
          "ratio_value": 64,
          "ratio_unit": "wt%"
        },
        {
          "name": "3,3'-diaminodiphenylsulfone",
          "smiles": "Nc1ccc(S(=O)(=O)c2ccc(N)cc2)cc1",
          "ratio_value": 25,
          "ratio_unit": "wt%"
        }
      ],
      "additives": [
        {
          "name": "Hyperbranched Epoxy (HBE)",
          "type": "toughener",
          "amount_value": 10,
          "amount_unit": "wt%"
        },
        {
          "name": "Aminopropyl iso-octyl POSS",
          "type": "filler",
          "amount_value": 1,
          "amount_unit": "wt%"
        }
      ],
      "is_homopolymer": false
    },
    "processing_history": "DGEBA, 33DDS, and POSS-HBE mixture mixed at 80 °C, degassed, cured by ramping to 180 °C at 1 °C/min followed by 3 h isothermal hold. Young's modulus measured by uniaxial compression testing (ASTM D695) at room temperature, 1.27 mm/min crosshead speed.",
    "hierarchical_structure": "Good dispersion of POSS with average crystallite size < 200 nm. Small, evenly dispersed nanodomains (10-20 nm) with higher modulus. Fibrillar structures observed.",
    "properties": {
      "E": {
        "value": [
          2.1
        ],
        "unit": "GPa"
      }
    },
    "analysis_with_hierarchical_structure": {
      "descriptive_text": "The sample comprises a thermosetting epoxy network synthesized from Diglycidylether of bisphenol A (DGEBA) and 3,3'-diaminodiphenylsulfone (33DDS) at 64 wt% and 25 wt%, respectively, modified with 10 wt% Hyperbranched Epoxy (HBE) toughener and 1 wt% Aminopropyl iso-octyl POSS filler. The mixture was processed by mixing at 80 °C, degassing, and curing via a ramp to 180 °C at 1 °C/min followed by a 3-hour isothermal hold. Hierarchical characterization indicates good dispersion of POSS with crystallite sizes below 200 nm, alongside small, evenly dispersed nanodomains of 10-20 nm exhibiting higher modulus and observed fibrillar structures, with Young's modulus evaluated by uniaxial compression testing at room temperature.",
      "reasoning_analysis": "Increasing Factors: The polymer backbone features rigid aromatic rings from the bisphenol A and diamino diphenyl sulfone units, which significantly restrict segmental mobility and enhance stiffness. The inclusion of Aminopropyl iso-octyl POSS introduces rigid inorganic nanocages that reinforce the matrix, aided by the processing history which facilitated good dispersion with crystallite sizes under 200 nm. Additionally, the high-temperature curing cycle promotes a high degree of crosslinking, and the presence of evenly dispersed nanodomains explicitly noted for higher modulus further contributes to increasing the overall stiffness. Decreasing Factors: The incorporation of Hyperbranched Epoxy (HBE) as a toughener typically introduces regions with lower crosslink density or increased free volume compared to a pristine epoxy network, which can qualitatively depress the modulus. Furthermore, the low loading fraction of the POSS filler (1 wt%) limits the extent of reinforcement achievable through particle rigidification. Dominant Factor: The intrinsic rigidity of the aromatic sulfone-epoxy network combined with the reinforcing contribution of the well-dispersed POSS and the formation of high-modulus nanodomains qualitatively dominates the mechanical behavior, likely maintaining a high Young's modulus despite the potential softening effects associated with the toughening agent."
    },
    "analysis_without_hierarchical_structure": {
      "descriptive_text": "The sample comprises a thermosetting epoxy network synthesized from Diglycidylether of bisphenol A and 3,3'-diaminodiphenylsulfone, modified with 10 wt% Hyperbranched Epoxy as a toughener and 1 wt% Aminopropyl iso-octyl POSS as a nanofiller. The components were mixed at 80 °C and degassed prior to curing via a temperature ramp to 180 °C at 1 °C/min followed by a 3-hour isothermal hold. The Young's modulus was characterized by uniaxial compression testing according to ASTM D695 at room temperature with a crosshead speed of 1.27 mm/min.",
      "reasoning_analysis": "Increasing Factors: The formation of a densely crosslinked network using the rigid aromatic curing agent 3,3'-diaminodiphenylsulfone restricts chain mobility and significantly enhances stiffness. Additionally, the incorporation of Aminopropyl iso-octyl POSS introduces rigid inorganic cages that act as nanoscale reinforcement, while the degassing process minimizes void defects that would otherwise reduce mechanical integrity. The high-temperature cure cycle ensures a high degree of conversion, further maximizing crosslink density. Decreasing Factors: The inclusion of 10 wt% Hyperbranched Epoxy acts as a toughening agent, which typically introduces free volume or less rigid segments into the matrix to facilitate energy dissipation, potentially lowering the overall stiffness compared to an unmodified epoxy system. Dominant Factor: The intrinsic rigidity of the aromatic sulfone-based epoxy network combined with the structural reinforcement from the POSS nanoparticles qualitatively dominates the mechanical behavior, maintaining a high Young's modulus despite the modulus-reducing intent of the hyperbranched toughener."
    }
  },
  {
    "doi": "10.1088/1757-899X/943/1/012021",
    "title": "Extraction of reinforced epoxy nanocomposite using agricultural waste biomass",
    "year": 2020,
    "chemical_composition": {
      "repeat_unit_psmiles": null,
      "monomers": [
        {
          "name": "Epoxy resin",
          "smiles": null,
          "ratio_value": null,
          "ratio_unit": null
        },
        {
          "name": "Hardener",
          "smiles": null,
          "ratio_value": null,
          "ratio_unit": null
        }
      ],
      "additives": [
        {
          "name": "Coconut shell powder",
          "type": "filler",
          "amount_value": 3,
          "amount_unit": "wt.%"
        }
      ],
      "is_homopolymer": false
    },
    "processing_history": "Hand lay-up fabrication. Epoxy resin and hardener mixed in 10:3 ratio with 3 wt.% coconut shell powder filler. Sonication for 3 min at 0°C, vacuum degassing for 5 min. Cured at room temperature for 24 hours, then in oven at 100°C for 3 hours. Tensile Young's modulus measured by LLYOD LR 10K Plus UTM at 20 mm/min crosshead speed, 25±3°C, according to ASTM D638-91.",
    "hierarchical_structure": "Epoxy matrix with dispersed coconut shell powder filler (45-300 micrometre particle size).",
    "properties": {
      "E": {
        "value": [
          1.74027
        ],
        "unit": "GPa"
      }
    },
    "analysis_with_hierarchical_structure": {
      "descriptive_text": "The sample consists of a thermosetting composite formed from an epoxy resin and hardener mixed in a 10:3 ratio, reinforced with 3 wt.% coconut shell powder filler having a particle size distribution between 45 and 300 micrometres. Fabrication was performed via hand lay-up, involving sonication of the mixture for 3 minutes at 0°C followed by vacuum degassing for 5 minutes to reduce void content. The material was cured at room temperature for 24 hours and subsequently post-cured in an oven at 100°C for 3 hours to finalize the network structure. The resulting hierarchical structure features dispersed coconut shell powder within the epoxy matrix, and the tensile Young's modulus was characterized using an LLYOD LR 10K Plus UTM at a crosshead speed of 20 mm/min at 25±3°C according to ASTM D638-91.",
      "reasoning_analysis": "Increasing Factors: The formation of a highly crosslinked thermoset network through the reaction between the epoxy resin and hardener intrinsically restricts chain mobility, providing a rigid baseline stiffness. The inclusion of coconut shell powder, which possesses a higher modulus than the polymer matrix, contributes to reinforcement via the rule of mixtures, while the processing steps involving sonication and vacuum degassing minimize void formation, thereby preventing stress concentrators that would otherwise lower the effective modulus. Furthermore, the two-stage curing cycle, particularly the post-cure at 100°C, likely increases the crosslink density compared to room temperature curing alone, further enhancing stiffness. Decreasing Factors: The relatively low filler loading of 3 wt.% limits the magnitude of reinforcement compared to higher volume fraction composites. Additionally, the large particle size range (45-300 micrometres) offers a lower surface-area-to-volume ratio compared to micro- or nano-scale fillers, which may reduce the efficiency of stress transfer across the filler-matrix interface, especially if interfacial adhesion is not optimized. Dominant Factor: The dominant factor governing the Young's modulus is the rigidity of the fully cured epoxy network established by the thermal processing history, which provides the primary load-bearing capacity, while the rigid filler particles provide a secondary qualitative increase in stiffness that is moderated by the particle size and loading constraints."
    },
    "analysis_without_hierarchical_structure": {
      "descriptive_text": "The sample consists of an epoxy thermoset composite reinforced with 3 wt.% coconut shell powder filler. Prepared via hand lay-up, the epoxy resin and hardener were mixed in a 10:3 ratio with the filler, followed by sonication for 3 minutes at 0°C and vacuum degassing for 5 minutes to ensure dispersion and void removal. The material was cured at room temperature for 24 hours and post-cured in an oven at 100°C for 3 hours. The tensile Young's modulus was measured using an LLYOD LR 10K Plus UTM at a crosshead speed of 20 mm/min and 25±3°C according to ASTM D638-91.",
      "reasoning_analysis": "Increasing Factors: The formation of a densely crosslinked epoxy network through the reaction of resin and hardener inherently establishes a rigid matrix structure. The incorporation of coconut shell powder, which typically exhibits higher stiffness than the epoxy matrix, acts as a reinforcing phase that restricts matrix deformation. Furthermore, the vacuum degassing process minimizes void content, eliminating stress concentrators that would otherwise compromise structural integrity, while the post-curing thermal treatment at 100°C maximizes crosslink conversion, further reducing chain mobility and increasing stiffness. Decreasing Factors: The relatively low filler loading of 3 wt.% limits the volumetric contribution of the reinforcement phase to the overall composite stiffness. Additionally, potential incompatibility between the hydrophilic natural filler and the hydrophobic epoxy matrix may result in weak interfacial adhesion, leading to micro-voids or debonding at the interface that reduces load transfer efficiency. The hand lay-up fabrication method, despite degassing, may also introduce slight filler agglomeration or anisotropy compared to high-pressure molding techniques. Dominant Factor: The high crosslink density achieved through the specific two-stage curing schedule dominates the final Young's modulus behavior, as the epoxy matrix constitutes the continuous phase comprising the vast majority of the volume, thereby dictating the baseline mechanical response upon which the low-loading filler provides secondary reinforcement."
    }
  },
  {
    "doi": "10.1179/1743289811Y.0000000036",
    "title": "Manufacturing process improvement and mechanical modelling of multiwalled carbon nanotube/epoxy composites",
    "year": 2013,
    "chemical_composition": {
      "repeat_unit_psmiles": null,
      "monomers": [
        {
          "name": "Epon 862 epoxy resin",
          "smiles": null,
          "ratio_value": 100,
          "ratio_unit": "weight parts"
        },
        {
          "name": "EpiCure W curing agent",
          "smiles": null,
          "ratio_value": 26.4,
          "ratio_unit": "weight parts"
        }
      ],
      "additives": [
        {
          "name": "Multiwalled carbon nanotubes",
          "type": "filler",
          "amount_value": 0.5,
          "amount_unit": "wt%"
        }
      ],
      "is_homopolymer": false
    },
    "processing_history": "MWNT (0.5 wt-%) dispersed in Epon 862/EpiCure W (100:26.4 wt ratio) via tip sonication (ice bath). Sonication: 60 W intensity, 1 h time, 20 s pulse on, 2 s pulse off. Degassed 30 min. Cured at 177 °C for 3 h in hot press. Young's modulus measured by uniaxial tensile test (ASTM D638/D882) at 1 mm/min crosshead speed, average of 5 specimens.",
    "hierarchical_structure": "MWNT/epoxy nanocomposite.",
    "properties": {
      "E": {
        "value": [
          2.527
        ],
        "unit": "GPa"
      }
    },
    "analysis_with_hierarchical_structure": {
      "descriptive_text": "The sample consists of a multiwalled carbon nanotube (MWNT) reinforced epoxy nanocomposite fabricated using Epon 862 epoxy resin and EpiCure W curing agent at a weight ratio of 100 to 26.4. The MWNTs, incorporated at 0.5 wt%, were dispersed within the resin matrix via tip sonication in an ice bath at 60 W intensity for one hour using a pulsed sequence, followed by a 30-minute degassing period. The composite was subsequently cured in a hot press at 177 °C for three hours to form a crosslinked network. The mechanical properties were evaluated via uniaxial tensile testing according to ASTM D638/D882 standards at a crosshead speed of 1 mm/min, with reported values representing the average of five specimens.",
      "reasoning_analysis": "Increasing Factors: The high-temperature curing cycle at 177 °C promotes a high degree of crosslinking within the Epon 862/EpiCure W network, significantly restricting chain segment mobility and establishing a rigid matrix backbone. Additionally, the incorporation of multiwalled carbon nanotubes introduces a high-modulus filler phase; if effectively dispersed via the tip sonication process, these nanotubes act as rigid reinforcements that bear load through shear lag mechanisms, theoretically increasing the composite stiffness. Decreasing Factors: Despite the sonication protocol, the low loading of 0.5 wt% MWNTs carries a risk of nanotube agglomeration, which can act as stress concentrators and reduce effective load transfer. Furthermore, without explicit surface functionalization mentioned in the processing history, the interfacial adhesion between the hydrophobic nanotubes and the epoxy matrix may be suboptimal, leading to interfacial slippage that diminishes the reinforcement efficiency. Any residual voids remaining after the 30-minute degassing process could also locally reduce the effective load-bearing cross-sectional area. Dominant Factor: The dominant factor governing the Young's modulus is the high crosslink density of the cured epoxy matrix established during the hot press curing stage, which provides the primary structural rigidity. While the MWNTs contribute to stiffening, the low filler content means the matrix properties remain paramount; however, the specific sonication energy and thermal cure profile are designed to maximize the filler-matrix interaction, qualitatively pushing the modulus higher than that of the neat resin."
    },
    "analysis_without_hierarchical_structure": {
      "descriptive_text": "The sample comprises an epoxy matrix synthesized from Epon 862 resin and EpiCure W curing agent at a weight ratio of 100 to 26.4, reinforced with 0.5 wt% multiwalled carbon nanotubes. The nanotubes were dispersed into the resin mixture using tip sonication in an ice bath at 60 W intensity for one hour with a pulsed cycle, followed by a 30-minute degassing period to remove entrapped air. The composite was cured in a hot press at 177 °C for three hours to establish the crosslinked network. Mechanical characterization was performed via uniaxial tensile testing according to ASTM D638/D882 standards at a crosshead speed of 1 mm/min, with results averaged over five specimens.",
      "reasoning_analysis": "Increasing Factors: The chemical composition establishes a rigid thermoset network through the crosslinking reaction between the epoxy resin and amine curing agent, which intrinsically restricts segmental motion and provides a high baseline stiffness. The inclusion of multiwalled carbon nanotubes introduces a filler phase with exceptional intrinsic modulus, contributing to reinforcement through load transfer mechanisms provided the interface is stable. Additionally, the high-temperature curing history at 177 °C promotes high conversion rates and vitrification, further densifying the network and increasing resistance to deformation. Decreasing Factors: The aggressive tip sonication processing history, while intended for dispersion, risks damaging the nanotube structure and reducing their aspect ratio, which lowers reinforcement efficiency. Furthermore, potential agglomeration of the nanotubes or weak interfacial adhesion between the filler and the epoxy matrix could act as stress concentrators or allow interfacial slippage, thereby reducing the effective composite modulus. Dominant Factor: The high crosslink density achieved through the specific thermal curing cycle establishes the fundamental rigidity of the matrix; however, the incorporation of the high-stiffness carbon nanotubes qualitatively dominates the enhancement of the Young's modulus relative to the neat epoxy, assuming the sonication protocol achieved sufficient dispersion to enable effective stress transfer."
    }
  },
  {
    "doi": "10.1016/j.carbon.2013.07.035",
    "title": "Desirable electrical and mechanical properties of continuous hybrid nano-scale carbon fibers containing highly aligned multi-walled carbon nanotubes",
    "year": 2013,
    "chemical_composition": {
      "repeat_unit_psmiles": null,
      "monomers": [
        {
          "name": "Acrylonitrile",
          "smiles": "C=CC#N",
          "ratio_value": 93.0,
          "ratio_unit": "wt%"
        },
        {
          "name": "Methyl Acrylate",
          "smiles": "COC(=O)C=C",
          "ratio_value": 5.3,
          "ratio_unit": "wt%"
        },
        {
          "name": "Itaconic Acid",
          "smiles": "OC(=O)CC(=C)C(=O)O",
          "ratio_value": 1.7,
          "ratio_unit": "wt%"
        }
      ],
      "additives": [
        {
          "name": "Multi-walled Carbon Nanotubes",
          "type": "filler",
          "amount_value": 10.0,
          "amount_unit": "wt%"
        }
      ],
      "is_homopolymer": false
    },
    "processing_history": "PAN terpolymer dissolved in DMF with MWCNTs (10 wt%) to prepare a 14 wt% solution, electrospun at 18 kV, 180 mm distance, 6.7 m/s drum speed. Young's modulus measured by uniaxial tensile test at 20 mm/min crosshead speed, room temperature, using Instron 1121.",
    "hierarchical_structure": "Aligned electrospun nanofibers. Average diameter 170 nm.",
    "properties": {
      "E": {
        "value": [
          1.5
        ],
        "unit": "GPa"
      }
    },
    "analysis_with_hierarchical_structure": {
      "descriptive_text": "The sample comprises a poly(acrylonitrile-co-methyl acrylate-co-itaconic acid) terpolymer matrix reinforced with 10.0 wt% Multi-walled Carbon Nanotubes (MWCNTs). The copolymer consists of 93.0 wt% acrylonitrile, 5.3 wt% methyl acrylate, and 1.7 wt% itaconic acid. Processing involved dissolving the terpolymer and MWCNTs in DMF to create a 14 wt% solution, followed by electrospinning at 18 kV with a 180 mm collector distance and a drum speed of 6.7 m/s to yield aligned electrospun nanofibers with an average diameter of 170 nm. Mechanical characterization was performed via uniaxial tensile testing at a crosshead speed of 20 mm/min at room temperature using an Instron 1121.",
      "reasoning_analysis": "Increasing Factors: The incorporation of 10.0 wt% Multi-walled Carbon Nanotubes introduces a rigid, high-aspect-ratio filler phase that significantly enhances stiffness through effective stress transfer, provided interfacial adhesion is sufficient. Additionally, the electrospinning process at a high drum speed of 6.7 m/s induces substantial molecular chain orientation and fiber alignment along the loading axis, while the strong dipole-dipole interactions between nitrile groups in the acrylonitrile segments further restrict segmental mobility. Decreasing Factors: The inclusion of methyl acrylate and itaconic acid comonomers disrupts the regularity of the polyacrylonitrile backbone, potentially reducing crystallinity and intermolecular packing density compared to a pure PAN homopolymer. Furthermore, the nanofibrous morphology inherently contains inter-fiber voids which may reduce the effective load-bearing cross-sectional area, and any residual DMF solvent could act as a plasticizer. Dominant Factor: The synergistic effect of the high loading of rigid MWCNTs and the profound molecular orientation induced by the high-speed electrospinning process qualitatively dominates the mechanical response, likely resulting in a significantly enhanced Young's modulus along the fiber alignment direction despite the crystallinity disruption caused by the comonomers."
    },
    "analysis_without_hierarchical_structure": {
      "descriptive_text": "The sample consists of a polyacrylonitrile-based terpolymer composed of 93.0 wt% acrylonitrile, 5.3 wt% methyl acrylate, and 1.7 wt% itaconic acid. This matrix was reinforced with 10.0 wt% multi-walled carbon nanotubes as a filler. The composite was prepared by dissolving the terpolymer and nanotubes in dimethylformamide to form a 14 wt% solution, which was subsequently processed via electrospinning at an applied voltage of 18 kV, a tip-to-collector distance of 180 mm, and a drum collection speed of 6.7 m/s. The Young's modulus was determined through uniaxial tensile testing conducted at a crosshead speed of 20 mm/min at room temperature using an Instron 1121 apparatus.",
      "reasoning_analysis": "Increasing Factors: The incorporation of 10.0 wt% multi-walled carbon nanotubes serves as a primary reinforcement mechanism, leveraging the high intrinsic stiffness and aspect ratio of the nanotubes to bear load within the composite. Additionally, the polyacrylonitrile backbone, dominated by acrylonitrile units, exhibits strong intermolecular dipole-dipole interactions due to the nitrile groups, which restricts chain mobility and increases the inherent matrix stiffness. The electrospinning process, particularly with a high drum collection speed, may induce fiber alignment along the tensile direction, further enhancing the measured modulus. Decreasing Factors: The inclusion of methyl acrylate comonomers disrupts the structural regularity of the polyacrylonitrile chains and reduces the density of dipole interactions compared to a pure homopolymer, potentially softening the matrix. Furthermore, the electrospun morphology typically results in a non-woven mat with inherent porosity and void volume, which reduces the effective load-bearing cross-sectional area compared to a dense bulk film. Potential weak interfacial adhesion between the polymer matrix and the nanotubes could also limit stress transfer efficiency. Dominant Factor: The reinforcement provided by the high loading of rigid multi-walled carbon nanotubes combined with the inherent rigidity of the acrylonitrile-rich backbone qualitatively dominates the mechanical response. While the comonomers and fibrous porosity introduce compliance, the substantial contribution of the nanofillers and the strong dipolar interactions of the matrix establish a high stiffness baseline relative to unreinforced flexible polymer systems."
    }
  },
  {
    "doi": null,
    "title": "Multi-Scale Analysis and Testing of Tensile Behavior in Polymers with Randomly Oriented and Agglomerated Cellulose Nanofibers",
    "year": 2020,
    "chemical_composition": {
      "repeat_unit_psmiles": null,
      "monomers": [
        {
          "name": "Epoxy resin",
          "smiles": null,
          "ratio_value": null,
          "ratio_unit": null
        }
      ],
      "additives": [
        {
          "name": "Cellulose nanofiber",
          "type": "filler",
          "amount_value": 3.7,
          "amount_unit": "vol%"
        }
      ],
      "is_homopolymer": false
    },
    "processing_history": "Nanocomposite consisting of epoxy matrix filled with dry CNFs (diameter 25-50 nm, length 5-50 µm). CNF concentration 3.7 vol %. Tensile tests conducted on specimens following JIS K 7164 standard. Young's modulus determined from stress-strain curves. At least five tests performed.",
    "hierarchical_structure": "Randomly oriented CNF. Agglomerated CNF clusters dispersed in epoxy matrix. Apparent aspect ratio 7.5.",
    "properties": {
      "E": {
        "value": [
          3.85
        ],
        "unit": "GPa"
      }
    },
    "analysis_with_hierarchical_structure": {
      "descriptive_text": "The sample consists of an epoxy resin matrix reinforced with cellulose nanofibers (CNFs) to form a nanocomposite material. The dry CNFs, possessing diameters between 25 and 50 nm and lengths ranging from 5 to 50 µm, were incorporated at a concentration of 3.7 vol %. Hierarchical characterization reveals a structure featuring randomly oriented CNFs with an apparent aspect ratio of 7.5, wherein agglomerated CNF clusters are dispersed throughout the epoxy matrix. Mechanical characterization was performed via tensile tests conducted on specimens following the JIS K 7164 standard, with the Young's modulus derived from the resulting stress-strain curves based on an average of at least five measurements.",
      "reasoning_analysis": "Increasing Factors: The incorporation of cellulose nanofibers, which possess a significantly higher intrinsic stiffness than the epoxy resin matrix, acts as the primary reinforcement mechanism driving the Young's modulus upward according to composite micromechanics. Additionally, the crosslinked nature of the epoxy matrix provides a rigid baseline modulus. Decreasing Factors: The processing history involving dry CNFs likely contributed to the observed hierarchical structure of agglomerated CNF clusters, which act as stress concentrators and reduce effective load transfer compared to exfoliated fibers. Furthermore, the random orientation of the fibers reduces the reinforcement efficiency in the tensile direction compared to aligned systems, and the low apparent aspect ratio of 7.5 limits stress transfer via shear lag mechanisms. Dominant Factor: While the high modulus of the cellulose filler dictates a net increase in stiffness relative to the neat matrix, the dominant factor governing the final magnitude of the Young's modulus is the microstructural dispersion quality; specifically, the agglomeration of CNF clusters and random orientation significantly mitigate the potential reinforcement efficiency, preventing the composite from achieving theoretical maximums."
    },
    "analysis_without_hierarchical_structure": {
      "descriptive_text": "The sample is a nanocomposite material consisting of an epoxy resin matrix reinforced with cellulose nanofibers (CNFs). The reinforcement phase comprises dry CNFs with diameters between 25 and 50 nm and lengths ranging from 5 to 50 µm, incorporated at a concentration of 3.7 vol %. Mechanical characterization was performed through tensile tests on specimens prepared according to the JIS K 7164 standard, with the Young's modulus calculated from stress-strain curves averaged over at least five independent tests.",
      "reasoning_analysis": "Increasing Factors: The crosslinked network structure of the epoxy matrix provides a rigid baseline modulus, while the incorporation of cellulose nanofibers introduces a phase with significantly higher intrinsic stiffness and crystallinity. The high aspect ratio of the nanofibers facilitates stress transfer from the matrix to the filler, theoretically enhancing the composite stiffness according to micromechanical models. Decreasing Factors: The nanoscale dimensions of the CNFs create a high surface area that promotes agglomeration if dispersion is incomplete, which can act as stress concentrators and reduce effective reinforcement. Additionally, the absence of specified surface coupling agents in the processing history suggests potential weak interfacial adhesion, which may limit load transfer efficiency and allow for interfacial slip under tension. Dominant Factor: The intrinsic high modulus of the cellulose nanofibers relative to the epoxy matrix is the dominant factor governing the composite behavior; despite potential interfacial limitations, the presence of the rigid filler phase at 3.7 vol % qualitatively drives the Young's modulus higher than that of the neat resin, as the reinforcement effect typically outweighs the matrix compliance in such nanocomposite systems."
    }
  },
  {
    "doi": "10.1088/2632-959X/abe9c1",
    "title": "Impact of shear mixing time of epoxy-silica nanocomposites on its electrical and mechanical properties",
    "year": 2021,
    "chemical_composition": {
      "repeat_unit_psmiles": null,
      "monomers": [
        {
          "name": "Bisphenol-A epoxy resin (CY205)",
          "smiles": "CC(C)(c1ccc(OCC2CO2)cc1)c3ccc(OCC4CO4)cc3",
          "ratio_value": null,
          "ratio_unit": null
        },
        {
          "name": "Tri-ethylene tetra-amine (TETA)",
          "smiles": "NCCNCCNCCN",
          "ratio_value": null,
          "ratio_unit": null
        }
      ],
      "additives": [
        {
          "name": "Silica nanoparticles",
          "type": "filler",
          "amount_value": 1.0,
          "amount_unit": "wt%"
        }
      ],
      "is_homopolymer": false
    },
    "processing_history": "Silica nanoparticles heated at 110 °C for 24 h, dispersed in ethanol, sonicated 45 min. Mixed with epoxy resin, sonicated 20 kHz for 1 h. Shear mixed at 2000 rpm for 10 h. Sonicated 20 kHz for 1 h. Ethanol evaporated in oven. TETA hardener mixed. Degassed and poured in moulds. Young's modulus measured by uniaxial tensile test using Universal Testing Machine at 2 mm/min displacement rate, room temperature, according to ASTM D-638 (Type IV) standard.",
    "hierarchical_structure": "Epoxy matrix with 1 wt.% silica nanoparticles (15 nm APS). SEM shows agglomeration count increases in 10 h sample compared to 7 h sample.",
    "properties": {
      "E": {
        "value": [
          2.15951
        ],
        "unit": "GPa"
      }
    },
    "analysis_with_hierarchical_structure": {
      "descriptive_text": "The sample comprises a Bisphenol-A epoxy resin (CY205) crosslinked with a Tri-ethylene tetra-amine (TETA) hardener, reinforced with 1.0 wt% silica nanoparticles possessing an average particle size of 15 nm. The nanocomposite fabrication involved dispersing pre-heated silica nanoparticles in ethanol via sonication, followed by incorporation into the epoxy resin through alternating cycles of high-frequency sonication and prolonged shear mixing at 2000 rpm for 10 hours. Subsequent processing included solvent evaporation, hardener addition, degassing, and casting into moulds for curing. Structural analysis via SEM reveals the presence of nanoparticle agglomerates, noting that the agglomeration count is elevated in this 10-hour shear-mixed sample compared to those subjected to shorter mixing durations. The Young's modulus was characterized using uniaxial tensile testing at room temperature with a displacement rate of 2 mm/min, adhering to ASTM D-638 (Type IV) standards.",
      "reasoning_analysis": "Increasing Factors: The incorporation of rigid silica nanoparticles into the polymer matrix introduces a high-modulus phase that typically enhances the composite stiffness through load transfer mechanisms, assuming adequate interfacial bonding. Additionally, the formation of a densely crosslinked thermoset network via the reaction between the Bisphenol-A epoxy resin and TETA hardener intrinsically restricts chain mobility, providing a high baseline stiffness compared to thermoplastic counterparts. The use of sonication during processing aims to deagglomerate particles, potentially increasing the effective surface area for stress transfer. Decreasing Factors: The SEM observation of increased agglomeration counts resulting from the extended 10-hour shear mixing history suggests that excessive mechanical energy input may have induced particle re-agglomeration or cluster formation. These agglomerates act as stress concentrators and reduce the effective interfacial area between the filler and the matrix, thereby diminishing the reinforcement efficiency and potentially lowering the modulus relative to a well-dispersed system. Furthermore, if the ethanol evaporation step was incomplete, residual solvent could plasticize the matrix, though this is secondary to structural defects. Dominant Factor: While the rigid silica filler and crosslinked network architecture fundamentally drive the Young's modulus to values higher than neat epoxy, the processing-induced agglomeration observed in the hierarchical structure is the dominant factor governing the final mechanical performance. This microstructural defect limits the theoretical reinforcement potential of the nanoparticles, meaning the final modulus is determined more by the efficiency of the filler dispersion achieved during the specific 10-hour shear mixing protocol than by the filler content alone."
    },
    "analysis_without_hierarchical_structure": {
      "descriptive_text": "The sample comprises a Bisphenol-A epoxy resin (CY205) cured with a Tri-ethylene tetra-amine (TETA) hardener and reinforced with 1.0 wt% Silica nanoparticles. The nanoparticles were preconditioned by heating at 110 °C for 24 hours, dispersed in ethanol via sonication, and subsequently mixed with the epoxy resin through a rigorous protocol involving high-shear mixing at 2000 rpm for 10 hours and intermittent sonication. Following solvent evaporation in an oven, the TETA hardener was incorporated, and the mixture was degassed and cast into moulds. The Young's modulus was characterized via uniaxial tensile testing at a displacement rate of 2 mm/min at room temperature in compliance with ASTM D-638 (Type IV) standards.",
      "reasoning_analysis": "Increasing Factors: The formation of a highly crosslinked thermoset network through the reaction of the epoxy resin with the tetra-functional TETA hardener significantly restricts chain mobility, providing a rigid structural baseline. The inclusion of rigid Silica nanoparticles introduces a reinforcing phase that enhances stiffness through load transfer, while the extensive shear mixing and sonication history promotes uniform dispersion, minimizing agglomeration and maximizing the interfacial area effective for stress transfer. Decreasing Factors: The low filler loading of 1.0 wt% limits the magnitude of reinforcement relative to the bulk matrix volume. Additionally, the solvent-assisted processing route involving ethanol evaporation poses a risk of residual voids or micro-defects if degassing was incomplete, which could act as stress concentrators and slightly reduce the effective modulus. Dominant Factor: The intrinsic stiffness of the crosslinked aromatic epoxy network is the dominant factor governing the final Young's modulus, as the matrix constitutes the overwhelming majority of the composite volume at this low filler concentration, meaning the bulk mechanical response is primarily defined by the cured resin architecture rather than the minor particulate addition."
    }
  },
  {
    "doi": null,
    "title": "Effect of fatigue testing on the properties of Glass-Epoxy composites using the acoustic tool",
    "year": null,
    "chemical_composition": {
      "repeat_unit_psmiles": null,
      "monomers": [
        {
          "name": "SR 1500 epoxy resin",
          "smiles": null,
          "ratio_value": null,
          "ratio_unit": null
        },
        {
          "name": "SD 2505 amine hardener",
          "smiles": null,
          "ratio_value": null,
          "ratio_unit": null
        }
      ],
      "additives": [
        {
          "name": "Glass E fiber",
          "type": "reinforcement",
          "amount_value": 65,
          "amount_unit": "mass %"
        }
      ],
      "is_homopolymer": false
    },
    "processing_history": "Vacuum bag molding technique under 0.3 bar vacuum for 6 hours. Cured in oven at 80 °C for 8 hours. Specimens cut to 200x20x1 mm. Fatigue loading: 10,000 cycles, 10 Hz, sinusoidal waveform, 50% displacement at break, 10% amplitude. 1000 hours tap water immersion aging. Young's modulus measured by uniaxial tensile test at 1 mm/min crosshead speed, room temperature (15-25 °C), according to ASTM C365-57.",
    "hierarchical_structure": "Glass-Epoxy composite with 4 layers of Glass E twill weave (300 g/m2). Matrix cracking and delamination observed after fatigue and aging.",
    "properties": {
      "E": {
        "value": [
          10.52
        ],
        "unit": "GPa"
      }
    },
    "analysis_with_hierarchical_structure": {
      "descriptive_text": "This material is a glass-epoxy composite system comprising SR 1500 epoxy resin and SD 2505 amine hardener reinforced with 65 mass % Glass E fiber arranged in four layers of twill weave (300 g/m²). The specimens were fabricated using vacuum bag molding under 0.3 bar vacuum for 6 hours followed by oven curing at 80 °C for 8 hours, resulting in 200x20x1 mm dimensions. Prior to mechanical characterization, the composite underwent fatigue loading for 10,000 cycles at 10 Hz with 50% displacement at break and 1000 hours of tap water immersion aging, which induced observed matrix cracking and delamination. The Young's modulus was subsequently evaluated via uniaxial tensile testing at a crosshead speed of 1 mm/min at room temperature according to ASTM C365-57.",
      "reasoning_analysis": "Increasing Factors: The incorporation of 65 mass % Glass E fibers provides a high-stiffness reinforcement phase that significantly elevates the composite modulus relative to the neat epoxy matrix through rule-of-mixtures contributions. Additionally, the amine curing of the epoxy resin creates a crosslinked thermoset network that provides inherent rigidity to the matrix phase, while the twill weave architecture offers bidirectional load-bearing capability. Decreasing Factors: The 1000 hours of tap water immersion likely induces hygrothermal aging, leading to plasticization of the epoxy matrix and potential hydrolytic degradation of the fiber-matrix interface, which reduces stiffness. Furthermore, the fatigue loading history generated matrix cracking and delamination, as noted in the hierarchical structure, which compromises stress transfer efficiency between the fibers and the matrix and effectively reduces the load-bearing cross-sectional area. The vacuum bag molding process may also introduce higher void content compared to autoclave processing, further diminishing effective stiffness. Dominant Factor: While the high volume fraction of rigid glass fibers establishes the fundamental baseline for a high modulus, the cumulative impact of hygrothermal aging and fatigue-induced microstructural damage (cracking and delamination) is the dominant factor governing the specific effective modulus of this sample, qualitatively reducing the stiffness significantly below that of a pristine, undamaged composite."
    },
    "analysis_without_hierarchical_structure": {
