Repository: hhtrick/HHT-code

# HHT training framework

This directory contains model training, embedding precomputation, inference, article-level baselines and the curated datasets. All commands below assume that the working directory is `train_code/`.

## 3. Datasets and fixed partitions

Each main dataset is a JSON array at `dataset/{property}/{property}.json`. Entries contain source metadata, `chemical_composition`, `processing_history`, `hierarchical_structure`, `properties`, and two generated-analysis objects. Targets are stored as `properties[property]["value"]`; source metadata and target values are not predictive input fields.

| Property | Train | Validation | Test | Total |
|---|---:|---:|---:|---:|

File: train_code/continue_train_dataset/E/E.json (part 13 of 106)
[
      "descriptive_text": "The sample comprises a composite system formed from SR 1500 epoxy resin and SD 2505 amine hardener, reinforced with 65 mass % Glass E fiber. Fabrication involved a vacuum bag molding technique under 0.3 bar vacuum for 6 hours, followed by oven curing at 80 °C for 8 hours. Specimens were cut to 200x20x1 mm and subjected to fatigue loading of 10,000 cycles at 10 Hz with a sinusoidal waveform at 50% displacement at break and 10% amplitude. Following mechanical cycling, the samples underwent aging via immersion in tap water for 1000 hours. The Young's modulus was subsequently measured by uniaxial tensile test at a crosshead speed of 1 mm/min at room temperature (15-25 °C) according to ASTM C365-57.",
      "reasoning_analysis": "Increasing Factors: The incorporation of 65 mass % Glass E fiber serves as the primary stiffening agent, significantly elevating the modulus through the rule of mixtures due to the high intrinsic stiffness of the glass reinforcement compared to the polymer matrix. Additionally, the vacuum bag molding process minimizes void content, enhancing stress transfer efficiency between the matrix and fibers, while the thermal curing at 80 °C ensures the formation of a crosslinked epoxy network that provides a rigid structural foundation. Decreasing Factors: The severe fatigue loading history, specifically at 50% displacement at break over 10,000 cycles, likely induced substantial microstructural damage including matrix microcracking and fiber-matrix interfacial debonding, which reduces the effective load-bearing cross-section. Furthermore, the 1000-hour tap water immersion promotes hygrothermal aging, leading to plasticization of the epoxy matrix and potential hydrolytic degradation at the interface, both of which soften the material and lower the modulus. Dominant Factor: While the high fiber volume fraction establishes a high baseline stiffness for the composite, the cumulative effects of high-strain fatigue damage and prolonged water aging are the dominant dynamic factors that qualitatively determine the final measured modulus, likely resulting in a value significantly degraded from the pristine state due to irreversible microstructural compromise."
    }
  },
  {
    "doi": "10.1016/j.compositesa.2003.09.002",
    "title": "Thermal, mechanical, and conductivity properties of cyanate ester composites",
    "year": 2004,
    "chemical_composition": {
      "repeat_unit_psmiles": null,
      "monomers": [
        {
          "name": "AroCy B cyanate ester monomer",
          "smiles": null,
          "ratio_value": null,
          "ratio_unit": null
        }
      ],
      "additives": [
        {
          "name": "Copper (II) acetylacetonate",
          "type": "catalyst",
          "amount_value": 360,
          "amount_unit": "ppm"
        },
        {
          "name": "Nonylphenol",
          "type": "co-catalyst",
          "amount_value": 3,
          "amount_unit": "wt%"
        },
        {
          "name": "Excelica SE 5",
          "type": "filler",
          "amount_value": 70,
          "amount_unit": "wt%"
        }
      ],
      "is_homopolymer": true
    },
    "processing_history": "Resin heated to 80 °C, filler added periodically over 30 min at 200 rpm, mixed another 30 min at 200 rpm (pulsing to 1000 rpm). Catalyst and co-catalyst added and mixed by hand. Poured into moulds, degassed at 80 °C for 1 h in vacuum. Cured: 2 h at 140 °C (air), 1 h at 220 °C (air), 1 h at 220 °C (N2), 2 h at 285 °C (N2). Cooled to RT over 8 h (N2). Young's modulus measured by three point bend rig (Instron 4045) at 23 ± 2 °C with cross-head speed of 1 mm/min, ASTM D790.",
    "hierarchical_structure": "Cross-linked cyanate ester matrix with dispersed spherical silica filler (70 wt%). >95% cure. No signs of filler settling.",
    "properties": {
      "E": {
        "value": [
          11.0
        ],
        "unit": "GPa"
      }
    },
    "analysis_with_hierarchical_structure": {
      "descriptive_text": "The sample comprises a cross-linked AroCy B cyanate ester homopolymer matrix reinforced with 70 wt% Excelica SE 5 spherical silica filler. The formulation incorporates 360 ppm Copper (II) acetylacetonate as a catalyst and 3 wt% Nonylphenol as a co-catalyst. Processing involved heating the resin to 80 °C followed by periodic filler addition and mixing at 200 rpm with pulses to 1000 rpm, after which the catalysts were hand-mixed into the compound. The mixture was poured into moulds, degassed at 80 °C under vacuum for 1 h, and subjected to a multi-stage curing cycle consisting of 2 h at 140 °C and 1 h at 220 °C in air, followed by 1 h at 220 °C and 2 h at 285 °C under nitrogen, before cooling to room temperature over 8 h. The resulting hierarchical structure features a highly cured (>95%) matrix with dispersed spherical silica filler showing no signs of settling, and the Young's modulus was characterized via three-point bending according to ASTM D790 at 23 ± 2 °C.",
      "reasoning_analysis": "Increasing Factors: The incorporation of 70 wt% Excelica SE 5 spherical silica filler drastically increases stiffness due to the high intrinsic modulus of silica relative to the polymer matrix, effectively creating a percolated rigid network. The high-temperature curing cycle up to 285 °C promotes a high degree of conversion (>95%) into a rigid triazine network, maximizing the crosslink density of the cyanate ester matrix. Additionally, the slow cooling rate over 8 h minimizes residual thermal stresses that could otherwise lead to microcracking, thereby preserving structural integrity and modulus. Decreasing Factors: The inclusion of 3 wt% Nonylphenol as a co-catalyst introduces low molecular weight species that, if not fully reacted into the network, may act as plasticizers within the matrix, potentially reducing the intrinsic stiffness of the polymer phase. Furthermore, the organic-inorganic interface represents a region of potential compliance compared to the bulk silica, which can slightly dampen the theoretical maximum modulus predicted by rule of mixtures. Dominant Factor: The dominant factor is the extremely high loading of the rigid silica filler (70 wt%). At this concentration, the mechanical behavior transitions towards being filler-controlled rather than matrix-controlled, meaning the high modulus of the silica phase overwhelmingly dictates the composite's Young's modulus, overshadowing the modulating effects of the catalyst system or specific matrix crosslink density."
    },
    "analysis_without_hierarchical_structure": {
      "descriptive_text": "The sample comprises an AroCy B cyanate ester homopolymer matrix loaded with 70 wt% Excelica SE 5 filler, 3 wt% Nonylphenol co-catalyst, and 360 ppm Copper (II) acetylacetonate catalyst. Preparation involved heating the resin to 80 °C followed by periodic filler addition over 30 minutes with mixing at 200 rpm, succeeded by further mixing with pulses up to 1000 rpm. After hand-mixing the catalysts, the mixture was moulded and degassed under vacuum at 80 °C for 1 hour. The curing protocol consisted of heating for 2 hours at 140 °C and 1 hour at 220 °C in air, followed by 1 hour at 220 °C and 2 hours at 285 °C under nitrogen, before cooling to room temperature over 8 hours under nitrogen. Young's modulus was subsequently measured via three-point bending at 23 ± 2 °C according to ASTM D790.",
      "reasoning_analysis": "Increasing Factors: The exceptionally high filler loading of 70 wt% Excelica SE 5 introduces a rigid particulate phase that significantly restricts matrix deformation, inherently driving the Young's modulus upward through composite reinforcement mechanisms. Additionally, the AroCy B cyanate ester forms a highly crosslinked aromatic triazine network, and the high-temperature cure cycle reaching 285 °C ensures maximum conversion and crosslink density, further stiffening the polymer matrix. Decreasing Factors: The inclusion of Nonylphenol, while functioning as a co-catalyst, introduces flexible alkyl chains that may slightly reduce the overall network rigidity or act as a minor plasticizer if not fully reacted into the network. Furthermore, any residual microvoids remaining despite vacuum degassing would act as stress concentrators, reducing the effective load-bearing cross-sectional area. Dominant Factor: The volumetric dominance of the rigid filler phase is the decisive factor governing the mechanical response. At 70 wt%, the composite behavior transitions from polymer-dominated to filler-dominated mechanics, meaning the high intrinsic modulus of the Excelica SE 5 particles overwhelmingly dictates the final Young's modulus, superseding the contributions of the matrix chemistry or minor additives."
    }
  },
  {
    "doi": null,
    "title": "Toughening of Epoxy/ Polycaprolactone Composites via Reaction Induced Phase Separation",
    "year": null,
    "chemical_composition": {
      "repeat_unit_psmiles": null,
      "monomers": [
        {
          "name": "Bisphenol-A diglycidyl ether",
          "smiles": "CC(C)(c1ccc(O[C@H]2CO2)cc1)c3ccc(O[C@H]4CO4)cc3",
          "ratio_value": null,
          "ratio_unit": null
        },
        {
          "name": "Diaminodiphenyl sulfone",
          "smiles": "Nc1ccc(S(=O)(=O)c2ccc(N)cc2)cc1",
          "ratio_value": 28,
          "ratio_unit": "phr"
        }
      ],
      "additives": [
        {
          "name": "Tonediol-1270",
          "type": "toughener",
          "amount_value": 30,
          "amount_unit": "wt%"
        }
      ],
      "is_homopolymer": false
    },
    "processing_history": "Epoxy oligomer degassed at 90°C for 1 h, blended with 30 wt% Tonediol-1270 at 150°C. 28 phr DDS added. Cast into mold. Precured at 120°C for 2 h, postcured at 200°C for 2 h. Elastic modulus measured by uniaxial tensile test at 5.08 mm/min crosshead speed, room temperature (25°C), according to ASTM D638.",
    "hierarchical_structure": "Reaction induced phase separation via spinodal decomposition. Co-continuous morphology of interconnected epoxy spheres (3.5-7 μm) wrapped with thermoplastic layers.",
    "properties": {
      "E": {
        "value": [
          1.8
        ],
        "unit": "GPa"
      }
    },
    "analysis_with_hierarchical_structure": {
      "descriptive_text": "The material system is a thermoset network formed from Bisphenol-A diglycidyl ether epoxy oligomers cured with 28 phr of Diaminodiphenyl sulfone (DDS) and modified with 30 wt% Tonediol-1270 toughener. Processing involved degassing the epoxy at 90°C, blending with the toughener at 150°C, adding the hardener, and casting into a mold followed by a two-stage thermal cure consisting of precuring at 120°C for 2 hours and postcuring at 200°C for 2 hours. This thermal history induced reaction-induced phase separation via spinodal decomposition, resulting in a hierarchical co-continuous morphology characterized by interconnected epoxy spheres ranging from 3.5 to 7 μm wrapped with thermoplastic layers. The elastic modulus was subsequently characterized using a uniaxial tensile test at a crosshead speed of 5.08 mm/min at room temperature in accordance with ASTM D638.",
      "reasoning_analysis": "Increasing Factors: The presence of rigid aromatic rings within both the Bisphenol-A diglycidyl ether backbone and the Diaminodiphenyl sulfone hardener significantly restricts segmental chain mobility, intrinsically enhancing the stiffness of the network. Furthermore, the processing history includes a high-temperature postcure at 200°C, which maximizes the conversion of epoxy groups and achieves a high crosslink density, thereby substantially increasing the elastic modulus. Decreasing Factors: The incorporation of 30 wt% Tonediol-1270 toughener introduces a secondary phase that typically possesses a lower modulus than the highly crosslinked epoxy matrix, acting to reduce the overall composite stiffness. Additionally, the reaction-induced phase separation creates interfacial regions between the epoxy spheres and thermoplastic layers which may act as sites of reduced load transfer efficiency compared to a homogeneous network. Dominant Factor: Despite the compliance introduced by the toughener and phase morphology, the high crosslink density and intrinsic rigidity of the aromatic epoxy network established by the rigorous thermal curing cycle qualitatively dominate the mechanical response, maintaining a high elastic modulus characteristic of structural thermosets."
    },
    "analysis_without_hierarchical_structure": {
      "descriptive_text": "The sample consists of a Bisphenol-A diglycidyl ether (DGEBA) epoxy resin system cured with Diaminodiphenyl sulfone (DDS) hardener at 28 phr. To enhance toughness, 30 wt% Tonediol-1270 was blended into the epoxy oligomer at 150°C following degassing at 90°C for 1 hour. The mixture was cast into a mold and subjected to a thermal curing cycle comprising a precure at 120°C for 2 hours followed by a postcure at 200°C for 2 hours. The elastic modulus was subsequently characterized via uniaxial tensile testing at a crosshead speed of 5.08 mm/min at room temperature (25°C) in accordance with ASTM D638.",
      "reasoning_analysis": "Increasing Factors: The chemical composition features rigid aromatic structures in both the DGEBA resin and the DDS hardener, along with the polar sulfone group, which inherently restrict chain segment mobility and increase stiffness. Furthermore, the processing history includes a high-temperature postcure at 200°C, which maximizes the crosslink density of the thermoset network, and degassing at 90°C, which minimizes void content that would otherwise act as stress concentrators and reduce effective load-bearing area. Decreasing Factors: The addition of 30 wt% Tonediol-1270 toughener introduces a compliant, flexible phase into the matrix. Tougheners typically possess a significantly lower modulus than the cured epoxy network, and their inclusion, likely resulting in phase-separated domains, disrupts the continuity of the rigid matrix and lowers the overall composite stiffness to accommodate energy dissipation mechanisms. Dominant Factor: The continuous, highly crosslinked aromatic epoxy network established by the DDS curing agent and high-temperature postcure serves as the primary load-bearing phase. While the substantial loading of the flexible toughener qualitatively reduces the modulus relative to a neat resin, the intrinsic rigidity and structural integrity of the cured thermoset matrix remain the dominant factors determining the final magnitude of the elastic modulus."
    }
  },
  {
    "doi": "10.1016/j.matdes.2011.03.038",
    "title": "Characterization of mechanical properties of epoxy resin reinforced with submicron-sized ZnO prepared via in situ synthesis method",
    "year": 2011,
    "chemical_composition": {
      "repeat_unit_psmiles": null,
      "monomers": [
        {
          "name": "Epoxy resin (YN1828)",
          "smiles": null,
          "ratio_value": null,
          "ratio_unit": null
        },
        {
          "name": "Methyl tetrahydrophthalic anhydride",
          "smiles": null,
          "ratio_value": null,
          "ratio_unit": null
        }
      ],
      "additives": [
        {
          "name": "Benzyldimethylamine",
          "type": "accelerator",
          "amount_value": null,
          "amount_unit": null
        }
      ],
      "is_homopolymer": false
    },
    "processing_history": "Neat epoxy resin mixed with curing agent (Me-THPA) and accelerant (BDMA) (1:1:0.015 wt), cured 1h at 80 °C + 2h at 120 °C. Tensile modulus measured by universal testing machine WDW-5, ISO 527/2, 2.0 mm/min, 23 ± 1 °C.",
    "hierarchical_structure": "Amorphous epoxy matrix.",
    "properties": {
      "E": {
        "value": [
          0.33
        ],
        "unit": "GPa"
      }
    },
    "analysis_with_hierarchical_structure": {
      "descriptive_text": "The sample comprises an amorphous epoxy matrix synthesized from YN1828 epoxy resin and methyl tetrahydrophthalic anhydride (Me-THPA) using benzyldimethylamine (BDMA) as an accelerator. The formulation was prepared as a neat mixture with a weight ratio of 1:1:0.015 for the resin, curing agent, and accelerant, respectively, and subjected to a two-stage thermal cure consisting of 1 hour at 80 °C followed by 2 hours at 120 °C. The tensile modulus was characterized using a universal testing machine (WDW-5) in accordance with ISO 527/2 standards at a crosshead speed of 2.0 mm/min and a controlled temperature of 23 ± 1 °C.",
      "reasoning_analysis": "Increasing Factors: The formation of a dense covalent network through the reaction between the epoxy resin and the cyclic methyl tetrahydrophthalic anhydride (Me-THPA) significantly restricts chain segment mobility, thereby increasing the Young's Modulus. The rigid cyclic structure of the anhydride curing agent contributes additional backbone stiffness compared to aliphatic curing agents. Furthermore, the two-stage thermal curing profile ensures a high degree of conversion and crosslink density, minimizing free volume and maximizing the material's resistance to elastic deformation in the glassy state. Decreasing Factors: The absence of reinforcing fillers or fibers in the neat resin formulation limits the composite stiffness relative to filled epoxy systems. Additionally, the amorphous nature of the matrix precludes any stiffening contributions from crystalline domains. The presence of the benzyldimethylamine accelerator, if not fully consumed during the cure cycle, could introduce minor free volume or plasticization effects that slightly lower the modulus. Dominant Factor: The dominant factor governing the tensile modulus is the high crosslink density achieved through the anhydride curing mechanism and the subsequent thermal post-cure. This network architecture locks the polymer chains into a rigid glassy state at the testing temperature, overriding the softening effects of the amorphous structure and neat formulation to provide a characteristic high-modulus thermoset behavior."
    },
    "analysis_without_hierarchical_structure": {
      "descriptive_text": "The sample comprises a thermosetting epoxy network synthesized from YN1828 epoxy resin and methyl tetrahydrophthalic anhydride curing agent, utilizing benzyldimethylamine as an accelerator. The constituents were blended in a weight ratio of 1:1:0.015 and subjected to a sequential curing cycle of 1 hour at 80 °C followed by 2 hours at 120 °C. Mechanical characterization was performed using a WDW-5 universal testing machine according to ISO 527/2 standards, measuring the tensile modulus at a crosshead speed of 2.0 mm/min under controlled ambient conditions of 23 ± 1 °C.",
      "reasoning_analysis": "Increasing Factors: The formation of a highly crosslinked three-dimensional network via the anhydride curing mechanism significantly restricts polymer chain segmental mobility, intrinsically driving the tensile modulus upward. The rigid chemical structure of the YN1828 epoxy backbone combined with the stepwise thermal curing profile ensures high conversion and network density, further contributing to increased stiffness. Decreasing Factors: The formulation is a neat resin system lacking reinforcing fillers or fibers, which means the modulus is limited to the intrinsic stiffness of the polymer matrix without composite enhancement. Additionally, any residual free volume resulting from incomplete curing or the presence of unreacted accelerator molecules could theoretically introduce minor compliance within the network. Dominant Factor: The high crosslink density established by the anhydride curing agent and the optimized thermal processing history is the dominant factor, as the resulting rigid thermoset architecture fundamentally dictates a high Young's modulus in the glassy state at room temperature, overriding the absence of external reinforcements."
    }
  },
  {
    "doi": "10.1080/09349847.2016.1250975",
    "title": "Ultrasonic Velocity and Attenuation in Epoxy Resin/Granite (Marble) Powder Composite",
    "year": 2018,
    "chemical_composition": {
      "repeat_unit_psmiles": null,
      "monomers": [
        {
          "name": "Diglycidyl ether of bisphenol A",
          "smiles": "CC(C)(c1ccc(OCC2CO2)cc1)c2ccc(OCC3CO3)cc2",
          "ratio_value": 50,
          "ratio_unit": "wt%"
        },
        {
          "name": "Cycloaliphatic polyamine",
          "smiles": null,
          "ratio_value": 50,
          "ratio_unit": "wt%"
        }
      ],
      "additives": [
        {
          "name": "Granite powder",
          "type": "filler",
          "amount_value": 100,
          "amount_unit": "wt%"
        },
        {
          "name": "Acrylic acid",
          "type": "surface modifier",
          "amount_value": null,
          "amount_unit": null
        }
      ],
      "is_homopolymer": false
    },
    "processing_history": "Epoxy resin and hardener mixed at 50:50 ratio. Granite powder grafted with acrylic acid (gamma irradiation 10 kGy) added at 100 wt%, mixed for 3 minutes. Cured at room temperature for 24 h in mold. Young's modulus calculated from ultrasonic compression and shear wave velocities measured by pulse-echo technique at 4 MHz, room temperature.",
    "hierarchical_structure": "Epoxy matrix with acrylic acid grafted granite powder filler.",
    "properties": {
      "E": {
        "value": [
          205.5
        ],
        "unit": "GPa"
      }
    },
    "analysis_with_hierarchical_structure": {
      "descriptive_text": "The sample comprises a thermoset composite formed from a Diglycidyl ether of bisphenol A (DGEBA) epoxy resin and a cycloaliphatic polyamine hardener mixed in a 50:50 weight ratio. This polymer matrix is reinforced with granite powder filler incorporated at a loading of 100 wt%, wherein the filler surface was modified by grafting acrylic acid via gamma irradiation at 10 kGy to enhance interfacial compatibility. The mixture was processed by blending for 3 minutes and subsequently cured at room temperature for 24 hours within a mold to form a solid epoxy matrix embedded with acrylic acid grafted granite powder. The Young's modulus was derived from ultrasonic compression and shear wave velocities obtained using the pulse-echo technique at 4 MHz and room temperature.",
      "reasoning_analysis": "Increasing Factors: The incorporation of rigid granite powder at a high loading level significantly increases the composite stiffness due to the rule of mixtures, as the ceramic filler possesses a much higher intrinsic modulus than the epoxy matrix. Additionally, the gamma irradiation-induced grafting of acrylic acid onto the filler surface likely improves interfacial adhesion between the inorganic filler and the organic matrix, facilitating more efficient stress transfer and further elevating the modulus. The formation of a crosslinked epoxy network through the amine curing reaction also contributes to a higher baseline stiffness compared to uncured resin. Decreasing Factors: The room temperature curing protocol may result in a lower degree of conversion and crosslink density compared to elevated temperature post-curing, potentially limiting the maximum stiffness achievable by the epoxy matrix. Furthermore, the short mixing time of 3 minutes for such a high filler loading could lead to incomplete dispersion or filler agglomeration, creating stress concentrations or voids that detract from the overall mechanical integrity. Dominant Factor: The high volume fraction of the rigid granite filler qualitatively dominates the mechanical response, as the stiffness contribution from the ceramic phase outweighs the variations in matrix crosslink density or minor interfacial imperfections, resulting in a composite modulus significantly higher than that of the neat epoxy system."
    },
    "analysis_without_hierarchical_structure": {
      "descriptive_text": "This epoxy composite system was formulated using Diglycidyl ether of bisphenol A and a cycloaliphatic polyamine hardener mixed at a 50:50 weight ratio. Reinforcement was achieved by incorporating granite powder at 100 wt%, which was surface-modified with acrylic acid via gamma irradiation at 10 kGy prior to addition. The mixture was blended for 3 minutes and cured at room temperature for 24 hours in a mold. The Young's modulus was subsequently derived from ultrasonic compression and shear wave velocities measured using the pulse-echo technique at 4 MHz and room temperature.",
      "reasoning_analysis": "Increasing Factors: The incorporation of rigid granite powder at a high loading of 100 wt% significantly enhances stiffness due to the high intrinsic modulus of the inorganic filler compared to the polymer matrix. Furthermore, the surface modification of the filler with acrylic acid via gamma irradiation promotes stronger interfacial adhesion between the organic epoxy network and the inorganic particles, improving stress transfer efficiency. The use of a cycloaliphatic polyamine hardener also contributes to a relatively stiff crosslinked network structure compared to flexible aliphatic alternatives. Decreasing Factors: The room temperature curing protocol may limit the final crosslinking density of the epoxy network compared to elevated temperature cures, potentially reducing the matrix contribution to the overall stiffness. Additionally, the short mixing time of 3 minutes with such high filler loading risks incomplete dispersion, leading to particle agglomeration that could act as defects or reduce the effective reinforcement volume. Dominant Factor: The high volume fraction and intrinsic rigidity of the granite powder filler qualitatively dominate the mechanical response, as the composite modulus in heavily filled systems is primarily governed by the percolation and stiffness of the inorganic phase rather than the variations in the matrix crosslinking density or minor dispersion inefficiencies."
    }
  },
  {
    "doi": "10.1016/j.compositesa.2011.11.005",
    "title": "Determination of Young’s modulus in polyester- $\\mathbf { \\cdot } \\mathbf { A l } _ { 2 } \\mathbf { O } _ { 3 }$ and epoxy- ${ \\mathrm { . } } { \\mathrm { A l } } _ { 2 } { \\mathrm { O } } _ { 3 }$ nanocomposites using the Digital Image Correlation method",
    "year": 2011,
    "chemical_composition": {
      "repeat_unit_psmiles": null,
      "monomers": [
        {
          "name": "Unsaturated polyester resin",
          "smiles": null,
          "ratio_value": null,
          "ratio_unit": null
        }
      ],
      "additives": [
        {
          "name": "Methyl-ethyl-ketone-peroxide",
          "type": "initiator",
          "amount_value": 1.5,
          "amount_unit": "phr"
        }
      ],
      "is_homopolymer": false
    },
    "processing_history": "Unsaturated polyester resin (Polylite 10316-10) mixed with MEKP initiator (1.5 phr). Poured into mold. Cured at room temperature for 24 h. Young's modulus estimated by inverse analysis of cantilever beam bending using Digital Image Correlation (DIC). Applied load F = 5 N.",
    "hierarchical_structure": "Thermoset crosslinked matrix. Prismatic bar specimens (180 mm x 12 mm x 5 mm).",
    "properties": {
      "E": {
        "value": [
          3.21
        ],
        "unit": "GPa"
      }
    },
    "analysis_with_hierarchical_structure": {
      "descriptive_text": "The sample consists of an unsaturated polyester resin (Polylite 10316-10) formulated with 1.5 phr of methyl-ethyl-ketone-peroxide (MEKP) serving as the initiator. The mixture was poured into a mold and cured at room temperature for 24 hours to form a thermoset crosslinked matrix. Specimens were prepared as prismatic bars with dimensions of 180 mm x 12 mm x 5 mm. The Young's modulus was subsequently estimated through inverse analysis of cantilever beam bending experiments utilizing Digital Image Correlation (DIC) under an applied load of 5 N.",
      "reasoning_analysis": "Increasing Factors: The formation of a thermoset crosslinked matrix fundamentally restricts chain mobility through covalent bonding between polymer chains, significantly enhancing stiffness compared to linear thermoplastic counterparts. Additionally, the chemical backbone of unsaturated polyester resins typically incorporates rigid aromatic or unsaturated segments that contribute to intrinsic chain stiffness. Decreasing Factors: The curing process conducted at room temperature for 24 hours may result in a lower degree of conversion compared to elevated temperature curing cycles, leading to a reduced crosslink density and higher free volume which lowers the modulus. Furthermore, the lack of thermal post-curing might leave residual stresses or unreacted monomers that plasticize the matrix. Dominant Factor: The establishment of the three-dimensional covalent network via the MEKP-initiated crosslinking reaction is the dominant factor governing the Young's modulus, as the transition from a liquid resin to a solid thermoset structure provides the primary resistance to deformation, although the ambient curing conditions likely prevent the modulus from reaching its maximum theoretical potential."
    },
    "analysis_without_hierarchical_structure": {
      "descriptive_text": "The sample consists of an unsaturated polyester resin (Polylite 10316-10) system formulated with 1.5 phr of methyl-ethyl-ketone-peroxide (MEKP) serving as the radical initiator. The mixture was poured into a mold and allowed to cure at room temperature for 24 hours to form a crosslinked network. The Young's modulus was subsequently estimated through inverse analysis of cantilever beam bending experiments utilizing Digital Image Correlation (DIC) under an applied load of 5 N.",
      "reasoning_analysis": "Increasing Factors: The chemical composition relies on an unsaturated polyester resin that undergoes free-radical crosslinking initiated by MEKP, forming a rigid three-dimensional thermoset network that significantly restricts chain segment mobility and inherently increases stiffness. The intrinsic rigidity of the polyester backbone segments further contributes to a higher resistance to elastic deformation. Decreasing Factors: The processing history indicates curing at room temperature for 24 hours without thermal post-curing, which typically results in incomplete conversion of unsaturated bonds and a lower final crosslinking density compared to elevated temperature cures. Additionally, any unreacted monomer or solvent remaining within the matrix due to the ambient cure could act as a plasticizer, increasing free volume and reducing the modulus. Dominant Factor: The formation of the covalently crosslinked thermoset network is the dominant factor determining the Young's modulus. Although the room temperature processing may limit the maximum crosslinking density, the fundamental transition from a liquid oligomeric state to a solid network structure provides the primary structural integrity and stiffness that defines the material's elastic response."
    }
  },
  {
    "doi": null,
    "title": "Hydroxyl-Terminated Triazine Derivatives Grafted Graphene Oxide for Epoxy Composites: Enhancement of Interfacial and Mechanical Properties",
    "year": 2019,
    "chemical_composition": {
      "repeat_unit_psmiles": null,
      "monomers": [
        {
          "name": "Epoxy Resin E-51 (DGEBA)",
          "smiles": "C1OC1COc1ccc(C(C)(C)c2ccc(OCC3CO3)cc2)cc1",
          "ratio_value": null,
          "ratio_unit": null
        },
        {
          "name": "Hardener H-256 (3,3'-diethyl-4,4'-diaminodiphenylmethane)",
          "smiles": "CCc1cc(N)ccc1Cc2ccc(N)cc2CC",
          "ratio_value": null,
          "ratio_unit": null
        }
      ],
      "additives": [],
      "is_homopolymer": false
    },
    "processing_history": "Neat epoxy prepared by mixing Epoxy resin (E-51) and hardener (H-256). Mixture degassed by vacuum distillation. Cast into mold. Cured: 2 h at 90 °C, 2 h at 120 °C, and 4 h at 150 °C. Young's modulus measured by uniaxial tensile test on universal testing machine (Al-7000) with crosshead speed 2 mm/min, gauge length 60 mm, specimen dimensions 80x10x4 mm.",
    "hierarchical_structure": "Amorphous crosslinked epoxy network.",
    "properties": {
      "E": {
        "value": [
          2.8
        ],
        "unit": "GPa"
      }
    },
    "analysis_with_hierarchical_structure": {
      "descriptive_text": "The sample comprises an amorphous crosslinked epoxy network synthesized from Epoxy Resin E-51 (DGEBA) and Hardener H-256 (3,3'-diethyl-4,4'-diaminodiphenylmethane). The neat mixture was degassed via vacuum distillation and cast into a mold, followed by a stepwise thermal curing protocol consisting of 2 hours at 90 °C, 2 hours at 120 °C, and 4 hours at 150 °C. Mechanical characterization was performed using uniaxial tensile testing on an Al-7000 universal testing machine with a crosshead speed of 2 mm/min and a gauge length of 60 mm.",
      "reasoning_analysis": "Increasing Factors: The presence of rigid aromatic rings within both the DGEBA backbone and the diamine hardener structure restricts segmental motion, inherently contributing to a higher stiffness. Furthermore, the formation of a three-dimensional covalent network through the curing process significantly constrains chain mobility, while the stepwise thermal treatment up to 150 °C likely ensures a high degree of conversion and crosslink density, both of which drive the Young's modulus (E) upward. Decreasing Factors: The inclusion of aliphatic linkages, such as the isopropylidene group in the resin and the methylene bridge in the hardener, introduces flexibility into the network structure compared to fully aromatic systems. Additionally, the ethyl substituents on the hardener may increase free volume relative to unsubstituted analogs, and the overall amorphous nature of the thermoset lacks the reinforcing effect of crystalline domains, collectively acting to reduce the E. Dominant Factor: The high crosslink density achieved through the optimized stepwise curing cycle qualitatively dominates the mechanical response, as the topological constraints imposed by the covalent network override the flexibility introduced by aliphatic spacers, establishing a rigid structural framework that defines the final Young's modulus."
    },
    "analysis_without_hierarchical_structure": {
      "descriptive_text": "The sample comprises a thermosetting epoxy network formed from Epoxy Resin E-51 (DGEBA) and Hardener H-256 (3,3'-diethyl-4,4'-diaminodiphenylmethane). The neat epoxy was prepared by mixing the resin and hardener, followed by degassing via vacuum distillation to eliminate entrapped volatiles. The mixture was cast into a mold and subjected to a stepwise curing cycle consisting of 2 hours at 90 °C, 2 hours at 120 °C, and 4 hours at 150 °C to ensure complete crosslinking. Mechanical characterization was performed via uniaxial tensile testing on a universal testing machine at a crosshead speed of 2 mm/min with a gauge length of 60 mm to determine the Young's modulus.",
      "reasoning_analysis": "Increasing Factors: The incorporation of rigid aromatic rings in both the DGEBA resin and the aromatic diamine hardener restricts backbone flexibility through steric hindrance, intrinsically driving the Young's modulus higher. The formation of a dense three-dimensional crosslinked network during the thermal curing process further constrains chain mobility, while the vacuum distillation step reduces void content, eliminating compliance-inducing defects. The high-temperature final cure at 150 °C ensures a high degree of conversion, maximizing the crosslink density. Decreasing Factors: The presence of aliphatic ethyl substituents on the hardener and ether linkages in the resin backbone introduces flexible spacers that allow for greater segmental motion compared to fully rigid aromatic structures. Additionally, the absence of rigid fillers or reinforcing fibers in this neat formulation limits the stiffness to that of the polymer matrix alone, lacking composite enhancement. Dominant Factor: The high crosslink density achieved through the rigorous stepwise thermal curing protocol, coupled with the inherent stiffness of the aromatic building blocks, qualitatively dominates the mechanical response, resulting in a rigid thermoset structure where network constraints outweigh the flexibility introduced by aliphatic segments."
    }
  },
  {
    "doi": "10.3390/polym14235064",
    "title": "The Synergistic Toughening and Strengthening Effects of Cork Particles and Nanocellulose on Rosin-Based Epoxy Resin",
    "year": 2022,
    "chemical_composition": {
      "repeat_unit_psmiles": null,
      "monomers": [
        {
          "name": "Rosin",
          "smiles": null,
          "ratio_value": null,
          "ratio_unit": null
        },
        {
          "name": "Acrylic acid",
          "smiles": "C=CC(=O)O",
          "ratio_value": null,
          "ratio_unit": null
        },
        {
          "name": "Epichlorohydrin",
          "smiles": "ClCC1CO1",
          "ratio_value": null,
          "ratio_unit": null
        }
      ],
      "additives": [
        {
          "name": "Methyl hexahydrophthalic anhydride",
          "type": "crosslinker",
          "amount_value": 1,
          "amount_unit": "mass ratio (1:1 with resin)"
        },
        {
          "name": "Cork particles",
          "type": "filler",
          "amount_value": 1,
          "amount_unit": "wt%"
        },
        {
          "name": "Cellulose nanofiber",
          "type": "filler",
          "amount_value": 1,
          "amount_unit": "wt%"
        }
      ],
      "is_homopolymer": false
    },
    "processing_history": "Rosin-based epoxy resin synthesized from rosin, acrylic acid (220 C, 4 h), and epichlorohydrin (100 C, 90 min). Cured with methyl hexahydrophthalic anhydride (1:1 mass ratio), 1 wt% cork particles, and 1 wt% cellulose nanofiber (CNF) at 160 C for 2 h then 180 C for 1 h. Young's modulus (MOE) measured by flexural test using Shimadzu AG-10TA universal testing machine at 1 mm/min crosshead speed, 40 mm support span, ASTM D 638.",
    "hierarchical_structure": "Crosslinked rosin-based epoxy network with dispersed cork particles and CNF rigid network.",
    "properties": {
      "E": {
        "value": [
          2.7234499999999997
        ],
        "unit": "GPa"
      }
    },
    "analysis_with_hierarchical_structure": {
      "descriptive_text": "The sample comprises a crosslinked rosin-based epoxy network synthesized from rosin, acrylic acid, and epichlorohydrin, which was subsequently cured with methyl hexahydrophthalic anhydride at a 1:1 mass ratio. This matrix is reinforced with 1 wt% cork particles and 1 wt% cellulose nanofiber (CNF), creating a composite structure featuring a dispersed rigid network. The processing history involves initial synthesis reactions at 220 °C and 100 °C, followed by a two-stage thermal curing cycle at 160 °C for 2 hours and 180 °C for 1 hour. Mechanical characterization was performed via flexural testing using a Shimadzu AG-10TA universal testing machine at a crosshead speed of 1 mm/min and 40 mm support span in accordance with ASTM D 638 to determine the Young's modulus.",
