Repository: hhtrick/HHT-code

# HHT training framework

This directory contains model training, embedding precomputation, inference, article-level baselines and the curated datasets. All commands below assume that the working directory is `train_code/`.

## 3. Datasets and fixed partitions

Each main dataset is a JSON array at `dataset/{property}/{property}.json`. Entries contain source metadata, `chemical_composition`, `processing_history`, `hierarchical_structure`, `properties`, and two generated-analysis objects. Targets are stored as `properties[property]["value"]`; source metadata and target values are not predictive input fields.

| Property | Train | Validation | Test | Total |
|---|---:|---:|---:|---:|

File: train_code/continue_train_dataset/E/E.json (part 14 of 106)
[
      "reasoning_analysis": "Increasing Factors: The formation of a densely crosslinked network via methyl hexahydrophthalic anhydride curing significantly restricts segmental chain mobility, thereby enhancing stiffness. The intrinsic rigidity of the rosin backbone, characterized by bulky fused ring structures, contributes to a high modulus backbone compared to aliphatic equivalents. Furthermore, the incorporation of cellulose nanofibers (CNF) introduces a high-aspect-ratio reinforcement phase with superior intrinsic stiffness, facilitating effective stress transfer within the matrix. The two-stage high-temperature curing cycle ensures high conversion of functional groups, maximizing crosslink density. Decreasing Factors: The inclusion of cork particles, which typically possess a lower modulus than the epoxy matrix, may act as compliant inclusions that reduce the overall composite stiffness depending on interfacial adhesion. Additionally, the bulky nature of the rosin derivative might introduce excess free volume if packing efficiency is compromised during the synthesis, potentially allowing for increased local chain mobility. Dominant Factor: The dominant factor governing the Young's modulus is the synergistic effect of the high crosslink density and the rigid CNF reinforcement network. While the cork particles introduce compliance, the structural integrity provided by the covalently crosslinked rosin-epoxy backbone and the stiff nanocellulose network qualitatively overrides the softening effect of the cork, establishing a high-stiffness composite behavior."
    },
    "analysis_without_hierarchical_structure": {
      "descriptive_text": "The sample consists of a rosin-based epoxy resin synthesized through the reaction of rosin, acrylic acid at 220 °C for 4 hours, and epichlorohydrin at 100 °C for 90 minutes. This resin matrix was subsequently cured with methyl hexahydrophthalic anhydride at a 1:1 mass ratio alongside 1 wt% cork particles and 1 wt% cellulose nanofiber fillers. The curing process involved a two-stage thermal treatment at 160 °C for 2 hours followed by 180 °C for 1 hour. The Young's modulus was determined via flexural testing using a Shimadzu AG-10TA universal testing machine at a crosshead speed of 1 mm/min and a 40 mm support span in accordance with ASTM D 638.",
      "reasoning_analysis": "Increasing Factors: The formation of a densely crosslinked network via the 1:1 mass ratio of methyl hexahydrophthalic anhydride significantly restricts chain segment mobility, inherently increasing stiffness. Furthermore, the intrinsic rigidity of the rosin backbone, characterized by bulky fused ring structures, contributes to a high baseline modulus, while the incorporation of cellulose nanofibers provides high-aspect-ratio reinforcement that effectively transfers stress within the matrix. The two-stage high-temperature curing schedule ensures a high degree of conversion, maximizing network integrity. Decreasing Factors: The inclusion of cork particles, which typically possess a lower modulus compared to the epoxy matrix, acts as a compliant filler that may locally reduce overall stiffness. Additionally, the use of natural fillers like cork and cellulose nanofiber introduces potential interfacial weaknesses if adhesion is not optimized, which could facilitate micro-void formation or stress concentration points that detract from the theoretical modulus. Dominant Factor: The dominant factor governing the Young's modulus is the synergistic effect of the highly crosslinked rosin-based epoxy network and the reinforcement provided by the cellulose nanofibers. While the cork particles introduce a compliant phase, their low loading is insufficient to outweigh the stiffening contributions from the rigid aromatic-aliphatic hybrid backbone, the dense crosslink density, and the high-modulus nanofiber reinforcement."
    }
  },
  {
    "doi": "10.1177/0021998317749712",
    "title": "Characterization of tensile property of high-performance fiber bundles combined with epoxy resin using advanced video extensometer",
    "year": 2018,
    "chemical_composition": {
      "repeat_unit_psmiles": null,
      "monomers": [
        {
          "name": "Epoxy resin",
          "smiles": null,
          "ratio_value": 100,
          "ratio_unit": "mass parts"
        },
        {
          "name": "Curing agent",
          "smiles": null,
          "ratio_value": 84,
          "ratio_unit": "mass parts"
        }
      ],
      "additives": [
        {
          "name": "T700SC Carbon fiber",
          "type": "reinforcement",
          "amount_value": null,
          "amount_unit": null
        }
      ],
      "is_homopolymer": false
    },
    "processing_history": "Fiber bundles impregnated with epoxy resin and curing agent (mass ratio 100:84), cured at 120 °C for 3 h. Young's modulus measured by advanced video extensometer (AVE). Light source: Area light. Sampling frequency: 15 fps. Crosshead speed: 5 mm/min.",
    "hierarchical_structure": "Multifilament fiber bundle impregnated with epoxy resin.",
    "properties": {
      "E": {
        "value": [
          233.7
        ],
        "unit": "GPa"
      }
    },
    "analysis_with_hierarchical_structure": {
      "descriptive_text": "The sample consists of a multifilament fiber bundle impregnated with an epoxy resin and curing agent mixture at a mass ratio of 100:84, reinforced with T700SC carbon fibers. The material underwent thermal curing at 120 °C for 3 hours to form a crosslinked network within the fiber bundle structure. Mechanical properties were evaluated using an advanced video extensometer (AVE) with an area light source at a sampling frequency of 15 fps and a crosshead speed of 5 mm/min to measure the Young's modulus.",
      "reasoning_analysis": "Increasing Factors: The inclusion of T700SC carbon fibers provides a high-stiffness reinforcement phase that significantly elevates the composite Young's modulus relative to the neat polymer. The thermal curing process at 120 °C for 3 hours facilitates extensive crosslinking within the epoxy matrix, reducing free volume and restricting segmental motion, which further enhances stiffness. Decreasing Factors: The epoxy matrix inherently possesses a lower modulus than the carbon fiber reinforcement, resulting in a composite stiffness that is dependent on and lower than the fiber volume fraction limit. Additionally, potential voids or incomplete wetting during the impregnation of the multifilament bundle could compromise interfacial adhesion, reducing stress transfer efficiency. Dominant Factor: The intrinsic high modulus of the T700SC carbon fiber reinforcement is the dominant factor determining the overall Young's modulus. While the crosslinked matrix ensures structural integrity, the mechanical response is overwhelmingly governed by the rigid fiber phase aligned within the bundle."
    },
    "analysis_without_hierarchical_structure": {
      "descriptive_text": "The sample comprises a carbon fiber-reinforced epoxy composite system formulated with epoxy resin and a curing agent at a mass ratio of 100:84. T700SC carbon fiber bundles were impregnated with the resin mixture and subsequently cured at 120 °C for 3 hours to establish the final network structure. The Young's modulus was characterized using an advanced video extensometer under an area light source with a sampling frequency of 15 fps and a crosshead speed of 5 mm/min.",
      "reasoning_analysis": "Increasing Factors: The incorporation of T700SC carbon fibers serves as the primary stiffening mechanism, as the high intrinsic modulus of the carbon fibers significantly outweighs that of the polymer matrix according to composite micromechanics. Furthermore, the thermal curing cycle at 120 °C for 3 hours promotes the formation of a densely crosslinked epoxy network, restricting chain segment mobility and enhancing the stiffness of the matrix phase. Decreasing Factors: Potential micro-voids introduced during the fiber impregnation process could reduce the effective load-bearing cross-sectional area, thereby lowering the measured modulus. Additionally, if the mass ratio of 100:84 between resin and curing agent deviates from the optimal stoichiometry, unreacted curing agent molecules might remain within the network, acting as plasticizers that increase free volume and reduce matrix stiffness. Dominant Factor: The presence of the high-modulus T700SC carbon fiber reinforcement is the dominant factor governing the overall Young's modulus. While the crosslink density of the epoxy matrix contributes to the baseline stiffness, the mechanical performance of the composite is principally dictated by the fiber volume fraction and the efficient stress transfer between the rigid fibers and the cured matrix."
    }
  },
  {
    "doi": null,
    "title": "Toughening of Epoxy/ Polycaprolactone Composites via Reaction Induced Phase Separation",
    "year": null,
    "chemical_composition": {
      "repeat_unit_psmiles": null,
      "monomers": [
        {
          "name": "Bisphenol-A diglycidyl ether",
          "smiles": "CC(C)(c1ccc(O[C@H]2CO2)cc1)c3ccc(O[C@H]4CO4)cc3",
          "ratio_value": null,
          "ratio_unit": null
        },
        {
          "name": "Diaminodiphenyl sulfone",
          "smiles": "Nc1ccc(S(=O)(=O)c2ccc(N)cc2)cc1",
          "ratio_value": 28,
          "ratio_unit": "phr"
        }
      ],
      "additives": [
        {
          "name": "Tone P767",
          "type": "toughener",
          "amount_value": 10,
          "amount_unit": "wt%"
        }
      ],
      "is_homopolymer": false
    },
    "processing_history": "Epoxy oligomer degassed at 90°C for 1 h, blended with 10 wt% Tone P767 at 150°C. 28 phr DDS added. Cast into mold. Precured at 120°C for 2 h, postcured at 200°C for 2 h. Elastic modulus measured by uniaxial tensile test at 5.08 mm/min crosshead speed, room temperature (25°C), according to ASTM D638.",
    "hierarchical_structure": "Reaction induced phase separation via spinodal decomposition. Sea-island morphology with dispersed phase size 0.5 μm or less.",
    "properties": {
      "E": {
        "value": [
          2.9
        ],
        "unit": "GPa"
      }
    },
    "analysis_with_hierarchical_structure": {
      "descriptive_text": "The sample consists of a thermosetting epoxy network formed from Bisphenol-A diglycidyl ether cured with 28 phr Diaminodiphenyl sulfone, incorporating 10 wt% Tone P767 as a toughening additive. Processing involved degassing the epoxy oligomer at 90°C, blending with the toughener at 150°C, followed by the addition of the curing agent and casting into a mold. The material underwent a thermal cure cycle comprising a precure at 120°C for 2 hours and a postcure at 200°C for 2 hours. Hierarchical characterization reveals a reaction-induced phase separation mechanism driven by spinodal decomposition, resulting in a sea-island morphology with a dispersed phase size of 0.5 μm or less. The elastic modulus was determined using a uniaxial tensile test at a crosshead speed of 5.08 mm/min at room temperature in accordance with ASTM D638.",
      "reasoning_analysis": "Increasing Factors: The chemical composition features rigid aromatic rings and sulfone groups within both the Bisphenol-A diglycidyl ether and Diaminodiphenyl sulfone units, which restrict segmental rotation and increase backbone stiffness. The processing history includes a high-temperature postcure at 200°C, which maximizes the conversion of epoxy groups and optimizes the crosslink density of the thermoset network, significantly restricting chain mobility and enhancing the elastic modulus. Decreasing Factors: The incorporation of 10 wt% Tone P767 toughener introduces a secondary phase that is typically more compliant than the cured epoxy matrix. The hierarchical structure exhibits a sea-island morphology via reaction-induced phase separation; if the dispersed islands consist of the softer toughener phase, this creates regions of lower stiffness within the continuous matrix, thereby reducing the overall bulk modulus compared to a neat resin. Dominant Factor: The dominant factor is the highly crosslinked, rigid aromatic network formed by the DGEBA/DDS chemistry and solidified by the rigorous thermal postcure. Although the toughener and phase-separated morphology introduce compliant regions, the continuous epoxy matrix constitutes the majority of the volume and dictates the primary load-bearing capability, ensuring the material retains a high elastic modulus characteristic of structural thermosets."
    },
    "analysis_without_hierarchical_structure": {
      "descriptive_text": "The sample comprises a thermosetting epoxy network synthesized from Bisphenol-A diglycidyl ether cured with 28 phr Diaminodiphenyl sulfone. To modify mechanical performance, 10 wt% Tone P767 toughener was incorporated into the matrix. Preparation involved degassing the epoxy oligomer at 90°C for 1 hour, followed by blending with the toughener at 150°C and the subsequent addition of the curing agent. The mixture was cast into a mold and subjected to a thermal curing schedule consisting of precuring at 120°C for 2 hours and postcuring at 200°C for 2 hours. The elastic modulus was determined via uniaxial tensile testing at a crosshead speed of 5.08 mm/min at room temperature (25°C) following ASTM D638 standards.",
      "reasoning_analysis": "Increasing Factors: The chemical composition features rigid aromatic rings within both the Bisphenol-A diglycidyl ether backbone and the Diaminodiphenyl sulfone curing agent, which significantly restrict segmental chain mobility through steric hindrance. Furthermore, the sulfone group introduces additional polarity and rigidity, while the high-temperature postcuring at 200°C ensures a high degree of conversion and crosslink density, minimizing free volume and maximizing network stiffness. Decreasing Factors: The inclusion of 10 wt% Tone P767, a polycaprolactone-based thermoplastic toughener, introduces a compliant phase within the epoxy matrix. This additive is designed to enhance fracture toughness via energy dissipation mechanisms, which inherently compromises the bulk stiffness compared to a neat epoxy system. Dominant Factor: The highly crosslinked aromatic epoxy network formed by the high-temperature cure qualitatively dominates the mechanical response, establishing a high baseline elastic modulus; however, the presence of the toughener serves as the primary modifying factor that reduces the modulus relative to an unmodified cured epoxy, balancing stiffness with toughness."
    }
  },
  {
    "doi": "10.1016/j.compositesa.2020.105779",
    "title": "High porosity cellulose nanopapers as reinforcement in multi-layer epoxy laminates",
    "year": 2020,
    "chemical_composition": {
      "repeat_unit_psmiles": "[*]OC1OC(CO)C(O)C(O)C1O",
      "monomers": [
        {
          "name": "Glucose",
          "smiles": "C([C@@H]1[C@H]([C@@H]([C@H]([C@H](O1)O)O)O)O)O",
          "ratio_value": null,
          "ratio_unit": null
        }
      ],
      "additives": [],
      "is_homopolymer": true
    },
    "processing_history": "BC nanopaper prepared from BC-in-ethanol suspension (redispersed from water filter cake), vacuum filtered, wet pressed, heat consolidated at 120 °C for 1 h under 1 t weight. Grammage 33 gsm. Young's modulus measured by tensile test using TST350 tensile tester at 1 mm/min crosshead speed, 200 N load cell, compliance corrected.",
    "hierarchical_structure": "BC-Et nanopaper, envelope density 392 kg/m3, porosity 74%, specific surface area 90 m2/g.",
    "properties": {
      "E": {
        "value": [
          1.3
        ],
        "unit": "GPa"
      }
    },
    "analysis_with_hierarchical_structure": {
      "descriptive_text": "The sample comprises a glucose-based homopolymer network fabricated into a bacterial cellulose (BC) nanopaper. It was prepared by redispersing a water filter cake into an ethanol suspension, followed by vacuum filtration and wet pressing. Subsequent heat consolidation was performed at 120 °C for 1 hour under a 1-ton weight to achieve a grammage of 33 gsm. The resulting hierarchical structure exhibits an envelope density of 392 kg/m³ with a porosity of 74% and a specific surface area of 90 m²/g. Mechanical characterization was conducted via tensile testing using a TST350 tester at a crosshead speed of 1 mm/min with a 200 N load cell, incorporating compliance corrections to determine the Young's modulus.",
      "reasoning_analysis": "Increasing Factors: The intrinsic stiffness of the cellulose backbone, characterized by rigid glucose repeat units and strong intra-chain hydrogen bonding, provides a high theoretical baseline for the Young's modulus. Additionally, the processing history involving heat consolidation at 120 °C under significant pressure promotes hornification and enhances inter-fibrillar hydrogen bonding, which improves stress transfer between nanofibrils and qualitatively increases stiffness. Decreasing Factors: The hierarchical structure exhibits a high porosity of 74% and a low envelope density relative to theoretical cellulose density, introducing significant void volume that does not contribute to load bearing. The nanopaper architecture relies on fibril-fibril contacts, and the high void fraction reduces the effective cross-sectional area available for stress transmission, thereby lowering the macroscopic modulus. Dominant Factor: While the thermal and pressure treatment enhances inter-fibrillar bonding, the extremely high porosity of the network is the dominant factor governing the mechanical response. The large void fraction qualitatively outweighs the benefits of the stiff polymer backbone and consolidation process, resulting in a macroscopic Young's modulus that is significantly governed by the structural efficiency of the porous network rather than the intrinsic properties of the cellulose chains."
    },
    "analysis_without_hierarchical_structure": {
      "descriptive_text": "The sample comprises a bacterial cellulose homopolymer consisting of glucose repeat units. It was fabricated into a nanopaper structure prepared from a bacterial cellulose-in-ethanol suspension that was redispersed from a water filter cake. The manufacturing process involved vacuum filtration followed by wet pressing and heat consolidation at 120 °C for 1 hour under a 1-ton weight to achieve a grammage of 33 gsm. The Young's modulus was characterized via tensile testing using a TST350 tensile tester at a crosshead speed of 1 mm/min with a 200 N load cell and compliance correction.",
      "reasoning_analysis": "Increasing Factors: The intrinsic chemical composition features rigid glucopyranose rings and extensive intra- and intermolecular hydrogen bonding, which provide a high theoretical stiffness to the cellulose chains. Furthermore, the processing history involving wet pressing and heat consolidation at 120 °C under significant load promotes densification and enhances interfiber hydrogen bonding (hornification), thereby improving stress transfer across the nanopaper network and increasing the macroscopic Young's modulus. Decreasing Factors: Despite the consolidation steps, the vacuum filtration process may result in a random in-plane orientation of the nanofibrils rather than uniaxial alignment, which typically yields a lower modulus compared to aligned fibers along the stress axis. Additionally, any residual micro-voids or incomplete densification within the 33 gsm sheet could act as stress concentrators or reduce the effective load-bearing cross-sectional area, potentially depressing the measured modulus. Dominant Factor: The dominant factor influencing the Young's modulus is the combination of the intrinsically high crystallinity and stiffness of the bacterial cellulose nanofibrils coupled with the aggressive thermal-mechanical consolidation; this processing regime maximizes the density and interfiber bonding strength, overriding the potential limitations imposed by random fibril orientation to yield a stiff nanopaper structure."
    }
  },
  {
    "doi": "10.1021/acsami.9b04696",
    "title": "Ultrahigh Performance of Nanoengineered Graphene-Based Natural Jute Fiber Composites",
    "year": 2019,
    "chemical_composition": {
      "repeat_unit_psmiles": null,
      "monomers": [
        {
          "name": "EL2 Epoxy Laminating Resin",
          "smiles": null,
          "ratio_value": null,
          "ratio_unit": null
        },
        {
          "name": "AT30 Epoxy Hardener",
          "smiles": null,
          "ratio_value": null,
          "ratio_unit": null
        }
      ],
      "additives": [
        {
          "name": "Jute Fiber",
          "type": "filler",
          "amount_value": 54,
          "amount_unit": "%"
        },
        {
          "name": "Sodium Hydroxide",
          "type": "treatment agent",
          "amount_value": 0.5,
          "amount_unit": "wt%"
        }
      ],
      "is_homopolymer": false
    },
    "processing_history": "Jute fibers individualized by hand combing, treated with 0.5 wt% NaOH solution, and compacted by hot pressing at 120 °C for 30 min at 1 Ton/inch2 pressure (HA0.5). Composite manufactured by vacuum resin infusion process with EL2 epoxy resin and AT30 hardener. Cured at room temperature for 24 h. Young's modulus measured by longitudinal tensile test according to ASTM D3039 using Instron 5985 testing machine at 2 mm/min cross-head speed.",
    "hierarchical_structure": "Unidirectional jute fiber reinforced epoxy composite. Fiber volume fraction (Vf) ~54%. Alkali treated fiber surface with removed hemicellulose and lignin.",
    "properties": {
      "E": {
        "value": [
          32
        ],
        "unit": "GPa"
      }
    },
    "analysis_with_hierarchical_structure": {
      "descriptive_text": "The sample consists of a unidirectional jute fiber reinforced epoxy composite fabricated using EL2 epoxy laminating resin and AT30 epoxy hardener as the matrix system. Reinforcement is provided by jute fibers with a volume fraction of approximately 54%, which were individualized by hand combing and subjected to alkali treatment using a 0.5 wt% sodium hydroxide solution to remove surface hemicellulose and lignin. The composite manufacturing involved compacting the treated fibers via hot pressing at 120 °C under 1 Ton/inch² pressure for 30 minutes, followed by vacuum resin infusion and curing at room temperature for 24 hours. Mechanical characterization was performed via longitudinal tensile testing according to ASTM D3039 standards using an Instron 5985 machine at a cross-head speed of 2 mm/min.",
      "reasoning_analysis": "Increasing Factors: The high fiber volume fraction of approximately 54% significantly enhances the modulus according to the rule of mixtures, as the stiff cellulose structure of the jute fibers bears the majority of the longitudinal load. The unidirectional alignment of the fibers ensures optimal load transfer along the testing axis, while the alkali treatment with sodium hydroxide removes weak boundary layers such as lignin and hemicellulose, improving interfacial adhesion and stress transfer efficiency between the fiber and the epoxy matrix. Additionally, the hot pressing compaction step likely reduces void content, further densifying the structure. Decreasing Factors: The intrinsic Young's modulus of natural jute fibers is generally lower than that of synthetic reinforcements like glass or carbon fibers, limiting the upper bound of the composite stiffness. Furthermore, curing the epoxy matrix at room temperature rather than elevated temperatures may result in a lower crosslink density, reducing the matrix modulus and potentially compromising the interphase rigidity. Minor fiber misalignment arising from the hand combing process could also deviate from ideal unidirectional behavior, slightly diminishing the longitudinal modulus. Dominant Factor: The high fiber volume fraction combined with the unidirectional architecture qualitatively dominates the mechanical response, as the composite stiffness is primarily governed by the reinforcing phase rather than the matrix; however, the realization of this theoretical maximum is critically dependent on the interfacial quality improved by the alkali treatment."
    },
    "analysis_without_hierarchical_structure": {
      "descriptive_text": "The sample comprises a composite system fabricated from EL2 Epoxy Laminating Resin and AT30 Epoxy Hardener, reinforced with 54% Jute Fiber. The reinforcing fibers were individualized via hand combing and chemically treated with 0.5 wt% Sodium Hydroxide solution before being compacted by hot pressing at 120 °C for 30 minutes under a pressure of 1 Ton/inch². The composite was manufactured using a vacuum resin infusion process and subsequently cured at room temperature for 24 hours. Mechanical characterization was performed via a longitudinal tensile test according to ASTM D3039 standards using an Instron 5985 testing machine at a cross-head speed of 2 mm/min to determine the Young's modulus.",
      "reasoning_analysis": "Increasing Factors: The high volume fraction of Jute Fiber (54%) serves as the primary stiffening phase, significantly elevating the Young's modulus relative to the neat epoxy matrix based on composite rule of mixtures principles. Additionally, the Sodium Hydroxide treatment enhances interfacial adhesion by removing surface impurities and increasing roughness, which improves stress transfer efficiency between the fiber and matrix. The hot pressing and vacuum resin infusion processes further contribute to increasing the modulus by maximizing fiber packing density and minimizing void content within the composite structure. Decreasing Factors: The curing cycle conducted at room temperature for 24 hours may result in a lower degree of crosslinking density within the epoxy network compared to elevated temperature curing protocols, potentially limiting the intrinsic stiffness of the matrix phase. Furthermore, the inherent structural heterogeneity and potential moisture sensitivity of natural jute fibers compared to synthetic reinforcements could introduce microstructural defects that dampen the overall stiffness. Dominant Factor: The dominant factor influencing the Young's modulus is the high loading of treated Jute Fiber combined with the enhanced interfacial bonding. While the matrix crosslinking density provides the baseline transfer medium, the longitudinal stiffness of the composite is primarily dictated by the rigid fiber phase and the efficiency of load transfer enabled by the alkali treatment, overriding the potential limitations imposed by the ambient curing conditions."
    }
  },
  {
    "doi": null,
    "title": "Multiscale molecular modeling of SWCNTs/epoxy resin composites mechanical behaviour",
    "year": 2012,
    "chemical_composition": {
      "repeat_unit_psmiles": null,
      "monomers": [
        {
          "name": "Diglycidyl ether of bisphenol A",
          "smiles": "CC(C)(c1ccc(OCC2CO2)cc1)c1ccc(OCC2CO2)cc1",
          "ratio_value": null,
          "ratio_unit": null
        },
        {
          "name": "Ethylene tetra-amine",
          "smiles": "NCCNCCNCCN",
          "ratio_value": null,
          "ratio_unit": null
        }
      ],
      "additives": [
        {
          "name": "SWCNTs (10,10)",
          "type": "filler",
          "amount_value": 5.0,
          "amount_unit": "wt%"
        }
      ],
      "is_homopolymer": false
    },
    "processing_history": "Computational modeling using Materials Studio 5.0 with COMPASS forcefield. Atomistic periodic systems built with periodic boundary conditions. Multistage equilibration: energy minimization (Steepest descent, Conjugate gradient), NVT-MD (300,000 steps, 1 fs), NPT-MD (1 GPa, 300 K, 5000 steps), annealing (750 K to 300 K). Young's modulus calculated using Discover Analysis tool via virtual uniaxial traction tests along x, y, z directions, averaged.",
    "hierarchical_structure": "Amorphous epoxy matrix with dispersed SWCNTs (10,10). Computational bulk models.",
    "properties": {
      "E": {
        "value": [
          6.12
        ],
        "unit": "GPa"
      }
    },
    "analysis_with_hierarchical_structure": {
      "descriptive_text": "The sample comprises an amorphous epoxy network synthesized from Diglycidyl ether of bisphenol A and Ethylene tetra-amine, reinforced with 5.0 wt% (10,10) single-walled carbon nanotubes (SWCNTs). This composite system was modeled computationally using Materials Studio 5.0 with the COMPASS forcefield, constructing atomistic periodic systems under periodic boundary conditions. The processing protocol involved multistage equilibration including energy minimization via steepest descent and conjugate gradient methods, followed by NVT and NPT molecular dynamics simulations, and a thermal annealing cycle from 750 K to 300 K. The Young's modulus was derived using the Discover Analysis tool through virtual uniaxial traction tests averaged along the x, y, and z directions.",
      "reasoning_analysis": "Increasing Factors: The formation of a crosslinked thermoset network between the aromatic Diglycidyl ether of bisphenol A and the amine hardener inherently restricts chain mobility, providing a rigid structural baseline. The inclusion of 5.0 wt% (10,10) SWCNTs introduces a filler with exceptional intrinsic axial stiffness, which significantly reinforces the matrix through load transfer mechanisms. Furthermore, the computational processing history involves NPT equilibration at 1 GPa and high-temperature annealing, which densifies the atomic packing and reduces free volume within the amorphous matrix, thereby enhancing stiffness. Decreasing Factors: The amorphous nature of the epoxy matrix inherently contains more free volume compared to crystalline polymers, allowing for some segmental compliance under stress. Additionally, in the absence of specified covalent functionalization between the SWCNTs and the epoxy matrix in the computational model, interfacial load transfer relies on van der Waals interactions, which may be less efficient than covalent bonding and could permit interfacial slip. Dominant Factor: The exceptional stiffness of the SWCNTs combined with the rigidity of the crosslinked aromatic epoxy network qualitatively dominates the mechanical response. Despite potential limitations in interfacial shear strength within the simulation, the high aspect ratio and modulus of the nanotubes embedded in a densely packed, pressure-equilibrated thermoset matrix will result in a Young's modulus significantly elevated relative to the neat polymer system."
    },
    "analysis_without_hierarchical_structure": {
      "descriptive_text": "The computational model represents a nanocomposite system comprising a crosslinked epoxy network synthesized from Diglycidyl ether of bisphenol A and Ethylene tetra-amine, reinforced with 5.0 wt% (10,10) Single-Walled Carbon Nanotubes. The atomistic periodic systems were constructed using Materials Studio 5.0 with the COMPASS forcefield and subjected to a rigorous multistage equilibration protocol involving energy minimization, NVT and NPT molecular dynamics, and annealing from 750 K to 300 K. The Young's modulus was determined via the Discover Analysis tool using virtual uniaxial traction tests averaged across the x, y, and z directions.",
      "reasoning_analysis": "Increasing Factors: The presence of rigid aromatic bisphenol A structures within the epoxy backbone inherently restricts segmental mobility, providing a high baseline stiffness. The addition of 5.0 wt% (10,10) SWCNTs introduces a filler with exceptional intrinsic axial modulus and aspect ratio, which significantly enhances load-bearing capacity. Furthermore, the computational processing history involving high-pressure NPT equilibration and annealing ensures a densely packed atomic structure, maximizing intermolecular van der Waals interactions and contributing to a higher calculated modulus. Decreasing Factors: The composition data does not specify covalent functionalization on the SWCNT surface, implying that stress transfer between the nanotube and the epoxy matrix relies solely on non-bonded van der Waals interactions, which may permit interfacial slip and reduce reinforcement efficiency. Additionally, the finite size of the periodic simulation cell may limit the representation of long-range polymer chain entanglements found in bulk macroscopic samples, potentially resulting in a modulus lower than experimental bulk values. Dominant Factor: The exceptional intrinsic stiffness of the (10,10) SWCNTs combined with the rigid, crosslinked aromatic epoxy network qualitatively dominates the mechanical response, driving the Young's modulus significantly higher than that of a neat, uncrosslinked polymer system."
    }
  },
  {
    "doi": "10.1063/1.4876849",
    "title": "Epoxy composites based on inexpensive tire waste filler",
    "year": 2014,
    "chemical_composition": {
      "repeat_unit_psmiles": null,
      "monomers": [
        {
          "name": "NPEL (Bisphenol A-type epoxy resin)",
          "smiles": "CC(C)(c1ccc(OCC2CO2)cc1)c2ccc(OCC3CO3)cc2",
          "ratio_value": null,
          "ratio_unit": null
        }
      ],
      "additives": [
        {
          "name": "Epamine PC17",
          "type": "crosslinker",
          "amount_value": 30,
          "amount_unit": "wt%"
        },
        {
          "name": "2,4,6-tris(dimethylaminomethyl)phenol",
          "type": "accelerator",
          "amount_value": 1,
          "amount_unit": "wt%"
        },
        {
          "name": "Tire Waste",
          "type": "filler",
          "amount_value": 20,
          "amount_unit": "wt%"
        }
      ],
      "is_homopolymer": false
    },
    "processing_history": "NPEL epoxy composite with 20 wt% Tire Waste (TW). TW mixed with epoxy matrix (1200 rpm, 3 h), ultrasounded (60 min, 60ºC). Hardener and accelerator added, degassed 60 min RT, cured 24h (40ºC to 120ºC). ASTM D 638 specimens. Young's modulus measured by uniaxial tensile test according to ASTM D 638.",
    "hierarchical_structure": "Epoxy matrix with dispersed tire waste filler. Characterized by SEM and XRD.",
    "properties": {
      "E": {
        "value": [
          5.56
        ],
        "unit": "GPa"
      }
    },
    "analysis_with_hierarchical_structure": {
      "descriptive_text": "The sample consists of a Bisphenol A-type epoxy resin (NPEL) matrix crosslinked with 30 wt% Epamine PC17 and accelerated by 1 wt% 2,4,6-tris(dimethylaminomethyl)phenol. This thermoset network is reinforced with 20 wt% Tire Waste filler to form a composite material. The processing history involves mixing the tire waste with the epoxy matrix at 1200 rpm for 3 hours followed by ultrasonication at 60ºC for 60 minutes to ensure dispersion. After the addition of hardener and accelerator, the mixture was degassed at room temperature for 60 minutes and subsequently cured over 24 hours with a temperature ramp from 40ºC to 120ºC. The resulting hierarchical structure comprises an epoxy matrix with dispersed tire waste filler, characterized via SEM and XRD, with mechanical properties evaluated using uniaxial tensile tests according to ASTM D 638.",
      "reasoning_analysis": "Increasing Factors: The formation of a densely crosslinked thermoset network via the reaction between the Bisphenol A-type epoxy resin and 30 wt% Epamine PC17 crosslinker significantly restricts chain segment mobility, thereby establishing a high baseline stiffness. The rigid aromatic structures within the Bisphenol A backbone further contribute to intrinsic chain stiffness, while the thermal curing cycle up to 120ºC ensures high conversion rates and maximizes crosslinking density. Additionally, the ultrasonication and high-shear mixing promote uniform filler dispersion, minimizing large defect agglomerates that could catastrophically reduce load-bearing capacity. Decreasing Factors: The incorporation of 20 wt% Tire Waste acts as a compliant filler phase within the rigid epoxy matrix; since vulcanized rubber typically possesses a much lower Young's modulus than cured epoxy, this inclusion qualitatively reduces the overall composite stiffness according to composite mixing rules. Furthermore, the absence of a specified silane coupling agent in the additives list suggests potential interfacial slippage between the hydrophobic tire waste and the epoxy matrix, which could diminish stress transfer efficiency and further lower the modulus. Dominant Factor: The continuous, highly crosslinked epoxy matrix serves as the primary load-bearing phase and qualitatively dominates the final Young's modulus behavior by maintaining structural integrity, although the significant volume fraction of the compliant tire waste filler acts as the primary modulating factor that reduces the stiffness relative to a neat, unfilled epoxy system."
    },
    "analysis_without_hierarchical_structure": {
      "descriptive_text": "The sample comprises a Bisphenol A-type epoxy resin (NPEL) matrix composite containing 20 wt% Tire Waste filler, 30 wt% Epamine PC17 crosslinker, and 1 wt% 2,4,6-tris(dimethylaminomethyl)phenol accelerator. The Tire Waste was initially mixed with the epoxy matrix at 1200 rpm for 3 hours and ultrasonicated for 60 minutes at 60ºC to promote dispersion, after which the hardener and accelerator were added. The mixture was degassed for 60 minutes at room temperature and cured over 24 hours with a temperature profile ranging from 40ºC to 120ºC, followed by Young's modulus characterization via uniaxial tensile testing according to ASTM D 638.",
      "reasoning_analysis": "Increasing Factors: The formation of a densely crosslinked thermoset network via the reaction between the NPEL epoxy resin and Epamine PC17 significantly restricts chain segment mobility, intrinsically driving the Young's modulus higher. Additionally, the processing history involving high-shear mixing and ultrasonication promotes uniform filler dispersion and reduces agglomeration, which enhances stress transfer between the matrix and filler, while the thermal curing cycle ensures high conversion of reactive groups, further maximizing matrix stiffness. Decreasing Factors: The incorporation of 20 wt% Tire Waste introduces compliant rubbery particles into the rigid epoxy matrix; since the intrinsic modulus of vulcanized rubber is significantly lower than that of cured epoxy, this discontinuous phase acts to reduce the overall composite stiffness. Furthermore, any imperfect interfacial adhesion between the hydrophobic tire waste and the epoxy matrix could create stress concentration points that lower the effective modulus. Dominant Factor: The formation of the densely crosslinked epoxy network is the dominant factor establishing the material's inherent stiffness, as the thermoset architecture provides the primary continuous load-bearing phase; while the compliant tire waste filler qualitatively reduces the modulus relative to the neat resin, the structural integrity and high baseline modulus provided by the cured epoxy matrix remain the governing characteristic of the solid material."
    }
  },
  {
    "doi": "10.1039/c2jm30830d",
    "title": "Tunable reinforcement of epoxy-silica nanocomposites with ionic liquids†",
    "year": 2012,
    "chemical_composition": {
      "repeat_unit_psmiles": null,
      "monomers": [
        {
          "name": "Diglycidyl ether of bisphenol A",
          "smiles": "CC(C)(c1ccc(OCC2OC2)cc1)c3ccc(OCC4OC4)cc3",
          "ratio_value": 50,
          "ratio_unit": "mol%"
        },
        {
          "name": "Jeffamine D2000",
          "smiles": "NCC(C)OCC(C)N",
          "ratio_value": 50,
          "ratio_unit": "mol%"
        },
        {
          "name": "Tetraethoxysilane",
