Repository: hhtrick/HHT-code

# HHT training framework

This directory contains model training, embedding precomputation, inference, article-level baselines and the curated datasets. All commands below assume that the working directory is `train_code/`.

## 3. Datasets and fixed partitions

Each main dataset is a JSON array at `dataset/{property}/{property}.json`. Entries contain source metadata, `chemical_composition`, `processing_history`, `hierarchical_structure`, `properties`, and two generated-analysis objects. Targets are stored as `properties[property]["value"]`; source metadata and target values are not predictive input fields.

| Property | Train | Validation | Test | Total |
|---|---:|---:|---:|---:|

File: train_code/continue_train_dataset/E/E.json (part 15 of 106)
[
          "smiles": "CCO[Si](OCC)(OCC)OCC",
          "ratio_value": null,
          "ratio_unit": null
        }
      ],
      "additives": [
        {
          "name": "Silica",
          "type": "filler",
          "amount_value": 11,
          "amount_unit": "wt%"
        },
        {
          "name": "1-n-decyl-3-methylimidazolium tetrafluoroborate",
          "type": "additive",
          "amount_value": 0.6,
          "amount_unit": "wt%"
        },
        {
          "name": "Hydrochloric acid",
          "type": "catalyst",
          "amount_value": null,
          "amount_unit": null
        }
      ],
      "is_homopolymer": false
    },
    "processing_history": "Two-step process hybrid with IL C10MImBF4 and HCl. TEOS pre-hydrolyzed with HCl/IL at RT for 1 h. Cured 2 h at 60 °C, 2 days at 130 °C, post-cured 2 h at 150 °C under vacuum. Young's modulus measured by tensile test at 22 °C, crosshead speed 1 mm/min, Instron 5800.",
    "hierarchical_structure": "Most significant modulus enhancement due to physical crosslinking by ordered domains of IL decyl-substituents. Silica domains < 10 nm.",
    "properties": {
      "E": {
        "value": [
          0.0691
        ],
        "unit": "GPa"
      }
    },
    "analysis_with_hierarchical_structure": {
      "descriptive_text": "The sample is a hybrid organic-inorganic network synthesized from equimolar amounts of diglycidyl ether of bisphenol A and Jeffamine D2000, copolymerized with tetraethoxysilane in the presence of hydrochloric acid. The composite incorporates 11 wt% silica filler and 0.6 wt% 1-n-decyl-3-methylimidazolium tetrafluoroborate ionic liquid. Processing involved pre-hydrolysis of tetraethoxysilane at room temperature followed by a multi-stage curing cycle at 60 °C, 130 °C, and a vacuum post-cure at 150 °C. Structural analysis indicates silica domains smaller than 10 nm and the formation of ordered domains from the ionic liquid decyl-substituents that contribute to physical crosslinking.",
      "reasoning_analysis": "Increasing Factors: The inclusion of 11 wt% rigid silica filler acts as a reinforcing phase, while the nanoscale dispersion of silica domains less than 10 nm maximizes interfacial area for stress transfer. Additionally, the ordered domains formed by the ionic liquid decyl-substituents create physical crosslinks that restrict chain mobility, and the high-temperature curing profile promotes high chemical crosslink density within the epoxy-amine network. Decreasing Factors: The use of Jeffamine D2000 as 50 mol% of the monomer composition introduces long, flexible polyether segments between crosslinking points, which significantly increases chain flexibility and free volume compared to systems using short-chain hardeners. Dominant Factor: While the flexible Jeffamine backbone inherently lowers the modulus baseline, the hierarchical structure indicates that the physical crosslinking provided by the ordered ionic liquid domains, synergized with the nanoscale silica reinforcement, is the dominant factor governing the final stiffness, effectively constraining the soft segments to yield a reinforced hybrid modulus."
    },
    "analysis_without_hierarchical_structure": {
      "descriptive_text": "The sample comprises a hybrid organic-inorganic network synthesized from equimolar amounts of diglycidyl ether of bisphenol A and Jeffamine D2000, incorporated with tetraethoxysilane as a sol-gel precursor. The formulation is reinforced with 11 wt% silica filler and modified with 0.6 wt% 1-n-decyl-3-methylimidazolium tetrafluoroborate ionic liquid, using hydrochloric acid as a catalyst. Preparation involved pre-hydrolyzing the TEOS with the acid and ionic liquid at room temperature, followed by a multi-stage thermal cure at 60 °C, 130 °C, and a vacuum post-cure at 150 °C, with Young's modulus determined via tensile testing at 22 °C.",
      "reasoning_analysis": "Increasing Factors: The presence of rigid aromatic rings within the diglycidyl ether of bisphenol A backbone restricts chain segment mobility, inherently enhancing stiffness. Furthermore, the inclusion of 11 wt% silica filler and the in-situ formation of a silica network via tetraethoxysilane hydrolysis introduce rigid inorganic phases that act as reinforcing agents, significantly resisting deformation. The high-temperature curing schedule promotes high crosslink density and removal of volatiles, further contributing to structural rigidity. Decreasing Factors: The use of Jeffamine D2000 introduces long, flexible polyether chains between crosslinks, which increases free volume and segmental mobility, thereby reducing the overall modulus compared to networks formed with short-chain curing agents. Additionally, the ionic liquid additive may act as a plasticizer due to its organic cation structure, potentially lubricating chain movement. Dominant Factor: Despite the flexibility introduced by the polyetheramine curing agent, the combined reinforcement effect of the rigid aromatic epoxy backbone, the substantial silica filler loading, and the co-continuous inorganic silica network generated from the sol-gel process qualitatively dominates the mechanical response, driving the Young's modulus toward higher stiffness relative to a purely organic flexible epoxy network."
    }
  },
  {
    "doi": "10.1021/jp507952b",
    "title": "Composition as a Means To Control Morphology and Properties of Epoxy Based Dual-Phase Structural Electrolytes",
    "year": 2014,
    "chemical_composition": {
      "repeat_unit_psmiles": null,
      "monomers": [
        {
          "name": "MTM57 Epoxy/Amine System",
          "smiles": null,
          "ratio_value": 50,
          "ratio_unit": "wt%"
        }
      ],
      "additives": [
        {
          "name": "EMIM-TFSI",
          "type": "electrolyte",
          "amount_value": 50,
          "amount_unit": "wt%"
        },
        {
          "name": "LiTFSI",
          "type": "salt",
          "amount_value": 4.6,
          "amount_unit": "mol/L"
        }
      ],
      "is_homopolymer": false
    },
    "processing_history": "MTM57 resin mixed with EMIM-TFSI + LiTFSI (50:50 wt% ratio). LiTFSI concentration 4.6 mol/L in electrolyte. Components preheated at 75 °C for 5 min and mixed using a speedmixer at 3000 rpm for 4 min. Transferred into a preheated mold and cured using cycle: ramp to 120 °C at 0.5 °C/min, dwell at 120 °C for 60 min, ramp to room temperature at 3 °C/min. Young's modulus measured by three-point bending tests at room temperature using a Zwick testing frame equipped with a 1 kN load cell and an optical Heidenhain displacement transducer on rectangular samples (length 30-35 mm, width 4 mm, thickness 2-3 mm).",
    "hierarchical_structure": "Bicontinuous morphology with finer and more uniform structural features compared to 2.3M sample.",
    "properties": {
      "E": {
        "value": [
          0.52
        ],
        "unit": "GPa"
      }
    },
    "analysis_with_hierarchical_structure": {
      "descriptive_text": "The sample comprises a MTM57 Epoxy/Amine system blended with EMIM-TFSI ionic liquid and LiTFSI salt, formulated with a 50:50 wt% ratio between the resin and the electrolyte component, where the LiTFSI concentration within the electrolyte phase is 4.6 mol/L. Preparation involved preheating the components at 75 °C for 5 minutes followed by high-shear mixing at 3000 rpm for 4 minutes using a speedmixer. The mixture was transferred to a preheated mold and subjected to a thermal curing cycle comprising a ramp to 120 °C at 0.5 °C/min, a dwell period of 60 minutes, and a subsequent cooling ramp to room temperature at 3 °C/min. The resulting material exhibits a bicontinuous morphology characterized by finer and more uniform structural features compared to lower concentration analogues, and its Young's modulus was determined via three-point bending tests at room temperature using a Zwick testing frame equipped with a 1 kN load cell and an optical Heidenhain displacement transducer.",
      "reasoning_analysis": "Increasing Factors: The thermal curing cycle, specifically the dwell at 120 °C for 60 minutes, promotes high conversion of the epoxy-amine reaction, establishing a dense covalent crosslinked network that intrinsically resists deformation. Additionally, the presence of LiTFSI salt may facilitate transient ionic crosslinking or coordination with the polymer matrix, while the high-shear mixing ensures a uniform bicontinuous morphology where the rigid epoxy phase remains percolated to bear load. Decreasing Factors: The incorporation of EMIM-TFSI ionic liquid at 50 wt% acts as a significant plasticizer, increasing free volume and segmental mobility within the epoxy phase, which inherently lowers the stiffness. Furthermore, the bicontinuous structure indicates a substantial volume fraction of the compliant ionic liquid-rich phase, which deforms easily under stress compared to the cured epoxy, and the cooling ramp to room temperature at 3 °C/min may introduce residual thermal stresses that could slightly compromise structural integrity. Dominant Factor: The volumetric dominance and plasticizing effect of the ionic liquid component qualitatively dominate the mechanical response. While the cured epoxy network provides structural integrity, the 50 wt% loading of the soft EMIM-TFSI phase and its interaction with the polymer matrix significantly depresses the overall Young's modulus relative to a neat epoxy system, making the composite behavior primarily governed by the soft phase continuity and matrix plasticization."
    },
    "analysis_without_hierarchical_structure": {
      "descriptive_text": "The sample comprises a MTM57 epoxy/amine resin system blended with an electrolyte solution consisting of EMIM-TFSI ionic liquid and LiTFSI salt. The formulation was prepared with a 50:50 weight ratio between the resin and the electrolyte mixture, maintaining a LiTFSI concentration of 4.6 mol/L within the electrolyte phase. Processing involved preheating the components at 75 °C followed by high-speed mixing at 3000 rpm for 4 minutes using a speedmixer. The mixture was transferred into a preheated mold and subjected to a thermal curing cycle involving a ramp to 120 °C at 0.5 °C/min, a dwell time of 60 minutes, and subsequent cooling to room temperature at 3 °C/min. The Young's modulus was characterized via three-point bending tests at room temperature using a Zwick testing frame equipped with an optical displacement transducer.",
      "reasoning_analysis": "Increasing Factors: The formation of a covalently crosslinked network via the MTM57 epoxy/amine curing cycle, specifically the 120 °C dwell, establishes a rigid structural scaffold that inherently resists deformation. Additionally, the presence of LiTFSI salt ions may introduce transient physical crosslinks or ion-dipole interactions within the matrix, potentially providing minor reinforcement against chain mobility. Decreasing Factors: The incorporation of EMIM-TFSI ionic liquid at a high loading of 50 wt% acts as a significant plasticizer, substantially increasing the free volume and segmental mobility of the polymer chains. This high volume fraction of a low-modulus liquid phase disrupts the continuity of the rigid epoxy network, effectively diluting the structural integrity of the material. Dominant Factor: The massive dilution and plasticization effect induced by the 50 wt% ionic liquid content qualitatively dominates the mechanical response. Despite the rigid epoxy network formed during curing, the composite behavior is governed by the soft electrolyte phase, leading to a significantly reduced Young's modulus relative to a pristine cured epoxy system."
    }
  },
  {
    "doi": "10.1007/s00289-017-2162-4",
    "title": "Preparation and physical characteristics of epoxy resin/ bacterial cellulose biocomposites",
    "year": 2017,
    "chemical_composition": {
      "repeat_unit_psmiles": null,
      "monomers": [
        {
          "name": "Epoxy resin (Epikote828)",
          "smiles": null,
          "ratio_value": null,
          "ratio_unit": null
        }
      ],
      "additives": [
        {
          "name": "Methylhexahydrophthalic anhydride",
          "type": "crosslinker",
          "amount_value": 0.8,
          "amount_unit": "molar ratio to EP"
        },
        {
          "name": "1-Methylimidazol",
          "type": "accelerator",
          "amount_value": 1.5,
          "amount_unit": "wt%"
        },
        {
          "name": "Polyol",
          "type": "accelerator",
          "amount_value": 1.5,
          "amount_unit": "wt%"
        }
      ],
      "is_homopolymer": false
    },
    "processing_history": "Neat epoxy resin mixed with curing agent MHHPA (molar ratio 0.8), accelerators NMI (1.5 wt%) and polyol (1.5 wt%) at 60°C for 60 min. Degassed, poured into mold, cured at 80°C for 60 min followed by 100°C for 60 min. Young's modulus measured by tensile test (INSTRON 5582-100KN) at 25 ± 2 °C, 60 ± 5% RH, crosshead speed 2 mm/min, ISO 527.",
    "hierarchical_structure": "Cured epoxy network. No filler.",
    "properties": {
      "E": {
        "value": [
          1.45
        ],
        "unit": "GPa"
      }
    },
    "analysis_with_hierarchical_structure": {
      "descriptive_text": "The sample comprises a cured epoxy network derived from Epikote828 epoxy resin crosslinked with methylhexahydrophthalic anhydride (MHHPA) at a molar ratio of 0.8 relative to the epoxy groups. The formulation incorporates 1-methylimidazol and polyol, each added at 1.5 wt% as accelerators. Processing involved mixing the neat resin with the curing agent and accelerators at 60°C for 60 minutes, followed by degassing and molding. The system underwent a stepwise thermal cure at 80°C for 60 minutes and subsequently at 100°C for 60 minutes to form a filler-free network. Mechanical characterization was performed via tensile testing according to ISO 527 standards at 25 ± 2 °C and 60 ± 5% relative humidity with a crosshead speed of 2 mm/min.",
      "reasoning_analysis": "Increasing Factors: The formation of a densely crosslinked thermoset network fundamentally restricts polymer chain segmental mobility, significantly enhancing stiffness compared to linear thermoplastic counterparts. The bisphenol A backbone inherent to the Epikote828 resin provides intrinsic rigidity due to aromatic rings and limited bond rotation. Additionally, the stepwise curing history promotes high conversion of epoxy groups, maximizing crosslink density which directly correlates with increased elastic modulus. Decreasing Factors: The selection of methylhexahydrophthalic anhydride as the curing agent introduces ester linkages and alicyclic structures that are generally less rigid than aromatic amine crosslinks, potentially lowering the modulus. The inclusion of polyol accelerators may introduce flexible ether or hydroxyl-rich segments into the network or act as internal plasticizers, reducing intermolecular cohesion. Furthermore, the testing environment at 60% relative humidity facilitates moisture absorption, which plasticizes the epoxy matrix and depresses stiffness, while the explicit absence of reinforcing fillers limits composite strengthening effects. Dominant Factor: The covalently crosslinked network structure serves as the primary determinant establishing the baseline high stiffness characteristic of thermosets. However, the specific chemistry of the anhydride curing agent combined with the hygroscopic plasticization effect during testing qualitatively dominates the final behavior, resulting in a modulus that is lower than what might be achieved with aromatic amine curing agents or dry testing conditions."
    },
    "analysis_without_hierarchical_structure": {
      "descriptive_text": "The sample consists of an epoxy resin system based on Epikote828, chemically crosslinked using methylhexahydrophthalic anhydride (MHHPA) at a molar ratio of 0.8 relative to the epoxy groups. The formulation includes 1-methylimidazol and polyol, both added at 1.5 wt% as accelerators to facilitate the curing reaction. Preparation involved mixing the components at 60°C for 60 minutes, followed by degassing and molding. The material was subjected to a stepwise thermal curing protocol, holding at 80°C for 60 minutes and subsequently at 100°C for 60 minutes. The Young's modulus was determined via tensile testing according to ISO 527 standards using an INSTRON machine at a crosshead speed of 2 mm/min under ambient conditions of 25 ± 2 °C and 60 ± 5% relative humidity.",
      "reasoning_analysis": "Increasing Factors: The formation of a densely crosslinked thermoset network via the reaction between the epoxy groups and methylhexahydrophthalic anhydride significantly restricts chain segment mobility, inherently driving the Young's modulus upward. Additionally, the rigid aromatic backbone typical of Epikote828 contributes to high structural stiffness, and the stepwise thermal curing profile promotes high conversion rates, maximizing the crosslink density. Decreasing Factors: The inclusion of polyol as an accelerator may introduce flexible segments that slightly increase free volume, potentially lowering stiffness. More critically, the testing condition of 60 ± 5% relative humidity suggests potential moisture uptake; absorbed water molecules act as plasticizers within the epoxy network, reducing intermolecular forces and depressing the modulus. Dominant Factor: The covalent crosslinked network architecture established by the anhydride curing agent is the dominant factor. While environmental moisture and minor flexible additives exert a softening influence, the intrinsic rigidity conferred by the high crosslink density and aromatic backbone in the glassy state overwhelmingly dictates the modulus behavior of this cured epoxy system."
    }
  },
  {
    "doi": "10.1002/mame.200300344",
    "title": "Epoxy Networks Modified by a New Class of Oligomeric Silsesquioxanes Bearing Multiple Intramolecular Rings Formed through Si–O–C Bonds",
    "year": 2004,
    "chemical_composition": {
      "repeat_unit_psmiles": null,
      "monomers": [
        {
          "name": "Diglycidyl ether of bisphenol A",
          "smiles": "CC(C)(c1ccc(OCC2CO2)cc1)c1ccc(OCC2CO2)cc1",
          "ratio_value": null,
          "ratio_unit": null
        }
      ],
      "additives": [
        {
          "name": "(4-dimethylamino)pyridine",
          "type": "initiator",
          "amount_value": 0.16,
          "amount_unit": "molar ratio (DMAP/DGEBA)"
        },
        {
          "name": "Silsesquioxane (SSO)",
          "type": "modifier",
          "amount_value": 25.1,
          "amount_unit": "wt%"
        }
      ],
      "is_homopolymer": true
    },
    "processing_history": "SSO (25.1 wt.%) dissolved in DGEBA at 100 °C, cooled to 40 °C, DMAP added. Cast in mold. Polymerization: 3h at 80 °C, 3h at 120 °C. Young's modulus measured by uniaxial compression tests at 20 °C, 1 mm/min crosshead speed, using Instron 4467.",
    "hierarchical_structure": "SSO species covalently bonded to epoxy network. No evidence of phase separation.",
    "properties": {
      "E": {
        "value": [
          2.92
        ],
        "unit": "GPa"
      }
    },
    "analysis_with_hierarchical_structure": {
      "descriptive_text": "The sample comprises a diglycidyl ether of bisphenol A (DGEBA) epoxy network initiated by (4-dimethylamino)pyridine (DMAP) at a 0.16 molar ratio relative to DGEBA. The system incorporates 25.1 wt% Silsesquioxane (SSO) as a modifier, which was dissolved in DGEBA at 100 °C before cooling to 40 °C for initiator addition. Following casting, the material underwent a stepwise polymerization cycle of 3 hours at 80 °C and 3 hours at 120 °C. Structural analysis confirms the SSO species are covalently bonded to the epoxy network with no evidence of phase separation. The Young's modulus was characterized via uniaxial compression tests at 20 °C with a 1 mm/min crosshead speed using an Instron 4467.",
      "reasoning_analysis": "Increasing Factors: The incorporation of 25.1 wt% Silsesquioxane (SSO) introduces rigid, cage-like inorganic structures that significantly restrict polymer chain mobility. The covalent bonding between the SSO species and the epoxy network ensures efficient stress transfer and acts as multifunctional crosslinking points, thereby enhancing stiffness. Additionally, the aromatic rings in the DGEBA backbone contribute intrinsic rigidity, and the high-temperature curing stage (120 °C) promotes a high degree of crosslinking density. Decreasing Factors: The ether linkages within the DGEBA repeating units provide some segmental flexibility compared to purely carbon-based aromatic backbones, which inherently limits the maximum theoretical modulus of the organic matrix. Furthermore, despite covalent bonding, the introduction of bulky cage structures may locally increase free volume at the network nodes compared to a dense homopolymer network, potentially introducing minor compliance. Dominant Factor: The high loading of rigid SSO modifiers covalently integrated into the network is the dominant factor. The formation of an organic-inorganic hybrid network fundamentally shifts the mechanical behavior, where the stiffness of the inorganic cages and their role as rigid crosslinks overwhelmingly drive the Young's modulus upward relative to a neat epoxy system."
    },
    "analysis_without_hierarchical_structure": {
      "descriptive_text": "The sample consists of a Diglycidyl ether of bisphenol A (DGEBA) epoxy network modified with Silsesquioxane (SSO). Preparation involved dissolving 25.1 wt% SSO in DGEBA at 100 °C, cooling to 40 °C, and adding (4-dimethylamino)pyridine (DMAP) as an initiator at a 0.16 molar ratio relative to DGEBA. The mixture was cast in a mold and subjected to a stepwise thermal polymerization consisting of 3 hours at 80 °C followed by 3 hours at 120 °C. The Young's modulus was characterized by uniaxial compression tests at 20 °C with a 1 mm/min crosshead speed using an Instron 4467.",
      "reasoning_analysis": "Increasing Factors: The incorporation of 25.1 wt% Silsesquioxane (SSO) introduces rigid cage-like inorganic structures that significantly restrict polymer chain segmental motion and enhance load bearing capacity. Furthermore, the stepwise thermal polymerization history (3h at 80 °C followed by 3h at 120 °C) promotes a high degree of crosslinking within the DGEBA epoxy network, reducing free volume and increasing structural stiffness. The inherent rigidity of the bisphenol A backbone also contributes to a higher baseline modulus. Decreasing Factors: The presence of ether linkages within the DGEBA monomer structure introduces flexible spacers between the rigid aromatic rings, which can allow for some chain mobility and reduce stiffness compared to fully aromatic networks. Additionally, if the interface between the organic epoxy matrix and the inorganic SSO modifier is not perfectly compatible, interfacial free volume or micro-voids could form, potentially compromising stress transfer efficiency. Dominant Factor: The high loading fraction of the rigid Silsesquioxane modifier combined with the dense crosslinked network achieved through the elevated temperature curing cycle qualitatively dominates the mechanical response, driving the Young's modulus significantly higher than that of a neat, uncured, or less filled epoxy system."
    }
  },
  {
    "doi": "10.1111/j.1747-1567.2011.00741.x",
    "title": "In Situ Monitoring of Epoxy Resin Curing Process Using Ultrasonic Technique",
    "year": 2011,
    "chemical_composition": {
      "repeat_unit_psmiles": "[*]OCC(O)COc1ccc(C(C)(C))cc1OCC(O)CO[*]",
      "monomers": [
        {
          "name": "Bisphenol A diglycidyl ether",
          "smiles": "CC(C)(c1ccc(OCC2CO2)cc1)c2ccc(OCC3CO3)cc2",
          "ratio_value": null,
          "ratio_unit": null
        }
      ],
      "additives": [
        {
          "name": "No. 593 curing agent",
          "type": "crosslinker",
          "amount_value": null,
          "amount_unit": null
        },
        {
          "name": "Epoxy propane butyl ether",
          "type": "diluent",
          "amount_value": null,
          "amount_unit": null
        }
      ],
      "is_homopolymer": false
    },
    "processing_history": "Synthesis: Epoxy resin E-51 mixed with No. 593 curing agent and epoxy propane butyl ether, cured at room temperature. Characterization: Young's modulus measured by ultrasonic in situ monitoring (longitudinal and transverse waves, 2.5 MHz) using correlation method to calculate flight time and velocity, density assumed 1241.5 kg/m3.",
    "hierarchical_structure": "Cured epoxy resin with three-dimensional network structures, viscoelastic solid.",
    "properties": {
      "E": {
        "value": [
          5.1
        ],
        "unit": "GPa"
      }
    },
    "analysis_with_hierarchical_structure": {
      "descriptive_text": "The sample consists of a cured epoxy resin system based on Bisphenol A diglycidyl ether (E-51) monomers, formulated with No. 593 curing agent to establish crosslinks and epoxy propane butyl ether acting as a reactive diluent. The mixture was processed by combining the resin, curing agent, and diluent followed by curing at room temperature to form a three-dimensional network structure characterized as a viscoelastic solid. Mechanical characterization was performed via ultrasonic in situ monitoring using longitudinal and transverse waves at 2.5 MHz, where the flight time and velocity were calculated using the correlation method to determine the Young's modulus, assuming a material density of 1241.5 kg/m3.",
      "reasoning_analysis": "Increasing Factors: The formation of a three-dimensional network structure via the No. 593 curing agent significantly restricts chain mobility, thereby increasing stiffness. The presence of rigid aromatic rings within the Bisphenol A diglycidyl ether backbone provides intrinsic structural rigidity. Additionally, the use of ultrasonic measurement at 2.5 MHz probes the material at high frequencies where viscoelastic solids typically exhibit higher modulus values compared to static loading due to reduced time for molecular relaxation. Decreasing Factors: The inclusion of epoxy propane butyl ether as a reactive diluent typically reduces the overall crosslink density and introduces flexible aliphatic chains into the network, which lowers the modulus. Furthermore, curing at room temperature may result in incomplete conversion compared to elevated temperature curing, potentially leaving unreacted groups or higher free volume that diminishes stiffness. Dominant Factor: The dominant factor is the formation of the covalently crosslinked three-dimensional network combined with the rigid aromatic backbone, which establishes a solid structural framework; however, the specific modulus is qualitatively moderated by the diluent content and the room temperature curing history, which prevent the maximization of crosslink density and chain packing efficiency."
    },
    "analysis_without_hierarchical_structure": {
      "descriptive_text": "The sample comprises a crosslinked epoxy network synthesized from Bisphenol A diglycidyl ether (E-51) as the primary monomer. To facilitate network formation and adjust viscosity, the formulation included No. 593 curing agent and epoxy propane butyl ether as a reactive diluent, respectively. The mixture was processed by blending the components and curing at room temperature. Mechanical characterization was performed via ultrasonic in situ monitoring, utilizing longitudinal and transverse waves at 2.5 MHz to calculate velocity and flight time through the correlation method, with an assumed density of 1241.5 kg/m³.",
      "reasoning_analysis": "Increasing Factors: The chemical composition features a Bisphenol A backbone containing rigid aromatic rings, which intrinsically restricts segmental mobility and enhances stiffness. Furthermore, the inclusion of the No. 593 curing agent facilitates the formation of a three-dimensional covalent network, significantly restricting chain motion and increasing the Young's modulus relative to the uncured resin. Decreasing Factors: The incorporation of epoxy propane butyl ether as a reactive diluent introduces flexible aliphatic chains into the network, which can reduce the overall crosslink density and inherent stiffness compared to a pure resin system. Additionally, the processing history specifies curing at room temperature, which may result in incomplete conversion or vitrification before full crosslinking is achieved, leading to a lower crosslink density and consequently a lower modulus compared to heat-cured counterparts. Dominant Factor: The formation of the rigid covalent network structure derived from the Bisphenol A aromatic backbone qualitatively dominates the mechanical behavior, establishing a high-modulus solid state that outweighs the softening effects introduced by the aliphatic diluent and room temperature curing conditions."
    }
  },
  {
    "doi": null,
    "title": "Synthesis of Aralkyl Novolac Epoxy Resins and Their Modification with Polysiloxane Thermoplastic Polyurethane for Semiconductor Encapsulation",
    "year": 1999,
    "chemical_composition": {
      "repeat_unit_psmiles": null,
      "monomers": [
        {
          "name": "p-xylylene glycol",
          "smiles": "OCc1ccc(CO)cc1",
          "ratio_value": 25,
          "ratio_unit": "mol%"
        },
        {
          "name": "o-cresol",
          "smiles": "Cc1ccccc1O",
          "ratio_value": 75,
          "ratio_unit": "mol%"
        }
      ],
      "additives": [
        {
          "name": "Phenol-formaldehyde novolac",
          "type": "crosslinker",
          "amount_value": null,
          "amount_unit": "stoichiometric"
        },
        {
          "name": "Triphenylphosphine",
          "type": "accelerator",
          "amount_value": null,
          "amount_unit": null
        }
      ],
      "is_homopolymer": false
    },
    "processing_history": "Synthesized by condensation of p-xylylene glycol and o-cresol with PTSA catalyst at 115-120°C for 10h, followed by epoxidation with epichlorohydrin and NaOH at 65°C. Cured with phenol-formaldehyde novolac and triphenylphosphine at 150°C (1h), 180°C (2h), 210°C (3h). Young's modulus (E') measured by DMA (Perkin-Elmer 7) in 3-point bending mode at 1 Hz, 5°C/min, at 20°C.",
    "hierarchical_structure": "Homogeneous cured epoxy network.",
    "properties": {
      "E": {
        "value": [
          2.01
        ],
        "unit": "GPa"
      }
    },
    "analysis_with_hierarchical_structure": {
      "descriptive_text": "The sample consists of a homogeneous cured epoxy network synthesized via the condensation of p-xylylene glycol (25 mol%) and o-cresol (75 mol%) using a PTSA catalyst, followed by epoxidation with epichlorohydrin and sodium hydroxide. This epoxy prepolymer was cured with phenol-formaldehyde novolac as a crosslinker and triphenylphosphine as an accelerator through a multi-step thermal profile involving heating at 150°C for 1 hour, 180°C for 2 hours, and 210°C for 3 hours. The mechanical properties were evaluated using dynamic mechanical analysis in 3-point bending mode at 1 Hz and 20°C.",
      "reasoning_analysis": "Increasing Factors: The high proportion of o-cresol (75 mol%) introduces significant aromatic rigidity into the polymer backbone, which restricts chain segment mobility and inherently increases stiffness. Furthermore, the use of phenol-formaldehyde novolac as a crosslinker combined with the high-temperature step-cure profile (up to 210°C) promotes a high degree of crosslinking density, creating a tight network structure that strongly resists deformation under load. Decreasing Factors: The incorporation of p-xylylene glycol introduces aliphatic methylene spacers between aromatic rings, which provide greater rotational freedom and flexibility compared to purely aromatic linkages. Additionally, the formation of ether linkages during the epoxidation and curing processes introduces flexible joints into the network architecture that can lower the overall modulus relative to direct aromatic connections. Dominant Factor: The high crosslink density achieved through the stoichiometric novolac curing and rigorous thermal treatment, combined with the predominant aromatic content from the o-cresol monomer, qualitatively dominates the material behavior, resulting in a rigid network structure where the stiffening effects of crosslinking and aromaticity outweigh the flexibility introduced by the aliphatic spacers."
    },
    "analysis_without_hierarchical_structure": {
      "descriptive_text": "This polymer sample comprises a crosslinked network derived from the condensation of p-xylylene glycol (25 mol%) and o-cresol (75 mol%) catalyzed by PTSA at 115-120°C for 10 hours. The precursor was subsequently epoxidized using epichlorohydrin and NaOH at 65°C before being cured with phenol-formaldehyde novolac and triphenylphosphine accelerator via a stepped thermal protocol of 150°C for 1 hour, 180°C for 2 hours, and 210°C for 3 hours. The Young's modulus was characterized by dynamic mechanical analysis in 3-point bending mode at 1 Hz and 5°C/min, measured at 20°C.",
      "reasoning_analysis": "Increasing Factors: The high molar fraction of o-cresol introduces substantial aromatic rigidity and steric bulk from methyl substituents, which restricts backbone flexibility. Additionally, the use of phenol-formaldehyde novolac as a crosslinker combined with the high-temperature stepped curing protocol promotes a high crosslink density, creating a tightly constrained three-dimensional network that significantly resists deformation. Decreasing Factors: The inclusion of p-xylylene glycol introduces ether linkages and methylene bridges into the backbone, which possess greater rotational freedom compared to direct aromatic bonds, potentially reducing overall stiffness. The epoxidation step also adds aliphatic character that may increase free volume relative to a purely phenolic structure. Dominant Factor: The rigorous thermal curing schedule up to 210°C combined with the stoichiometric novolac crosslinker likely establishes a very high crosslink density that locks the chain segments in place. Consequently, the rigidifying effects of the dense network architecture and high aromatic content qualitatively dominate the flexibility introduced by the glycol-derived ether linkages, resulting in a high modulus characteristic of heavily crosslinked thermosets in the glassy state."
    }
  },
  {
    "doi": "10.1016/j.compscitech.2005.04.002",
    "title": "Rubbery and glassy epoxy resins reinforced with carbon nanotubes",
    "year": 2005,
    "chemical_composition": {
      "repeat_unit_psmiles": null,
      "monomers": [
        {
          "name": "Diglycidyl ether of bisphenol A (Epon 828)",
          "smiles": "CC(C)(c1ccc(OCC2COC2)cc1)c1ccc(OCC2COC2)cc1",
          "ratio_value": 100,
          "ratio_unit": "parts by weight"
        },
        {
          "name": "Jeffamine T-403",
          "smiles": null,
          "ratio_value": 42,
          "ratio_unit": "parts by weight"
        }
      ],
      "additives": [],
      "is_homopolymer": false
    },
    "processing_history": "Epon 828 and Jeffamine T-403 (100/42 wt ratio) mixed accompanied by stirring for 15 min at room temperature, followed by degassing in vacuum for 2 h, and by curing at 80 °C for 2 h and 125 °C for 3 h. Young's modulus measured by static tensile test using Rheometric Scientific Minimat with 200 N load cell at 1.0 mm/min crosshead speed at room temperature.",
    "hierarchical_structure": "Glassy epoxy matrix (Tg ~80 °C).",
    "properties": {
      "E": {
        "value": [
          2.1618000000000004
        ],
        "unit": "GPa"
      }
    },
    "analysis_with_hierarchical_structure": {
      "descriptive_text": "The sample comprises a thermoset epoxy network synthesized from Diglycidyl ether of bisphenol A (Epon 828) and Jeffamine T-403 polyetheramine curing agent at a weight ratio of 100 to 42 parts. The precursor mixture was stirred for 15 minutes at room temperature, degassed under vacuum for 2 hours, and subjected to a stepwise curing cycle of 2 hours at 80 °C followed by 3 hours at 125 °C. This process results in a glassy epoxy matrix with a glass transition temperature of approximately 80 °C. Mechanical characterization was performed via static tensile testing using a Rheometric Scientific Minimat with a 200 N load cell at a crosshead speed of 1.0 mm/min at room temperature.",
      "reasoning_analysis": "Increasing Factors: The aromatic bisphenol A backbone within the Epon 828 resin provides inherent chain rigidity, while the stepwise thermal curing history promotes high conversion of epoxide groups, resulting in a high crosslink density that restricts segmental motion. Additionally, the hierarchical structure confirms the material is in a glassy state at room temperature (Tg ~80 °C), ensuring the testing occurs well below the glass transition where modulus is maximized. Decreasing Factors: The incorporation of Jeffamine T-403 introduces flexible aliphatic polyether segments between crosslinks, which increases chain mobility and free volume compared to networks formed with rigid aromatic amines. Furthermore, any potential heterogeneity arising from the mixing process or thermal expansion mismatches during the cooling phase after curing could introduce minor compliance within the matrix. Dominant Factor: The dominant factor governing the Young's modulus is the high crosslink density combined with the glassy state of the matrix at the testing temperature. Although the flexible polyether curing agent reduces stiffness relative to fully aromatic systems, the rigid bisphenol A backbone and the extensive thermal curing protocol establish a sufficiently constrained network structure that maintains high structural rigidity in the glassy regime."
    },
    "analysis_without_hierarchical_structure": {
      "descriptive_text": "The sample consists of a crosslinked epoxy network formed by reacting Diglycidyl ether of bisphenol A (Epon 828) with Jeffamine T-403 polyetheramine curing agent at a weight ratio of 100 to 42 parts, respectively. The mixture was stirred for 15 minutes at room temperature to ensure homogeneity, followed by vacuum degassing for 2 hours to remove entrapped air. Subsequently, the material underwent a stepwise thermal curing process at 80 °C for 2 hours and 125 °C for 3 hours to establish the final network structure. The Young's modulus was determined via static tensile testing using a Rheometric Scientific Minimat equipped with a 200 N load cell at a crosshead speed of 1.0 mm/min under ambient conditions.",
