Repository: hhtrick/HHT-code

# HHT training framework

This directory contains model training, embedding precomputation, inference, article-level baselines and the curated datasets. All commands below assume that the working directory is `train_code/`.

## 3. Datasets and fixed partitions

Each main dataset is a JSON array at `dataset/{property}/{property}.json`. Entries contain source metadata, `chemical_composition`, `processing_history`, `hierarchical_structure`, `properties`, and two generated-analysis objects. Targets are stored as `properties[property]["value"]`; source metadata and target values are not predictive input fields.

| Property | Train | Validation | Test | Total |
|---|---:|---:|---:|---:|

File: train_code/continue_train_dataset/E/E.json (part 16 of 106)
[
      "reasoning_analysis": "Increasing Factors: The presence of rigid aromatic bisphenol A structures within the Diglycidyl ether of bisphenol A backbone significantly restricts chain segment mobility, intrinsically driving the Young's modulus higher. Furthermore, the processing history involving a stepwise thermal cure up to 125 °C ensures a high degree of crosslinking conversion, creating a dense three-dimensional network that enhances structural rigidity, while the vacuum degassing step eliminates voids that would otherwise act as stress concentrators and reduce the effective load-bearing area. Decreasing Factors: The incorporation of Jeffamine T-403 introduces long, flexible polyether segments between the crosslinking points, which increases the molecular weight between crosslinks and enhances chain flexibility, thereby qualitatively reducing the stiffness compared to networks formed with rigid aromatic amines. Dominant Factor: The formation of the covalently crosslinked thermoset network via the specified thermal curing history is the dominant factor, as it establishes the fundamental solid-state architecture required for a measurable Young's modulus, overriding the flexibility introduced by the curing agent which primarily modulates the magnitude rather than negating the structural integrity."
    }
  },
  {
    "doi": "10.1016/j.carbon.2013.07.035",
    "title": "Desirable electrical and mechanical properties of continuous hybrid nano-scale carbon fibers containing highly aligned multi-walled carbon nanotubes",
    "year": 2013,
    "chemical_composition": {
      "repeat_unit_psmiles": null,
      "monomers": [
        {
          "name": "Diglycidyl ether of bisphenol A",
          "smiles": "CC(C)(c1ccc(OCC2CO2)cc1)c2ccc(OCC3CO3)cc2",
          "ratio_value": null,
          "ratio_unit": null
        },
        {
          "name": "Jeffamine T403",
          "smiles": null,
          "ratio_value": null,
          "ratio_unit": null
        }
      ],
      "additives": [],
      "is_homopolymer": false
    },
    "processing_history": "Epoxy resin mixed with curing agent at room temperature for 2 h, degassed under vacuum, cured in steel mold (80 °C/2 h + 120 °C/2 h). Young's modulus measured by uniaxial tensile test at 2 mm/min crosshead speed, room temperature.",
    "hierarchical_structure": "Pristine epoxy matrix.",
    "properties": {
      "E": {
        "value": [
          1.08
        ],
        "unit": "GPa"
      }
    },
    "analysis_with_hierarchical_structure": {
      "descriptive_text": "The sample comprises a pristine epoxy matrix formed from the reaction of Diglycidyl ether of bisphenol A (DGEBA) resin with Jeffamine T403 serving as the curing agent. The preparation involved mixing the resin and curing agent at room temperature for 2 hours, followed by degassing under vacuum to eliminate voids. The mixture was cured in a steel mold using a stepwise thermal profile consisting of 80 °C for 2 hours and subsequently 120 °C for 2 hours. Mechanical characterization was performed via uniaxial tensile testing at a crosshead speed of 2 mm/min at room temperature to determine the Young's modulus.",
      "reasoning_analysis": "Increasing Factors: The incorporation of bisphenol A motifs within the DGEBA resin introduces rigid aromatic rings into the network backbone, which restricts segmental rotation and inherently enhances stiffness. Additionally, the stepwise thermal curing history ensures high conversion of epoxy groups and maximizes crosslink density, thereby reducing free volume and increasing the elastic resistance of the material. Decreasing Factors: The use of Jeffamine T403, a polyetheramine triamine, introduces flexible aliphatic polyether segments between crosslink points, which significantly increases chain mobility compared to systems cured with rigid aromatic amines. Furthermore, the hierarchical structure is defined as a pristine matrix without reinforcing fillers or additives, lacking the composite reinforcement effects that would otherwise drastically elevate the modulus. Dominant Factor: The intrinsic flexibility of the polyether segments within the Jeffamine T403 curing agent qualitatively dominates the mechanical behavior. While the aromatic epoxy resin and thorough thermal curing establish a coherent crosslinked network, the long, flexible spacers between crosslinks reduce the overall network stiffness, resulting in a modulus that is lower than rigid epoxy systems but higher than uncured or lightly crosslinked elastomers."
    },
    "analysis_without_hierarchical_structure": {
      "descriptive_text": "The sample comprises an epoxy thermoset network synthesized from Diglycidyl ether of bisphenol A resin and Jeffamine T403 curing agent. Preparation involved mixing the components at room temperature for 2 hours, followed by vacuum degassing to eliminate voids. The system was cured in a steel mold using a stepwise thermal profile of 80 °C for 2 hours and 120 °C for 2 hours. Mechanical characterization was performed via uniaxial tensile testing at a crosshead speed of 2 mm/min under ambient room temperature conditions.",
      "reasoning_analysis": "Increasing Factors: The presence of rigid aromatic bisphenol A structures within the epoxy resin backbone inherently restricts chain segment mobility, providing a high baseline stiffness. Furthermore, the processing history involving a stepwise thermal cure up to 120 °C promotes high conversion of epoxide groups, resulting in a dense covalent crosslink network that significantly enhances resistance to deformation. The vacuum degassing step also contributes by minimizing void content, ensuring efficient stress transfer across the material bulk. Decreasing Factors: The use of Jeffamine T403 as the curing agent introduces flexible polypropylene glycol ether segments between crosslinking points. These aliphatic ether chains possess low rotational barriers and high free volume compared to aromatic alternatives, which increases segmental mobility and reduces the overall network stiffness. Dominant Factor: The structural rigidity imparted by the aromatic epoxy resin combined with the high crosslink density achieved through the elevated temperature cure cycle qualitatively dominates the final behavior, maintaining the material in a glassy state with substantial Young's modulus at room temperature, despite the flexibility introduced by the polyetheramine spacers."
    }
  },
  {
    "doi": "10.1080/09349847.2016.1250975",
    "title": "Ultrasonic Velocity and Attenuation in Epoxy Resin/Granite (Marble) Powder Composite",
    "year": 2018,
    "chemical_composition": {
      "repeat_unit_psmiles": null,
      "monomers": [
        {
          "name": "Diglycidyl ether of bisphenol A",
          "smiles": "CC(C)(c1ccc(OCC2CO2)cc1)c2ccc(OCC3CO3)cc2",
          "ratio_value": 50,
          "ratio_unit": "wt%"
        },
        {
          "name": "Cycloaliphatic polyamine",
          "smiles": null,
          "ratio_value": 50,
          "ratio_unit": "wt%"
        }
      ],
      "additives": [
        {
          "name": "Granite powder",
          "type": "filler",
          "amount_value": 60,
          "amount_unit": "wt%"
        },
        {
          "name": "Styrene",
          "type": "surface modifier",
          "amount_value": null,
          "amount_unit": null
        }
      ],
      "is_homopolymer": false
    },
    "processing_history": "Epoxy resin and hardener mixed at 50:50 ratio. Granite powder grafted with styrene (gamma irradiation 30 kGy) added at 60 wt%, mixed for 3 minutes. Cured at room temperature for 24 h in mold. Young's modulus calculated from ultrasonic compression and shear wave velocities measured by pulse-echo technique at 4 MHz, room temperature.",
    "hierarchical_structure": "Epoxy matrix with styrene grafted granite powder filler.",
    "properties": {
      "E": {
        "value": [
          53.28
        ],
        "unit": "GPa"
      }
    },
    "analysis_with_hierarchical_structure": {
      "descriptive_text": "The sample is a thermoset composite composed of a diglycidyl ether of bisphenol A (DGEBA) epoxy resin and a cycloaliphatic polyamine hardener mixed at a 50:50 weight ratio. This matrix is reinforced with granite powder filler at a loading of 60 wt%, wherein the filler surface was modified by grafting with styrene via gamma irradiation at 30 kGy prior to incorporation. The mixture was processed by blending for 3 minutes and subsequently cured at room temperature for 24 hours in a mold to form an epoxy matrix embedded with styrene-grafted granite particles. The mechanical characterization involved calculating Young's modulus from ultrasonic compression and shear wave velocities measured using the pulse-echo technique at 4 MHz and room temperature.",
      "reasoning_analysis": "Increasing Factors: The incorporation of rigid granite powder at a high loading of 60 wt% significantly enhances stiffness relative to the neat epoxy matrix due to the rule of mixtures. The styrene grafting on the filler surface improves interfacial adhesion between the inorganic filler and the organic matrix, facilitating efficient stress transfer and further contributing to an increase in modulus. Additionally, the use of ultrasonic measurement at 4 MHz probes the material in a high-frequency regime where viscoelastic relaxation is suppressed, typically yielding higher modulus values compared to quasi-static methods. The formation of a crosslinked network via the epoxy-amine reaction also provides intrinsic structural rigidity. Decreasing Factors: Curing at room temperature for 24 hours may limit the final crosslink density compared to elevated temperature post-curing, potentially reducing the stiffness of the epoxy matrix phase. The short mixing time of 3 minutes risks incomplete dispersion of the high-loading filler, which could lead to agglomeration or void formation that acts as stress concentrators, effectively lowering the macroscopic modulus. Dominant Factor: The high volume fraction of the stiff granite filler is the dominant factor governing the mechanical response. Despite potential limitations in matrix crosslinking from the room temperature cure, the sheer proportion and intrinsic rigidity of the ceramic phase, supported by the surface modification for load transfer, qualitatively drive the composite modulus significantly higher than that of the unreinforced polymer network."
    },
    "analysis_without_hierarchical_structure": {
      "descriptive_text": "The sample comprises an epoxy thermoset composite synthesized by reacting diglycidyl ether of bisphenol A with a cycloaliphatic polyamine hardener in a 50:50 weight ratio. This polymer matrix was reinforced with granite powder filler at a concentration of 60 wt%, wherein the filler particles were surface-modified through styrene grafting induced by 30 kGy gamma irradiation. The constituent materials were mixed for 3 minutes and subsequently cured at room temperature for 24 hours within a mold to form the solid composite. The Young's modulus was derived from ultrasonic compression and shear wave velocities measured using the pulse-echo technique at 4 MHz under ambient conditions.",
      "reasoning_analysis": "Increasing Factors: The incorporation of rigid granite powder at a high loading of 60 wt% significantly enhances the stiffness of the composite relative to the neat epoxy matrix, as the inorganic filler possesses a much higher intrinsic modulus, driving the E higher. Furthermore, the formation of a crosslinked thermoset network between the diglycidyl ether of bisphenol A and the cycloaliphatic polyamine provides structural rigidity, while the styrene grafting on the filler surface via gamma irradiation likely improves interfacial adhesion, facilitating efficient stress transfer between the matrix and the filler. Decreasing Factors: The curing process conducted at room temperature for 24 hours may result in a lower degree of crosslinking conversion compared to elevated temperature curing protocols, potentially reducing the intrinsic modulus of the epoxy matrix and lowering E. Additionally, the relatively short mixing time of 3 minutes for such a high filler loading increases the risk of filler agglomeration or void entrapment, which can act as stress concentrators and diminish the effective composite stiffness. Dominant Factor: The volumetric contribution of the rigid granite filler at 60 wt% is the dominant factor governing the final E behavior, as the mechanical behavior of highly filled particulate composites is primarily dictated by the stiff filler phase rather than the viscoelastic variations of the polymer matrix, provided the surface modification ensures basic interfacial integrity."
    }
  },
  {
    "doi": "10.1177/0954008314534279",
    "title": "Role of functionalized multiwalled carbon nanotubes on mechanical properties of epoxy-based composites at cryogenic temperature",
    "year": 2014,
    "chemical_composition": {
      "repeat_unit_psmiles": null,
      "monomers": [
        {
          "name": "Diglycidyl ether of bisphenol-A",
          "smiles": null,
          "ratio_value": null,
          "ratio_unit": null
        },
        {
          "name": "Polyoxypropylenediamine",
          "smiles": null,
          "ratio_value": null,
          "ratio_unit": null
        }
      ],
      "additives": [
        {
          "name": "Grafted multiwalled carbon nanotubes",
          "type": "filler",
          "amount_value": 0.5,
          "amount_unit": "wt%"
        }
      ],
      "is_homopolymer": false
    },
    "processing_history": "Grafted MWNTs (G-MWNTs) prepared by acid treatment followed by maleic anhydride (MA) and isophorone diisocyanate (IPDI) grafting. G-MWNTs added to epoxy resin, vacuum mixed for 5 min. Reacted for 4 h at 80 °C with catalyst. Curing agent D-230 added (weight ratio 100:30 to epoxy), stirred, cast into mold, cured at 80 °C for 4 h. Young's modulus measured by uniaxial tensile test according to ASTM D638-99 using MTS Landmark Servohydraulic test system at room temperature (RT).",
    "hierarchical_structure": "G-MWNTs reinforced epoxy composites. Well-dispersed and impregnated in epoxy resin. Rough fracture surface. Excellent interfacial bonding with large amount of epoxy attached to MWNT surface.",
    "properties": {
      "E": {
        "value": [
          3.2
        ],
        "unit": "GPa"
      }
    },
    "analysis_with_hierarchical_structure": {
      "descriptive_text": "The sample comprises a Diglycidyl ether of bisphenol-A epoxy matrix cured with Polyoxypropylenediamine and reinforced with 0.5 wt% grafted multiwalled carbon nanotubes. The nanotubes were functionalized via acid treatment followed by grafting with maleic anhydride and isophorone diisocyanate prior to being vacuum mixed into the resin. The formulation was reacted at 80 °C for 4 hours with a catalyst, followed by the addition of the curing agent at a weight ratio of 100:30 relative to the epoxy, after which the mixture was cast and cured at 80 °C for 4 hours. Structural analysis reveals a composite morphology with well-dispersed nanotubes impregnated in the resin, exhibiting excellent interfacial bonding characterized by significant epoxy attachment to the nanotube surface and a rough fracture surface. Mechanical characterization was performed via uniaxial tensile testing according to ASTM D638-99 at room temperature.",
      "reasoning_analysis": "Increasing Factors: The incorporation of multiwalled carbon nanotubes introduces a high-modulus reinforcement phase with a high aspect ratio, which inherently drives the composite modulus upward according to composite theory. Furthermore, the specific grafting process involving maleic anhydride and isophorone diisocyanate creates excellent interfacial bonding between the nanotubes and the epoxy matrix, ensuring efficient stress transfer from the compliant matrix to the stiff filler. Decreasing Factors: The use of Polyoxypropylenediamine (D-230) as the curing agent introduces flexible aliphatic chains and ether linkages into the crosslinked network, resulting in a lower intrinsic matrix modulus compared to epoxy systems cured with rigid aromatic amines. Additionally, the curing temperature of 80 °C may limit the ultimate crosslink density compared to higher temperature protocols, potentially leaving increased free volume. Dominant Factor: Although the aliphatic curing agent establishes a compliant baseline for the matrix phase, the excellent interfacial adhesion and uniform dispersion of the high-aspect-ratio nanotubes qualitatively dominate the mechanical response by enabling effective load bearing, thereby enhancing the modulus relative to the neat resin despite the flexible network chemistry."
    },
    "analysis_without_hierarchical_structure": {
      "descriptive_text": "The sample comprises an epoxy nanocomposite synthesized from Diglycidyl ether of bisphenol-A and Polyoxypropylenediamine (D-230) reinforced with 0.5 wt% grafted multiwalled carbon nanotubes (G-MWNTs). The G-MWNTs were functionalized via acid treatment followed by grafting with maleic anhydride and isophorone diisocyanate prior to incorporation. Processing involved vacuum mixing the G-MWNTs into the epoxy resin for 5 minutes, reacting at 80 °C for 4 hours with a catalyst, followed by the addition of the D-230 curing agent at a 100:30 weight ratio. The mixture was stirred, cast into a mold, and cured at 80 °C for 4 hours. Mechanical characterization was performed via uniaxial tensile testing according to ASTM D638-99 using an MTS Landmark Servohydraulic test system at room temperature.",
      "reasoning_analysis": "Increasing Factors: The inclusion of 0.5 wt% grafted multiwalled carbon nanotubes significantly enhances stiffness due to the high intrinsic modulus of the nanotubes and the improved stress transfer efficiency provided by the maleic anhydride and isophorone diisocyanate grafting. The vacuum mixing step likely reduces void content, minimizing stress concentrators that would otherwise lower the modulus. Additionally, the aromatic rings within the Diglycidyl ether of bisphenol-A backbone provide inherent structural rigidity to the polymer network. Decreasing Factors: The use of Polyoxypropylenediamine (D-230) as the curing agent introduces flexible aliphatic polyether segments between crosslinks, which increases chain mobility and free volume compared to rigid aromatic amines, thereby reducing the baseline modulus of the epoxy matrix. Furthermore, a curing temperature of 80 °C may result in a crosslink density lower than what could be achieved at higher temperatures, potentially limiting the maximum network stiffness. Dominant Factor: Despite the flexibility introduced by the polyether amine curing agent, the reinforcement mechanism provided by the chemically grafted carbon nanotubes is the dominant factor. The specific surface functionalization ensures strong interfacial adhesion, allowing the high-aspect-ratio nanotubes to effectively restrict matrix deformation, resulting in a net qualitative increase in Young's modulus compared to the unreinforced epoxy system."
    }
  },
  {
    "doi": null,
    "title": "Industrial-Graded Epoxy Nanocomposites with Mechanically Dispersed Multi-Walled Carbon Nanotubes: Static and Damping Properties",
    "year": 2017,
    "chemical_composition": {
      "repeat_unit_psmiles": null,
      "monomers": [
        {
          "name": "EC 157 epoxy resin",
          "smiles": null,
          "ratio_value": 100,
          "ratio_unit": "parts by weight"
        },
        {
          "name": "XLR curing agent",
          "smiles": null,
          "ratio_value": 30,
          "ratio_unit": "parts by weight"
        }
      ],
      "additives": [
        {
          "name": "Multi-walled carbon nanotubes",
          "type": "filler",
          "amount_value": 0.0769,
          "amount_unit": "wt%"
        }
      ],
      "is_homopolymer": false
    },
    "processing_history": "Mechanical dispersion (high shear force), mixed with curing agent (100:30 ratio), degassed under vacuum for 20 min. Cast in silicone mould. Cured for 10 h at 35 °C followed by 7 h at 70 °C with a ramp of 1 °C/min. Young's modulus measured by uniaxial tensile test, strain measured using Dantec Digital Image Correlation DIC-Q400 system, according to ASTM D 638.",
    "hierarchical_structure": "Good and uniform distributions of the CNTs through the matrix. Hydrodynamic dimensions between 80 nm and 200 nm.",
    "properties": {
      "E": {
        "value": [
          3.64
        ],
        "unit": "GPa"
      }
    },
    "analysis_with_hierarchical_structure": {
      "descriptive_text": "The sample consists of an EC 157 epoxy resin matrix cured with an XLR curing agent at a weight ratio of 100:30, reinforced with 0.0769 wt% multi-walled carbon nanotubes (MWCNTs). The composite was prepared via mechanical dispersion under high shear force to ensure filler integration, followed by vacuum degassing for 20 minutes and casting into a silicone mould. The curing protocol involved a two-stage thermal treatment comprising 10 hours at 35 °C followed by 7 hours at 70 °C with a heating ramp of 1 °C/min. Structural characterization indicates a good and uniform distribution of the CNTs throughout the matrix with hydrodynamic dimensions ranging between 80 nm and 200 nm, and the Young's modulus was subsequently determined via uniaxial tensile testing according to ASTM D 638 using digital image correlation for strain measurement.",
      "reasoning_analysis": "Increasing Factors: The formation of a crosslinked thermoset network during the curing process intrinsically provides rigidity and resistance to deformation, significantly increasing the Young's modulus relative to uncured resin. The incorporation of multi-walled carbon nanotubes, which possess an exceptionally high intrinsic stiffness, contributes to reinforcement, while the high shear mechanical dispersion and resulting uniform distribution of CNTs ensure efficient stress transfer between the filler and the matrix. Additionally, the vacuum degassing step likely minimized void content, preventing stress concentrators that would otherwise lower the effective modulus. Decreasing Factors: The extremely low filler loading of 0.0769 wt% limits the volume fraction contribution of the high-modulus nanotubes, restricting the overall composite enhancement via the rule of mixtures. Furthermore, the maximum curing temperature of 70 °C is relatively moderate for epoxy systems, which may result in a lower final crosslinking density compared to high-temperature post-cured networks, thereby limiting the maximum achievable stiffness of the matrix. Dominant Factor: The crosslinking density of the epoxy matrix established by the specific two-stage curing cycle is the dominant factor determining the baseline Young's modulus, as the bulk mechanical response is governed primarily by the polymer network rather than the trace amount of nanofiller, although the uniform dispersion ensures the filler provides a positive marginal contribution without inducing defects."
    },
    "analysis_without_hierarchical_structure": {
      "descriptive_text": "The sample consists of an EC 157 epoxy resin matrix cured with an XLR curing agent at a weight ratio of 100:30, reinforced with 0.0769 wt% multi-walled carbon nanotubes. The composite was prepared via mechanical dispersion under high shear force to ensure filler distribution, followed by mixing with the curing agent and degassing under vacuum for 20 minutes to remove entrapped air. The mixture was cast into a silicone mould and subjected to a stepped curing protocol involving 10 hours at 35 °C followed by 7 hours at 70 °C with a heating ramp of 1 °C/min. The Young's modulus was subsequently characterized using a uniaxial tensile test with strain measured via a Dantec Digital Image Correlation DIC-Q400 system in accordance with ASTM D 638 standards.",
      "reasoning_analysis": "Increasing Factors: The formation of a densely crosslinked thermoset network between the EC 157 epoxy resin and XLR curing agent fundamentally restricts chain mobility, significantly enhancing stiffness. The incorporation of multi-walled carbon nanotubes introduces a high-aspect-ratio rigid phase that, when mechanically dispersed under high shear force, facilitates stress transfer from the matrix to the filler, thereby increasing the composite modulus. Furthermore, the vacuum degassing process minimizes void content, preventing stress concentrators that would otherwise compromise structural integrity and stiffness. Decreasing Factors: The relatively low weight percentage (0.0769 wt%) of the carbon nanotubes limits the maximum potential reinforcement effect and prevents the formation of a percolated filler network. Additionally, the moderate maximum curing temperature of 70 °C may limit the ultimate crosslink density compared to higher temperature post-cures, potentially capping the maximum stiffness achievable by the matrix. Dominant Factor: The primary determinant of the Young's modulus is the intrinsic stiffness of the crosslinked epoxy network established by the thermal curing history. While the nanotubes provide reinforcement, their low concentration means the matrix properties governed by the curing conversion and crosslink density qualitatively dominate the overall mechanical response, with the processing conditions ensuring the matrix reaches its theoretical stiffness potential by eliminating voids."
    }
  },
  {
    "doi": "10.1002/app.30861",
    "title": "Mechanical Behavior of Carbon Nanofibre-Reinforced Epoxy Composites",
    "year": 2010,
    "chemical_composition": {
      "repeat_unit_psmiles": null,
      "monomers": [
        {
          "name": "Bisphenol A Diglycidyl Ether",
          "smiles": "C1OC1COc2ccc(cc2)C(C)(C)c3ccc(cc3)OCC4CO4",
          "ratio_value": 100,
          "ratio_unit": "phr"
        },
        {
          "name": "Diethylene triamine",
          "smiles": "NCCNCCN",
          "ratio_value": 10,
          "ratio_unit": "phr"
        }
      ],
      "additives": [
        {
          "name": "Carbon nanofibres",
          "type": "filler",
          "amount_value": 0.1,
          "amount_unit": "wt%"
        },
        {
          "name": "Polyoxyethylene 4 lauryl ether",
          "type": "surfactant",
          "amount_value": 0.2,
          "amount_unit": "wt%"
        }
      ],
      "is_homopolymer": false
    },
    "processing_history": "0.1% CNF dispersed in epoxy using ultrasonication for 2 h at 40°C with 0.2% surfactant. Dispersion kept under vacuum at 40°C overnight to remove air bubbles. DETA hardener (10 phr) mixed, cured at room temperature for 24 h. Young's modulus measured by uniaxial tensile test at 1 mm/min crosshead speed using Zwick Universal Testing Machine, according to ASTM D638-03.",
    "hierarchical_structure": "Nanocomposite with very good CNF dispersion in epoxy resin as observed by TEM. Rough fracture surface indicating ductile fracture.",
    "properties": {
      "E": {
        "value": [
          0.5405
        ],
        "unit": "GPa"
      }
    },
    "analysis_with_hierarchical_structure": {
      "descriptive_text": "The sample comprises a Bisphenol A Diglycidyl Ether epoxy resin cured with 10 phr Diethylene triamine hardener, reinforced with 0.1 wt% Carbon nanofibres and 0.2 wt% Polyoxyethylene 4 lauryl ether surfactant. Fabrication involved dispersing the nanofibres in the resin via ultrasonication for 2 hours at 40°C with the surfactant, followed by overnight vacuum degassing at 40°C to remove air bubbles before hardener addition. The mixture was cured at room temperature for 24 hours to form a nanocomposite, which transmission electron microscopy confirmed possesses very good CNF dispersion within the matrix. Mechanical evaluation was conducted using uniaxial tensile testing at 1 mm/min crosshead speed per ASTM D638-03, revealing a rough fracture surface indicative of ductile fracture behavior.",
      "reasoning_analysis": "Increasing Factors: The incorporation of Carbon nanofibres introduces high-stiffness reinforcement into the polymer matrix, and the processing history utilizing ultrasonication achieved very good dispersion, which maximizes interfacial stress transfer and qualitatively drives the Young's modulus upward. The formation of a covalently crosslinked network through the reaction between the epoxy resin and amine hardener also intrinsically increases stiffness relative to the uncured precursors. Decreasing Factors: The presence of the Polyoxyethylene 4 lauryl ether surfactant introduces low molecular weight species that may act as plasticizers at the fiber-matrix interface, potentially reducing local rigidity. Additionally, the room temperature curing history likely results in a lower final crosslink density compared to elevated temperature curing protocols, which limits the rigidification of the epoxy network. The observation of ductile fracture suggests energy dissipation mechanisms are active, which often correlates with a lower modulus compared to highly brittle, densely crosslinked thermosets. Dominant Factor: While the well-dispersed nanofibers provide a reinforcing effect, the extremely low loading (0.1 wt%) means the bulk mechanical properties are primarily governed by the epoxy matrix characteristics. Therefore, the room temperature curing history, which dictates the final crosslink density and network rigidity of the matrix, is the dominant factor determining the overall Young's modulus, likely capping the stiffness below the theoretical maximum achievable with thermal post-curing despite the nanocomposite structure."
    },
    "analysis_without_hierarchical_structure": {
      "descriptive_text": "The sample comprises a crosslinked epoxy network synthesized from Bisphenol A Diglycidyl Ether resin and Diethylene triamine hardener. Carbon nanofibres were incorporated at 0.1 wt% as a reinforcing filler, assisted by 0.2 wt% Polyoxyethylene 4 lauryl ether surfactant to facilitate dispersion. The nanofibres were dispersed into the epoxy matrix via ultrasonication for 2 hours at 40°C, followed by vacuum degassing overnight at 40°C to remove entrapped air. The Diethylene triamine hardener was then mixed into the dispersion, and the composite was cured at room temperature for 24 hours. The Young's modulus was characterized using uniaxial tensile testing at a crosshead speed of 1 mm/min on a Zwick Universal Testing Machine according to ASTM D638-03.",
      "reasoning_analysis": "Increasing Factors: The incorporation of Carbon nanofibres introduces a high-modulus reinforcing phase that, assuming effective stress transfer, inherently drives the Young's modulus upward relative to the neat epoxy matrix. The processing history utilizing ultrasonication promotes exfoliation and uniform dispersion of the nanofibres, maximizing the interfacial area for load transfer, while the vacuum degassing step minimizes void content, preventing stress concentrators that would otherwise reduce stiffness. Additionally, the chemical crosslinking between the epoxy resin and amine hardener forms a rigid three-dimensional network that restricts chain mobility, establishing a solid baseline modulus. Decreasing Factors: The presence of Polyoxyethylene 4 lauryl ether surfactant, while aiding dispersion, may act as a plasticizing agent within the matrix or at the interface, potentially increasing free volume and reducing interfacial adhesion, which drives the modulus downward. Furthermore, the room temperature cure cycle may result in a lower degree of crosslinking conversion compared to elevated temperature curing, limiting the maximum rigidity of the epoxy network. Dominant Factor: Despite the high intrinsic stiffness of the carbon nanofibres, the extremely low filler loading of 0.1 wt% means the bulk mechanical behavior is predominantly governed by the epoxy matrix properties. Therefore, the degree of crosslink density achieved during the room temperature cure is the dominant factor determining the final Young's modulus, with the nanofibres providing only a marginal reinforcement effect that may be partially offset by the plasticizing influence of the surfactant."
    }
  },
  {
    "doi": "10.1063/1.4876849",
    "title": "Epoxy composites based on inexpensive tire waste filler",
    "year": 2014,
    "chemical_composition": {
      "repeat_unit_psmiles": null,
      "monomers": [
        {
          "name": "NPEF (Bisphenol A-type epoxy resin)",
          "smiles": "CC(C)(c1ccc(OCC2CO2)cc1)c2ccc(OCC3CO3)cc2",
          "ratio_value": null,
          "ratio_unit": null
        }
      ],
      "additives": [
        {
          "name": "Epamine PC17",
          "type": "crosslinker",
          "amount_value": 30,
          "amount_unit": "wt%"
        },
        {
          "name": "2,4,6-tris(dimethylaminomethyl)phenol",
          "type": "accelerator",
          "amount_value": 1,
          "amount_unit": "wt%"
        },
        {
          "name": "Tire Waste",
          "type": "filler",
          "amount_value": 20,
          "amount_unit": "wt%"
        }
      ],
      "is_homopolymer": false
    },
    "processing_history": "NPEF epoxy composite with 20 wt% Tire Waste (TW). TW mixed with epoxy matrix (1200 rpm, 3 h), ultrasounded (60 min, 60ºC). Hardener and accelerator added, degassed 60 min RT, cured 24h (40ºC to 120ºC). ASTM D 638 specimens. Young's modulus measured by uniaxial tensile test according to ASTM D 638.",
    "hierarchical_structure": "Epoxy matrix with dispersed tire waste filler. Characterized by SEM and XRD.",
    "properties": {
      "E": {
        "value": [
          5.2
        ],
        "unit": "GPa"
      }
    },
    "analysis_with_hierarchical_structure": {
      "descriptive_text": "The sample comprises a Bisphenol A-type epoxy resin (NPEF) matrix crosslinked with 30 wt% Epamine PC17 and accelerated by 1 wt% 2,4,6-tris(dimethylaminomethyl)phenol. This thermoset system was reinforced with 20 wt% Tire Waste filler, which was dispersed into the epoxy matrix via high-shear mixing at 1200 rpm for 3 hours followed by ultrasonication for 60 minutes at 60ºC. Following the addition of the hardener and accelerator, the mixture was degassed for 60 minutes at room temperature and cured over 24 hours with a temperature profile ranging from 40ºC to 120ºC. The resulting hierarchical structure consists of an epoxy matrix with dispersed tire waste filler, characterized by SEM and XRD, with ASTM D 638 specimens prepared for Young's modulus measurement via uniaxial tensile testing.",
      "reasoning_analysis": "Increasing Factors: The formation of a dense three-dimensional network through the reaction with 30 wt% Epamine PC17 crosslinker significantly restricts chain segment mobility, inherently increasing the stiffness of the epoxy matrix. Additionally, the thermal curing schedule up to 120ºC ensures high conversion of functional groups, maximizing the crosslink density, while the ultrasonication and high-shear mixing promote uniform filler dispersion, minimizing defect-induced compliance. Decreasing Factors: The incorporation of 20 wt% Tire Waste introduces a compliant elastomeric phase into the rigid glassy epoxy matrix, which typically lowers the overall composite stiffness according to rule-of-mixtures behavior. Furthermore, potential incompatibility between the hydrophobic tire rubber surface and the epoxy matrix may lead to weak interfacial adhesion, reducing stress transfer efficiency and effectively decreasing the measured modulus. Dominant Factor: While the highly crosslinked epoxy network provides the fundamental structural rigidity, the inclusion of the compliant tire waste filler at 20 wt% is the dominant factor qualitatively reducing the Young's Modulus relative to a neat epoxy system, as the soft filler phase outweighs the stiffening contributions of the processing-induced dispersion and crosslink density optimization."
    },
    "analysis_without_hierarchical_structure": {
      "descriptive_text": "The sample comprises a Bisphenol A-type epoxy resin (NPEF) matrix reinforced with 20 wt% Tire Waste filler. The formulation incorporates 30 wt% Epamine PC17 as a crosslinking agent and 1 wt% 2,4,6-tris(dimethylaminomethyl)phenol as an accelerator. Preparation involved mixing the Tire Waste with the epoxy matrix at 1200 rpm for 3 hours, followed by ultrasonication for 60 minutes at 60°C to ensure dispersion. After adding the hardener and accelerator, the mixture was degassed for 60 minutes at room temperature and cured over 24 hours with a temperature ramp from 40°C to 120°C. Mechanical characterization was performed via uniaxial tensile testing according to ASTM D 638 to determine the Young's modulus.",
      "reasoning_analysis": "Increasing Factors: The formation of a densely crosslinked thermoset network via the reaction between NPEF epoxy and Epamine PC17 creates a rigid structure that inherently resists deformation. The stepwise thermal curing process from 40°C to 120°C ensures high conversion of functional groups, maximizing crosslink density and intrinsic matrix stiffness, while ultrasonication promotes homogeneous filler dispersion to minimize stress concentration defects. Decreasing Factors: The incorporation of 20 wt% Tire Waste introduces a compliant rubbery phase with a significantly lower intrinsic modulus compared to the cured epoxy matrix, which generally reduces the overall composite stiffness according to rule-of-mixtures behavior. Additionally, potential interfacial incompatibility between the hydrophobic rubber particles and the epoxy matrix could limit stress transfer efficiency, further depressing the modulus. Dominant Factor: The continuous rigid epoxy network serves as the dominant factor determining the overall stiffness. While the rubber filler decreases the modulus relative to a neat resin, the structural integrity and load-bearing capacity at this loading level remain primarily governed by the high crosslink density of the matrix phase established during the thermal curing cycle."
    }
  },
  {
    "doi": "10.1039/c7ra08886h",
    "title": "High mechanical properties of epoxy networks with dangling chains and tunable microphase separation structure",
    "year": 2017,
    "chemical_composition": {
      "repeat_unit_psmiles": null,
      "monomers": [
        {
          "name": "Bisphenol F diglycidyl ether",
          "smiles": "C1OC1COC2=CC=C(CC3=CC=C(C=C3)OCC4CO4)C=C2",
          "ratio_value": 100,
          "ratio_unit": "mass parts"
        },
        {
          "name": "4,4'-diaminodiphenylmethane",
          "smiles": "Nc1ccc(Cc2ccc(N)cc2)cc1",
          "ratio_value": 75,
          "ratio_unit": "molar % (of curing agent)"
        },
        {
          "name": "4,4'-diaminodicyclohexylmethane",
          "smiles": "NC1CCC(Cc2CCC(N)CC2)CC1",
          "ratio_value": 25,
          "ratio_unit": "molar % (of curing agent)"
        },
        {
          "name": "n-Octylamine",
          "smiles": "CCCCCCCCN",
          "ratio_value": 5,
          "ratio_unit": "mass parts per 100 epoxy"
        }
      ],
      "additives": [],
      "is_homopolymer": false
    },
    "processing_history": "DGEBF mixed with DDM/H-DDM (25/75 molar) and n-octylamine (5 mass%). Stirred 10 min. Pre-cured 60 °C/2 h. Cured 100 °C/2 h, 130 °C/2 h, 150 °C/4 h. Tensile test at room temperature, GB/T 1040.2-2006.",
    "hierarchical_structure": "Uniformly distributed tiny phases observed by AFM. Amorphous (WAXS).",
    "properties": {
      "E": {
        "value": [
          3.1
        ],
        "unit": "GPa"
      }
    },
    "analysis_with_hierarchical_structure": {
