Repository: hhtrick/HHT-code

# HHT training framework

This directory contains model training, embedding precomputation, inference, article-level baselines and the curated datasets. All commands below assume that the working directory is `train_code/`.

## 3. Datasets and fixed partitions

Each main dataset is a JSON array at `dataset/{property}/{property}.json`. Entries contain source metadata, `chemical_composition`, `processing_history`, `hierarchical_structure`, `properties`, and two generated-analysis objects. Targets are stored as `properties[property]["value"]`; source metadata and target values are not predictive input fields.

| Property | Train | Validation | Test | Total |
|---|---:|---:|---:|---:|

File: train_code/continue_train_dataset/E/E.json (part 17 of 106)
[
      "descriptive_text": "The sample comprises a thermosetting epoxy network synthesized from Bisphenol F diglycidyl ether (DGEBF) resin reacted with a mixed amine curing system consisting of 75 mol% 4,4'-diaminodiphenylmethane (DDM) and 25 mol% 4,4'-diaminodicyclohexylmethane (H-DDM), alongside 5 mass parts of n-octylamine per 100 parts epoxy. The formulation was stirred for 10 minutes and subjected to a sequential thermal curing protocol involving pre-curing at 60 °C for 2 hours followed by stepwise curing at 100 °C, 130 °C, and 150 °C. Structural analysis indicates an amorphous matrix with uniformly distributed tiny phases observed via AFM, and the mechanical properties were assessed using tensile testing at room temperature according to GB/T 1040.2-2006.",
      "reasoning_analysis": "Increasing Factors: The predominant use of the aromatic amine 4,4'-diaminodiphenylmethane (DDM) introduces rigid phenyl rings into the network backbone, significantly restricting chain segment mobility and enhancing stiffness. Furthermore, the high-temperature stepwise curing schedule up to 150 °C ensures a high degree of conversion and crosslink density, minimizing free volume and maximizing the elastic response of the glassy network. Decreasing Factors: The selection of Bisphenol F diglycidyl ether (DGEBF) provides a slightly more flexible backbone compared to Bisphenol A analogs due to the absence of the methyl bridge, inherently lowering stiffness. Additionally, the incorporation of n-octylamine introduces long aliphatic chains that act as internal plasticizers and may terminate network growth, increasing free volume and reducing intermolecular cohesion. The observed phase separation into tiny phases may also indicate the presence of softer domains that could compromise the bulk modulus. Dominant Factor: The high crosslink density and rigid aromatic character established by the majority DDM component and rigorous thermal curing schedule qualitatively dominate the mechanical behavior, maintaining a high Young's Modulus characteristic of structural thermosets, although the absolute value is attenuated by the flexible DGEBF backbone and the plasticizing effect of the n-octylamine modifier."
    },
    "analysis_without_hierarchical_structure": {
      "descriptive_text": "The polymer sample comprises a Bisphenol F diglycidyl ether (DGEBF) epoxy matrix cured with a mixed amine system consisting of 75 molar % 4,4'-diaminodiphenylmethane (DDM) and 25 molar % 4,4'-diaminodicyclohexylmethane (H-DDM), incorporating 5 mass parts of n-octylamine per 100 parts of epoxy. The preparation involved stirring the mixture for 10 minutes followed by a multi-step thermal curing schedule including pre-curing at 60 °C for 2 hours and sequential curing stages at 100 °C, 130 °C, and 150 °C. Mechanical characterization was performed via tensile testing at room temperature in accordance with GB/T 1040.2-2006.",
      "reasoning_analysis": "Increasing Factors: The formation of a densely crosslinked thermoset network through the reaction of the multifunctional DGEBF epoxy with the tetrafunctional diamine curing agents significantly restricts chain segmental mobility, thereby increasing the Young's Modulus. Furthermore, the high proportion of aromatic rings introduced by the DDM curing agent enhances backbone rigidity through steric hindrance and intermolecular interactions, while the high-temperature post-curing stage ensures high conversion rates and maximizes crosslink density. Decreasing Factors: The incorporation of n-octylamine, a monofunctional amine, acts as a chain terminator that reduces the overall crosslink density of the network and introduces flexible aliphatic octyl side chains, which increase free volume and segmental mobility, effectively plasticizing the matrix and lowering the modulus. Additionally, the substitution of a portion of the rigid aromatic DDM with the slightly more flexible cycloaliphatic H-DDM may marginally reduce the intrinsic stiffness of the network compared to a pure aromatic system. Dominant Factor: The intrinsic rigidity of the aromatic epoxy network establishes the primary high-modulus behavior characteristic of rigid thermosets; however, the reduction in crosslink density induced by the n-octylamine is the dominant factor determining the specific modulus value relative to a unmodified counterpart, creating a balance between network stiffness and modifier-induced flexibility."
    }
  },
  {
    "doi": "10.1039/c7ra08886h",
    "title": "High mechanical properties of epoxy networks with dangling chains and tunable microphase separation structure",
    "year": 2017,
    "chemical_composition": {
      "repeat_unit_psmiles": null,
      "monomers": [
        {
          "name": "Bisphenol F diglycidyl ether",
          "smiles": "C1OC1COC2=CC=C(CC3=CC=C(C=C3)OCC4CO4)C=C2",
          "ratio_value": 100,
          "ratio_unit": "mass parts"
        },
        {
          "name": "4,4'-diaminodiphenylmethane",
          "smiles": "Nc1ccc(Cc2ccc(N)cc2)cc1",
          "ratio_value": 50,
          "ratio_unit": "molar % (of curing agent)"
        },
        {
          "name": "4,4'-diaminodicyclohexylmethane",
          "smiles": "NC1CCC(Cc2CCC(N)CC2)CC1",
          "ratio_value": 50,
          "ratio_unit": "molar % (of curing agent)"
        },
        {
          "name": "n-Octylamine",
          "smiles": "CCCCCCCCN",
          "ratio_value": 5,
          "ratio_unit": "mass parts per 100 epoxy"
        }
      ],
      "additives": [],
      "is_homopolymer": false
    },
    "processing_history": "DGEBF mixed with DDM/H-DDM (50/50 molar) and n-octylamine (5 mass%). Stirred 10 min. Pre-cured 60 °C/2 h. Cured 100 °C/2 h, 130 °C/2 h, 150 °C/4 h. Tensile test at room temperature, GB/T 1040.2-2006.",
    "hierarchical_structure": "Little phase separation observed by AFM. Amorphous (WAXS).",
    "properties": {
      "E": {
        "value": [
          3.3
        ],
        "unit": "GPa"
      }
    },
    "analysis_with_hierarchical_structure": {
      "descriptive_text": "The sample comprises a Bisphenol F diglycidyl ether (DGEBF) epoxy resin matrix cured with an equimolar mixture of aromatic 4,4'-diaminodiphenylmethane (DDM) and cycloaliphatic 4,4'-diaminodicyclohexylmethane (H-DDM) curing agents, modified with 5 mass parts of n-octylamine per 100 parts epoxy. The mixture was stirred for 10 minutes and subjected to a multi-step thermal curing protocol consisting of pre-curing at 60 °C for 2 hours followed by sequential curing stages at 100 °C, 130 °C, and 150 °C for 2, 2, and 4 hours respectively. Structural analysis indicated an amorphous morphology with minimal phase separation observed via AFM and WAXS, and mechanical characterization was performed using tensile testing at room temperature according to GB/T 1040.2-2006.",
      "reasoning_analysis": "Increasing Factors: The presence of rigid aromatic rings within both the DGEBF backbone and the DDM curing agent component significantly restricts segmental mobility, intrinsically enhancing the stiffness of the network. Furthermore, the extensive high-temperature curing schedule up to 150 °C promotes high conversion of epoxy groups, maximizing the crosslink density which is directly correlated with increased E. Decreasing Factors: The incorporation of 4,4'-diaminodicyclohexylmethane (H-DDM) introduces cycloaliphatic structures which are more flexible than their aromatic counterparts, thereby reducing the overall backbone rigidity. Additionally, the inclusion of n-octylamine, a monoamine, acts as a chain terminator that lowers the final crosslink density compared to a stoichiometric diamine system, while its long alkyl chain introduces free volume and flexible segments that further depress the E. Dominant Factor: The high crosslink density and rigid aromatic content achieved through the rigorous thermal curing profile qualitatively dominate the mechanical response, establishing a stiff thermoset network; however, the specific blend of flexibilizing curing agents and the chain-terminating modifier serves to tune the E to a lower value than would be observed in a purely aromatic, unmodified epoxy system."
    },
    "analysis_without_hierarchical_structure": {
      "descriptive_text": "The sample consists of a thermosetting epoxy network derived from Bisphenol F diglycidyl ether resin. The curing agent system comprises an equimolar mixture of the aromatic amine 4,4'-diaminodiphenylmethane and the cycloaliphatic amine 4,4'-diaminodicyclohexylmethane, supplemented with 5 mass parts of n-octylamine per 100 parts of epoxy resin. The mixture was stirred for 10 minutes and subjected to a multi-step thermal curing protocol involving pre-curing at 60 °C for 2 hours, followed by sequential curing stages at 100 °C, 130 °C, and 150 °C for 2, 2, and 4 hours respectively. Mechanical characterization was performed via tensile testing at room temperature according to the GB/T 1040.2-2006 standard.",
      "reasoning_analysis": "Increasing Factors: The incorporation of 4,4'-diaminodiphenylmethane introduces rigid aromatic rings into the polymer backbone, which restricts segmental motion and drives E upward. Furthermore, the multi-step thermal curing protocol culminating at 150 °C ensures a high degree of crosslinking conversion between the epoxy resin and the diamine curing agents, creating a dense network structure that inherently increases E. Decreasing Factors: The addition of n-octylamine, a monoamine with a long flexible aliphatic chain, acts as a chain terminator and internal plasticizer, which increases free volume and reduces the overall crosslink density, thereby driving E downward. Additionally, the inclusion of 4,4'-diaminodicyclohexylmethane introduces cycloaliphatic structures which are inherently more flexible than the aromatic counterparts, contributing to a reduction in chain rigidity. Dominant Factor: The high crosslink density and structural rigidity provided by the aromatic diamine component and the rigorous thermal curing schedule qualitatively dominate the final E behavior, establishing a stiff network framework that persists despite the softening influence of the low-loading monoamine modifier."
    }
  },
  {
    "doi": null,
    "title": "Properties of Epoxy Networks Derived from the Reaction of Diglycidyl Ether of Bisphenol A with Polyhedral Oligomeric Silsesquioxanes Bearing OH-Functionalized Organic Substituents",
    "year": 2003,
    "chemical_composition": {
      "repeat_unit_psmiles": null,
      "monomers": [
        {
          "name": "Diglycidyl Ether of Bisphenol A",
          "smiles": "CC(C)(c1ccc(OCC2CO2)cc1)c1ccc(OCC2CO2)cc1",
          "ratio_value": null,
          "ratio_unit": null
        }
      ],
      "additives": [
        {
          "name": "Polyhedral Oligomeric Silsesquioxane",
          "type": "reactive nanofiller",
          "amount_value": 0,
          "amount_unit": "wt%"
        },
        {
          "name": "Benzyldimethylamine",
          "type": "initiator",
          "amount_value": 4.4,
          "amount_unit": "wt%"
        }
      ],
      "is_homopolymer": true
    },
    "processing_history": "Cured for 3 h at 80 °C and then 3 h at 120 °C. Young's modulus measured by uniaxial compression test at 1 mm/min crosshead speed, 20 °C, using Instron 4467 universal testing machine.",
    "hierarchical_structure": "Amorphous epoxy network. Crosslink density determined from rubbery modulus.",
    "properties": {
      "E": {
        "value": [
          2.8
        ],
        "unit": "GPa"
      }
    },
    "analysis_with_hierarchical_structure": {
      "descriptive_text": "The sample comprises an amorphous epoxy network synthesized from Diglycidyl Ether of Bisphenol A (DGEBA) monomers using 4.4 wt% Benzyldimethylamine as an initiator. The material underwent a staged thermal curing process consisting of 3 hours at 80 °C followed by 3 hours at 120 °C to finalize the crosslinked structure. Mechanical properties were evaluated via uniaxial compression testing at 20 °C with a crosshead speed of 1 mm/min using an Instron 4467 universal testing machine, and the network crosslink density was derived from the rubbery modulus.",
      "reasoning_analysis": "Increasing Factors: The presence of rigid aromatic bisphenol A structures within the DGEBA repeating units provides intrinsic backbone stiffness, while the thermal curing history (80 °C and 120 °C) facilitates the formation of a dense covalent crosslinked network that significantly restricts chain segment mobility. The incorporation of the amine initiator ensures network formation, contributing to the structural integrity required for load bearing. Decreasing Factors: The amorphous nature of the epoxy network lacks the reinforcing effect of crystalline domains found in semi-crystalline polymers, which typically yield higher moduli. Additionally, the specified 0 wt% loading of Polyhedral Oligomeric Silsesquioxane indicates the absence of rigid nanofillers that would otherwise enhance stiffness through composite reinforcement. Potential free volume associated with the network formation and any unreacted species may also slightly reduce the overall stiffness. Dominant Factor: The intrinsic rigidity of the aromatic backbone combined with the constraints imposed by the chemically crosslinked network structure qualitatively dominates the mechanical response, establishing a solid glassy modulus typical of cured epoxy resins, despite the lack of external filler reinforcement."
    },
    "analysis_without_hierarchical_structure": {
      "descriptive_text": "The sample comprises a crosslinked epoxy network synthesized from Diglycidyl Ether of Bisphenol A monomers initiated by 4.4 wt% Benzyldimethylamine. The material underwent a stepwise thermal curing process consisting of 3 hours at 80 °C followed by 3 hours at 120 °C to facilitate network formation. Subsequent mechanical characterization involved measuring the Young's modulus via a uniaxial compression test at a crosshead speed of 1 mm/min and 20 °C using an Instron 4467 universal testing machine.",
      "reasoning_analysis": "Increasing Factors: The presence of bulky bisphenol A aromatic structures within the monomer backbone provides intrinsic rigidity and steric hindrance, which restricts chain segment mobility and increases stiffness. Furthermore, the stepwise thermal curing history up to 120 °C promotes high conversion of epoxide groups and establishes a dense covalent crosslink network, significantly enhancing the resistance to deformation. Decreasing Factors: The homopolymerization mechanism results in a network connected by flexible ether linkages, which offer greater segmental freedom compared to networks formed with rigid diamine hardeners, potentially lowering the modulus. Additionally, the material functions as a neat resin without rigid filler reinforcement, lacking the composite stiffening effect that would otherwise restrict matrix deformation. Dominant Factor: The high crosslink density achieved through the elevated temperature curing cycle combined with the rigid aromatic content of the DGEBA backbone qualitatively dominates the mechanical response, ensuring the material exhibits the high stiffness characteristic of a glassy thermoset at 20 °C despite the flexible ether connections."
    }
  },
  {
    "doi": "10.1039/c6ra16418h",
    "title": "Structure, morphology and properties of epoxy networks with dangling chains cured by anhydride",
    "year": 2016,
    "chemical_composition": {
      "repeat_unit_psmiles": null,
      "monomers": [
        {
          "name": "Bisphenol F diglycidyl ether",
          "smiles": "C1OC1COc2ccc(Cc3ccc(OCC4OC4)cc3)cc2",
          "ratio_value": 40,
          "ratio_unit": "parts (molar ratio of epoxy group)"
        },
        {
          "name": "Dodecyl glycidyl ether",
          "smiles": "CCCCCCCCCCCCOCC1OC1",
          "ratio_value": 1,
          "ratio_unit": "parts (molar ratio of epoxy group)"
        },
        {
          "name": "Hexahydrophthalic anhydride",
          "smiles": "O=C1OC(=O)C2CCCCC12",
          "ratio_value": 41,
          "ratio_unit": "parts (molar ratio of epoxy group)"
        }
      ],
      "additives": [
        {
          "name": "Tris-(dimethylaminomethyl)phenol",
          "type": "accelerator",
          "amount_value": 0.5,
          "amount_unit": "wt% of HHPA"
        }
      ],
      "is_homopolymer": false
    },
    "processing_history": "DGEBF mixed with DGE, HHPA and DMP-30, stirred 15 min. Heated at 90 °C for 3 h, 120 °C for 3 h, 150 °C for 1 h. Tensile modulus measured by tensile tester (SANS UTM5205XHD) at room temperature according to GB/T 1040.2-2006.",
    "hierarchical_structure": "Multidimensional phase structures. Amorphous (no crystallization by WAXS).",
    "properties": {
      "E": {
        "value": [
          3.1
        ],
        "unit": "GPa"
      }
    },
    "analysis_with_hierarchical_structure": {
      "descriptive_text": "The sample comprises a cured epoxy thermoset network derived from Bisphenol F diglycidyl ether and Hexahydrophthalic anhydride, modified with a minor fraction of Dodecyl glycidyl ether and accelerated by Tris-(dimethylaminomethyl)phenol. The formulation was mixed and subjected to a stepwise thermal curing cycle at 90 °C, 120 °C, and 150 °C to promote network formation. Structural analysis reveals an amorphous morphology with multidimensional phase structures, and the tensile modulus was characterized at room temperature using a universal testing machine following GB/T 1040.2-2006 standards.",
      "reasoning_analysis": "Increasing Factors: The presence of rigid aromatic rings within the Bisphenol F backbone restricts segmental rotation, inherently driving the Young's Modulus higher. Furthermore, the near-stoichiometric balance between epoxy and anhydride groups, facilitated by the accelerator and high-temperature post-curing, promotes a high crosslink density which significantly restricts chain mobility and elevates the modulus. Decreasing Factors: The incorporation of Dodecyl glycidyl ether introduces long aliphatic chains into the network, which act as internal plasticizers by increasing free volume and enhancing local chain flexibility, thereby reducing the overall modulus. Additionally, the confirmed amorphous structure lacks crystalline domains that could otherwise provide physical reinforcement. Dominant Factor: The high crosslink density and intrinsic rigidity of the aromatic epoxy-anhydride network qualitatively dominate the mechanical behavior, outweighing the softening effect of the minor aliphatic modifier, thus establishing a stiff network structure relative to linear or purely aliphatic counterparts."
    },
    "analysis_without_hierarchical_structure": {
      "descriptive_text": "The sample comprises a thermosetting epoxy network formulated from Bisphenol F diglycidyl ether (40 parts), Dodecyl glycidyl ether (1 part), and Hexahydrophthalic anhydride (41 parts) based on molar ratios of epoxy groups. The system was catalyzed by Tris-(dimethylaminomethyl)phenol at 0.5 wt% relative to the anhydride. Preparation involved stirring the components for 15 minutes followed by a step-wise thermal curing schedule comprising 3 hours at 90 °C, 3 hours at 120 °C, and a final post-cure at 150 °C for 1 hour. The tensile modulus was subsequently characterized at room temperature using a tensile tester in accordance with GB/T 1040.2-2006 standards.",
      "reasoning_analysis": "Increasing Factors: The presence of the rigid aromatic Bisphenol F backbone combined with the cycloaliphatic Hexahydrophthalic anhydride curing agent creates a densely crosslinked structure with restricted segmental mobility, inherently driving the Young's Modulus (E) upward. Furthermore, the step-wise thermal curing history ensures high conversion of epoxy groups, maximizing crosslink density and structural integrity. Decreasing Factors: The incorporation of Dodecyl glycidyl ether introduces long aliphatic chains into the network, which act as internal plasticizers by increasing free volume and enhancing chain flexibility, thereby qualitatively reducing the stiffness. Dominant Factor: Despite the presence of the flexibilizing agent, the overwhelming molar proportion of the rigid aromatic resin and cycloaliphatic hardener establishes a highly stiff network architecture that qualitatively dominates the final modulus behavior, ensuring the material retains high structural rigidity characteristic of cured epoxy systems."
    }
  },
  {
    "doi": "10.1016/j.compstruct.2019.111514",
    "title": "Simulation of compression moulding process for long-fibre reinforced thermoset composites considering fibre bending",
    "year": 2019,
    "chemical_composition": {
      "repeat_unit_psmiles": null,
      "monomers": [],
      "additives": [
        {
          "name": "Carbon fibres",
          "type": "filler",
          "amount_value": 55,
          "amount_unit": "wt%"
        }
      ],
      "is_homopolymer": false
    },
    "processing_history": "Long-fibre-reinforced composite prepreg (Lytex 4197). Compression moulded at 150 °C under 600 kN for approximately 600 s. Material properties listed in Table 1 (reference temperature 23 °C).",
    "hierarchical_structure": "50 mm long carbon fibres randomly distributed (in-plane) in 2 mm thick prepreg sheets. Fibre weight fraction 55%.",
    "properties": {
      "E": {
        "value": [
          75.8
        ],
        "unit": "GPa"
      }
    },
    "analysis_with_hierarchical_structure": {
      "descriptive_text": "The material is a long-fibre-reinforced composite system identified as Lytex 4197, comprising carbon fibres embedded within a polymer matrix. The composite contains 55 wt% carbon fibres that are 50 mm in length and randomly distributed within the plane of 2 mm thick prepreg sheets. Processing was conducted via compression moulding at 150 °C under a load of 600 kN for approximately 600 seconds to consolidate the layers. The resulting hierarchical structure features a high fraction of reinforcement phase dispersed in the matrix, with material properties evaluated at a reference temperature of 23 °C.",
      "reasoning_analysis": "Increasing Factors: The incorporation of carbon fibres at a substantial loading of 55 wt% serves as the primary mechanism for enhancing the modulus, given the intrinsically high stiffness of carbon relative to polymer matrices. The processing history involving compression moulding under high pressure (600 kN) facilitates dense packing and effective wetting of the fibres by the matrix, minimizing voids and optimizing interfacial stress transfer. Furthermore, the 50 mm fibre length allows for efficient load transfer through shear lag mechanisms, approaching the mechanical efficiency of continuous fibres. Decreasing Factors: The random in-plane distribution of the fibres introduces an orientation efficiency factor less than unity, meaning the modulus in any specific loading direction will be lower than that of a unidirectionally aligned composite. Additionally, the overall modulus is diluted by the presence of the polymer matrix, which possesses a significantly lower intrinsic stiffness than the reinforcement. If the 600 s cycle at 150 °C was insufficient for complete matrix curing, the resulting lower crosslink density could reduce the matrix contribution to the composite stiffness. Dominant Factor: The high weight fraction and exceptional intrinsic stiffness of the carbon fibres qualitatively dominate the mechanical behavior. Despite the reduction in efficiency caused by random orientation, the reinforcement phase dictates the composite modulus, ensuring it remains significantly higher than that of the unreinforced matrix material."
    },
    "analysis_without_hierarchical_structure": {
      "descriptive_text": "The sample consists of a long-fibre-reinforced composite prepreg designated as Lytex 4197, incorporating carbon fibres as a reinforcing filler at a concentration of 55 wt% within a polymer matrix. The material was processed via compression moulding at 150 °C under a substantial load of 600 kN for approximately 600 seconds to ensure consolidation, with final properties evaluated at a reference temperature of 23 °C.",
      "reasoning_analysis": "Increasing Factors: The high weight fraction of carbon fibres (55 wt%) introduces a rigid phase with a significantly higher intrinsic stiffness than the polymer matrix, directly elevating the composite modulus according to rule-of-mixtures principles. Furthermore, the compression moulding history at elevated temperature and high pressure facilitates effective fibre wetting and void reduction, optimizing interfacial stress transfer and maximizing the structural integrity of the laminate. Decreasing Factors: The continuous polymer matrix phase remains inherently compliant compared to the carbon reinforcement, acting as a soft phase that dilutes the overall stiffness relative to a pure fibre bundle. Additionally, any potential fibre misalignment induced during the flow of the prepreg under moulding pressure or residual thermal stresses from cooling could introduce microstructural anisotropy or defects that slightly reduce the effective modulus. Dominant Factor: The high loading of the rigid carbon fibre reinforcement qualitatively dominates the mechanical behavior, establishing a high-stiffness regime that outweighs the compliance of the matrix and potential processing-induced imperfections."
    }
  },
  {
    "doi": "10.1177/0021998317749712",
    "title": "Characterization of tensile property of high-performance fiber bundles combined with epoxy resin using advanced video extensometer",
    "year": 2018,
    "chemical_composition": {
      "repeat_unit_psmiles": null,
      "monomers": [
        {
          "name": "Epoxy resin",
          "smiles": null,
          "ratio_value": 100,
          "ratio_unit": "mass parts"
        },
        {
          "name": "Curing agent",
          "smiles": null,
          "ratio_value": 84,
          "ratio_unit": "mass parts"
        }
      ],
      "additives": [
        {
          "name": "M40JB Carbon fiber",
          "type": "reinforcement",
          "amount_value": null,
          "amount_unit": null
        }
      ],
      "is_homopolymer": false
    },
    "processing_history": "Fiber bundles impregnated with epoxy resin and curing agent (mass ratio 100:84), cured at 120 °C for 3 h. Young's modulus measured by advanced video extensometer (AVE). Light source: Area light. Sampling frequency: 15 fps. Crosshead speed as per initial setup.",
    "hierarchical_structure": "Multifilament fiber bundle impregnated with epoxy resin.",
    "properties": {
      "E": {
        "value": [
          367.8
        ],
        "unit": "GPa"
      }
    },
    "analysis_with_hierarchical_structure": {
      "descriptive_text": "The sample comprises a composite material formed from an epoxy resin matrix and a curing agent mixed at a mass ratio of 100 parts to 84 parts, reinforced with M40JB carbon fibers. The fabrication process involved impregnating multifilament fiber bundles with the resin mixture, followed by thermal curing at 120 °C for 3 hours to solidify the structure. The resulting hierarchical architecture consists of epoxy-impregnated multifilament fiber bundles, and the mechanical characterization was conducted using an advanced video extensometer with area light illumination at a sampling frequency of 15 fps.",
      "reasoning_analysis": "Increasing Factors: The incorporation of M40JB carbon fibers provides a significant increase in stiffness due to the high intrinsic Young's modulus of the carbon reinforcement compared to the polymer matrix. The thermal curing history at 120 °C for 3 hours facilitates crosslinking within the epoxy network, enhancing matrix rigidity and improving interfacial stress transfer efficiency. Additionally, the multifilament bundle structure implies a degree of fiber alignment along the loading direction, which maximizes the contribution of the fibers to the longitudinal modulus according to composite theory. Decreasing Factors: The epoxy matrix acts as the compliant phase with an inherently lower modulus than the reinforcement, limiting the upper bound of the composite stiffness based on the rule of mixtures. The impregnation process may introduce microvoids or regions of incomplete wetting between the fiber bundles and the resin, which act as defects that reduce the effective load-bearing area. Furthermore, the specific stoichiometry of the curing agent could influence the crosslink density; if not optimized, it might result in a matrix with lower than optimal rigidity. Dominant Factor: The high-modulus carbon fiber reinforcement is the dominant factor governing the Young's modulus of this system. While the matrix properties and processing-induced microstructure modulate the efficiency of load transfer, the intrinsic stiffness and alignment of the M40JB fibers overwhelmingly dictate the macroscopic elastic response, yielding a modulus significantly higher than that of the neat cured epoxy."
    },
    "analysis_without_hierarchical_structure": {
      "descriptive_text": "The sample comprises a composite system consisting of an epoxy resin and a curing agent blended at a mass ratio of 100:84, reinforced with M40JB carbon fiber bundles. The material was prepared by impregnating the fiber bundles with the resin mixture followed by thermal curing at 120 °C for 3 hours to establish the crosslinked network. The Young's modulus was subsequently characterized using an advanced video extensometer (AVE) with an area light source at a sampling frequency of 15 fps.",
      "reasoning_analysis": "Increasing Factors: The incorporation of M40JB carbon fibers provides a substantial increase in stiffness due to the high intrinsic modulus of the reinforcement phase, which dominates the composite behavior along the fiber direction. Additionally, the thermal curing process at 120 °C for 3 hours facilitates the development of a highly crosslinked epoxy matrix, restricting polymer chain mobility and enhancing the matrix contribution to the overall rigidity. Decreasing Factors: Inefficiencies during the impregnation process, such as void formation or incomplete wetting of the fiber bundles, may create defects that hinder effective stress transfer between the matrix and fibers, potentially reducing the measured modulus. Furthermore, if the curing cycle resulted in incomplete conversion, the crosslink density would be lower than optimal, leading to a softer matrix phase. Dominant Factor: The presence of the high-modulus M40JB carbon fiber reinforcement is the dominant factor determining the Young's modulus. While the matrix crosslinking and processing quality influence the baseline properties and interfacial strength, the exceptional stiffness of the carbon fibers overwhelmingly dictates the macroscopic mechanical response of the composite system."
    }
  },
  {
    "doi": "10.1039/c2jm30830d",
    "title": "Tunable reinforcement of epoxy-silica nanocomposites with ionic liquids†",
    "year": 2012,
    "chemical_composition": {
      "repeat_unit_psmiles": null,
      "monomers": [
        {
          "name": "Diglycidyl ether of bisphenol A",
          "smiles": "CC(C)(c1ccc(OCC2OC2)cc1)c3ccc(OCC4OC4)cc3",
          "ratio_value": 50,
          "ratio_unit": "mol%"
        },
        {
          "name": "Jeffamine D2000",
          "smiles": "NCC(C)OCC(C)N",
          "ratio_value": 50,
          "ratio_unit": "mol%"
        }
      ],
      "additives": [],
      "is_homopolymer": false
    },
    "processing_history": "Neat epoxy network prepared by curing DGEBA with Jeffamine D2000 (stoichiometric 1:1 functionality ratio). Cured 2 h at 60 °C, 2 days at 130 °C, post-cured 2 h at 150 °C under vacuum. Young's modulus measured by tensile test at 22 °C, crosshead speed 1 mm/min, Instron 5800.",
    "hierarchical_structure": "Amorphous epoxy network. No silica filler.",
    "properties": {
      "E": {
        "value": [
          0.0043
        ],
        "unit": "GPa"
      }
    },
    "analysis_with_hierarchical_structure": {
      "descriptive_text": "The sample consists of an amorphous, neat epoxy network synthesized from a stoichiometric mixture of Diglycidyl ether of bisphenol A (DGEBA) and Jeffamine D2000 polyetheramine curing agent in a 50:50 mol% ratio. The material was prepared without silica fillers or additional additives through a multi-stage thermal curing process involving an initial cure at 60 °C for 2 hours, followed by 2 days at 130 °C, and a final vacuum post-cure at 150 °C for 2 hours. Mechanical characterization was performed via tensile testing at 22 °C with a crosshead speed of 1 mm/min using an Instron 5800 system to determine the Young's modulus.",
      "reasoning_analysis": "Increasing Factors: The rigid bisphenol A backbone within the DGEBA monomer provides intrinsic stiffness through aromatic ring resistance to deformation, while the formation of a covalently crosslinked network structure restricts large-scale chain slippage. Additionally, the extensive thermal curing schedule, including a vacuum post-cure at 150 °C, ensures high conversion and densification, minimizing free volume that could otherwise comply under stress. Decreasing Factors: The incorporation of Jeffamine D2000 introduces long, flexible polyether segments between crosslinking points, significantly increasing the molecular weight between crosslinks and enhancing chain segment mobility. The explicit absence of rigid reinforcing fillers removes potential composite stiffening effects, and the amorphous nature of the network lacks the reinforcing contribution of crystalline domains. Dominant Factor: While the aromatic content and crosslinking provide a baseline structural integrity, the high flexibility and length of the Jeffamine D2000 curing agent chains qualitatively dominate the mechanical response. This results in a network with significantly lower stiffness compared to epoxies cured with short-chain hardeners, as the long polyether spacers act as internal plasticizers that govern the bulk elastic deformation behavior."
    },
    "analysis_without_hierarchical_structure": {
      "descriptive_text": "The sample consists of a neat epoxy network synthesized from Diglycidyl ether of bisphenol A (DGEBA) and Jeffamine D2000 in a stoichiometric 1:1 functionality ratio, corresponding to 50 mol% each. The material was prepared via a multi-step thermal curing process, initially held at 60 °C for 2 hours, followed by 2 days at 130 °C, and finally post-cured under vacuum at 150 °C for 2 hours. The Young's modulus was subsequently characterized using a tensile test performed at 22 °C with a crosshead speed of 1 mm/min on an Instron 5800 universal testing machine.",
      "reasoning_analysis": "Increasing Factors: The presence of rigid aromatic bisphenol A structures within the DGEBA monomer restricts backbone rotation through steric hindrance, intrinsically driving the modulus higher. Furthermore, the processing history involving a rigorous thermal post-cure at 150 °C under vacuum ensures a high degree of crosslinking conversion and removes volatile plasticizers, minimizing free volume and enhancing network stiffness. Decreasing Factors: The incorporation of Jeffamine D2000 introduces long, flexible aliphatic polyether chains between the crosslink nodes, significantly increasing the molecular weight between crosslinks and facilitating greater segmental mobility, which drives the modulus down. Dominant Factor: The flexible polyether segments of Jeffamine D2000 qualitatively dominate the final modulus behavior by establishing a lower crosslink density compared to standard short-chain amine cured epoxies; however, the high conversion achieved through the specific thermal history ensures the network integrity is maximized within this flexible architectural constraint."
    }
  },
  {
    "doi": null,
    "title": "Toughening of Epoxy/ Polycaprolactone Composites via Reaction Induced Phase Separation",
    "year": null,
    "chemical_composition": {
      "repeat_unit_psmiles": null,
      "monomers": [
        {
          "name": "Bisphenol-A diglycidyl ether",
          "smiles": "CC(C)(c1ccc(O[C@H]2CO2)cc1)c3ccc(O[C@H]4CO4)cc3",
          "ratio_value": null,
          "ratio_unit": null
        },
        {
          "name": "Diaminodiphenyl sulfone",
          "smiles": "Nc1ccc(S(=O)(=O)c2ccc(N)cc2)cc1",
          "ratio_value": 28,
          "ratio_unit": "phr"
        }
      ],
      "additives": [
        {
          "name": "Tone P767",
          "type": "toughener",
          "amount_value": 20,
          "amount_unit": "wt%"
        }
      ],
      "is_homopolymer": false
    },
    "processing_history": "Epoxy oligomer degassed at 90°C for 1 h, blended with 20 wt% Tone P767 at 150°C. 28 phr DDS added. Cast into mold. Precured at 120°C for 2 h, postcured at 200°C for 2 h. Elastic modulus measured by uniaxial tensile test at 5.08 mm/min crosshead speed, room temperature (25°C), according to ASTM D638.",
    "hierarchical_structure": "Reaction induced phase separation. Phase inverted morphology: epoxy rich spherical domains dispersed in Tone P767-rich matrix.",
    "properties": {
      "E": {
        "value": [
          1.6
        ],
        "unit": "GPa"
      }
    },
    "analysis_with_hierarchical_structure": {
      "descriptive_text": "The sample comprises a thermoset system based on Bisphenol-A diglycidyl ether (DGEBA) cured with 28 phr Diaminodiphenyl sulfone (DDS) and modified with 20 wt% Tone P767 toughener. Processing involved degassing the epoxy oligomer at 90°C, blending with the toughener at 150°C, adding the curing agent, and casting into a mold followed by precuring at 120°C for 2 hours and postcuring at 200°C for 2 hours. Hierarchical structural analysis indicates a reaction-induced phase separation mechanism resulting in a phase-inverted morphology, characterized by epoxy-rich spherical domains dispersed within a continuous Tone P767-rich matrix. The elastic modulus was evaluated using a uniaxial tensile test at a crosshead speed of 5.08 mm/min at room temperature according to ASTM D638.",
      "reasoning_analysis": "Increasing Factors: The presence of rigid aromatic rings within the DGEBA backbone and the sulfone groups in the DDS curing agent provide intrinsic chain stiffness, while the high-temperature postcure at 200°C promotes a high crosslink density within the epoxy-rich domains, both of which contribute to increasing the elastic modulus. Decreasing Factors: The incorporation of 20 wt% Tone P767, a polycaprolactone-based thermoplastic with inherently lower stiffness than cured epoxy, introduces compliant regions into the material. Crucially, the processing history and resulting chemistry led to a phase-inverted morphology where the softer Tone P767 forms the continuous matrix rather than the rigid epoxy network. Dominant Factor: The phase-inverted morphology is the dominant factor governing the elastic modulus; since the continuous phase bears the majority of the applied stress during tensile loading, the material behavior is dictated primarily by the lower modulus of the Tone P767-rich matrix rather than the stiff dispersed epoxy domains, resulting in a qualitative reduction in elastic modulus compared to a conventional epoxy-continuous system."
    },
    "analysis_without_hierarchical_structure": {
