Repository: hhtrick/HHT-code

# HHT training framework

This directory contains model training, embedding precomputation, inference, article-level baselines and the curated datasets. All commands below assume that the working directory is `train_code/`.

## 3. Datasets and fixed partitions

Each main dataset is a JSON array at `dataset/{property}/{property}.json`. Entries contain source metadata, `chemical_composition`, `processing_history`, `hierarchical_structure`, `properties`, and two generated-analysis objects. Targets are stored as `properties[property]["value"]`; source metadata and target values are not predictive input fields.

| Property | Train | Validation | Test | Total |
|---|---:|---:|---:|---:|

File: train_code/continue_train_dataset/E/E.json (part 18 of 106)
[
      "descriptive_text": "The sample comprises a thermosetting epoxy network synthesized from Bisphenol-A diglycidyl ether resin and Diaminodiphenyl sulfone hardener added at 28 phr. To modify mechanical properties, 20 wt% Tone P767 toughener was incorporated into the matrix. Preparation involved degassing the epoxy oligomer at 90°C for 1 hour, blending with the toughener at 150°C, and adding the hardener before casting into a mold. The system was thermally cured via a precure at 120°C for 2 hours followed by a postcure at 200°C for 2 hours. The elastic modulus was determined using uniaxial tensile testing at a crosshead speed of 5.08 mm/min at room temperature (25°C) according to ASTM D638.",
      "reasoning_analysis": "Increasing Factors: The chemical composition features rigid aromatic rings within both the Bisphenol-A diglycidyl ether backbone and the Diaminodiphenyl sulfone crosslinker, which inherently restrict chain segment mobility through steric hindrance. Furthermore, the sulfone groups introduce additional backbone rigidity, and the high-temperature postcuring at 200°C ensures a high degree of conversion and crosslink density, significantly stiffening the network. Decreasing Factors: The incorporation of 20 wt% Tone P767 acts as a decreasing factor, as this toughener typically exhibits a lower modulus than the cured epoxy matrix, introducing compliant phases that reduce the overall bulk stiffness. Additionally, the phase separation inherent to toughener blending may create regions of higher free volume or lower density compared to the neat network. Dominant Factor: The intrinsic rigidity of the highly crosslinked aromatic epoxy network dominates the final elastic modulus behavior as the continuous phase, establishing a high stiffness baseline that persists despite the compliance introduced by the dispersed toughener domains."
    }
  },
  {
    "doi": "10.1007/s42823-019-00104-1",
    "title": "Investigation of mechanical, thermal and electrical properties of hybrid composites reinforced with multi‑walled carbon nanotubes and fused silica particles",
    "year": 2019,
    "chemical_composition": {
      "repeat_unit_psmiles": null,
      "monomers": [
        {
          "name": "Bisphenol-F type epoxy resin (YDF-161)",
          "smiles": null,
          "ratio_value": 74.85,
          "ratio_unit": "wt%"
        },
        {
          "name": "Amine hardener (Jeffamine D-230)",
          "smiles": null,
          "ratio_value": 24.95,
          "ratio_unit": "wt%"
        }
      ],
      "additives": [
        {
          "name": "Multi-walled carbon nanotubes (M90)",
          "type": "filler",
          "amount_value": 0.2,
          "amount_unit": "wt%"
        }
      ],
      "is_homopolymer": false
    },
    "processing_history": "Air entrapped in epoxy resin released using vacuum desiccator with BYK-A 500 for 2 h. MWNTs added to resin, dispersed using shear mixer (500 then 1000 rpm) and ultrasonic bath. Hardener added, mixed, degassed 10 min. Cured at room temperature for 48 h at 3 atm, then 80 °C for 6 h. Young's modulus measured by uniaxial tensile test (Unitech-T RB301) at 0.5 mm/min crosshead speed, ASTM D638-10, 5 specimens.",
    "hierarchical_structure": "Epoxy matrix with 0.2 wt% MWNTs. Little agglomeration observed.",
    "properties": {
      "E": {
        "value": [
          1.08
        ],
        "unit": "GPa"
      }
    },
    "analysis_with_hierarchical_structure": {
      "descriptive_text": "The sample comprises a thermoset network synthesized from a Bisphenol-F type epoxy resin (YDF-161) and a Jeffamine D-230 amine hardener at weight ratios of 74.85% and 24.95%, respectively, reinforced with 0.2 wt% Multi-walled carbon nanotubes (M90). Processing involved vacuum desiccation to remove entrapped air, followed by shear mixing and ultrasonic bath dispersion of the nanotubes prior to hardener addition and degassing. The composite was cured under 3 atm pressure at room temperature for 48 hours and post-cured at 80 °C for 6 hours, resulting in an epoxy matrix with well-dispersed nanotubes exhibiting little agglomeration, with Young's modulus characterized by uniaxial tensile testing according to ASTM D638-10.",
      "reasoning_analysis": "Increasing Factors: The aromatic Bisphenol-F backbone provides intrinsic rigidity, while the formation of a covalently crosslinked thermoset network restricts chain mobility. The inclusion of high-stiffness Multi-walled carbon nanotubes enhances modulus through reinforcement, aided by processing steps like shear mixing and ultrasonic dispersion that ensured little agglomeration for effective stress transfer. Additionally, curing under 3 atm pressure minimizes voids, and the thermal post-cure maximizes crosslink density, both positively influencing stiffness. Decreasing Factors: The Jeffamine D-230 hardener contains flexible polyether segments that introduce compliance into the network compared to rigid aromatic hardeners, potentially lowering the modulus. Furthermore, the low filler loading of 0.2 wt% limits the maximum potential reinforcement compared to higher concentration composites. Dominant Factor: The dominant factor is the combination of the rigid Bisphenol-F network structure and the void-free morphology achieved through pressure curing and effective nanotube dispersion. While the flexible hardener segments reduce stiffness relative to fully aromatic systems, the intrinsic rigidity of the epoxy backbone combined with the reinforcing effect of the well-dispersed nanotubes qualitatively governs the final Young's modulus behavior."
    },
    "analysis_without_hierarchical_structure": {
      "descriptive_text": "The sample comprises a thermoset composite formed from a Bisphenol-F type epoxy resin (YDF-161) and an amine hardener (Jeffamine D-230) at weight ratios of 74.85% and 24.95%, respectively, incorporating 0.2 wt% Multi-walled carbon nanotubes (M90) as a reinforcing filler. Processing began with vacuum desiccation of the epoxy resin with BYK-A 500 for 2 hours to release entrapped air, followed by the dispersion of MWNTs using shear mixing at 500 and 1000 rpm and an ultrasonic bath. Upon addition of the hardener and subsequent mixing, the mixture was degassed for 10 minutes and cured under 3 atm pressure at room temperature for 48 hours, followed by a thermal post-cure at 80 °C for 6 hours. Mechanical characterization was performed via uniaxial tensile testing according to ASTM D638-10 using a Unitech-T RB301 machine at a crosshead speed of 0.5 mm/min across five specimens.",
      "reasoning_analysis": "Increasing Factors: The rigid aromatic structure of the Bisphenol-F epoxy backbone inherently provides high stiffness, while the formation of a crosslinked thermoset network during curing further restricts chain mobility, driving the Young's modulus upward. The incorporation of Multi-walled carbon nanotubes introduces a high-modulus filler phase that can reinforce the matrix if load transfer is effective, aided by the shear mixing and ultrasonic dispersion methods. Additionally, the curing process under 3 atm pressure and vacuum degassing steps significantly minimize void content and air entrapment, ensuring a dense matrix structure that maximizes stiffness. Decreasing Factors: The use of Jeffamine D-230, a polyetheramine hardener, introduces flexible aliphatic and ether linkages into the crosslink network, which increases segmental mobility and compliance compared to rigid aromatic hardeners, thereby lowering the overall modulus. Furthermore, the low filler content of 0.2 wt% is likely below the percolation threshold required for significant nanotube network reinforcement, and any residual agglomeration of nanotubes could act as stress concentrators rather than reinforcing elements. Dominant Factor: The intrinsic stiffness of the crosslinked epoxy matrix, determined by the balance between the rigid Bisphenol-F resin and the flexible Jeffamine hardener, qualitatively dominates the Young's modulus behavior. While the nanotubes and pressure curing provide positive contributions, the bulk mechanical response is primarily governed by the matrix chemistry and the integrity of the crosslinked network achieved through the specific thermal and pressure curing cycle."
    }
  },
  {
    "doi": null,
    "title": "Toughening of Epoxy/ Polycaprolactone Composites via Reaction Induced Phase Separation",
    "year": null,
    "chemical_composition": {
      "repeat_unit_psmiles": null,
      "monomers": [
        {
          "name": "Bisphenol-A diglycidyl ether",
          "smiles": "CC(C)(c1ccc(O[C@H]2CO2)cc1)c3ccc(O[C@H]4CO4)cc3",
          "ratio_value": null,
          "ratio_unit": null
        },
        {
          "name": "Diaminodiphenyl sulfone",
          "smiles": "Nc1ccc(S(=O)(=O)c2ccc(N)cc2)cc1",
          "ratio_value": 28,
          "ratio_unit": "phr"
        }
      ],
      "additives": [
        {
          "name": "Tonediol-1270",
          "type": "toughener",
          "amount_value": 10,
          "amount_unit": "wt%"
        }
      ],
      "is_homopolymer": false
    },
    "processing_history": "Epoxy oligomer degassed at 90°C for 1 h, blended with 10 wt% Tonediol-1270 at 150°C. 28 phr DDS added. Cast into mold. Precured at 120°C for 2 h, postcured at 200°C for 2 h. Elastic modulus measured by uniaxial tensile test at 5.08 mm/min crosshead speed, room temperature (25°C), according to ASTM D638.",
    "hierarchical_structure": "Reaction induced phase separation via spinodal decomposition. Particulate morphology with polycaprolactone phase etched out leaving spherical cavities of size 1 μm or less.",
    "properties": {
      "E": {
        "value": [
          2.9
        ],
        "unit": "GPa"
      }
    },
    "analysis_with_hierarchical_structure": {
      "descriptive_text": "The sample comprises a Bisphenol-A diglycidyl ether epoxy matrix cured with 28 phr Diaminodiphenyl sulfone and modified with 10 wt% Tonediol-1270 toughener. Preparation involved degassing the epoxy oligomer at 90°C, blending with the toughener at 150°C, adding the curing agent, and casting into a mold followed by precuring at 120°C for 2 hours and postcuring at 200°C for 2 hours. Hierarchical analysis reveals a morphology governed by reaction-induced phase separation via spinodal decomposition, characterized by a particulate structure where a polycaprolactone phase was etched out to leave spherical cavities of 1 μm or less. The elastic modulus was evaluated using a uniaxial tensile test at a crosshead speed of 5.08 mm/min at room temperature according to ASTM D638.",
      "reasoning_analysis": "Increasing Factors: The chemical composition features a Bisphenol-A diglycidyl ether backbone cured with Diaminodiphenyl sulfone, both containing rigid aromatic rings and sulfone groups that restrict segmental mobility and inherently increase the elastic modulus. Furthermore, the processing history includes a high-temperature postcure at 200°C, which maximizes the crosslink density of the thermoset network, thereby enhancing structural rigidity. Decreasing Factors: The incorporation of 10 wt% Tonediol-1270 toughener introduces a secondary phase that typically possesses a lower modulus than the epoxy matrix, reducing the overall composite stiffness. More critically, the hierarchical structure indicates the presence of spherical cavities resulting from an etched-out polycaprolactone phase; these voids decrease the effective load-bearing cross-sectional area and act as stress concentrators, significantly depressing the elastic modulus. Dominant Factor: While the highly crosslinked aromatic network provides a fundamentally rigid baseline, the presence of micro-scale cavities generated by the reaction-induced phase separation and etching process is the dominant factor qualitatively reducing the effective elastic modulus relative to a dense, unmodified epoxy network."
    },
    "analysis_without_hierarchical_structure": {
      "descriptive_text": "The sample comprises a thermosetting epoxy network synthesized from Bisphenol-A diglycidyl ether and cured with 28 phr Diaminodiphenyl sulfone. To modify mechanical performance, 10 wt% Tonediol-1270 was incorporated as a toughening additive. The preparation protocol involved degassing the epoxy oligomer at 90°C for 1 hour, followed by blending with the toughener at 150°C prior to the addition of the curing agent. The mixture was cast into a mold and subjected to a sequential curing schedule consisting of precuring at 120°C for 2 hours and postcuring at 200°C for 2 hours. The Elastic Modulus was characterized using a uniaxial tensile test at a crosshead speed of 5.08 mm/min at room temperature (25°C) following ASTM D638 standards.",
      "reasoning_analysis": "Increasing Factors: The chemical composition features rigid aromatic rings within both the Bisphenol-A diglycidyl ether backbone and the Diaminodiphenyl sulfone hardener, which inherently restrict polymer chain segment mobility through steric hindrance and backbone stiffness. Additionally, the sulfone group introduces polarity and further rigidity. The processing history significantly contributes to increasing E through the high-temperature postcure at 200°C, which maximizes the crosslink density of the thermoset network, and the testing condition at 25°C ensures the material is evaluated in its glassy state well below the glass transition temperature. Decreasing Factors: The incorporation of 10 wt% Tonediol-1270 as a toughener is a specific factor driving the E down. Toughening agents typically function by introducing softer phases or reducing the effective crosslink density within the matrix to facilitate energy dissipation mechanisms, thereby compromising the overall stiffness compared to a neat epoxy system. Dominant Factor: The intrinsic rigidity of the highly crosslinked aromatic epoxy network, reinforced by the comprehensive thermal curing schedule, qualitatively dominates the final Elastic Modulus behavior. While the toughener introduces compliance to improve fracture resistance, the continuous rigid phase formed by the DGEBA-DDS network maintains a high baseline stiffness characteristic of structural thermosets."
    }
  },
  {
    "doi": "10.1007/s00289-017-2162-4",
    "title": "Preparation and physical characteristics of epoxy resin/ bacterial cellulose biocomposites",
    "year": 2017,
    "chemical_composition": {
      "repeat_unit_psmiles": null,
      "monomers": [
        {
          "name": "Epoxy resin (Epikote828)",
          "smiles": null,
          "ratio_value": null,
          "ratio_unit": null
        }
      ],
      "additives": [
        {
          "name": "Methylhexahydrophthalic anhydride",
          "type": "crosslinker",
          "amount_value": 0.8,
          "amount_unit": "molar ratio to EP"
        },
        {
          "name": "1-Methylimidazol",
          "type": "accelerator",
          "amount_value": 1.5,
          "amount_unit": "wt%"
        },
        {
          "name": "Polyol",
          "type": "accelerator",
          "amount_value": 1.5,
          "amount_unit": "wt%"
        },
        {
          "name": "Bacterial cellulose",
          "type": "filler",
          "amount_value": 0.3,
          "amount_unit": "wt%"
        }
      ],
      "is_homopolymer": false
    },
    "processing_history": "BC prepared from nata-de-coco (alkaline pre-treatment, solvent exchange to 20 wt% BC in ethanol). BC dispersed in epoxy resin using mechanical stirrer (2000 rpm, 70-80°C, 300 min) and ultrasonication (60 min, ice bath). Ethanol removed (60°C, 3h). MHHPA (molar ratio 0.8), NMI (1.5 wt%), polyol (1.5 wt%) added. Cured at 80°C for 60 min + 100°C for 60 min. Young's modulus measured by tensile test (INSTRON 5582-100KN) at 25 ± 2 °C, 60 ± 5% RH, crosshead speed 2 mm/min, ISO 527.",
    "hierarchical_structure": "Nanosized BC fibrils (70-100 nm width) dispersed in epoxy matrix. BC crystallinity ~91% (XRD).",
    "properties": {
      "E": {
        "value": [
          1.57
        ],
        "unit": "GPa"
      }
    },
    "analysis_with_hierarchical_structure": {
      "descriptive_text": "The sample comprises an Epikote828 epoxy resin matrix crosslinked with methylhexahydrophthalic anhydride at a 0.8 molar ratio relative to the epoxy, utilizing 1-methylimidazol and polyol as accelerators at 1.5 wt% each. This thermoset system is reinforced with 0.3 wt% bacterial cellulose filler derived from nata-de-coco through alkaline pre-treatment and solvent exchange into ethanol. The cellulose fibrils were dispersed within the resin via mechanical stirring at 2000 rpm and 70-80°C for 300 minutes followed by 60 minutes of ultrasonication in an ice bath, after which the ethanol was removed at 60°C. The composite underwent a stepwise curing process at 80°C for 60 minutes and 100°C for 60 minutes, resulting in a hierarchical structure where nanosized bacterial cellulose fibrils with a width of 70-100 nm and approximately 91% crystallinity are dispersed within the cured epoxy network, with Young's modulus characterized by tensile testing at 25°C and 60% RH.",
      "reasoning_analysis": "Increasing Factors: The formation of a dense thermoset network via the reaction of Epikote828 with methylhexahydrophthalic anhydride creates a rigid matrix structure that inherently supports a high Young's modulus. Additionally, the incorporation of bacterial cellulose fibrils with high crystallinity introduces a reinforcement phase with significantly higher intrinsic stiffness than the polymer matrix, while the extensive mechanical stirring and ultrasonication processing promote nanoscale dispersion that maximizes the surface area for stress transfer. Decreasing Factors: The very low filler loading of 0.3 wt% limits the volumetric contribution of the stiff cellulose phase to the overall composite modulus. Furthermore, the tensile testing conditions specified at 60% RH introduce moisture absorption risks for both the epoxy network and the hygroscopic cellulose, which acts as a plasticizer to reduce intermolecular forces and lower the modulus. Potential incompatibility between the hydrophilic cellulose surface and the hydrophobic epoxy matrix without explicit coupling agents may also weaken interfacial stress transfer. Dominant Factor: The high crosslink density of the anhydride-cured epoxy matrix qualitatively dominates the bulk mechanical response due to the low volume fraction of the filler; however, the high crystallinity of the bacterial cellulose provides a positive reinforcement effect that is partially counterbalanced by the plasticizing influence of environmental humidity during characterization."
    },
    "analysis_without_hierarchical_structure": {
      "descriptive_text": "The sample comprises an Epikote828 epoxy resin matrix crosslinked with methylhexahydrophthalic anhydride at a molar ratio of 0.8 relative to the epoxy groups, utilizing 1-methylimidazol and polyol as accelerators at 1.5 wt% each. The composite is reinforced with 0.3 wt% bacterial cellulose derived from nata-de-coco, which underwent alkaline pre-treatment and solvent exchange into ethanol prior to dispersion. The bacterial cellulose was dispersed within the epoxy resin using mechanical stirring at 2000 rpm and 70-80°C for 300 minutes, followed by 60 minutes of ultrasonication in an ice bath, after which the ethanol was removed at 60°C for 3 hours. Following the addition of the crosslinker and accelerators, the material was cured in a two-step process at 80°C for 60 minutes and subsequently at 100°C for 60 minutes, with the Young's modulus ultimately determined via tensile testing according to ISO 527 standards at ambient conditions.",
      "reasoning_analysis": "Increasing Factors: The formation of a densely crosslinked thermoset network between the epoxy resin and methylhexahydrophthalic anhydride intrinsically restricts chain mobility, providing a rigid baseline stiffness. Additionally, the incorporation of bacterial cellulose, known for its high intrinsic modulus, combined with the rigorous dispersion protocol involving high-speed stirring and ultrasonication, promotes effective stress transfer between the filler and the matrix, contributing to a reinforcement effect. Decreasing Factors: The extremely low filler loading of 0.3 wt% limits the magnitude of reinforcement achievable via the rule of mixtures. Furthermore, the presence of polyol additives may introduce flexible segments into the network, and the testing environment at 60% relative humidity poses a risk of moisture absorption by the hydrophilic bacterial cellulose, which could plasticize the interface and reduce the measured stiffness. Dominant Factor: The crosslink density and intrinsic rigidity of the cured epoxy-anhydride matrix qualitatively dominate the final Young's modulus behavior, as the negligible filler content prevents the bacterial cellulose from acting as the primary load-bearing phase, making the network architecture the principal determinant of mechanical stiffness."
    }
  },
  {
    "doi": null,
    "title": "Tensile properties of nanoclay reinforced epoxy composites",
    "year": null,
    "chemical_composition": {
      "repeat_unit_psmiles": null,
      "monomers": [
        {
          "name": "Kinetix R246TX Epoxy Resin",
          "smiles": null,
          "ratio_value": 4.0,
          "ratio_unit": "weight part"
        },
        {
          "name": "Kinetix H160 Hardener",
          "smiles": null,
          "ratio_value": 1.0,
          "ratio_unit": "weight part"
        }
      ],
      "additives": [
        {
          "name": "Cloisite 30B",
          "type": "filler",
          "amount_value": 4.0,
          "amount_unit": "wt%"
        }
      ],
      "is_homopolymer": false
    },
    "processing_history": "Epoxy resin (Kinetix R246TX) mixed with hardener (Kinetix H160) at 4:1 weight ratio. Nanoclay (Cloisite 30B) added at 4 wt%. Mixture cast in mould, cured under ambient conditions for 72 hours. Post-cured in oven: 40°C for 16 hours, 50°C for 16 hours, 60°C for 8 hours. Young's modulus measured by tensile test according to ISO 527-1:1996 on MTS model 810 at 1 mm/min crosshead speed.",
    "hierarchical_structure": "Exfoliated nanoclay reinforced epoxy composite.",
    "properties": {
      "E": {
        "value": [
          3.16
        ],
        "unit": "GPa"
      }
    },
    "analysis_with_hierarchical_structure": {
      "descriptive_text": "The sample comprises an exfoliated nanoclay reinforced epoxy composite synthesized from Kinetix R246TX epoxy resin and Kinetix H160 hardener mixed at a 4:1 weight ratio. Cloisite 30B nanoclay was incorporated as a filler at a concentration of 4 wt% within the matrix. The mixture was cast into a mould, cured under ambient conditions for 72 hours, and subsequently subjected to a stepwise post-curing treatment in an oven at 40°C for 16 hours, 50°C for 16 hours, and 60°C for 8 hours. The mechanical properties were evaluated via tensile testing according to ISO 527-1:1996 standards using an MTS model 810 at a crosshead speed of 1 mm/min.",
      "reasoning_analysis": "Increasing Factors: The formation of a densely crosslinked thermoset network from the epoxy resin and hardener provides a rigid baseline modulus, while the incorporation of 4 wt% Cloisite 30B nanoclay significantly enhances stiffness due to the high intrinsic modulus of the silicate platelets. The exfoliated hierarchical structure maximizes the aspect ratio and interfacial surface area, facilitating efficient stress transfer from the matrix to the filler, and the stepwise post-curing process promotes further crosslinking, reducing free volume and increasing network rigidity. Decreasing Factors: The relatively mild post-curing temperatures with a maximum of 60°C may limit the ultimate crosslink density compared to high-temperature curing cycles, potentially resulting in a lower network modulus than theoretically achievable. Additionally, the organic modifier on the nanoclay surface, while aiding exfoliation, introduces flexible aliphatic chains that possess lower stiffness than the inorganic silicate core, and any potential moisture absorption by the organoclay could act as a plasticizer. Dominant Factor: The dominant factor is the reinforcement provided by the exfoliated nanoclay within the crosslinked epoxy matrix, as the high aspect ratio and rigid nature of the exfoliated silicate layers overwhelmingly contribute to increased stiffness through constraint of the polymer matrix and direct load bearing, outweighing the minor softening effects of the organic modifiers or moderate curing temperatures."
    },
    "analysis_without_hierarchical_structure": {
      "descriptive_text": "This sample comprises a thermosetting epoxy network synthesized by mixing Kinetix R246TX epoxy resin with Kinetix H160 hardener at a 4:1 weight ratio, reinforced with 4 wt% Cloisite 30B nanoclay filler. The composite mixture was cast into a mould and subjected to an initial ambient cure for 72 hours, followed by a stepwise thermal post-curing process at 40°C for 16 hours, 50°C for 16 hours, and 60°C for 8 hours. Mechanical characterization was performed via tensile testing according to ISO 527-1:1996 standards using an MTS model 810 system at a crosshead speed of 1 mm/min to determine the Young's modulus.",
      "reasoning_analysis": "Increasing Factors: The formation of a covalently crosslinked thermoset network between the epoxy resin and hardener inherently restricts chain segment mobility, establishing a rigid baseline stiffness. The incorporation of 4 wt% Cloisite 30B nanoclay introduces high-aspect-ratio rigid platelets that facilitate stress transfer from the polymer matrix to the filler and constrain polymer chain dynamics at the interface, thereby enhancing the modulus. Furthermore, the stepwise post-curing history promotes higher degrees of conversion and crosslink density compared to ambient curing alone, reducing free volume and increasing the material's resistance to deformation. Decreasing Factors: Potential agglomeration of the nanoclay filler during mixing could create stress concentration points and defects within the matrix, which would compromise load transfer efficiency and reduce the effective modulus. Additionally, if the ambient curing followed by relatively low-temperature post-curing results in incomplete crosslinking compared to higher temperature cures, residual unreacted species or lower network density could act similarly to plasticizers, lowering the stiffness. Dominant Factor: The synergistic effect of the chemically crosslinked epoxy network combined with the reinforcement provided by the rigid nanoclay filler qualitatively dominates the mechanical response. While processing defects like agglomeration pose a risk, the intrinsic stiffness of the cured thermoset matrix and the high modulus of the silicate layers typically drive the Young's modulus significantly higher than that of the neat resin, making the composite reinforcement and network formation the primary determinants of the final stiffness."
    }
  },
  {
    "doi": "10.1016/j.matdes.2012.12.035",
    "title": "Effect of rubber modification on fracture toughness properties of glass reinforced hot cured epoxy composites",
    "year": 2012,
    "chemical_composition": {
      "repeat_unit_psmiles": null,
      "monomers": [
        {
          "name": "Diglycidyl ether of bisphenol A",
          "smiles": "CC(C)(c1ccc(OCC2COC2)cc1)c3ccc(OCC4COC4)cc3",
          "ratio_value": 100,
          "ratio_unit": "phr"
        }
      ],
      "additives": [
        {
          "name": "Aradur 917",
          "type": "crosslinker",
          "amount_value": 90,
          "amount_unit": "phr"
        },
        {
          "name": "DY070",
          "type": "accelerator",
          "amount_value": 1,
          "amount_unit": "phr"
        },
        {
          "name": "Hypro CTBN",
          "type": "toughener",
          "amount_value": 10,
          "amount_unit": "phr"
        },
        {
          "name": "E-glass fibers",
          "type": "filler",
          "amount_value": null,
          "amount_unit": null
        }
      ],
      "is_homopolymer": false
    },
    "processing_history": "Hand layup glass fiber process. Cured 4 h at 80 °C, post-cured 8 h at 160 °C. Young's modulus measured by tensile test according to ASTM D3039-08, parallel to fiber direction (Longitudinal).",
    "hierarchical_structure": "Unidirectional E-glass fiber reinforced epoxy composite with 10 phr CTBN. GRE-10CTBN.",
    "properties": {
      "E": {
        "value": [
          19.7
        ],
        "unit": "GPa"
      }
    },
    "analysis_with_hierarchical_structure": {
      "descriptive_text": "The sample is a unidirectional E-glass fiber reinforced epoxy composite, designated GRE-10CTBN, based on a Diglycidyl ether of bisphenol A (DGEBA) matrix. The formulation comprises 100 phr of DGEBA resin reacted with 90 phr of Aradur 917 crosslinker and 1 phr of DY070 accelerator, modified with 10 phr of Hypro CTBN toughener. Fabrication was achieved via a hand layup glass fiber process, followed by a thermal curing schedule of 4 hours at 80 °C and a post-cure treatment of 8 hours at 160 °C. Mechanical characterization involved tensile testing according to ASTM D3039-08, with the load applied parallel to the fiber direction to determine the longitudinal Young's modulus.",
      "reasoning_analysis": "Increasing Factors: The incorporation of unidirectional E-glass fibers provides the most significant contribution to stiffness, as the high modulus of the glass fibers dominates the composite behavior under longitudinal loading according to the rule of mixtures. Additionally, the rigorous post-curing history at 160 °C promotes high conversion of the epoxy-amine network, maximizing the crosslink density and intrinsic stiffness of the matrix phase. Decreasing Factors: The inclusion of 10 phr Hypro CTBN liquid rubber introduces a compliant second phase within the epoxy matrix; since the modulus of the rubbery particles is significantly lower than that of the cured epoxy, this toughening modification qualitatively reduces the overall matrix stiffness. Furthermore, the hand layup processing method may result in lower fiber packing efficiency or higher void content compared to automated consolidation techniques, potentially diminishing the effective load transfer capability. Dominant Factor: The high volume fraction and unidirectional alignment of the E-glass fibers qualitatively dominate the mechanical response, as the stiffness disparity between the glass reinforcement and the polymer matrix (even with rubber modification) ensures that the fiber properties dictate the longitudinal Young's modulus."
    },
    "analysis_without_hierarchical_structure": {
      "descriptive_text": "The sample comprises a Diglycidyl ether of bisphenol A (DGEBA) epoxy matrix reinforced with E-glass fibers fabricated via a hand layup process. The resin formulation incorporates Aradur 917 as a crosslinker at 90 phr, DY070 as an accelerator at 1 phr, and Hypro CTBN rubber as a toughening agent at 10 phr. Thermal processing involved an initial cure for 4 hours at 80 °C followed by a post-cure cycle of 8 hours at 160 °C. The Young's modulus was characterized using a tensile test according to ASTM D3039-08, with the loading axis aligned parallel to the fiber direction to evaluate longitudinal properties.",
      "reasoning_analysis": "Increasing Factors: The inclusion of E-glass fibers acts as a high-stiffness reinforcement phase, and conducting the tensile test parallel to the fiber direction maximizes the contribution of the fiber high axial modulus to the composite performance. Additionally, the thermal processing history, specifically the post-cure at 160 °C, ensures a high degree of crosslinking conversion in the DGEBA-Aradur network, thereby increasing the intrinsic stiffness of the matrix phase. Decreasing Factors: The incorporation of Hypro CTBN rubber particles introduces a compliant, low-modulus phase designed for energy dissipation, which inherently lowers the overall stiffness of the cured epoxy matrix. Furthermore, the hand layup manufacturing technique may result in lower fiber volume fractions or minor void content compared to automated methods, potentially reducing the effective load-bearing capacity. Dominant Factor: The mechanical contribution of the continuous E-glass fibers aligned longitudinally qualitatively dominates the final Young's modulus behavior. While the rubber modifier reduces matrix stiffness, the rule of mixtures dictates that the high-modulus fiber reinforcement under longitudinal loading is the primary determinant of the composite elastic response."
    }
  },
  {
    "doi": null,
    "title": "Properties of Epoxy Networks Derived from the Reaction of Diglycidyl Ether of Bisphenol A with Polyhedral Oligomeric Silsesquioxanes Bearing OH-Functionalized Organic Substituents",
    "year": 2003,
    "chemical_composition": {
      "repeat_unit_psmiles": null,
      "monomers": [
        {
          "name": "Diglycidyl Ether of Bisphenol A",
          "smiles": "CC(C)(c1ccc(OCC2CO2)cc1)c1ccc(OCC2CO2)cc1",
          "ratio_value": null,
          "ratio_unit": null
        }
      ],
      "additives": [
        {
          "name": "Polyhedral Oligomeric Silsesquioxane",
          "type": "reactive nanofiller",
          "amount_value": 48.9,
          "amount_unit": "wt%"
        },
        {
          "name": "Benzyldimethylamine",
          "type": "initiator",
          "amount_value": 2.2,
          "amount_unit": "wt%"
        }
      ],
      "is_homopolymer": true
    },
    "processing_history": "Cured for 3 h at 80 °C and then 3 h at 120 °C. Young's modulus measured by uniaxial compression test at 1 mm/min crosshead speed, 55 °C, using Instron 4467 universal testing machine.",
    "hierarchical_structure": "Amorphous epoxy network with incorporated POSS cages. Crosslink density determined from rubbery modulus.",
    "properties": {
      "E": {
        "value": [
          1.11
        ],
        "unit": "GPa"
      }
    },
    "analysis_with_hierarchical_structure": {
      "descriptive_text": "The sample comprises an amorphous epoxy network synthesized from Diglycidyl Ether of Bisphenol A monomers, initiated by 2.2 wt% Benzyldimethylamine and heavily modified with 48.9 wt% Polyhedral Oligomeric Silsesquioxane as a reactive nanofiller. Processing involved a sequential thermal cure of 3 hours at 80 °C followed by 3 hours at 120 °C to establish the crosslinked architecture containing incorporated POSS cages. The hierarchical structure is characterized as an amorphous network with crosslink density derived from the rubbery modulus, and the Young's modulus was subsequently evaluated via uniaxial compression testing at 55 °C with a 1 mm/min crosshead speed using an Instron 4467 universal testing machine.",
      "reasoning_analysis": "Increasing Factors: The aromatic rings within the Diglycidyl Ether of Bisphenol A backbone provide intrinsic chain stiffness, while the stepped thermal curing protocol promotes a high degree of crosslinking, restricting segmental mobility and enhancing structural rigidity. Most significantly, the incorporation of 48.9 wt% Polyhedral Oligomeric Silsesquioxane introduces a high volume fraction of rigid, silica-like nanocages that act as reinforcing fillers; their reactive nature ensures covalent integration into the network, facilitating efficient stress transfer and drastically increasing the composite modulus. Decreasing Factors: The mechanical testing was conducted at 55 °C, which is elevated above standard ambient temperature; this thermal energy may activate secondary relaxations or bring the matrix closer to its glass transition region, potentially softening the organic phase relative to room temperature performance. Additionally, the extremely high loading of nanofillers could sterically hinder the complete conversion of epoxy groups during curing, possibly resulting in a slightly lower organic crosslink density compared to a neat resin. Dominant Factor: The massive weight fraction of the rigid POSS nanofiller qualitatively dominates the mechanical response. At nearly 50 wt%, the inorganic phase likely forms a percolated network or acts as the primary load-bearing component, overwhelming the contributions of the organic matrix properties and the testing temperature effects, resulting in a material behavior defined principally by the stiffness of the incorporated nanocages."
    },
    "analysis_without_hierarchical_structure": {
      "descriptive_text": "The sample comprises a Diglycidyl Ether of Bisphenol A (DGEBA) epoxy matrix reinforced with 48.9 wt% Polyhedral Oligomeric Silsesquioxane (POSS) acting as a reactive nanofiller and 2.2 wt% Benzyldimethylamine as the initiator. The material underwent a staged thermal curing process consisting of 3 hours at 80 °C followed by 3 hours at 120 °C to facilitate network formation. Mechanical characterization was performed via a uniaxial compression test at a crosshead speed of 1 mm/min and a temperature of 55 °C using an Instron 4467 universal testing machine to determine the Young's modulus.",
      "reasoning_analysis": "Increasing Factors: The incorporation of 48.9 wt% Polyhedral Oligomeric Silsesquioxane (POSS) introduces a high volume fraction of rigid, silica-like nanocages into the matrix, which significantly restricts chain mobility and enhances stiffness. Furthermore, the reactive nature of the POSS allows for covalent integration into the DGEBA epoxy network initiated by Benzyldimethylamine, ensuring efficient stress transfer between the organic matrix and the inorganic filler, while the thermal curing cycle promotes a high degree of crosslinking density. Decreasing Factors: The mechanical testing was conducted at 55 °C, which is elevated above standard room temperature; this thermal energy increases the free volume and segmental mobility of the polymer chains, thereby reducing the stiffness compared to measurements taken at lower temperatures. Additionally, if the high loading of nanofiller leads to any localized aggregation despite the reactive design, it could introduce stress concentrators that marginally compromise the theoretical modulus. Dominant Factor: The exceptionally high loading of the rigid POSS nanofiller qualitatively dominates the mechanical response, as the material behaves more like a hybrid organic-inorganic composite than a neat polymer; this structural reinforcement outweighs the softening effects introduced by the elevated testing temperature, resulting in a net significant enhancement of the Young's modulus relative to the unfilled epoxy system."
    }
  },
  {
    "doi": "10.1016/j.jmgm.2022.108311",
    "title": "Effect of adsorption, hardener, and temperature on mechanical properties of epoxy nanocomposites with functionalized graphene: A molecular dynamics study",
    "year": null,
    "chemical_composition": {
      "repeat_unit_psmiles": null,
      "monomers": [
        {
          "name": "Diglycidyl ether of bisphenol A",
          "smiles": "CC(C)(c1ccc(OCC2CO2)cc1)c1ccc(OCC2CO2)cc1",
          "ratio_value": 70,
          "ratio_unit": "wt%"
        },
        {
          "name": "Diethyltoluenediamine",
          "smiles": "CCc1cc(N)cc(CC)c1N",
          "ratio_value": 30,
          "ratio_unit": "wt%"
        }
      ],
      "additives": [
        {
          "name": "Graphene Oxide",
          "type": "filler",
          "amount_value": 3,
          "amount_unit": "wt%"
        }
      ],
      "is_homopolymer": false
    },
