Repository: hhtrick/HHT-code

# HHT training framework

This directory contains model training, embedding precomputation, inference, article-level baselines and the curated datasets. All commands below assume that the working directory is `train_code/`.

## 3. Datasets and fixed partitions

Each main dataset is a JSON array at `dataset/{property}/{property}.json`. Entries contain source metadata, `chemical_composition`, `processing_history`, `hierarchical_structure`, `properties`, and two generated-analysis objects. Targets are stored as `properties[property]["value"]`; source metadata and target values are not predictive input fields.

| Property | Train | Validation | Test | Total |
|---|---:|---:|---:|---:|

File: train_code/continue_train_dataset/E/E.json (part 19 of 106)
[
    "processing_history": "Molecular dynamics simulation using LAMMPS. NPT/NVT ensembles. Strain rate 0.7 ps^-1. Tensile test in Y direction at 300 K. Epoxy:Hardener ratio 70:30 wt%.",
    "hierarchical_structure": "Nanocomposite with functionalized graphene oxide (3 wt% oxide groups).",
    "properties": {
      "E": {
        "value": [
          3.49
        ],
        "unit": "GPa"
      }
    },
    "analysis_with_hierarchical_structure": {
      "descriptive_text": "The sample consists of an epoxy nanocomposite formed by crosslinking Diglycidyl ether of bisphenol A (DGEBA) and Diethyltoluenediamine (DETDA) at a 70:30 weight ratio, reinforced with 3 wt% functionalized Graphene Oxide. The hierarchical structure is defined as a nanocomposite with oxide groups on the filler surface. Mechanical characterization was performed via molecular dynamics simulations using LAMMPS, employing NPT and NVT ensembles for equilibration followed by a tensile test in the Y direction at 300 K with a strain rate of 0.7 ps^-1.",
      "reasoning_analysis": "Increasing Factors: The formation of a densely crosslinked thermoset network between DGEBA and DETDA significantly restricts segmental chain mobility, providing a high baseline stiffness. The incorporation of Graphene Oxide introduces high-aspect-ratio nanofillers with high intrinsic modulus, while the functionalized oxide groups likely enhance interfacial adhesion and stress transfer efficiency between the filler and the matrix. Additionally, the high strain rate (0.7 ps^-1) utilized in the molecular dynamics simulation limits viscoelastic relaxation times, resulting in an artificially elevated apparent Young's Modulus compared to quasi-static experimental conditions. Decreasing Factors: The oxidation of the graphene filler disrupts the pristine sp2 carbon lattice, reducing the intrinsic stiffness of the nanofiller compared to unoxidized graphene. Furthermore, the presence of aliphatic ethyl groups in the DETDA hardener introduces slightly more flexibility into the crosslink junctions compared to fully aromatic hardeners, potentially lowering the network rigidity. Dominant Factor: The rigidifying effect of the covalently crosslinked epoxy network combined with the load-bearing contribution of the nanofiller reinforcement qualitatively dominates the mechanical response, despite the lattice defects in the oxidized filler and the flexibility of the hardener."
    },
    "analysis_without_hierarchical_structure": {
      "descriptive_text": "The sample comprises a thermoset epoxy network synthesized from Diglycidyl ether of bisphenol A and Diethyltoluenediamine at a weight ratio of 70:30, reinforced with 3 wt% Graphene Oxide filler. The material system was modeled using molecular dynamics simulations in LAMMPS utilizing NPT and NVT ensembles. Mechanical properties were evaluated via a tensile test conducted in the Y direction at 300 K with a strain rate of 0.7 ps^-1, reflecting the computational processing conditions applied to the nanocomposite structure.",
      "reasoning_analysis": "Increasing Factors: The rigid aromatic backbone of Diglycidyl ether of bisphenol A and the high crosslink density achieved by Diethyltoluenediamine curing restrict chain segmental motion, inherently driving the Young's Modulus (E) higher. Additionally, the inclusion of 3 wt% Graphene Oxide introduces a high-modulus nanofiller that enhances load transfer, while the computational processing history involving a high strain rate of 0.7 ps^-1 limits viscoelastic relaxation times during the tensile test, further contributing to an increase in E. Decreasing Factors: The presence of flexible ether linkages within the epoxy backbone provides some conformational freedom that could lower stiffness relative to purely aromatic systems, and any interfacial free volume between the Graphene Oxide and the epoxy matrix in the simulation model could reduce effective stress transfer. Dominant Factor: The structural rigidity imparted by the highly crosslinked aromatic network combined with the reinforcement from the Graphene Oxide filler qualitatively dominates the mechanical response, establishing a high baseline modulus that is further amplified by the high strain rate inherent to the molecular dynamics simulation protocol."
    }
  },
  {
    "doi": "10.3390/su142315992",
    "title": "Ansys-Based Evaluation of Natural Fiber and Hybrid Fiber-Reinforced Composites",
    "year": 2022,
    "chemical_composition": {
      "repeat_unit_psmiles": null,
      "monomers": [
        {
          "name": "Epoxy resin",
          "smiles": null,
          "ratio_value": null,
          "ratio_unit": null
        }
      ],
      "additives": [
        {
          "name": "Jute fiber",
          "type": "reinforcement",
          "amount_value": null,
          "amount_unit": null
        }
      ],
      "is_homopolymer": false
    },
    "processing_history": "Natural Fiber Reinforced Composite (NFRC) laminate fabricated with jute fiber and epoxy resin. Ply orientation 0°. Thickness 4 mm. Young's modulus evaluated by Ansys FEM analysis under tensile load of 2500 N.",
    "hierarchical_structure": "Laminate structure with 0° ply orientation. Thickness 4 mm. Jute fiber reinforcement in epoxy matrix.",
    "properties": {
      "E": {
        "value": [
          35.717
        ],
        "unit": "GPa"
      }
    },
    "analysis_with_hierarchical_structure": {
      "descriptive_text": "This material system comprises a natural fiber reinforced composite (NFRC) laminate fabricated using an epoxy resin matrix reinforced with jute fibers. The hierarchical structure is defined by a laminate architecture with a unidirectional 0° ply orientation and a total thickness of 4 mm, embedding the jute fiber reinforcement within the epoxy matrix. Mechanical characterization was conducted through Ansys Finite Element Method (FEM) analysis, evaluating the Young's modulus under a simulated tensile load of 2500 N.",
      "reasoning_analysis": "Increasing Factors: The incorporation of jute fibers introduces a reinforcement phase with higher intrinsic stiffness compared to the neat epoxy matrix, driving the composite modulus upward via the rule of mixtures. Additionally, the 0° ply orientation aligns the fiber axis parallel to the tensile load, maximizing the contribution of the fiber's longitudinal modulus to the overall system stiffness. The crosslinked nature of the epoxy matrix further provides a rigid network that facilitates stress transfer between reinforcements. Decreasing Factors: Natural jute fibers possess a lower modulus compared to synthetic alternatives like glass or carbon, which limits the maximum achievable stiffness of the composite. Furthermore, potential interfacial incompatibility between the hydrophilic jute fibers and the hydrophobic epoxy matrix may lead to poor adhesion or void formation, reducing effective load transfer and lowering the modulus. The volume fraction of the lower-modulus epoxy matrix also acts to dilute the overall stiffness relative to a pure fiber bundle. Dominant Factor: The 0° ply orientation of the jute reinforcement is the dominant factor governing the Young's modulus behavior. Despite the lower intrinsic stiffness of natural fibers compared to synthetics, the alignment of the fibers with the loading direction ensures that the axial stiffness of the reinforcement is fully exploited, qualitatively resulting in a modulus significantly governed by the fiber alignment and loading efficiency within the laminate structure."
    },
    "analysis_without_hierarchical_structure": {
      "descriptive_text": "The sample comprises a Natural Fiber Reinforced Composite (NFRC) laminate consisting of an epoxy resin matrix reinforced with jute fibers. The laminate was fabricated with a unidirectional ply orientation of 0° and a total thickness of 4 mm. Mechanical characterization was performed via Ansys Finite Element Method (FEM) analysis under a tensile load of 2500 N to evaluate the Young's modulus.",
      "reasoning_analysis": "Increasing Factors: The incorporation of jute fibers into the epoxy matrix introduces a stiffer reinforcement phase that bears load according to the rule of mixtures, intrinsically driving the Young's modulus higher than that of the neat resin. The processing history specifies a 0° ply orientation, which aligns the fiber axis parallel to the applied tensile load, maximizing the contribution of the fibers' longitudinal stiffness to the composite modulus. Additionally, the crosslinked network of the epoxy resin provides a rigid foundational matrix that supports stress transfer. Decreasing Factors: As natural fibers, jute possesses a lower intrinsic modulus compared to synthetic reinforcements like glass or carbon, which limits the maximum achievable stiffness of the composite. Furthermore, the hydrophilic nature of jute versus the hydrophobic epoxy matrix may result in suboptimal interfacial adhesion without explicit coupling agents, potentially leading to interfacial slip and reduced stress transfer efficiency. Internal voids common in natural fiber laminates could also decrease the effective load-bearing cross-sectional area. Dominant Factor: The geometric alignment of the reinforcement dominates the mechanical response. The 0° ply orientation ensures that the high aspect ratio jute fibers are loaded in tension along their stiffest axis, qualitatively driving the composite modulus significantly higher than the neat epoxy matrix, outweighing the limitations imposed by the natural fiber's intrinsic properties or potential interfacial weaknesses."
    }
  },
  {
    "doi": "10.1002/mame.202000567",
    "title": "Combining Mechanical Fortification and Ultralow Flammability in Epoxy Networks",
    "year": 2020,
    "chemical_composition": {
      "repeat_unit_psmiles": null,
      "monomers": [
        {
          "name": "Diepoxide of bis-hydroxydeoxybenzoin",
          "smiles": "C1C(O1)COc2ccc(cc2)C(=O)Cc3ccc(cc3)OCC4CO4",
          "ratio_value": null,
          "ratio_unit": null
        },
        {
          "name": "4,4'-Diphenyl diamino sulfone",
          "smiles": "Nc1ccc(S(=O)(=O)c2ccc(N)cc2)cc1",
          "ratio_value": null,
          "ratio_unit": null
        }
      ],
      "additives": [
        {
          "name": "Dimethyl methylphosphonate",
          "type": "flame retardant",
          "amount_value": 8,
          "amount_unit": "wt%"
        }
      ],
      "is_homopolymer": false
    },
    "processing_history": "Epoxy resin (BEDB) mixed with DMMP (8 wt%, corresponding to 2 wt% P) and DDS (stoichiometric equivalent). Mixed at 75 °C, degassed and cured in N2 atmosphere at 160 °C for 6 h, followed by 220 °C for 2 h. Young's modulus measured by uniaxial compression testing using Instron 5800 at 2 mm/min crosshead rate on cylindrical specimens (10 mm diameter, 1:1 height-to-diameter).",
    "hierarchical_structure": "Glassy amorphous epoxy network with integrated organophosphorus additive.",
    "properties": {
      "E": {
        "value": [
          2.1
        ],
        "unit": "GPa"
      }
    },
    "analysis_with_hierarchical_structure": {
      "descriptive_text": "The sample comprises a glassy amorphous epoxy network formed from the reaction of Diepoxide of bis-hydroxydeoxybenzoin (BEDB) and 4,4'-Diphenyl diamino sulfone (DDS) in stoichiometric equivalent, incorporating 8 wt% Dimethyl methylphosphonate (DMMP) as a flame retardant. The material was prepared by mixing components at 75 °C, followed by degassing and a two-stage thermal cure under nitrogen atmosphere consisting of 6 hours at 160 °C and 2 hours at 220 °C. Mechanical characterization was performed via uniaxial compression testing on cylindrical specimens using an Instron 5800 at a crosshead rate of 2 mm/min.",
      "reasoning_analysis": "Increasing Factors: The chemical composition features rigid aromatic rings in both the Diepoxide of bis-hydroxydeoxybenzoin and the 4,4'-Diphenyl diamino sulfone (DDS) hardener, along with the highly polar and stiff sulfone group, which significantly restricts chain segment mobility and enhances intrinsic backbone stiffness. Furthermore, the processing history involves a high-temperature curing cycle (up to 220 °C), which promotes a high degree of conversion and crosslink density within the epoxy network, thereby maximizing the elastic response in the glassy state. Decreasing Factors: The incorporation of 8 wt% Dimethyl methylphosphonate (DMMP) introduces small organophosphorus molecules into the network; depending on their reactivity, these may act as internal plasticizers or create free volume pockets that reduce intermolecular cohesion and lower the overall stiffness. Additionally, the presence of additives can sometimes disrupt the ideal network topology, potentially leading to localized regions of lower crosslink density compared to a neat resin system. Dominant Factor: The highly rigid aromatic-sulfone backbone combined with the dense crosslinking achieved through the elevated thermal curing schedule qualitatively dominates the mechanical response, establishing a high baseline Young's modulus characteristic of structural glassy epoxy networks, despite the potential softening influence of the phosphorus-containing additive."
    },
    "analysis_without_hierarchical_structure": {
      "descriptive_text": "The polymer sample consists of a thermosetting epoxy network formed from the reaction between Diepoxide of bis-hydroxydeoxybenzoin (BEDB) and 4,4'-Diphenyl diamino sulfone (DDS) used as a stoichiometric hardener. The formulation incorporates 8 wt% Dimethyl methylphosphonate (DMMP) as a flame retardant additive. Preparation involved mixing the components at 75 °C followed by degassing, after which the material was cured under a nitrogen atmosphere with a thermal profile consisting of 160 °C for 6 hours followed by 220 °C for 2 hours. The Young's modulus was subsequently characterized using uniaxial compression testing on cylindrical specimens at a crosshead rate of 2 mm/min.",
      "reasoning_analysis": "Increasing Factors: The chemical architecture features rigid aromatic rings within both the BEDB epoxy resin and the DDS hardener, alongside the polar sulfone group, which inherently restricts chain segment mobility and enhances stiffness. Furthermore, the processing history involves a high-temperature curing cycle up to 220 °C, which promotes a high degree of crosslinking density and conversion, significantly reinforcing the network rigidity. Decreasing Factors: The inclusion of 8 wt% Dimethyl methylphosphonate (DMMP) introduces small molecules that likely function as a plasticizer within the epoxy matrix; this increases the free volume between polymer chains and reduces intermolecular friction, thereby lowering the overall stiffness compared to a neat resin. Dominant Factor: The highly crosslinked aromatic network structure established by the stoichiometric reaction and high-temperature post-cure qualitatively dominates the final Young's modulus, maintaining the material's classification as a rigid structural thermoset, although the plasticizing effect of the flame retardant attenuates the maximum achievable modulus."
    }
  },
  {
    "doi": "10.1155/2020/7914796",
    "title": "A Comparative Study on Structural, Morphological, and Tensile Properties of Binary and Ternary Epoxy Resin-Based Polymer Nanocomposites",
    "year": 2020,
    "chemical_composition": {
      "repeat_unit_psmiles": null,
      "monomers": [
        {
          "name": "Epoxy resin",
          "smiles": null,
          "ratio_value": null,
          "ratio_unit": null
        },
        {
          "name": "Diamine curing agent",
          "smiles": null,
          "ratio_value": null,
          "ratio_unit": null
        }
      ],
      "additives": [
        {
          "name": "Calcium titanate",
          "type": "filler",
          "amount_value": 5,
          "amount_unit": "wt%"
        },
        {
          "name": "Glass fiber",
          "type": "filler",
          "amount_value": 0.1,
          "amount_unit": "wt%"
        }
      ],
      "is_homopolymer": false
    },
    "processing_history": "Fabricated by magnetic stirring (750 rpm then 1500 rpm), degassing under reduced pressure overnight, curing at ambient conditions for 1 week followed by post-curing at 95-100 °C for 7 hours. Young's modulus measured by uniaxial tensile test at 5 mm/min crosshead speed, room temperature, according to ASTM D638 using a 100 kN universal testing machine.",
    "hierarchical_structure": "Amorphous epoxy matrix with dispersed CaTiO3 nanoparticles (30 nm) and chopped glass fibers (13-15 microns). FESEM showed some pores appeared at high CaTiO3 concentration in ternary systems.",
    "properties": {
      "E": {
        "value": [
          2.326548
        ],
        "unit": "GPa"
      }
    },
    "analysis_with_hierarchical_structure": {
      "descriptive_text": "The sample comprises an amorphous epoxy matrix cured with a diamine agent, reinforced with a hybrid filler system containing 5 wt% calcium titanate nanoparticles (30 nm) and 0.1 wt% chopped glass fibers (13-15 microns). Processing involved magnetic stirring at speeds up to 1500 rpm and overnight degassing under reduced pressure, followed by ambient curing for one week and a thermal post-cure at 95-100 °C for 7 hours. Mechanical properties were evaluated using uniaxial tensile testing at a crosshead speed of 5 mm/min at room temperature in accordance with ASTM D638. Microstructural characterization indicated an amorphous matrix with dispersed nano and micro-fillers, though field emission scanning electron microscopy noted the presence of pores associated with higher ceramic loadings in this ternary system.",
      "reasoning_analysis": "Increasing Factors: The formation of a densely crosslinked thermoset network via the epoxy-diamine reaction inherently restricts chain mobility, providing a high baseline stiffness. The incorporation of rigid inorganic fillers, specifically the 5 wt% calcium titanate nanoparticles and glass fibers, introduces phases with significantly higher modulus than the polymer matrix, which typically enhances the composite stiffness through load transfer mechanisms. Furthermore, the thermal post-curing cycle at 95-100 °C likely increases the crosslink density and reduces free volume, further stiffening the epoxy network. Decreasing Factors: The presence of pores within the matrix, as observed via FESEM in systems with significant ceramic loading, acts as stress concentrators and reduces the effective load-bearing cross-sectional area, thereby lowering the measured modulus. Additionally, the relatively low content of glass fibers (0.1 wt%) offers minimal reinforcement compared to the nanoparticle loading, and any agglomeration of nanoparticles associated with pore formation could compromise interfacial adhesion, reducing stress transfer efficiency. Dominant Factor: The qualitative behavior of Young's Modulus is dominantly governed by the synergistic effect of the high crosslink density achieved through post-curing and the reinforcement provided by the rigid calcium titanate nanoparticles. While processing-induced porosity presents a detracting influence, the intrinsic stiffness of the cured thermoset network combined with the ceramic filler loading establishes a modulus significantly higher than that of the neat polymer, with the filler-matrix interface quality serving as the critical variable determining the extent of reinforcement."
    },
    "analysis_without_hierarchical_structure": {
      "descriptive_text": "The sample comprises a thermoset composite system based on an epoxy resin cured with a diamine agent. The matrix was reinforced with 5 wt% calcium titanate and 0.1 wt% glass fiber fillers. Preparation involved magnetic stirring at sequential speeds of 750 and 1500 rpm, followed by degassing under reduced pressure overnight to eliminate voids. The material underwent ambient curing for one week and was subsequently post-cured at 95-100 °C for 7 hours to finalize the network structure. Mechanical characterization was performed via uniaxial tensile testing at a crosshead speed of 5 mm/min at room temperature in accordance with ASTM D638 using a 100 kN universal testing machine.",
      "reasoning_analysis": "Increasing Factors: The formation of a three-dimensional covalent network through the epoxy-diamine reaction inherently restricts chain mobility, providing a rigid baseline modulus characteristic of thermosets. The inclusion of 5 wt% calcium titanate, a stiff ceramic filler, reinforces the polymer matrix according to composite mixing rules, while the post-curing thermal treatment at 95-100 °C increases crosslink density, further stiffening the network. Additionally, the degassing step reduces porosity, preventing void-induced compliance that would lower the modulus. Decreasing Factors: The extremely low loading of glass fiber (0.1 wt%) offers negligible reinforcement contribution relative to the matrix volume. Potential agglomeration of the calcium titanate during magnetic stirring could create stress concentrators that reduce effective load bearing, and the absence of specified coupling agents may lead to weak filler-matrix interfacial adhesion, limiting stress transfer efficiency. Dominant Factor: The crosslink density achieved through the specific curing cycle, particularly the thermal post-cure, is the dominant factor determining the Young's modulus. While the ceramic filler provides secondary reinforcement, the intrinsic stiffness of the fully converted epoxy network governs the bulk mechanical response, making the completeness of the curing reaction the primary driver of the final modulus value."
    }
  },
  {
    "doi": null,
    "title": "Investigation of Mechanical and Thermal Properties of Silica-Reinforced Epoxy Composites by Using Experiment and Empirical Model",
    "year": 2017,
    "chemical_composition": {
      "repeat_unit_psmiles": null,
      "monomers": [
        {
          "name": "Bisphenol-F type YDF-161 epoxy resin",
          "smiles": "C1=CC(=CC=C1OCC2CO2)CC3=CC=C(C=C3)OCC4CO4",
          "ratio_value": 3,
          "ratio_unit": "parts by weight"
        },
        {
          "name": "Jeffamine D-230",
          "smiles": null,
          "ratio_value": 1,
          "ratio_unit": "parts by weight"
        }
      ],
      "additives": [
        {
          "name": "BYK-A 500",
          "type": "air release agent",
          "amount_value": null,
          "amount_unit": null
        }
      ],
      "is_homopolymer": false
    },
    "processing_history": "YDF-161 epoxy resin and Jeffamine D-230 hardener mixed at 3:1 weight ratio. Air entrapped in resin released for 2 hours using vacuum desiccator with BYK-A 500 air release agent. Silica filler content 0 wt%. Mixture poured into silicone molds and cured in oven at 80 °C for 12 hours. Young's modulus measured by uniaxial tensile test (ASTM D638-10 Type IV) using RB 301 Unitech T universal testing machine at 0.5 mm/min crosshead speed.",
    "hierarchical_structure": "Crosslinked epoxy network. No silica filler.",
    "properties": {
      "E": {
        "value": [
          1.19
        ],
        "unit": "GPa"
      }
    },
    "analysis_with_hierarchical_structure": {
      "descriptive_text": "This material system comprises a crosslinked epoxy network synthesized from a Bisphenol-F type YDF-161 epoxy resin and a Jeffamine D-230 hardener mixed at a 3:1 weight ratio. During fabrication, air entrapped within the mixture was eliminated over 2 hours using a vacuum desiccator assisted by BYK-A 500 air release agent, after which the mixture was cast into silicone molds and cured at 80 °C for 12 hours. The resulting material contains 0 wt% silica filler, and its mechanical performance was evaluated via uniaxial tensile testing according to ASTM D638-10 Type IV standards at a crosshead speed of 0.5 mm/min.",
      "reasoning_analysis": "Increasing Factors: The presence of rigid aromatic bisphenol-F structures within the epoxy resin backbone inherently restricts chain segment mobility, contributing to higher stiffness. Additionally, the formation of a covalently crosslinked network during the 12-hour thermal cure at 80 °C establishes a three-dimensional structure that resists deformation under load. The processing history involving vacuum desiccation effectively minimizes void content, preventing the stress concentrations and reduced load-bearing area associated with air pockets that would otherwise lower the modulus. Decreasing Factors: The utilization of Jeffamine D-230, a polyetheramine hardener with a flexible aliphatic backbone, introduces compliant soft segments into the network, which qualitatively reduces the Young's modulus compared to epoxies cured with rigid aromatic amines. Furthermore, the explicit absence of silica filler (0 wt%) means the material lacks rigid particulate reinforcement that typically enhances stiffness in composite systems. The moderate curing temperature may also limit the ultimate crosslink density if the glass transition temperature exceeds the cure temperature, potentially leaving the network slightly under-cured. Dominant Factor: While the aromatic epoxy resin and crosslinked topology provide a fundamental baseline for solid-state stiffness, the flexible aliphatic nature of the Jeffamine D-230 hardener is the dominant factor governing the final modulus magnitude. This chemical architecture introduces significant chain flexibility between crosslinks, qualitatively lowering the Young's modulus relative to rigidly crosslinked epoxy systems, despite the stiffening contributions from the bisphenol-F rings and void-free processing."
    },
    "analysis_without_hierarchical_structure": {
      "descriptive_text": "The sample consists of a thermosetting epoxy network formed from Bisphenol-F type YDF-161 epoxy resin and Jeffamine D-230 hardener mixed at a 3:1 weight ratio. BYK-A 500 air release agent was incorporated to assist in void removal, and the mixture was degassed in a vacuum desiccator for 2 hours prior to casting into silicone molds. The material was cured at 80 °C for 12 hours without silica filler reinforcement. Young's modulus was determined by uniaxial tensile testing according to ASTM D638-10 Type IV standards using a universal testing machine at a crosshead speed of 0.5 mm/min.",
      "reasoning_analysis": "Increasing Factors: The presence of rigid aromatic bisphenol structures within the epoxy resin backbone inherently restricts chain segment mobility, contributing to higher stiffness. Additionally, the thermal curing process establishes a crosslinked network structure that further constrains molecular motion, while the vacuum desiccation step minimizes void content, ensuring the effective load-bearing cross-sectional area is maximized. Decreasing Factors: The use of Jeffamine D-230, an aliphatic polyetheramine hardener, introduces flexible polyoxypropylene segments into the network architecture, which increases free volume and segmental mobility compared to rigid aromatic hardeners. Furthermore, the explicit absence of silica filler means there is no particulate reinforcement to enhance the composite modulus. Dominant Factor: The crosslinked network architecture derived from the chemical composition qualitatively dominates the Young's modulus; while the vacuum processing preserves the theoretical stiffness by eliminating voids, the intrinsic balance between the rigid bisphenol backbone and the flexible polyether hardener segments fundamentally sets the material's resistance to elastic deformation."
    }
  },
  {
    "doi": "10.3390/polym14235064",
    "title": "The Synergistic Toughening and Strengthening Effects of Cork Particles and Nanocellulose on Rosin-Based Epoxy Resin",
    "year": 2022,
    "chemical_composition": {
      "repeat_unit_psmiles": null,
      "monomers": [
        {
          "name": "Rosin",
          "smiles": null,
          "ratio_value": null,
          "ratio_unit": null
        },
        {
          "name": "Acrylic acid",
          "smiles": "C=CC(=O)O",
          "ratio_value": null,
          "ratio_unit": null
        },
        {
          "name": "Epichlorohydrin",
          "smiles": "ClCC1CO1",
          "ratio_value": null,
          "ratio_unit": null
        }
      ],
      "additives": [
        {
          "name": "Methyl hexahydrophthalic anhydride",
          "type": "crosslinker",
          "amount_value": 1,
          "amount_unit": "mass ratio (1:1 with resin)"
        }
      ],
      "is_homopolymer": false
    },
    "processing_history": "Rosin-based epoxy resin synthesized from rosin, acrylic acid (220 C, 4 h), and epichlorohydrin (100 C, 90 min). Cured with methyl hexahydrophthalic anhydride (1:1 mass ratio) at 160 C for 2 h then 180 C for 1 h. Young's modulus (MOE) measured by flexural test using Shimadzu AG-10TA universal testing machine at 1 mm/min crosshead speed, 40 mm support span, ASTM D 638.",
    "hierarchical_structure": "Crosslinked rosin-based epoxy network.",
    "properties": {
      "E": {
        "value": [
          1.011
        ],
        "unit": "GPa"
      }
    },
    "analysis_with_hierarchical_structure": {
      "descriptive_text": "This material is a crosslinked rosin-based epoxy network synthesized from rosin, acrylic acid, and epichlorohydrin. The resin preparation involved reacting rosin with acrylic acid at 220 °C for 4 hours, followed by a reaction with epichlorohydrin at 100 °C for 90 minutes. This prepolymer was cured with methyl hexahydrophthalic anhydride acting as a crosslinker at a 1:1 mass ratio relative to the resin, undergoing a thermal treatment at 160 °C for 2 hours and subsequently at 180 °C for 1 hour. The Young's modulus was characterized via flexural testing using a Shimadzu AG-10TA universal testing machine at a crosshead speed of 1 mm/min with a 40 mm support span, following ASTM D 638 protocols.",
      "reasoning_analysis": "Increasing Factors: The incorporation of rosin introduces a bulky, rigid phenanthrene skeleton into the polymer backbone, which significantly restricts segmental motion and enhances intrinsic chain stiffness. Furthermore, the curing process using methyl hexahydrophthalic anhydride at elevated temperatures establishes a densely crosslinked epoxy network, where the high crosslink density severely limits chain mobility and increases resistance to deformation. The formation of ester linkages between the anhydride and epoxy groups also contributes to structural rigidity. Decreasing Factors: The presence of aliphatic segments derived from epichlorohydrin and the acrylic acid modification introduces flexible spacers between the rigid rosin units, which can lower the modulus compared to fully aromatic synthetic epoxy systems. Additionally, the use of natural rosin may introduce structural heterogeneity or impurities that could create network defects or free volume inconsistencies, potentially reducing the overall stiffness. The 1:1 mass ratio of crosslinker, if not stoichiometrically balanced with the epoxy equivalent weight, could lead to off-stoichiometry effects such as dangling chains or unreacted species that plasticize the network. Dominant Factor: The dominant factor governing the Young's modulus is the synergistic effect of the rigid rosin backbone and the high-temperature anhydride curing cycle. While aliphatic linkers provide some flexibility, the inherent stiffness of the fused ring structures in rosin combined with the constraints imposed by the densely crosslinked network formed during the high-temperature cure qualitatively drives the modulus toward higher values typical of rigid thermosets, overriding the softening effects of the aliphatic components."
    },
    "analysis_without_hierarchical_structure": {
      "descriptive_text": "The sample consists of a rosin-based epoxy resin system synthesized from rosin, acrylic acid, and epichlorohydrin. The synthesis involved reacting rosin with acrylic acid at 220 °C for 4 hours, followed by reaction with epichlorohydrin at 100 °C for 90 minutes. This resin was subsequently cured using methyl hexahydrophthalic anhydride as a crosslinking agent at a 1:1 mass ratio relative to the resin, undergoing a thermal cure cycle of 160 °C for 2 hours followed by 180 °C for 1 hour. The Young's modulus was determined via flexural testing using a Shimadzu AG-10TA universal testing machine at a crosshead speed of 1 mm/min with a 40 mm support span, adhering to ASTM D 638 standards.",
      "reasoning_analysis": "Increasing Factors: The incorporation of rosin introduces a bulky, rigid phenanthrene ring system into the polymer backbone, which significantly restricts segmental chain mobility through steric hindrance and intrinsic structural stiffness. Additionally, the processing history specifies a high crosslinking density achieved by using methyl hexahydrophthalic anhydride at a 1:1 mass ratio and a rigorous two-step thermal cure up to 180 °C, which maximizes conversion and creates a tightly constrained network architecture resistant to deformation. Decreasing Factors: The synthesis route utilizes epichlorohydrin and acrylic acid, introducing aliphatic ether and ester linkages that possess greater conformational freedom compared to fully aromatic epoxy networks, potentially lowering the overall stiffness. Furthermore, the significant steric bulk of the rosin molecules may inhibit efficient chain packing during the curing process, possibly introducing excess free volume or micro-voids that could compromise the macroscopic modulus. Dominant Factor: The structural rigidity imparted by the fused ring system of the rosin monomer, coupled with the high crosslink density enforced by the stoichiometric anhydride curing and elevated temperature processing, qualitatively dominates the mechanical response. These factors collectively constrain chain motion more significantly than the flexibility introduced by the aliphatic linkers, resulting in a network architecture predisposed towards high stiffness."
    }
  },
  {
    "doi": "10.1016/j.cej.2016.07.025",
    "title": "Dramatic increase in electrical conductivity in epoxy composites with uni-directionally oriented laminae of carbon nanotubes",
    "year": 2016,
    "chemical_composition": {
      "repeat_unit_psmiles": null,
      "monomers": [
        {
          "name": "Diglycidyl ether of bisphenol-A",
          "smiles": "CC(C)(c1ccc(OCC2CO2)cc1)c2ccc(OCC2CO2)cc2",
          "ratio_value": 4,
          "ratio_unit": "weight ratio"
        },
        {
          "name": "4,4'-dichlorodiphenyl sulfone",
          "smiles": "Clc1ccc(S(=O)(=O)c2ccc(Cl)cc2)cc1",
          "ratio_value": 1,
          "ratio_unit": "weight ratio"
        }
      ],
      "additives": [
        {
          "name": "Carbon nanotubes",
          "type": "filler",
          "amount_value": 1.31,
          "amount_unit": "wt%"
        },
        {
          "name": "Sodium carboxymethyl cellulose",
          "type": "binder",
          "amount_value": null,
          "amount_unit": null
        }
      ],
      "is_homopolymer": false
    },
    "processing_history": "CNT felt prepared by freeze drying aqueous CMC (0.8 wt%) and CNT (1.50 wt% in solution) suspension (frozen -80 °C, 10 h; vacuum dried 36 h). Felt infiltrated with epoxy/curing agent mixture (4:1) via vacuum pressure impregnation at 140 °C (two 15-min cycles). Cured at 140 °C for 12 h. Young's modulus measured by uniaxial compressive test using SANS CMT-4304 Universal Testing Machine at crosshead displacement speed of 0.5 mm/min.",
    "hierarchical_structure": "Uni-directionally oriented laminae of CNTs forming a 3D framework within epoxy matrix.",
    "properties": {
      "E": {
        "value": [
          1.97
        ],
        "unit": "GPa"
      }
    },
    "analysis_with_hierarchical_structure": {
      "descriptive_text": "The composite sample comprises a crosslinked epoxy network synthesized from Diglycidyl ether of bisphenol-A and 4,4'-dichlorodiphenyl sulfone at a 4:1 weight ratio, reinforced with 1.31 wt% Carbon nanotubes and Sodium carboxymethyl cellulose serving as a binder. The reinforcement phase was fabricated as a CNT felt via freeze-drying an aqueous suspension containing 0.8 wt% CMC and 1.50 wt% CNTs at -80 °C for 10 hours followed by 36 hours of vacuum drying. This porous felt was infiltrated with the epoxy curing agent mixture using vacuum pressure impregnation at 140 °C over two 15-minute cycles and subsequently cured at 140 °C for 12 hours. The resulting hierarchical structure consists of uni-directionally oriented laminae of Carbon nanotubes forming a three-dimensional framework embedded within the epoxy matrix, with Young's modulus characterized by uniaxial compressive testing.",
      "reasoning_analysis": "Increasing Factors: The incorporation of rigid aromatic structures from both the Diglycidyl ether of bisphenol-A and the 4,4'-dichlorodiphenyl sulfone monomers increases the intrinsic stiffness of the polymer backbone. The addition of Carbon nanotubes, which possess an exceptionally high intrinsic Young's modulus, further reinforces the composite, particularly due to their uni-directional orientation within the 3D framework which optimizes load transfer along the alignment axis. Additionally, the thermal curing history at 140 °C for 12 hours promotes a high degree of crosslinking in the epoxy matrix, restricting chain segment mobility and enhancing bulk stiffness. Decreasing Factors: The presence of Sodium carboxymethyl cellulose as a binder introduces a softer, potentially viscoelastic phase at the CNT interfaces that may reduce efficient stress transfer compared to a direct CNT-matrix bond. The freeze-drying and infiltration processing history carries a risk of residual microvoids or incomplete wetting within the felt structure, which act as stress concentrators and reduce the effective load-bearing cross-section. Furthermore, the relatively low weight fraction of Carbon nanotubes (1.31 wt%) limits the volumetric contribution of the high-modulus filler relative to the matrix. Dominant Factor: The continuous rigid aromatic epoxy matrix network qualitatively dominates the final Young's modulus behavior due to its high volume fraction and substantial crosslink density, while the oriented CNT framework provides secondary reinforcement that is constrained by the low filler loading and potential interfacial compliance introduced by the cellulosic binder."
    },
    "analysis_without_hierarchical_structure": {
      "descriptive_text": "The composite material comprises a Diglycidyl ether of bisphenol-A epoxy matrix cured with 4,4'-dichlorodiphenyl sulfone in a 4:1 weight ratio, reinforced with a Carbon nanotube felt scaffold containing 1.31 wt% Carbon nanotubes and Sodium carboxymethyl cellulose as a binder. The reinforcement scaffold was fabricated by freeze-drying an aqueous suspension of Carbon nanotubes and 0.8 wt% binder, frozen at -80 °C for 10 hours and vacuum dried for 36 hours, before being infiltrated with the epoxy mixture via vacuum pressure impregnation at 140 °C over two 15-minute cycles and finally cured at 140 °C for 12 hours. The Young's modulus was characterized via uniaxial compressive testing on a SANS CMT-4304 Universal Testing Machine at a crosshead displacement speed of 0.5 mm/min.",
