Repository: hhtrick/HHT-code

# HHT training framework

This directory contains model training, embedding precomputation, inference, article-level baselines and the curated datasets. All commands below assume that the working directory is `train_code/`.

## 3. Datasets and fixed partitions

Each main dataset is a JSON array at `dataset/{property}/{property}.json`. Entries contain source metadata, `chemical_composition`, `processing_history`, `hierarchical_structure`, `properties`, and two generated-analysis objects. Targets are stored as `properties[property]["value"]`; source metadata and target values are not predictive input fields.

| Property | Train | Validation | Test | Total |
|---|---:|---:|---:|---:|

File: train_code/continue_train_dataset/E/E.json (part 20 of 106)
[
      "reasoning_analysis": "Increasing Factors: The incorporation of Carbon nanotubes provides high intrinsic stiffness and high aspect ratio reinforcement, while the use of 4,4'-dichlorodiphenyl sulfone as a curing agent introduces rigid aromatic sulfone linkages into the epoxy network, increasing chain stiffness and crosslink density. Additionally, the vacuum pressure impregnation processing ensures thorough wetting of the CNT felt, maximizing the potential for load transfer between the matrix and the reinforcement. Decreasing Factors: The use of Sodium carboxymethyl cellulose, a hydrophilic binder, at the CNT interface may create a weak boundary layer with the hydrophobic epoxy matrix, potentially reducing interfacial shear strength and load transfer efficiency. Furthermore, the freeze-drying process inherently creates a porous structure, and if vacuum pressure impregnation does not fully eliminate voids, residual porosity would act as stress concentrators and reduce the effective load-bearing cross-section. Dominant Factor: The structural integrity provided by the continuous Carbon nanotube felt scaffold combined with the rigid aromatic epoxy network dominates the mechanical response. Despite potential interfacial limitations from the binder, the high modulus of the percolated CNT network and the stiff cured matrix qualitatively drive the Young's modulus significantly higher than that of the neat epoxy resin."
    }
  },
  {
    "doi": "10.1179/1743289814Y.0000000074",
    "title": "Coefficient of thermal expansion and mechanical properties at cryogenic temperature of core–shell rubber particle modified epoxy",
    "year": 2014,
    "chemical_composition": {
      "repeat_unit_psmiles": null,
      "monomers": [
        {
          "name": "Diglycidyl ether of bisphenol A (DGEBA)",
          "smiles": "C1OC1c1ccc(C(C)(C)c2ccc(OC3CO3)cc2)cc1",
          "ratio_value": null,
          "ratio_unit": null
        },
        {
          "name": "Polyoxypropylenediamine (Jeffamine D-230)",
          "smiles": null,
          "ratio_value": null,
          "ratio_unit": null
        }
      ],
      "additives": [
        {
          "name": "Core-Shell Rubber (EM500A)",
          "type": "filler",
          "amount_value": 0.5,
          "amount_unit": "wt-%"
        }
      ],
      "is_homopolymer": false
    },
    "processing_history": "CSR particles and epoxy resin mixed using ultrasonicator for 4 h. Stoichiometric curing agent D-230 added, stirred. Cast into metallic mould. Cured at 80°C for 4 h, post-cured at 125°C for 2 h. Tensile properties measured on MTS Landmark Servohydraulic test system, 10 kN load cell, crosshead speed 2 mm/min, ASTM D638-96. Tested at Room Temperature (RT).",
    "hierarchical_structure": "CSR particles well dispersed in epoxy matrix. Numerous dichotomous microcracks on fracture surface.",
    "properties": {
      "E": {
        "value": [
          3.13
        ],
        "unit": "GPa"
      }
    },
    "analysis_with_hierarchical_structure": {
      "descriptive_text": "The sample comprises a thermosetting epoxy network synthesized from Diglycidyl ether of bisphenol A (DGEBA) resin and Polyoxypropylenediamine (Jeffamine D-230) curing agent. To enhance toughness, 0.5 wt-% of Core-Shell Rubber (EM500A) particles were incorporated into the matrix. The preparation protocol involved ultrasonication of the CSR particles and epoxy resin for 4 hours, followed by the addition of the stoichiometric curing agent and casting into a metallic mould. The system underwent curing at 80°C for 4 hours and post-curing at 125°C for 2 hours to ensure network formation. Structural analysis confirms that the CSR particles are well dispersed within the epoxy matrix, and tensile testing performed at room temperature according to ASTM D638-96 revealed numerous dichotomous microcracks on the fracture surface.",
      "reasoning_analysis": "Increasing Factors: The rigid aromatic rings within the DGEBA monomer structure provide inherent backbone stiffness, resisting chain deformation. Additionally, the processing history includes a post-curing step at 125°C, which promotes higher crosslink density by maximizing epoxide conversion, thereby increasing the network rigidity and the Young's Modulus (E). Decreasing Factors: The selection of Polyoxypropylenediamine (Jeffamine D-230) as the curing agent introduces flexible polyether spacers between crosslinks, which increases segmental mobility and lowers the modulus compared to rigid aromatic amines. Furthermore, the addition of 0.5 wt-% Core-Shell Rubber particles introduces a soft phase with a significantly lower modulus than the epoxy matrix, which qualitatively reduces the overall stiffness of the composite. Dominant Factor: While the aromatic epoxy backbone and high crosslink density provide a rigid structural foundation, the incorporation of the flexible curing agent and the soft rubber phase qualitatively dominates the final mechanical behavior by reducing the Young's Modulus (E) relative to a fully rigid system. This trade-off prioritizes energy dissipation, as evidenced by the microcracking observed on the fracture surface, over maximum stiffness."
    },
    "analysis_without_hierarchical_structure": {
      "descriptive_text": "The sample comprises an epoxy network synthesized from Diglycidyl ether of bisphenol A (DGEBA) resin and a stoichiometric amount of Polyoxypropylenediamine (Jeffamine D-230) curing agent. To enhance toughness, 0.5 wt-% of Core-Shell Rubber (EM500A) particles were incorporated into the matrix. The preparation protocol involved mixing the CSR particles and epoxy resin using an ultrasonicator for 4 hours, followed by the addition and stirring of the curing agent. The mixture was cast into a metallic mould and subjected to a thermal curing cycle at 80°C for 4 hours, followed by post-curing at 125°C for 2 hours. Tensile properties were evaluated at Room Temperature using an MTS Landmark Servohydraulic test system with a 10 kN load cell at a crosshead speed of 2 mm/min according to ASTM D638-96.",
      "reasoning_analysis": "Increasing Factors: The presence of rigid aromatic bisphenol A structures within the DGEBA backbone provides inherent structural stiffness, while the two-step thermal curing schedule including a high-temperature post-cure at 125°C ensures a high degree of conversion and crosslink density, both of which significantly restrict chain segment mobility and drive the Young's Modulus (E) upward. Additionally, the use of ultrasonication promotes uniform dispersion of the filler, minimizing defects that could compromise load bearing. Decreasing Factors: The selection of Polyoxypropylenediamine (Jeffamine D-230) as the curing agent introduces flexible polyether segments into the crosslink nodes, which increases chain flexibility and lowers the modulus compared to aromatic amines. Furthermore, the incorporation of Core-Shell Rubber particles introduces a low-modulus elastomeric phase into the matrix, which typically reduces the overall composite stiffness relative to the neat epoxy. Dominant Factor: The intrinsic rigidity of the highly crosslinked aromatic epoxy network established by the DGEBA resin and the thorough post-curing process qualitatively dominates the mechanical response, maintaining a high baseline stiffness despite the flexibility introduced by the polyether curing agent and the minor softening effect of the low-loading rubber particles."
    }
  },
  {
    "doi": null,
    "title": "Effect of alkali treatment on interfacial bonding in abaca fiber-reinforced composites",
    "year": 2016,
    "chemical_composition": {
      "repeat_unit_psmiles": "[*]OC1OC(CO)C(O)C(O)C1O[*]",
      "monomers": [
        {
          "name": "Glucose",
          "smiles": "OC[C@H]1O[C@H](O)[C@H](O)[C@@H](O)[C@@H]1O",
          "ratio_value": null,
          "ratio_unit": null
        }
      ],
      "additives": [],
      "is_homopolymer": false
    },
    "processing_history": "Abaca fibers obtained from Philippines, cut to 20 mm. Untreated. Young's modulus measured by uniaxial tensile test using Instron model 5567, 500 N load cell, 1.0 mm/min cross head speed, 10 mm gauge length.",
    "hierarchical_structure": "Crystallinity index 52%. Untreated fiber diameters 250-300 μm. Hollow lumen visible in center of elementary fibers.",
    "properties": {
      "E": {
        "value": [
          18.6
        ],
        "unit": "GPa"
      }
    },
    "analysis_with_hierarchical_structure": {
      "descriptive_text": "The sample comprises untreated Abaca fibers sourced from the Philippines, consisting primarily of glucose-based polysaccharide repeating units within a natural fiber matrix. The fibers were cut to 20 mm lengths and evaluated via uniaxial tensile testing using an Instron model 5567 equipped with a 500 N load cell, operating at a crosshead speed of 1.0 mm/min over a 10 mm gauge length. Hierarchical characterization indicates a crystallinity index of 52% with elementary fiber diameters between 250 and 300 μm, featuring a central hollow lumen structure typical of bast fibers.",
      "reasoning_analysis": "Increasing Factors: The glucose-based backbone forms rigid cellulosic chains stabilized by dense hydrogen bonding networks, which inherently resist elastic deformation. Additionally, the hierarchical structure exhibits a crystallinity index of 52%, where ordered crystalline domains restrict segmental motion and significantly enhance stiffness compared to amorphous regions. Decreasing Factors: The processing history specifies the fibers are untreated, implying the retention of compliant amorphous components like lignin and hemicellulose that lower the overall composite modulus. Furthermore, the hierarchical structure reveals a hollow lumen, which introduces porosity that reduces the effective load-bearing cross-sectional area and may act as a structural defect during tensile loading. Dominant Factor: The high crystallinity and intrinsic rigidity of the cellulose microfibrils qualitatively dominate the stiffness behavior, establishing a robust modulus baseline; however, the presence of the hollow lumen and the untreated amorphous matrix prevent the material from achieving the theoretical maximum stiffness of pure crystalline cellulose."
    },
    "analysis_without_hierarchical_structure": {
      "descriptive_text": "The sample consists of untreated Abaca fibers sourced from the Philippines, composed primarily of glucose-based polysaccharide units within a natural fiber matrix. The fibers were cut to a length of 20 mm and utilized without any chemical or thermal treatment. The Young's modulus was characterized by uniaxial tensile testing using an Instron model 5567 equipped with a 500 N load cell, operating at a crosshead speed of 1.0 mm/min with a gauge length of 10 mm.",
      "reasoning_analysis": "Increasing Factors: The presence of glucose units with multiple hydroxyl groups enables dense intermolecular hydrogen bonding, which restricts segmental motion and increases the intrinsic stiffness of the crystalline regions. Additionally, the natural alignment of cellulose microfibrils along the fiber axis facilitates efficient load transfer, driving the Young's modulus upward. Decreasing Factors: The untreated processing history implies the retention of lignin and hemicellulose, which are less crystalline and more compliant than cellulose, potentially reducing the overall composite modulus. Furthermore, the hygroscopic nature of the hydroxyl groups allows for moisture uptake, which can plasticize the amorphous phases and decrease stiffness. Dominant Factor: The structural reinforcement provided by the crystalline cellulose microfibrils qualitatively dominates the mechanical behavior, establishing a stiffness baseline determined by the fiber architecture rather than the compliant amorphous matrix."
    }
  },
  {
    "doi": "10.1016/j.matdes.2011.03.038",
    "title": "Characterization of mechanical properties of epoxy resin reinforced with submicron-sized ZnO prepared via in situ synthesis method",
    "year": 2011,
    "chemical_composition": {
      "repeat_unit_psmiles": null,
      "monomers": [
        {
          "name": "Epoxy resin (YN1828)",
          "smiles": null,
          "ratio_value": null,
          "ratio_unit": null
        },
        {
          "name": "Methyl tetrahydrophthalic anhydride",
          "smiles": null,
          "ratio_value": null,
          "ratio_unit": null
        }
      ],
      "additives": [
        {
          "name": "Benzyldimethylamine",
          "type": "accelerator",
          "amount_value": null,
          "amount_unit": null
        },
        {
          "name": "Zinc Oxide",
          "type": "filler",
          "amount_value": 7,
          "amount_unit": "wt%"
        }
      ],
      "is_homopolymer": false
    },
    "processing_history": "In situ synthesis: Zn(Ac)2 and NaOH reacted in epoxy emulsion at 30 °C, washed, thermal treatment at 145-150 °C (2h, vacuum) to form ZnO. Mixed with curing agent and accelerant (1:1:0.015 wt), cured 1h at 80 °C + 2h at 120 °C. Tensile modulus measured by universal testing machine WDW-5, ISO 527/2, 2.0 mm/min, 23 ± 1 °C.",
    "hierarchical_structure": "Submicron ZnO particles (100-200 nm) homogeneously dispersed in amorphous epoxy matrix. Hexagonal phase ZnO.",
    "properties": {
      "E": {
        "value": [
          0.36
        ],
        "unit": "GPa"
      }
    },
    "analysis_with_hierarchical_structure": {
      "descriptive_text": "The sample consists of an epoxy resin (YN1828) network cured with methyl tetrahydrophthalic anhydride using benzyldimethylamine as an accelerator. Zinc oxide (ZnO) filler was incorporated via in situ synthesis, where zinc acetate and sodium hydroxide reacted within the epoxy emulsion at 30 °C, followed by washing and thermal treatment at 145-150 °C under vacuum for 2 hours to crystallize the ZnO. The resulting composite, containing 7 wt% ZnO, was subsequently mixed with the curing agent and accelerant and subjected to a stepwise curing protocol of 1 hour at 80 °C followed by 2 hours at 120 °C. Structural characterization reveals hexagonal phase ZnO particles with dimensions between 100 and 200 nm homogeneously dispersed within an amorphous epoxy matrix, with the tensile modulus measured according to ISO 527/2 standards at 23 ± 1 °C.",
      "reasoning_analysis": "Increasing Factors: The incorporation of 7 wt% hexagonal phase ZnO, a rigid ceramic material with a significantly higher intrinsic modulus than the polymer matrix, acts as a reinforcing phase. The in situ synthesis method promotes homogeneous dispersion of submicron particles (100-200 nm), maximizing the interfacial area and facilitating efficient stress transfer from the soft matrix to the hard filler. Additionally, the stepwise thermal curing protocol (80 °C + 120 °C) ensures a high degree of crosslinking within the epoxy-anhydride network, restricting segmental chain mobility and enhancing stiffness. Decreasing Factors: The amorphous nature of the epoxy matrix inherently allows for some viscoelastic relaxation under load, limiting the maximum achievable modulus compared to crystalline polymers. Furthermore, the initial processing involving an epoxy emulsion and subsequent washing steps carries a risk of residual moisture or incomplete removal of reaction byproducts, which could act as plasticizers or create micro-voids at the filler-matrix interface, potentially compromising stiffness. The relatively low filler loading (7 wt%) also limits the extent of reinforcement compared to higher loading composites. Dominant Factor: The dominant factor governing the tensile modulus is the synergistic effect of the highly crosslinked epoxy network and the well-dispersed rigid ZnO filler. While the amorphous matrix and potential residual impurities impose a lower bound on stiffness, the strong interfacial interaction resulting from the in situ formation of ZnO particles within the prepolymer likely ensures effective load bearing, qualitatively driving the modulus higher than that of the neat cured epoxy resin."
    },
    "analysis_without_hierarchical_structure": {
      "descriptive_text": "The sample comprises an epoxy thermoset network derived from Epoxy resin (YN1828) and Methyl tetrahydrophthalic anhydride, utilizing Benzyldimethylamine as an accelerator. Zinc Oxide filler was incorporated through an in situ synthesis where zinc acetate and sodium hydroxide reacted within the epoxy emulsion at 30 °C, followed by washing and thermal treatment at 145-150 °C under vacuum for 2 hours to crystallize the ZnO. This precursor mixture was blended with the curing agent and accelerant at a weight ratio of 1:1:0.015 and subjected to a staged curing cycle of 1 hour at 80 °C followed by 2 hours at 120 °C. The tensile modulus was subsequently characterized using a universal testing machine in accordance with ISO 527/2 standards at a crosshead speed of 2.0 mm/min and a controlled temperature of 23 ± 1 °C.",
      "reasoning_analysis": "Increasing Factors: The formation of a highly crosslinked epoxy-anhydride network creates a rigid molecular architecture that inherently restricts chain mobility, providing a high baseline stiffness. The inclusion of 7 wt% Zinc Oxide, generated via in situ synthesis, introduces rigid inorganic phases that reinforce the polymer matrix, typically increasing the composite modulus through load transfer mechanisms. Furthermore, the staged thermal curing profile ensures high conversion of reactive groups, maximizing crosslink density and structural integrity. Decreasing Factors: The in situ synthesis route involving ionic precursors (zinc acetate and sodium hydroxide) risks leaving residual ionic impurities within the matrix if washing is incomplete, which could disrupt local network homogeneity and reduce effective stiffness. Additionally, the absence of explicit surface coupling agents between the inorganic ZnO and the organic epoxy matrix may limit interfacial adhesion efficiency, potentially reducing the reinforcement effectiveness compared to surface-functionalized fillers. Dominant Factor: The intrinsic rigidity of the fully cured thermoset network combined with the reinforcement effect of the well-dispersed inorganic ZnO filler qualitatively dominates the mechanical response, driving the tensile modulus significantly higher than that of an uncured or unfilled resin system."
    }
  },
  {
    "doi": "10.1016/j.compscitech.2008.02.024",
    "title": "The effects of CNT alignment on electrical conductivity and mechanical properties of SWNT/epoxy nanocomposites",
    "year": 2008,
    "chemical_composition": {
      "repeat_unit_psmiles": "CC(C)(c1ccc(OCC2CO2)cc1)c1ccc(OCC2CO2)cc1",
      "monomers": [
        {
          "name": "Bisphenol-A type epoxy resin (E-51)",
          "smiles": "CC(C)(c1ccc(OCC2CO2)cc1)c1ccc(OCC2CO2)cc1",
          "ratio_value": null,
          "ratio_unit": null
        }
      ],
      "additives": [
        {
          "name": "Single-walled carbon nanotubes (SWNT)",
          "type": "filler",
          "amount_value": 3.0,
          "amount_unit": "wt%"
        },
        {
          "name": "N,N-dimethylbenzylamine (BDMA)",
          "type": "crosslinker",
          "amount_value": 18.7,
          "amount_unit": "wt%"
        }
      ],
      "is_homopolymer": false
    },
    "processing_history": "Solution casting. SWNT dispersed in ethanol, sonicated 30 min. Mixed with epoxy. Sonicated 2 h. BDMA hardener added (resin:hardener 1:0.23 wt ratio). No stretching applied. Compressed 10 MPa 5 min. Cured vacuum room temp 7 days. Young's modulus measured by tensile test, gauge length 50 mm, speed 15 mm/min, ambient temperature.",
    "hierarchical_structure": "SWNTs randomly dispersed. SWNT diameter 1.2-1.5 nm, length > 2 um.",
    "properties": {
      "E": {
        "value": [
          0.615
        ],
        "unit": "GPa"
      }
    },
    "analysis_with_hierarchical_structure": {
      "descriptive_text": "This sample comprises a Bisphenol-A type epoxy resin (E-51) matrix reinforced with 3.0 wt% Single-walled carbon nanotubes (SWNT) and crosslinked with 18.7 wt% N,N-dimethylbenzylamine (BDMA). The composite was fabricated via solution casting, where SWNTs were initially dispersed in ethanol and sonicated for 30 minutes before mixing with the epoxy resin and undergoing further sonication for 2 hours. Following the addition of the BDMA hardener at a resin-to-hardener weight ratio of 1:0.23, the mixture was compressed at 10 MPa for 5 minutes and cured under vacuum at room temperature for 7 days. The resulting hierarchical structure features SWNTs with diameters of 1.2-1.5 nm and lengths exceeding 2 um randomly dispersed within the crosslinked epoxy network, with mechanical properties characterized by tensile testing at a gauge length of 50 mm and speed of 15 mm/min under ambient conditions.",
      "reasoning_analysis": "Increasing Factors: The incorporation of Single-walled carbon nanotubes (SWNT) with a high aspect ratio (length > 2 um, diameter 1.2-1.5 nm) and intrinsically high stiffness serves as a primary reinforcement mechanism, effectively transferring stress within the matrix. Additionally, the chemical crosslinking introduced by the BDMA hardener forms a three-dimensional network that restricts chain mobility and increases the rigidity of the epoxy matrix compared to a linear polymer. The compression step during processing likely reduces void content, further supporting load bearing. Decreasing Factors: The random dispersion of the SWNTs, rather than aligned orientation, limits the efficiency of load transfer along the tensile axis compared to oriented composites. The room temperature curing process over 7 days may result in a lower degree of crosslinking conversion compared to thermal curing, potentially leaving unreacted groups that reduce matrix stiffness. Furthermore, the use of ethanol as a solvent introduces the risk of residual solvent entrapment acting as a plasticizer, and the relatively high weight percentage of BDMA (18.7 wt%) could lead to off-stoichiometric conditions that plasticize the network if not fully reacted. Dominant Factor: The high aspect ratio and intrinsic modulus of the SWNTs serve as the dominant factor driving the enhancement of Young's modulus relative to the neat epoxy resin. While the crosslink density and curing conditions establish the baseline matrix stiffness, the reinforcement provided by the nanotube network qualitatively dominates the final mechanical behavior of this specific composite sample."
    },
    "analysis_without_hierarchical_structure": {
      "descriptive_text": "The sample comprises a Bisphenol-A type epoxy resin (E-51) matrix reinforced with 3.0 wt% Single-walled carbon nanotubes (SWNT) and crosslinked with 18.7 wt% N,N-dimethylbenzylamine (BDMA). The composite was fabricated via solution casting, wherein the SWNTs were initially dispersed in ethanol through 30 minutes of sonication before being mixed with the epoxy resin and subjected to further sonication for 2 hours. Following the addition of the BDMA hardener at a resin-to-hardener weight ratio of 1:0.23, the mixture was compressed at 10 MPa for 5 minutes and subsequently cured under vacuum at room temperature for 7 days. The Young's modulus was characterized via tensile testing at ambient temperature with a gauge length of 50 mm and a crosshead speed of 15 mm/min.",
      "reasoning_analysis": "Increasing Factors: The rigid aromatic structure of the Bisphenol-A epoxy backbone inherently restricts chain mobility, providing a stiff matrix baseline. The addition of 3.0 wt% Single-walled carbon nanotubes introduces a high-aspect-ratio filler with exceptional intrinsic stiffness, which significantly enhances the composite modulus through load transfer mechanisms provided dispersion is adequate. Furthermore, the crosslinking reaction initiated by BDMA creates a three-dimensional network that constrains segmental motion, while the 10 MPa compression step likely reduces void content, densifying the material and contributing to higher stiffness. Decreasing Factors: The room temperature curing history may result in a lower final crosslink density compared to elevated temperature curing protocols, as epoxy kinetics are significantly slower at ambient conditions, potentially leaving unreacted groups that reduce matrix rigidity. Additionally, the prolonged sonication process (totaling 2.5 hours) risks damaging the aspect ratio of the SWNTs, diminishing their reinforcement efficiency, and any residual ethanol solvent not removed during vacuum curing could act as a plasticizer, increasing free volume and lowering the modulus. Dominant Factor: The reinforcement provided by the high-modulus SWNTs within the crosslinked epoxy network establishes the primary mechanism for enhanced stiffness; however, the room temperature curing history is the dominant processing variable that qualitatively limits the maximum achievable modulus by constraining the final crosslink density of the matrix relative to thermally cured systems."
    }
  },
  {
    "doi": null,
    "title": "Synthesis and mechanical properties of large size silica shell microcapsules for self-healing cementitious materials",
    "year": null,
    "chemical_composition": {
      "repeat_unit_psmiles": "[*]O[Si]([*])([*])O[*]",
      "monomers": [
        {
          "name": "Tetraethyl orthosilicate",
          "smiles": "CCO[Si](OCC)(OCC)OCC",
          "ratio_value": 40,
          "ratio_unit": "wt%"
        },
        {
          "name": "Bisphenol A epoxy resin E-51",
          "smiles": "CC(C)(c1ccc(OCC2CO2)cc1)c1ccc(OCC2CO2)cc1",
          "ratio_value": 40,
          "ratio_unit": "wt%"
        },
        {
          "name": "Aliphatic epoxy resin A-1815D",
          "smiles": null,
          "ratio_value": 20,
          "ratio_unit": "wt%"
        }
      ],
      "additives": [],
      "is_homopolymer": false
    },
    "processing_history": "Synthesized via interfacial polymerization. Oil phase (Epoxy E-51, Epoxy A-1815D, TEOS) emulsified in aqueous F127 (2 wt%) at 300 rpm for 30 min. pH adjusted to 2.5 with 2 mol/L HCl. Heated to 50 °C and stirred at 300 rpm for 24 h. Washed with acetone and deionized water, naturally dried. Young's modulus measured by nanoindentation using Berkovich indenter, depth control method, load velocity 10 nm/s, thermal drift 0.05 nm/s, strain rate 0.05 s^-1, calculated via Oliver-Pharr method.",
    "hierarchical_structure": "Silica shell microcapsule with epoxy core. Particle size: 109.82 μm. Shell thickness: 1.19 μm. Regular tetrahedral crystal structure of silica shell.",
    "properties": {
      "E": {
        "value": [
          7.53
        ],
        "unit": "GPa"
      }
    },
    "analysis_with_hierarchical_structure": {
      "descriptive_text": "This material system comprises silica shell microcapsules with an epoxy core, synthesized through interfacial polymerization involving 40 wt% Tetraethyl orthosilicate (TEOS), 40 wt% Bisphenol A epoxy resin E-51, and 20 wt% Aliphatic epoxy resin A-1815D. The fabrication process involved emulsifying the oil phase in an aqueous F127 solution followed by acid-catalyzed hydrolysis at pH 2.5 and thermal curing at 50 °C for 24 hours, after which the particles were washed and naturally dried. The resulting hierarchical structure exhibits an average particle size of 109.82 μm with a 1.19 μm thick silica shell possessing a regular tetrahedral crystal structure, and the mechanical properties were characterized via nanoindentation using the Oliver-Pharr method.",
      "reasoning_analysis": "Increasing Factors: The incorporation of TEOS leads to the formation of an inorganic silica network, which possesses a significantly higher intrinsic stiffness compared to the organic epoxy matrix. The specific processing conditions, including acid catalysis and thermal treatment, facilitate the condensation of silanol groups, promoting a dense crosslinked network within the shell. Furthermore, the reported regular tetrahedral crystal structure of the silica shell suggests a high degree of atomic ordering, which typically enhances rigidity compared to amorphous silica phases. The presence of Bisphenol A epoxy in the core also contributes aromatic rigidity relative to purely aliphatic systems. Decreasing Factors: The inclusion of 20 wt% Aliphatic epoxy resin introduces flexible chain segments into the core, reducing the overall stiffness of the organic phase. The core-shell morphology implies a large volume fraction of the softer epoxy core relative to the thin silica shell, which lowers the effective composite modulus during bulk deformation or deep indentation. Additionally, the natural drying process without vacuum or high-temperature annealing may leave residual solvent or moisture within the network, potentially acting as a plasticizer or creating micro-voids that compromise structural integrity. Dominant Factor: The formation of the rigid, crystalline inorganic silica shell via sol-gel processing is the dominant factor governing the mechanical response. While the flexible epoxy core and natural drying introduce compliance, the continuous inorganic network provides the primary load-bearing capability, establishing a modulus significantly higher than that of the pure epoxy constituents, though lower than bulk crystalline silica due to the composite geometry."
    },
    "analysis_without_hierarchical_structure": {
      "descriptive_text": "This hybrid organic-inorganic material was synthesized via interfacial polymerization comprising 40 wt% tetraethyl orthosilicate, 40 wt% Bisphenol A epoxy resin E-51, and 20 wt% aliphatic epoxy resin A-1815D. The oil phase containing the epoxy resins and tetraethyl orthosilicate was emulsified in an aqueous solution of 2 wt% F127 surfactant at 300 rpm for 30 minutes, followed by pH adjustment to 2.5 using 2 mol/L HCl. The mixture was heated to 50 °C and stirred at 300 rpm for 24 hours to facilitate condensation and curing, after which the product was washed with acetone and deionized water and naturally dried. The Young's modulus was subsequently characterized using nanoindentation with a Berkovich indenter under depth control, utilizing the Oliver-Pharr method for calculation.",
      "reasoning_analysis": "Increasing Factors: The incorporation of 40 wt% tetraethyl orthosilicate facilitates the formation of a rigid inorganic siloxane network through acid-catalyzed sol-gel condensation, which intrinsically drives the Young's modulus higher due to the high stiffness of silica-like structures. Additionally, the 40 wt% Bisphenol A epoxy resin contributes aromatic rigidity and steric hindrance to the organic phase, while the interfacial polymerization method promotes the formation of a covalently bonded organic-inorganic hybrid network that restricts chain mobility and enhances load transfer. Decreasing Factors: The inclusion of 20 wt% aliphatic epoxy resin introduces flexible aliphatic segments into the network, which increases free volume and chain mobility relative to a purely aromatic system, thereby depressing the modulus. Furthermore, the processing history involving natural drying rather than supercritical drying, combined with the washing steps to remove the F127 surfactant template, likely induces microstructural porosity and potential residual solvent retention, both of which reduce the effective load-bearing cross-sectional area and lower the measured modulus. Dominant Factor: The structural rigidity imparted by the high loading of the inorganic silica network and the aromatic bisphenol A components qualitatively dominates the final Young's modulus behavior, establishing a stiff hybrid backbone; however, the processing-induced porosity from natural drying and template removal acts as a significant limiting factor that prevents the modulus from reaching the theoretical maximum of a dense hybrid composite."
    }
  },
  {
    "doi": "10.1155/adv/4234330",
    "title": "Physical, Mechanical and Thermal Properties of an Epoxy Composite Reinforced With Nauclea diderrichii (Bilinga) Wood Particles",
    "year": 2026,
    "chemical_composition": {
      "repeat_unit_psmiles": null,
      "monomers": [
        {
          "name": "Bisphenol A diglycidyl ether",
          "smiles": "CC(C)(c1ccc(OCC2CO2)cc1)c1ccc(OCC2CO2)cc1",
          "ratio_value": null,
          "ratio_unit": null
        },
        {
          "name": "Aromatic diamine",
          "smiles": null,
          "ratio_value": null,
          "ratio_unit": null
        }
      ],
      "additives": [
        {
          "name": "Nauclea diderrichii wood particles",
          "type": "filler",
          "amount_value": 85,
          "amount_unit": "vol%"
        }
      ],
      "is_homopolymer": false
    },
    "processing_history": "Cold pressure moulding. Wood particles dried at 105 °C for 3 h. Particles, epoxy resin, and hardener homogenized manually for 5 min. Moulded in metal mould (180x150x10 mm) under 4 MPa pressure for 2 h. Demoulded and cured for 24 h. Particle size range: 2.5 ≤ t < 4 mm. Young's modulus measured by three-point bending test according to ASTM D790, load 5 kN, speed 5 mm/min, samples measuring 150 × 15 × 7 mm.",
    "hierarchical_structure": "Composite with dispersed Bilinga wood particles in epoxy matrix. Porosity observed. Particle size 2.5 ≤ t < 4 mm.",
    "properties": {
      "E": {
        "value": [
          0.1173
        ],
        "unit": "GPa"
      }
    },
    "analysis_with_hierarchical_structure": {
      "descriptive_text": "The sample comprises a thermosetting epoxy matrix synthesized from Bisphenol A diglycidyl ether and an aromatic diamine hardener, reinforced with 85 vol% Nauclea diderrichii (Bilinga) wood particles. The composite was fabricated via cold pressure moulding, wherein wood particles dried at 105 °C for 3 hours were manually homogenized with the resin system before being pressed in a metal mould at 4 MPa for 2 hours, followed by demoulding and a 24-hour cure period. The resulting hierarchical structure is characterized as a particle-reinforced composite with wood particle sizes ranging between 2.5 and 4 mm, though microstructural analysis indicated the presence of porosity. Mechanical characterization was performed using a three-point bending test according to ASTM D790 to determine the Young's modulus.",
      "reasoning_analysis": "Increasing Factors: The extremely high volume fraction (85 vol%) of rigid Nauclea diderrichii wood particles serves as the primary stiffening agent, as the modulus of the wood cell wall material typically exceeds that of the epoxy matrix, thereby driving the composite modulus upward according to rule-of-mixtures principles. Additionally, the crosslinked network formed by the Bisphenol A diglycidyl ether and aromatic diamine provides a rigid thermoset baseline that supports load transfer between the filler particles. Decreasing Factors: The observed porosity within the hierarchical structure introduces stress concentrators and reduces the effective load-bearing cross-sectional area, qualitatively lowering the Young's modulus. Furthermore, the cold pressure moulding and manual homogenization processing history may result in suboptimal wetting of the hydrophilic wood particles by the hydrophobic epoxy, leading to poor interfacial adhesion which limits stress transfer efficiency. The relatively large particle size (2.5 to 4 mm) may also contribute to stress concentrations compared to finer reinforcements. Dominant Factor: The extremely high volume fraction of the stiff wood filler qualitatively dominates the final modulus behavior, establishing a stiffness significantly higher than the neat epoxy matrix; however, the magnitude of this increase is substantially attenuated by the processing-induced porosity and likely interfacial defects, preventing the composite from achieving its theoretical maximum stiffness."
    },
    "analysis_without_hierarchical_structure": {
      "descriptive_text": "The sample consists of a thermoset composite matrix formed from Bisphenol A diglycidyl ether and an aromatic diamine hardener, reinforced with 85 vol% Nauclea diderrichii wood particles. Prior to composite fabrication, the wood particles were dried at 105 °C for 3 hours to remove moisture. The constituents were homogenized manually for 5 minutes and subsequently subjected to cold pressure moulding within a metal mould under 4 MPa pressure for 2 hours. Following demoulding, the composite was cured for 24 hours. The Young's modulus was determined via a three-point bending test according to ASTM D790 standards using a 5 kN load at a speed of 5 mm/min on samples measuring 150 × 15 × 7 mm.",
      "reasoning_analysis": "Increasing Factors: The extremely high volume fraction (85 vol%) of Nauclea diderrichii wood particles serves as the primary driver for increased stiffness, as the cellular structure of wood typically possesses a higher intrinsic modulus than the cured epoxy matrix. Additionally, the use of an aromatic diamine hardener contributes to a rigid crosslinked network structure within the matrix phase, while the pre-drying of wood particles at 105 °C eliminates moisture that would otherwise act as a plasticizer within the lignocellulosic filler. The application of 4 MPa pressure during moulding further enhances stiffness by reducing void content and improving particle packing density. Decreasing Factors: The manual homogenization process may result in less uniform dispersion compared to mechanical mixing, potentially creating agglomerates or regions of poor wetting that act as stress concentrators. Furthermore, the relatively large particle size range (2.5 to 4 mm) compared to the sample thickness (7 mm) introduces significant heterogeneity, and the lack of explicit surface coupling agents between the hydrophilic wood and hydrophobic epoxy may weaken interfacial adhesion, limiting efficient stress transfer. Dominant Factor: The sheer volume fraction of the wood filler qualitatively dominates the mechanical behavior; at 85 vol%, the composite behaves more like a bonded wood assembly than a polymer matrix composite, meaning the intrinsic stiffness of the dried wood phase overwhelmingly dictates the final Young's modulus despite potential interfacial inefficiencies or processing-induced heterogeneities."
    }
  },
  {
    "doi": "10.1177/0021998317749712",
    "title": "Characterization of tensile property of high-performance fiber bundles combined with epoxy resin using advanced video extensometer",
    "year": 2018,
    "chemical_composition": {
      "repeat_unit_psmiles": null,
      "monomers": [
        {
          "name": "Epoxy resin",
          "smiles": null,
          "ratio_value": 100,
          "ratio_unit": "mass parts"
        },
        {
          "name": "Curing agent",
          "smiles": null,
          "ratio_value": 84,
          "ratio_unit": "mass parts"
        }
      ],
      "additives": [
        {
          "name": "M40JB Carbon fiber",
          "type": "reinforcement",
          "amount_value": null,
          "amount_unit": null
        }
      ],
      "is_homopolymer": false
    },
    "processing_history": "Fiber bundles impregnated with epoxy resin and curing agent (mass ratio 100:84), cured at 120 °C for 3 h. Young's modulus measured by advanced video extensometer (AVE). Light source: Area light. Sampling frequency and crosshead speed as per initial setup.",
    "hierarchical_structure": "Multifilament fiber bundle impregnated with epoxy resin.",
    "properties": {
      "E": {
        "value": [
          371.0
        ],
        "unit": "GPa"
      }
    },
    "analysis_with_hierarchical_structure": {
