Repository: hhtrick/HHT-code

# HHT training framework

This directory contains model training, embedding precomputation, inference, article-level baselines and the curated datasets. All commands below assume that the working directory is `train_code/`.

## 3. Datasets and fixed partitions

Each main dataset is a JSON array at `dataset/{property}/{property}.json`. Entries contain source metadata, `chemical_composition`, `processing_history`, `hierarchical_structure`, `properties`, and two generated-analysis objects. Targets are stored as `properties[property]["value"]`; source metadata and target values are not predictive input fields.

| Property | Train | Validation | Test | Total |
|---|---:|---:|---:|---:|

File: train_code/continue_train_dataset/E/E.json (part 21 of 106)
[
      "descriptive_text": "The material system comprises a multifilament fiber bundle impregnated with an epoxy resin matrix and a curing agent mixed at a mass ratio of 100:84, reinforced with M40JB carbon fibers. Processing involved impregnating the fiber bundles with the resin mixture followed by thermal curing at 120 °C for 3 hours to establish the crosslinked network. The resulting composite structure was characterized using an advanced video extensometer (AVE) with an area light source to measure the Young's modulus, utilizing standard sampling frequency and crosshead speed parameters.",
      "reasoning_analysis": "Increasing Factors: The incorporation of M40JB carbon fibers serves as the primary driver for increasing the Young's modulus, as these fibers possess an intrinsic stiffness significantly higher than the polymer matrix, allowing for efficient load bearing along the fiber axis according to the rule of mixtures. Additionally, the thermal curing history at 120 °C for 3 hours promotes the formation of a crosslinked epoxy network, increasing the rigidity of the matrix phase and enhancing interfacial stress transfer between the fiber and the resin. Decreasing Factors: The epoxy matrix itself remains inherently compliant compared to the carbon reinforcement, and any incomplete impregnation within the multifilament bundle could introduce voids or defects that act as stress concentrators, reducing the effective load-bearing cross-section. Furthermore, the specific mass ratio of the curing agent (84 parts to 100 parts resin) may deviate from optimal stoichiometry depending on the equivalent weight, potentially leading to a lower crosslinking density or the presence of unreacted species that plasticize the matrix, thereby limiting the maximum achievable modulus of the continuous phase. Dominant Factor: The high volume fraction and exceptional intrinsic modulus of the M40JB carbon fiber reinforcement qualitatively dominate the mechanical response. While the matrix crosslinking and processing quality modulate the efficiency of load transfer, the composite's Young's modulus is primarily governed by the stiff fiber phase aligned within the multifilament bundle structure."
    },
    "analysis_without_hierarchical_structure": {
      "descriptive_text": "The sample comprises a composite material consisting of an epoxy resin matrix reacted with a curing agent at a mass ratio of 100:84, reinforced with M40JB carbon fiber bundles. The manufacturing process involved impregnating the fiber bundles with the resin mixture, followed by thermal curing at 120 °C for 3 hours to establish the crosslinked network. The Young's modulus was subsequently characterized using an advanced video extensometer (AVE) under controlled lighting and sampling conditions.",
      "reasoning_analysis": "Increasing Factors: The inclusion of M40JB carbon fibers introduces a high-modulus reinforcement phase that significantly elevates the composite stiffness through efficient load transfer according to the rule of mixtures. Furthermore, the thermal curing history at 120 °C for 3 hours promotes a high degree of crosslinking within the epoxy matrix, restricting segmental chain mobility and increasing the intrinsic stiffness of the continuous phase. Decreasing Factors: The epoxy matrix itself acts as the compliant phase relative to the fibers, setting a lower bound on the composite stiffness dependent on the fiber volume fraction. Potential micro-voids introduced during the impregnation of fiber bundles or incomplete wetting could disrupt stress transfer between the matrix and reinforcement, thereby reducing the effective modulus. Additionally, the relatively high mass ratio of the curing agent could potentially leave unreacted species within the network, acting as internal plasticizers that increase free volume. Dominant Factor: The high intrinsic stiffness of the M40JB carbon fiber reinforcement is the dominant factor governing the Young's modulus. While the matrix crosslink density and potential processing defects influence the baseline behavior, the mechanical response is overwhelmingly dictated by the rigid fiber architecture rather than the compliant polymer matrix."
    }
  },
  {
    "doi": "10.1080/09349847.2016.1250975",
    "title": "Ultrasonic Velocity and Attenuation in Epoxy Resin/Granite (Marble) Powder Composite",
    "year": 2018,
    "chemical_composition": {
      "repeat_unit_psmiles": null,
      "monomers": [
        {
          "name": "Diglycidyl ether of bisphenol A",
          "smiles": "CC(C)(c1ccc(OCC2CO2)cc1)c2ccc(OCC3CO3)cc2",
          "ratio_value": 50,
          "ratio_unit": "wt%"
        },
        {
          "name": "Cycloaliphatic polyamine",
          "smiles": null,
          "ratio_value": 50,
          "ratio_unit": "wt%"
        }
      ],
      "additives": [
        {
          "name": "Granite powder",
          "type": "filler",
          "amount_value": 100,
          "amount_unit": "wt%"
        },
        {
          "name": "Styrene",
          "type": "surface modifier",
          "amount_value": null,
          "amount_unit": null
        }
      ],
      "is_homopolymer": false
    },
    "processing_history": "Epoxy resin and hardener mixed at 50:50 ratio. Granite powder grafted with styrene (gamma irradiation 30 kGy) added at 100 wt%, mixed for 3 minutes. Cured at room temperature for 24 h in mold. Young's modulus calculated from ultrasonic compression and shear wave velocities measured by pulse-echo technique at 4 MHz, room temperature.",
    "hierarchical_structure": "Epoxy matrix with styrene grafted granite powder filler.",
    "properties": {
      "E": {
        "value": [
          97.19
        ],
        "unit": "GPa"
      }
    },
    "analysis_with_hierarchical_structure": {
      "descriptive_text": "The sample comprises a crosslinked epoxy matrix synthesized from a 50:50 weight ratio mixture of Diglycidyl ether of bisphenol A (DGEBA) and a cycloaliphatic polyamine hardener. This resin system is reinforced with granite powder filler incorporated at 100 wt%, wherein the filler surface was modified by grafting styrene via gamma irradiation at a dose of 30 kGy to enhance interfacial compatibility. The composite fabrication involved mixing the components for 3 minutes followed by curing at room temperature for 24 hours within a mold. The resulting material exhibits a hierarchical structure consisting of an epoxy matrix embedded with styrene-grafted granite particles, and its Young's modulus was characterized using ultrasonic compression and shear wave velocities measured by the pulse-echo technique at 4 MHz under ambient conditions.",
      "reasoning_analysis": "Increasing Factors: The incorporation of rigid granite powder filler at a high loading of 100 wt% acts as the primary stiffening component, significantly elevating the composite modulus based on rule-of-mixtures principles. Additionally, the formation of a covalently crosslinked network between the Diglycidyl ether of bisphenol A and the cycloaliphatic polyamine hardener restricts chain segment mobility, providing intrinsic matrix stiffness. The surface modification of the filler via styrene grafting using gamma irradiation aims to enhance interfacial adhesion, promoting efficient stress transfer between the matrix and the rigid particles. Decreasing Factors: The curing protocol utilized room temperature conditions for 24 hours, which may result in incomplete epoxy-amine conversion compared to thermal post-curing, thereby limiting the maximum crosslink density and intrinsic matrix modulus. Furthermore, the high filler loading increases mixture viscosity, raising the risk of void entrapment or filler agglomeration during the short 3-minute mixing period, which could introduce defects that lower the effective stiffness. Dominant Factor: The high weight fraction of the rigid granite filler qualitatively dominates the mechanical response, as the stiffness contribution from the inorganic phase overwhelmingly exceeds that of the polymer matrix, ensuring a high Young's modulus despite potential limitations in matrix crosslinking density or interfacial perfection."
    },
    "analysis_without_hierarchical_structure": {
      "descriptive_text": "The composite sample consists of an epoxy thermoset matrix formed from diglycidyl ether of bisphenol A and a cycloaliphatic polyamine hardener mixed at a 50:50 weight ratio. This matrix was reinforced with granite powder filler added at 100 wt%, where the filler surface was предварительно modified by grafting with styrene using gamma irradiation at 30 kGy. The mixture was blended for 3 minutes and subsequently cured at room temperature for 24 hours within a mold. The Young's modulus was determined indirectly via ultrasonic measurements, calculating values from compression and shear wave velocities using the pulse-echo technique at 4 MHz under ambient conditions.",
      "reasoning_analysis": "Increasing Factors: The incorporation of rigid granite powder at a high loading of 100 wt% introduces a stiff inorganic phase that significantly reinforces the compliant epoxy matrix, inherently driving the Young's modulus upward according to composite mechanics principles. Additionally, the formation of a crosslinked thermoset network between the diglycidyl ether of bisphenol A and the cycloaliphatic polyamine restricts chain mobility, while the styrene grafting on the filler surface enhances interfacial adhesion, facilitating efficient stress transfer between the matrix and filler. Decreasing Factors: The curing process conducted at room temperature for 24 hours may result in incomplete conversion of the epoxy network compared to elevated temperature cures, potentially lowering the crosslink density and the intrinsic stiffness of the matrix phase. Furthermore, the high filler loading combined with a relatively short mixing time of 3 minutes could lead to filler agglomeration or void formation, which acts as stress concentrators and may diminish the effective modulus. Dominant Factor: Despite the potential limitations imposed by the room temperature cure and dispersion challenges, the high volume fraction of the rigid granite filler qualitatively dominates the mechanical response, as the composite stiffness is primarily governed by the high-modulus inorganic phase rather than the viscoelastic properties of the partially cured polymer matrix."
    }
  },
  {
    "doi": null,
    "title": "The Effect of Shear Mixing Speed and Time on the Mechanical Properties of GNP/Epoxy Composites",
    "year": 2016,
    "chemical_composition": {
      "repeat_unit_psmiles": null,
      "monomers": [
        {
          "name": "Araldite 564 (Epoxy Resin)",
          "smiles": null,
          "ratio_value": 100,
          "ratio_unit": "parts by weight"
        },
        {
          "name": "Aradur 2954 (Curing Agent)",
          "smiles": null,
          "ratio_value": 35,
          "ratio_unit": "parts by weight"
        }
      ],
      "additives": [],
      "is_homopolymer": false
    },
    "processing_history": "Acetone shear mixed in epoxy at 5000 rpm for 1 h. Acetone evaporated by heating to constant mass. Curing agent added. Cured for 2 h at 80 °C followed by 8 h at 140 °C. Young's modulus measured by uniaxial tensile test according to ASTM D634. (Reported value 2.68 MPa corrected to GPa based on context).",
    "hierarchical_structure": "Neat epoxy matrix processed with acetone.",
    "properties": {
      "E": {
        "value": [
          2.68
        ],
        "unit": "GPa"
      }
    },
    "analysis_with_hierarchical_structure": {
      "descriptive_text": "The sample consists of a thermosetting epoxy network formed from Araldite 564 epoxy resin and Aradur 2954 curing agent mixed at a ratio of 100 to 35 parts by weight, respectively. Preparation involved shear mixing the epoxy with acetone at 5000 rpm for 1 hour, followed by evaporation of the solvent via heating to constant mass prior to the addition of the curing agent. The system was subsequently cured using a two-stage thermal protocol comprising 2 hours at 80 °C followed by 8 hours at 140 °C to form a neat epoxy matrix. The mechanical properties were characterized via uniaxial tensile testing according to ASTM D634 standards.",
      "reasoning_analysis": "Increasing Factors: The formation of a dense covalent network through the reaction between the epoxide groups of Araldite 564 and the functional groups of Aradur 2954 significantly restricts chain segment mobility, intrinsically driving the Young's modulus higher. Furthermore, the high-temperature post-cure at 140 °C ensures a high degree of conversion and crosslinking density, maximizing the stiffness of the thermoset matrix. Decreasing Factors: The processing history involving acetone solvent mixing and subsequent evaporation introduces the potential for microvoid formation or residual solvent entrapment, which reduces the effective load-bearing cross-sectional area and lowers the measured modulus. Additionally, depending on the specific molecular flexibility of the Aradur 2954 curing agent, the introduction of flexible segments between crosslink points could increase the network mesh size, thereby reducing overall rigidity. Dominant Factor: The highly crosslinked thermoset network architecture established by the high-temperature curing protocol is the dominant factor, providing the intrinsic rigidity characteristic of epoxy systems, although the solvent-assisted processing route may introduce minor structural heterogeneities that prevent the modulus from reaching the theoretical limit of a void-free melt-cured system."
    },
    "analysis_without_hierarchical_structure": {
      "descriptive_text": "The sample comprises a thermoset epoxy network synthesized from Araldite 564 epoxy resin and Aradur 2954 curing agent at a weighting ratio of 100 to 35 parts, respectively. Preparation involved shear mixing the epoxy resin with acetone at 5000 rpm for 1 hour to reduce viscosity, followed by solvent evaporation via heating to constant mass prior to the addition of the curing agent. The system was subsequently subjected to a stepwise thermal curing protocol consisting of 2 hours at 80 °C followed by 8 hours at 140 °C, and the Young's modulus was characterized via uniaxial tensile testing according to ASTM D634.",
      "reasoning_analysis": "Increasing Factors: The formation of a densely crosslinked three-dimensional network through the reaction between the epoxy resin and the curing agent fundamentally increases stiffness by restricting chain segment mobility. The stepwise curing history, particularly the high-temperature stage at 140 °C, drives high conversion of functional groups, maximizing crosslink density and promoting a rigid glassy state. Additionally, the high-shear mixing ensures homogeneous dispersion of components, minimizing structural defects that could compromise mechanical integrity. Decreasing Factors: The utilization of acetone as a processing aid introduces the potential for residual solvent entrapment; if the evaporation step was incomplete, remaining acetone molecules would act as plasticizers, increasing free volume and reducing intermolecular friction, thereby lowering the modulus. Furthermore, any deviation from the optimal stoichiometric ratio between the resin and hardener could result in network defects such as dangling chains, which would diminish the overall structural rigidity. Dominant Factor: The thermal curing history serves as the dominant factor governing the final modulus. The extended high-temperature cure at 140 °C is sufficient to achieve a high degree of crosslinking typical of structural epoxies, establishing a rigid network architecture that inherently dictates a high Young's modulus, outweighing potential minor plasticization effects from the solvent processing aid."
    }
  },
  {
    "doi": "10.1016/j.jmgm.2022.108311",
    "title": "Effect of adsorption, hardener, and temperature on mechanical properties of epoxy nanocomposites with functionalized graphene: A molecular dynamics study",
    "year": null,
    "chemical_composition": {
      "repeat_unit_psmiles": null,
      "monomers": [
        {
          "name": "Bisphenol F diglycidyl ether",
          "smiles": "C(c1ccc(OCC2CO2)cc1)(c1ccc(OCC2CO2)cc1)",
          "ratio_value": 70,
          "ratio_unit": "wt%"
        },
        {
          "name": "Diethyltoluenediamine",
          "smiles": "CCc1cc(N)cc(CC)c1N",
          "ratio_value": 30,
          "ratio_unit": "wt%"
        }
      ],
      "additives": [
        {
          "name": "Graphene",
          "type": "filler",
          "amount_value": 0,
          "amount_unit": "wt%"
        }
      ],
      "is_homopolymer": false
    },
    "processing_history": "Molecular dynamics simulation using LAMMPS. NPT/NVT ensembles. Strain rate 0.7 ps^-1. Tensile test in Y direction at 300 K. Epoxy:Hardener ratio 70:30 wt%.",
    "hierarchical_structure": "Nanocomposite with graphene nanosheets. Isotropic matrix with oriented filler.",
    "properties": {
      "E": {
        "value": [
          2.67
        ],
        "unit": "GPa"
      }
    },
    "analysis_with_hierarchical_structure": {
      "descriptive_text": "The sample comprises a crosslinked epoxy network synthesized from Bisphenol F diglycidyl ether and Diethyltoluenediamine at a 70:30 wt% ratio. It is characterized as a nanocomposite featuring an isotropic matrix with oriented graphene nanosheets. The mechanical response was evaluated through molecular dynamics simulations using LAMMPS under NPT/NVT ensembles at 300 K, employing a tensile test in the Y direction with a strain rate of 0.7 ps^-1.",
      "reasoning_analysis": "Increasing Factors: The chemical composition includes rigid aromatic rings in both the Bisphenol F diglycidyl ether and Diethyltoluenediamine monomers, which intrinsically restrict chain segmental mobility and increase backbone stiffness. The formation of a crosslinked thermoset network further constrains chain motion, driving the Young's Modulus (E) higher. Additionally, the hierarchical structure describes oriented graphene nanosheets within the matrix; if load is transferred effectively along the orientation direction (Y-axis), the high intrinsic stiffness of graphene would significantly reinforce the composite. The high strain rate (0.7 ps^-1) used in the molecular dynamics simulation also limits viscoelastic relaxation times, typically resulting in a higher apparent modulus compared to quasi-static experimental conditions. Decreasing Factors: The testing temperature of 300 K introduces thermal energy that increases atomic vibrations and free volume relative to 0 K, which can slightly reduce the stiffness of the glassy polymer network. Furthermore, any potential interfacial defects or slippage between the matrix and the oriented filler described in the hierarchical structure could act as stress concentrators or reduce load transfer efficiency, thereby lowering the effective modulus. Dominant Factor: The intrinsic rigidity of the highly crosslinked aromatic epoxy network serves as the primary determinant for the material's stiffness. While the oriented filler structure and simulation strain rate contribute to increasing the E, the fundamental mechanical resistance is dominated by the dense, aromatic chemical structure of the cured epoxy matrix."
    },
    "analysis_without_hierarchical_structure": {
      "descriptive_text": "The sample comprises a cured epoxy network formed from Bisphenol F diglycidyl ether and Diethyltoluenediamine at a weight ratio of 70:30. The material system was modeled using molecular dynamics simulations within LAMMPS, utilizing NPT and NVT ensembles to equilibrate the structure. Mechanical characterization was performed via a tensile test in the Y direction at 300 K with a strain rate of 0.7 ps^-1, reflecting the specific epoxy to hardener stoichiometry.",
      "reasoning_analysis": "Increasing Factors: The chemical composition features aromatic rings in both the Bisphenol F diglycidyl ether backbone and the Diethyltoluenediamine hardener, which impart significant backbone rigidity and restrict segmental rotation, intrinsically driving the Young's Modulus (E) higher. Furthermore, the formation of a highly crosslinked thermoset network limits chain slippage and mobility, while the high strain rate inherent to the molecular dynamics simulation (0.7 ps^-1) kinetically traps the polymer chains, preventing relaxation and artificially increasing the apparent stiffness. Decreasing Factors: The simulation temperature of 300 K introduces thermal energy that increases free volume and segmental vibration compared to a 0 K baseline, which can soften the material response. Additionally, the additive data indicates 0 wt% Graphene, meaning the sample lacks the reinforcement effect of rigid nanofillers that would otherwise composite-enhance the modulus. Dominant Factor: The intrinsic stiffness provided by the aromatic chemistry and the covalent crosslink density of the cured epoxy network qualitatively dominates the mechanical response, establishing a high baseline modulus that outweighs the thermal softening at 300 K, although the simulation strain rate likely exacerbates the stiffness relative to quasi-static experimental conditions."
    }
  },
  {
    "doi": null,
    "title": "Mechanical and Anticorrosive Properties of Graphene/Epoxy Resin Composites Coating Prepared by in-Situ Method",
    "year": 2015,
    "chemical_composition": {
      "repeat_unit_psmiles": null,
      "monomers": [
        {
          "name": "Epoxy resin",
          "smiles": null,
          "ratio_value": null,
          "ratio_unit": null
        }
      ],
      "additives": [],
      "is_homopolymer": false
    },
    "processing_history": "Water-borne epoxy latex (34.6 wt %) mixed with PVP-rGO aqueous solution (2.5 mg/mL) at 0 wt % loading, magnetic stirring for 1 h at room temperature, degassed, drop cast onto Zn plate, cured at 80 °C for 2 h. Young's modulus measured by nanoindentation using Triboscope system, Berkovich diamond indenter, 800 mN normal load, ISO 14577 standard, Oliver and Pharr analysis, Poisson's ratio 0.40.",
    "hierarchical_structure": "Neat epoxy resin coating. Smooth surface, no aggregates.",
    "properties": {
      "E": {
        "value": [
          2.44
        ],
        "unit": "GPa"
      }
    },
    "analysis_with_hierarchical_structure": {
      "descriptive_text": "The sample comprises a neat epoxy resin coating derived from a water-borne epoxy latex system. Although the processing involved mixing with a PVP-rGO aqueous solution, the final formulation contains 0 wt % loading of the nanofiller, resulting in a pristine polymer matrix without composite reinforcement. The preparation procedure included magnetic stirring for one hour at room temperature, degassing, and drop casting onto a zinc plate, followed by curing at 80 °C for two hours. Structural analysis reveals a smooth surface morphology with no aggregates, indicative of a homogeneous network. Mechanical characterization was performed via nanoindentation using a Berkovich diamond indenter under an 800 mN normal load, following ISO 14577 standards with Oliver and Pharr analysis and an assumed Poisson's ratio of 0.40.",
      "reasoning_analysis": "Increasing Factors: The formation of a covalently crosslinked thermoset network during the 80 °C curing process intrinsically restricts chain segmental mobility, providing a rigid backbone that drives the Young's modulus upward. Additionally, the hierarchical structure exhibits a smooth surface with no aggregates, ensuring homogeneous stress distribution without defect-induced softening. The use of a rigid zinc substrate during drop casting may also contribute to an apparent increase in measured modulus if the coating thickness is comparable to the indentation depth due to substrate stiffening effects. Decreasing Factors: The water-borne processing history introduces the potential for residual moisture within the matrix, which can act as a plasticizer to increase free volume and lower the modulus. Furthermore, the absence of reinforcing fillers (0 wt % loading of PVP-rGO) eliminates the stiffening contribution typically associated with rigid nanocomposites, and the moderate curing temperature may limit the maximum achievable crosslink density compared to higher-temperature post-cures. Dominant Factor: The intrinsic stiffness of the covalently crosslinked epoxy network is the dominant factor establishing the baseline Young's modulus; however, the water-borne formulation and lack of nanofiller reinforcement qualitatively define the modulus as lower than that of solvent-cast or filler-reinforced epoxy composites, with the potential substrate effect during nanoindentation serving as a critical experimental variable influencing the measured value."
    },
    "analysis_without_hierarchical_structure": {
      "descriptive_text": "The sample consists of a water-borne epoxy latex system prepared by mixing the latex precursor with an aqueous PVP-rGO solution at 0 wt % loading, effectively yielding a neat epoxy matrix without nanofiller reinforcement. The mixture underwent magnetic stirring for 1 hour at room temperature followed by degassing to remove entrapped air. Films were fabricated via drop casting onto a zinc plate and subsequently cured at 80 °C for 2 hours to induce crosslinking. The Young's modulus was characterized using nanoindentation with a Berkovich diamond indenter under an 800 mN normal load, adhering to ISO 14577 standards with Oliver and Pharr analysis assuming a Poisson's ratio of 0.40.",
      "reasoning_analysis": "Increasing Factors: The thermal curing process at 80 °C for 2 hours promotes the formation of a covalently crosslinked network within the epoxy matrix, which significantly restricts polymer chain segmental mobility and inherently increases stiffness. The intrinsic rigidity of the cured epoxy backbone also contributes to resistance against elastic deformation under the indenter load. Decreasing Factors: The utilization of a water-borne latex system implies the potential presence of residual water, surfactants, or emulsifiers that can act as plasticizers or create free volume, thereby reducing the overall modulus compared to solvent-borne counterparts. Furthermore, the 0 wt % loading of PVP-rGO indicates a complete absence of rigid nanofiller reinforcement that would otherwise enhance stiffness through load transfer mechanisms, and the moderate curing temperature may limit the ultimate crosslink density. Dominant Factor: The formation of the covalently crosslinked network during thermal curing is the dominant factor establishing the baseline mechanical integrity; however, the water-borne formulation characteristics and the lack of composite reinforcement mean the final modulus is dictated solely by the matrix properties, which are inherently moderated by the specific chemistry and processing limitations of the latex system."
    }
  },
  {
    "doi": "10.1002/pen.25889",
    "title": "Tetraglycidyl ether 1.1.2.2-tetraphenyl ethane epoxy resin modified by carbon nanotubes",
    "year": 2022,
    "chemical_composition": {
      "repeat_unit_psmiles": null,
      "monomers": [
        {
          "name": "Tetraglycidyl ether 1.1.2.2-tetraphenyl ethane",
          "smiles": null,
          "ratio_value": 80,
          "ratio_unit": "parts by weight"
        },
        {
          "name": "Bisphenol A diglycidyl ether",
          "smiles": "CC(C)(C1=CC=C(OCC2CO2)C=C1)C1=CC=C(OCC2CO2)C=C1",
          "ratio_value": 20,
          "ratio_unit": "parts by weight"
        },
        {
          "name": "Methyl tetrahydrophthalic anhydride",
          "smiles": "CC1=CCC2C(C1)C(=O)OC(=O)C2",
          "ratio_value": 80,
          "ratio_unit": "parts by weight"
        }
      ],
      "additives": [
        {
          "name": "Epoxy-grafted Carbon Nanotubes",
          "type": "filler",
          "amount_value": 0.2,
          "amount_unit": "wt%"
        },
        {
          "name": "2-(4-aminophenyl)-5-aminobenzimidazole",
          "type": "accelerator",
          "amount_value": 1,
          "amount_unit": "parts by weight"
        }
      ],
      "is_homopolymer": false
    },
    "processing_history": "TGETPE mixed with DGEBA/E-CNTs and MeTHPA/APABI. Degassed 30 min vacuum. Cured: 120°C/1h, 140°C/2h, 160°C/2h, 180°C/2h, post-cure 220°C/1h. Young's modulus (reported as flexural modulus in Table 3) measured by bending test at room temperature, 2 mm/min crosshead speed, GB/T 2567-2008.",
    "hierarchical_structure": "E-CNTs evenly dispersed. Fracture surface shows increased number of cracks propagating in different directions compared to neat resin.",
    "properties": {
      "E": {
        "value": [
          3.12
        ],
        "unit": "GPa"
      }
    },
    "analysis_with_hierarchical_structure": {
      "descriptive_text": "The sample comprises a thermosetting epoxy network synthesized from a blend of tetraglycidyl ether 1.1.2.2-tetraphenyl ethane (80 parts by weight) and bisphenol A diglycidyl ether (20 parts by weight), cured with methyl tetrahydrophthalic anhydride (80 parts by weight) using 2-(4-aminophenyl)-5-aminobenzimidazole as an accelerator (1 part by weight). Reinforcement was achieved through the incorporation of 0.2 wt% epoxy-grafted carbon nanotubes. The mixture was degassed under vacuum for 30 minutes and subjected to a stepwise curing cycle at 120°C, 140°C, 160°C, and 180°C, followed by a post-cure at 220°C for 1 hour. Structural analysis confirms even dispersion of the carbon nanotubes, while fracture surface examination reveals an increased number of cracks propagating in different directions compared to the neat resin. The Young's modulus, reported as flexural modulus, was measured via a bending test at room temperature with a 2 mm/min crosshead speed according to GB/T 2567-2008.",
      "reasoning_analysis": "Increasing Factors: The major component, tetraglycidyl ether 1.1.2.2-tetraphenyl ethane, possesses a rigid tetraphenyl ethane backbone and tetrafunctionality, which significantly restricts chain mobility and promotes a high crosslink density, thereby driving the Young's modulus (E) higher. The high-temperature post-cure at 220°C ensures maximum conversion of functional groups, further densifying the network and increasing stiffness. Additionally, the inclusion of epoxy-grafted carbon nanotubes, known for their exceptional intrinsic stiffness, provides reinforcement through load transfer mechanisms facilitated by their even dispersion within the matrix. Decreasing Factors: The incorporation of bisphenol A diglycidyl ether (20 parts by weight) introduces flexible isopropylidene linkages into the network structure compared to the rigid tetraphenyl ethane structure, which enhances segmental mobility and qualitatively lowers the E relative to a pure tetraglycidyl ether system. Dominant Factor: The high crosslink density derived from the tetrafunctional majority monomer and the rigorous thermal curing schedule, augmented by the stiff carbon nanotube filler, qualitatively dominates the flexibility introduced by the minority bisphenol A component, resulting in a net directional increase in the Young's modulus for this composite system."
    },
    "analysis_without_hierarchical_structure": {
      "descriptive_text": "The sample comprises a thermosetting epoxy network synthesized from a blend of tetraglycidyl ether 1.1.2.2-tetraphenyl ethane (80 parts by weight) and bisphenol A diglycidyl ether (20 parts by weight), cured with methyl tetrahydrophthalic anhydride (80 parts by weight). The formulation includes 0.2 wt% epoxy-grafted carbon nanotubes as a reinforcing filler and 1 part by weight of 2-(4-aminophenyl)-5-aminobenzimidazole as an accelerator. Following mixing, the system was degassed under vacuum for 30 minutes and subjected to a stepped thermal curing cycle at 120°C, 140°C, 160°C, and 180°C, concluding with a post-cure at 220°C for 1 hour. The Young's modulus was evaluated as flexural modulus via a bending test at room temperature with a 2 mm/min crosshead speed in accordance with GB/T 2567-2008.",
      "reasoning_analysis": "Increasing Factors: The primary monomer, tetraglycidyl ether 1.1.2.2-tetraphenyl ethane, possesses a bulky tetraphenyl ethane core and tetra-functionality, which significantly restricts chain segment mobility and promotes a high crosslink density, intrinsically driving the Young's modulus (E) upward. The incorporation of epoxy-grafted carbon nanotubes introduces a rigid, high-aspect-ratio filler that reinforces the matrix through load transfer mechanisms, further increasing E. Additionally, the rigorous processing history, specifically the high-temperature post-cure at 220°C, ensures maximum conversion of functional groups and minimizes free volume, thereby stiffening the network. Decreasing Factors: The inclusion of bisphenol A diglycidyl ether (DGEBA) at 20 parts by weight introduces isopropylidene linkages into the network architecture; these groups provide greater rotational freedom compared to the rigid tetraphenyl ethane core, potentially lowering the overall stiffness relative to a pure TGETPE system. Dominant Factor: The structural rigidity imparted by the high proportion of the tetraphenyl ethane-based monomer combined with the high crosslink density achieved through the extensive thermal post-curing schedule qualitatively dominates the final behavior. While the DGEBA introduces some flexibility, the reinforcing effect of the carbon nanotubes and the inherent stiffness of the primary network former drive the Young's modulus toward higher values."
    }
  },
  {
    "doi": "10.1007/s10853-018-2788-0",
    "title": "Covalent grafting of triazine derivatives onto graphene oxide for preparation of epoxy composites with improved interfacial and mechanical properties",
    "year": 2018,
    "chemical_composition": {
      "repeat_unit_psmiles": null,
      "monomers": [
        {
          "name": "Bisphenol A epoxy resin (E51)",
          "smiles": "CC(C)(c1ccc(OCC2CO2)cc1)c1ccc(OCC2CO2)cc1",
          "ratio_value": null,
          "ratio_unit": null
        },
        {
          "name": "Liquid aromatic diamine (H-256)",
          "smiles": null,
          "ratio_value": null,
          "ratio_unit": null
        }
      ],
      "additives": [
        {
          "name": "Graphene Oxide",
          "type": "filler",
          "amount_value": 0.1,
          "amount_unit": "wt%"
        }
      ],
      "is_homopolymer": false
    },
    "processing_history": "GO dispersed in acetone by sonication for 1 h. Mixed with epoxy resin by sonication for 30 min and stirred for 30 min. Acetone removed by vacuum distillation at 80 °C for 12 h. Curing agent added, degassed. Cured at 100 °C for 2 h and 150 °C for 4 h. Young's modulus measured by tensile test using Al-7000 machine at loading rate of 2 mm/min at room temperature.",
    "hierarchical_structure": "GO sheets formed agglomerates in the epoxy matrix due to van der Waals forces.",
    "properties": {
      "E": {
        "value": [
          3.21
        ],
        "unit": "GPa"
      }
    },
    "analysis_with_hierarchical_structure": {
      "descriptive_text": "The sample comprises a Bisphenol A epoxy resin (E51) network crosslinked with a liquid aromatic diamine curing agent (H-256) and reinforced with 0.1 wt% Graphene Oxide (GO) filler. Fabrication involved dispersing GO in acetone via sonication for 1 hour, followed by mixing with the epoxy resin through further sonication and stirring, after which the solvent was removed by vacuum distillation at 80 °C for 12 hours. The mixture was degassed following the addition of the curing agent and subjected to a thermal curing cycle at 100 °C for 2 hours and 150 °C for 4 hours. Hierarchical characterization indicated that the GO sheets formed agglomerates within the epoxy matrix due to van der Waals forces, and the Young's modulus was evaluated via tensile testing at a loading rate of 2 mm/min at room temperature.",
      "reasoning_analysis": "Increasing Factors: The presence of rigid aromatic rings within both the Bisphenol A epoxy resin and the aromatic diamine curing agent inherently restricts chain segment mobility, providing a stiff polymer backbone. Furthermore, the processing history includes a high-temperature curing schedule (up to 150 °C), which promotes a high degree of crosslinking density, thereby significantly enhancing the matrix stiffness. The intrinsic high modulus of the Graphene Oxide filler also contributes positively to the composite stiffness theoretically. Decreasing Factors: The hierarchical structure reveals that GO sheets formed agglomerates due to van der Waals forces, which acts as a defect site reducing effective stress transfer between the filler and the matrix compared to exfoliated sheets. Additionally, the low filler loading of 0.1 wt% is likely below the percolation threshold, limiting reinforcement efficiency, while the solvent-based processing involving acetone removal carries a risk of residual solvent or micro-void formation that could plasticize the matrix or act as stress concentrators. Dominant Factor: The high crosslink density and inherent rigidity of the aromatic epoxy network established by the chemical composition and thermal curing history qualitatively dominate the final Young's modulus, as the reinforcement potential of the filler is significantly compromised by the observed agglomeration and low loading content."
    },
    "analysis_without_hierarchical_structure": {
      "descriptive_text": "The sample comprises a Bisphenol A epoxy resin (E51) network crosslinked with a liquid aromatic diamine curing agent (H-256) and reinforced with 0.1 wt% Graphene Oxide filler. Preparation involved dispersing the Graphene Oxide in acetone via sonication for one hour, followed by mixing with the epoxy resin through additional sonication and stirring. The solvent was removed via vacuum distillation at 80 °C for 12 hours before the curing agent was added and the mixture degassed. The composite underwent a two-step curing process at 100 °C for 2 hours and 150 °C for 4 hours, with Young's modulus subsequently measured by tensile testing at a loading rate of 2 mm/min at room temperature.",
