Repository: hhtrick/HHT-code

# HHT training framework

This directory contains model training, embedding precomputation, inference, article-level baselines and the curated datasets. All commands below assume that the working directory is `train_code/`.

## 3. Datasets and fixed partitions

Each main dataset is a JSON array at `dataset/{property}/{property}.json`. Entries contain source metadata, `chemical_composition`, `processing_history`, `hierarchical_structure`, `properties`, and two generated-analysis objects. Targets are stored as `properties[property]["value"]`; source metadata and target values are not predictive input fields.

| Property | Train | Validation | Test | Total |
|---|---:|---:|---:|---:|

File: train_code/continue_train_dataset/E/E.json (part 22 of 106)
[
      "reasoning_analysis": "Increasing Factors: The presence of rigid aromatic rings in both the Bisphenol A epoxy backbone and the aromatic diamine curing agent inherently restricts chain segment mobility, providing a high baseline stiffness. The thermal curing history (100 °C and 150 °C) promotes a high degree of crosslinking, creating a dense three-dimensional network that further resists deformation. Additionally, the inclusion of Graphene Oxide, processed via prolonged sonication to aid dispersion, introduces a nanofiller with exceptional intrinsic modulus that reinforces the polymer matrix through efficient stress transfer. Decreasing Factors: Despite sonication, potential agglomeration of Graphene Oxide sheets could create stress concentration points that compromise mechanical integrity. Furthermore, any incomplete removal of acetone during the vacuum distillation step could leave residual solvent acting as a plasticizer, increasing free volume and reducing stiffness. The specific molecular flexibility of the diamine linker compared to the epoxy backbone may also introduce slightly more compliant regions within the network. Dominant Factor: The formation of the densely crosslinked aromatic thermoset network combined with the reinforcement effect of the well-dispersed Graphene Oxide qualitatively dominates the behavior. The rigorous thermal curing schedule and solvent removal process likely mitigate plasticization and ensure high crosslink density, making the intrinsic rigidity of the aromatic structures and the nanofiller contribution the primary drivers for increased Young's modulus."
    }
  },
  {
    "doi": "10.1002/pc.23768",
    "title": "Physico-Mechanical, Thermal, and Coating Properties of Composite Materials Prepared With Epoxy Resin/Steel Slag",
    "year": 2017,
    "chemical_composition": {
      "repeat_unit_psmiles": null,
      "monomers": [
        {
          "name": "Bisphenol-A/Bisphenol-F diglycidyl ether",
          "smiles": "CC(C)(C1=CC=C(OCC2CO2)C=C1)C3=CC=C(OCC4CO4)C=C3",
          "ratio_value": null,
          "ratio_unit": null
        },
        {
          "name": "Methyl-5-norbornen-2,3-dicarboxylic anhydride",
          "smiles": "CC1=CC2CC(C2)C1C3C(=O)OC3=O",
          "ratio_value": 30,
          "ratio_unit": "wt%"
        }
      ],
      "additives": [
        {
          "name": "Steel slag",
          "type": "filler",
          "amount_value": 5,
          "amount_unit": "wt%"
        },
        {
          "name": "2,4,6-tris(dimethylaminomethyl) phenol",
          "type": "accelerator",
          "amount_value": null,
          "amount_unit": null
        }
      ],
      "is_homopolymer": false
    },
    "processing_history": "Filler dried at 105 °C for 2 h. Mixed with epoxy resin at room temperature for 30 min, then ultrasonic bath. MNA hardener (30 wt%) added, stirred 30 min. Accelerator added. Poured into stainless-steel mould. Cured at 60 °C for 12 h followed by postcuring at 120 °C for 12 h. Young's modulus measured by uniaxial tensile test at 5 mm/min crosshead speed according to ASTM D638.",
    "hierarchical_structure": "Epoxy composite with 5 wt% steel slag. XRD showed good compatibility and exfoliated structure.",
    "properties": {
      "E": {
        "value": [
          0.092273
        ],
        "unit": "GPa"
      }
    },
    "analysis_with_hierarchical_structure": {
      "descriptive_text": "The sample is an epoxy-based composite composed of Bisphenol-A/Bisphenol-F diglycidyl ether resin cured with 30 wt% Methyl-5-norbornen-2,3-dicarboxylic anhydride (MNA) hardener. The formulation includes 5 wt% steel slag as a reinforcing filler and 2,4,6-tris(dimethylaminomethyl) phenol as a curing accelerator. Preparation involved drying the filler at 105 °C, followed by dispersion into the resin using mechanical mixing and ultrasonic treatment at room temperature. After incorporating the hardener and accelerator, the mixture was cast into a stainless-steel mould and subjected to a curing schedule of 60 °C for 12 hours followed by postcuring at 120 °C for 12 hours. Structural analysis revealed an exfoliated morphology with good compatibility, and the Young's modulus was evaluated via uniaxial tensile testing at 5 mm/min in accordance with ASTM D638.",
      "reasoning_analysis": "Increasing Factors: The inclusion of steel slag, a rigid inorganic filler, inherently reinforces the polymer matrix, driving the Young's modulus (E) upward through composite mixing rules. The processing history involving ultrasonic dispersion and a high-temperature postcure at 120 °C facilitates an exfoliated structure and maximizes crosslinking density, respectively, which restricts chain mobility and enhances interfacial stress transfer. Additionally, the anhydride hardener contributes to a rigid network structure. Decreasing Factors: The low filler content (5 wt%) limits the extent of reinforcement compared to higher loading fractions. The potential presence of Bisphenol-F units introduces methylene linkages that allow for greater backbone flexibility compared to pure Bisphenol-A systems, slightly reducing intrinsic stiffness. Furthermore, the organic accelerator may introduce minor free volume or flexible segments within the network. Dominant Factor: The high crosslink density established by the thermal curing cycle dominates the baseline stiffness of the matrix, while the exfoliated morphology of the steel slag ensures efficient load transfer, making the composite reinforcement effect a significant contributor to the final E."
    },
    "analysis_without_hierarchical_structure": {
      "descriptive_text": "The sample comprises a thermosetting epoxy composite formulated from a Bisphenol-A/Bisphenol-F diglycidyl ether resin matrix cured with 30 wt% Methyl-5-norbornen-2,3-dicarboxylic anhydride hardener. The system incorporates 5 wt% Steel slag as a rigid filler and includes 2,4,6-tris(dimethylaminomethyl) phenol as a curing accelerator. Preparation began with drying the filler at 105 °C for 2 hours, followed by mixing with the epoxy resin at room temperature for 30 minutes and subjecting the mixture to an ultrasonic bath to enhance dispersion. Subsequent addition of the hardener and accelerator with further stirring was followed by casting into a stainless-steel mould, where the material underwent curing at 60 °C for 12 hours and a postcuring treatment at 120 °C for 12 hours. The Young's modulus was ultimately determined using a uniaxial tensile test at a crosshead speed of 5 mm/min according to ASTM D638.",
      "reasoning_analysis": "Increasing Factors: The formation of a densely crosslinked thermoset network via the reaction between the diglycidyl ether epoxy resin and the Methyl-5-norbornen-2,3-dicarboxylic anhydride hardener inherently establishes a rigid molecular architecture that resists deformation, significantly increasing the Young's modulus. The inclusion of 5 wt% Steel slag, a rigid inorganic filler, acts as a reinforcing phase that typically enhances stiffness through load transfer mechanisms, provided adequate interfacial adhesion. Furthermore, the processing history includes a high-temperature postcuring step at 120 °C, which promotes maximum conversion of functional groups and maximizes crosslink density, thereby reducing chain mobility and increasing structural rigidity. The use of an ultrasonic bath during mixing likely improves filler dispersion, minimizing stress concentration points that could otherwise lower stiffness. Decreasing Factors: Potential decreasing factors might arise if the interfacial bonding between the hydrophilic Steel slag filler and the hydrophobic epoxy matrix is insufficient, which could lead to debonding under stress and reduce the effective modulus compared to theoretical predictions. Additionally, while the accelerator facilitates curing, excessive amounts or incomplete reaction could introduce free volume or plasticizing effects within the network, slightly compromising the ultimate stiffness. Any residual moisture not fully removed during the filler drying step could also act as a plasticizer, though the drying protocol mitigates this risk. Dominant Factor: The dominant factor governing the Young's modulus for this sample is the high crosslink density achieved through the anhydride curing chemistry and the rigorous thermal postcuring protocol. While the filler content is relatively low at 5 wt%, the intrinsic stiffness of the fully cured epoxy-anhydride network provides the primary structural foundation, with the rigid filler providing a secondary reinforcing effect that solidifies the high modulus behavior expected from such a thermoset composite system."
    }
  },
  {
    "doi": "10.1016/j.polymer.2017.04.007",
    "title": "Hybrid POSS-Hyperbranched polymer additives for simultaneous reinforcement and toughness improvements in epoxy networks",
    "year": 2017,
    "chemical_composition": {
      "repeat_unit_psmiles": null,
      "monomers": [
        {
          "name": "Diglycidylether of bisphenol A",
          "smiles": "CC(C)(c1ccc(OCC2CO2)cc1)c3ccc(OCC4CO4)cc3",
          "ratio_value": 61,
          "ratio_unit": "wt%"
        },
        {
          "name": "3,3'-diaminodiphenylsulfone",
          "smiles": "Nc1ccc(S(=O)(=O)c2ccc(N)cc2)cc1",
          "ratio_value": 24,
          "ratio_unit": "wt%"
        }
      ],
      "additives": [
        {
          "name": "Hyperbranched Epoxy (HBE)",
          "type": "toughener",
          "amount_value": 10,
          "amount_unit": "wt%"
        },
        {
          "name": "Aminopropyl iso-octyl POSS",
          "type": "filler",
          "amount_value": 5,
          "amount_unit": "wt%"
        }
      ],
      "is_homopolymer": false
    },
    "processing_history": "DGEBA, 33DDS, and POSS-HBE mixture mixed at 80 °C, degassed, cured by ramping to 180 °C at 1 °C/min followed by 3 h isothermal hold. Young's modulus measured by uniaxial compression testing (ASTM D695) at room temperature, 1.27 mm/min crosshead speed.",
    "hierarchical_structure": "Aggregates with broader size distribution (10-500 nm) and clusters of phase-segregated POSS-rich regimes (1-2 microns). Micro-scale phase separation observed.",
    "properties": {
      "E": {
        "value": [
          2.26
        ],
        "unit": "GPa"
      }
    },
    "analysis_with_hierarchical_structure": {
      "descriptive_text": "The sample comprises a thermosetting epoxy network synthesized from Diglycidylether of bisphenol A (DGEBA, 61 wt%) and 3,3'-diaminodiphenylsulfone (24 wt%), modified with 10 wt% Hyperbranched Epoxy (HBE) as a toughener and 5 wt% Aminopropyl iso-octyl POSS as a filler. The mixture was processed by mixing at 80 °C, degassing, and curing via a thermal ramp to 180 °C at 1 °C/min followed by a 3-hour isothermal hold. Structural characterization reveals micro-scale phase separation with aggregates ranging from 10 to 500 nm and distinct clusters of phase-segregated POSS-rich regimes measuring 1 to 2 microns. Mechanical properties were evaluated using uniaxial compression testing according to ASTM D695 at room temperature with a crosshead speed of 1.27 mm/min.",
      "reasoning_analysis": "Increasing Factors: The aromatic rings within the DGEBA and 3,3'-diaminodiphenylsulfone monomers provide intrinsic backbone rigidity, while the high-temperature cure cycle promotes a high degree of crosslinking, both of which significantly increase the Young's modulus. Additionally, the inclusion of Aminopropyl iso-octyl POSS introduces rigid inorganic silica cages that theoretically contribute to stiffness enhancement. Decreasing Factors: The addition of 10 wt% Hyperbranched Epoxy acts as a toughening agent, typically introducing free volume or softer phases that reduce overall stiffness. Furthermore, the observed micro-scale phase separation and the formation of large POSS-rich clusters (1-2 microns) indicate agglomeration rather than nano-dispersion, which reduces filler-matrix interfacial area and load transfer efficiency, thereby limiting modulus improvement. Dominant Factor: While the rigid aromatic network and high crosslink density establish a high baseline stiffness, the micro-scale phase separation and the significant loading of the hyperbranched toughener qualitatively dominate the final behavior by introducing compliant regions that mitigate the reinforcing potential of the agglomerated POSS filler."
    },
    "analysis_without_hierarchical_structure": {
      "descriptive_text": "The sample comprises a thermosetting epoxy network synthesized from 61 wt% Diglycidylether of bisphenol A (DGEBA) and 24 wt% 3,3'-diaminodiphenylsulfone (33DDS) as the primary resin and curing agent, respectively. The formulation is modified with 10 wt% Hyperbranched Epoxy (HBE) acting as a toughener and 5 wt% Aminopropyl iso-octyl POSS serving as a nanofiller. Preparation involved mixing the components at 80 °C followed by degassing to eliminate voids, after which the material was cured by ramping to 180 °C at 1 °C/min with a subsequent 3-hour isothermal hold. The Young's modulus was determined via uniaxial compression testing in accordance with ASTM D695 at room temperature using a crosshead speed of 1.27 mm/min.",
      "reasoning_analysis": "Increasing Factors: The chemical composition features rigid aromatic rings within the DGEBA backbone and sulfone groups in the 33DDS hardener, which intrinsically restrict chain segment mobility and establish a stiff network structure. The inclusion of Aminopropyl iso-octyl POSS introduces rigid inorganic-organic hybrid nanoparticles that act as reinforcing fillers, while the high-temperature curing cycle ensures a high degree of crosslinking conversion, and the degassing step prevents void formation that would otherwise compromise stiffness. Decreasing Factors: The addition of Hyperbranched Epoxy (HBE) as a toughening agent is designed to absorb energy during deformation, which often introduces additional free volume or flexible segments into the network, potentially reducing the overall stiffness compared to a neat epoxy system. Dominant Factor: The intrinsic rigidity of the aromatic epoxy-amine network combined with the reinforcement provided by the rigid POSS nanoparticles qualitatively dominates the mechanical response, maintaining a high Young's modulus despite the potential softening effect introduced by the hyperbranched toughener."
    }
  },
  {
    "doi": "10.1063/1.5085594",
    "title": "Investigation of the mechanical properties of tamarind seed particles reinforced epoxy composites ",
    "year": 2019,
    "chemical_composition": {
      "repeat_unit_psmiles": null,
      "monomers": [
        {
          "name": "Bisphenol-A",
          "smiles": "CC(C)(c1ccc(O)cc1)c2ccc(O)cc2",
          "ratio_value": null,
          "ratio_unit": null
        },
        {
          "name": "Epichlorohydrin",
          "smiles": "C1OC1CCl",
          "ratio_value": null,
          "ratio_unit": null
        }
      ],
      "additives": [
        {
          "name": "Tamarind seed particles",
          "type": "filler",
          "amount_value": 20,
          "amount_unit": "vol%"
        },
        {
          "name": "Polyamine hardener (K-6)",
          "type": "crosslinker",
          "amount_value": null,
          "amount_unit": null
        }
      ],
      "is_homopolymer": false
    },
    "processing_history": "Tamarind seeds cleaned, dried, ground, and sieved to 212-300 microns. Mixed with epoxy resin (Lapox L-12), kept for 24 hours. Heated to 100°C in ultrasonication for 60 minutes. Hardener added, poured into mould, cured at room temperature for 24 hours. Young's Modulus measured by Tensile Test according to ASTM D638 using Universal Testing Machine at 0.5 mm/min crosshead speed.",
    "hierarchical_structure": "Composite board (230x160x7 mm). Tamarind seed particles (212-300 microns) dispersed in epoxy matrix. Volume fraction 20%.",
    "properties": {
      "E": {
        "value": [
          0.36239
        ],
        "unit": "GPa"
      }
    },
    "analysis_with_hierarchical_structure": {
      "descriptive_text": "The sample comprises a polymer composite formed from a Bisphenol-A and Epichlorohydrin-based epoxy resin (Lapox L-12) cured with a Polyamine hardener (K-6). Reinforcement is provided by Tamarind seed particles that were cleaned, dried, ground, and sieved to a size range of 212-300 microns prior to incorporation. The fabrication process involved mixing the filler with the resin for 24 hours, followed by ultrasonication at 100°C for 60 minutes to enhance dispersion, after which the hardener was added and the mixture was cast into a mould and cured at room temperature for 24 hours to yield a composite board with dimensions of 230x160x7 mm. The resulting hierarchical structure consists of Tamarind seed particles dispersed within the epoxy matrix at a volume fraction of 20%, and the mechanical properties were evaluated via Tensile Test according to ASTM D638 at a crosshead speed of 0.5 mm/min.",
      "reasoning_analysis": "Increasing Factors: The inclusion of rigid Tamarind seed particles at a 20 vol% loading serves as a reinforcing phase that restricts matrix deformation, thereby increasing the composite stiffness relative to the neat resin. The chemical crosslinking induced by the Polyamine hardener creates a three-dimensional network that significantly restricts polymer chain mobility, providing a high baseline modulus for the matrix. Additionally, the ultrasonication step during processing likely improved filler dispersion, reducing defect density and facilitating more efficient load transfer between the matrix and the particulate filler. Decreasing Factors: The room temperature curing protocol may limit the ultimate crosslinking density compared to thermal post-curing, potentially resulting in a matrix modulus lower than its theoretical maximum. The relatively large particle size (212-300 microns) of the natural filler reduces the specific surface area available for interfacial bonding compared to nano-scale fillers, and the organic nature of the Tamarind seeds may introduce compliance if the interfacial adhesion with the epoxy is suboptimal. Dominant Factor: The synergistic combination of the crosslinked thermoset network and the 20 vol% rigid filler loading qualitatively dominates the Young's Modulus behavior, driving it higher than that of an uncured or unfilled polymer, although the absolute magnitude is critically dependent on the interfacial stress transfer efficiency between the organic filler and the epoxy matrix."
    },
    "analysis_without_hierarchical_structure": {
      "descriptive_text": "The sample comprises an epoxy matrix derived from Bisphenol-A and Epichlorohydrin monomers, reinforced with 20 vol% Tamarind seed particles and crosslinked with a Polyamine hardener (K-6). The reinforcement phase was prepared by cleaning, drying, grinding, and sieving Tamarind seeds to a particle size range of 212-300 microns, after which they were mixed with the epoxy resin (Lapox L-12) and allowed to stand for 24 hours. This mixture was subsequently heated to 100°C under ultrasonication for 60 minutes to facilitate dispersion before the hardener was added. The composite was poured into a mould and cured at room temperature for 24 hours, with the Young's Modulus determined via Tensile Test according to ASTM D638 using a Universal Testing Machine at a crosshead speed of 0.5 mm/min.",
      "reasoning_analysis": "Increasing Factors: The formation of a covalently crosslinked thermoset network via the Polyamine hardener inherently restricts chain mobility, establishing a rigid matrix baseline. Furthermore, the incorporation of 20 vol% Tamarind seed particles introduces a rigid filler phase that, according to composite theory, contributes to increased stiffness, while the processing step involving heating and ultrasonication promotes uniform filler dispersion and improved interfacial contact, maximizing reinforcement efficiency. Decreasing Factors: The room temperature curing protocol may result in a lower crosslinking density compared to elevated temperature curing cycles, potentially limiting the maximum stiffness of the epoxy matrix. Additionally, the use of natural lignocellulosic fillers may introduce variability in intrinsic modulus compared to synthetic fillers, and potential hydrophilic-hydrophobic mismatches at the interface could reduce stress transfer efficiency if not adequately compatibilized. Dominant Factor: The structural rigidity imparted by the combination of the crosslinked epoxy network and the substantial volume fraction of rigid particulate filler qualitatively dominates the mechanical response, driving the Young's Modulus higher relative to the uncured resin or neat polymer, despite the moderate curing conditions."
    }
  },
  {
    "doi": null,
    "title": "Epoxy networks based on solutions of silsesquioxanes functionalized with 3-glycidoxypropyl groups in diglycidylether of bisphenol A (DGEBA)",
    "year": 2000,
    "chemical_composition": {
      "repeat_unit_psmiles": null,
      "monomers": [
        {
          "name": "Diglycidylether of bisphenol A",
          "smiles": "CC(C)(c1ccc(OCC2CO2)cc1)c1ccc(OCC2CO2)cc1",
          "ratio_value": null,
          "ratio_unit": null
        }
      ],
      "additives": [
        {
          "name": "Benzyldimethylamine",
          "type": "initiator",
          "amount_value": 0.06,
          "amount_unit": "moles per mol of epoxy groups"
        },
        {
          "name": "Silsesquioxane (from GPMS)",
          "type": "reactive modifier",
          "amount_value": 47,
          "amount_unit": "mass%"
        }
      ],
      "is_homopolymer": false
    },
    "processing_history": "Silsesquioxane synthesized from GPMS in DGEBA solution (50% aliphatic epoxy groups). Homopolymerization initiated by BDMA: 6h at 120°C. Glassy modulus (E'G) measured by DMTA (Perkin-Elmer DMA-7) at 1 Hz, 3-point bending, 10°C/min, 25°C.",
    "hierarchical_structure": "Homogeneous epoxy network, no phase separation observed by tan delta.",
    "properties": {
      "E": {
        "value": [
          1.4
        ],
        "unit": "GPa"
      }
    },
    "analysis_with_hierarchical_structure": {
      "descriptive_text": "The material system comprises a diglycidylether of bisphenol A (DGEBA) epoxy matrix modified with 47 mass% silsesquioxane derived from GPMS and initiated by 0.06 moles of benzyldimethylamine (BDMA) per mole of epoxy groups. The silsesquioxane was synthesized in situ within a DGEBA solution containing 50% aliphatic epoxy groups, followed by homopolymerization curing at 120°C for 6 hours to yield a homogeneous epoxy network with no observed phase separation. The glassy modulus (E) was characterized via dynamic mechanical thermal analysis (DMTA) using a Perkin-Elmer DMA-7 instrument in 3-point bending mode at 1 Hz and a heating rate of 10°C/min, with measurements taken at 25°C.",
      "reasoning_analysis": "Increasing Factors: The incorporation of 47 mass% silsesquioxane introduces rigid inorganic Si-O-Si cage structures that significantly enhance the stiffness of the composite relative to a neat organic epoxy. The reactive nature of the GPMS-derived modifier ensures covalent bonding between the inorganic phase and the DGEBA matrix, facilitating efficient stress transfer, while the in-situ synthesis processing history promotes a homogeneous dispersion that maximizes reinforcement efficiency. Additionally, the aromatic rings within the DGEBA backbone contribute intrinsic rigidity to the network, and the thermal cure at 120°C ensures substantial conversion of the epoxy groups into a crosslinked network. Decreasing Factors: The high concentration of bulky silsesquioxane motifs may sterically hinder the homopolymerization reaction initiated by BDMA, potentially reducing the overall crosslinking density of the organic matrix compared to a neat system cured under identical conditions. Furthermore, despite the homogeneous macroscopic structure, the introduction of large inorganic components can increase local free volume at the molecular level if packing efficiency is compromised, which could slightly soften the matrix response. Dominant Factor: The dominant factor governing the glassy modulus is the high mass fraction of the rigid silsesquioxane phase. Given that inorganic silsesquioxane structures possess a significantly higher intrinsic modulus than the organic epoxy matrix, the rule of mixtures dictates that the composite stiffness will be substantially elevated, overshadowing any potential reductions in matrix crosslinking density caused by steric effects during the thermal processing history."
    },
    "analysis_without_hierarchical_structure": {
      "descriptive_text": "The sample comprises a Diglycidylether of bisphenol A (DGEBA) epoxy matrix modified with 47 mass% Silsesquioxane derived from Glycidoxypropyltrimethoxysilane (GPMS). Benzyldimethylamine was used as an initiator at 0.06 moles per mole of epoxy groups to drive homopolymerization. The material was processed by synthesizing the silsesquioxane within a DGEBA solution containing 50% aliphatic epoxy groups, followed by curing at 120°C for 6 hours. The glassy modulus (E) was characterized via dynamic mechanical thermal analysis (DMTA) using a Perkin-Elmer DMA-7 instrument in a 3-point bending geometry at 1 Hz and 10°C/min, with measurements taken at 25°C.",
      "reasoning_analysis": "Increasing Factors: The incorporation of 47 mass% Silsesquioxane introduces a rigid inorganic-organic hybrid network with a siloxane backbone, which possesses significantly higher intrinsic stiffness than the pure organic epoxy matrix. Additionally, the reactive nature of the GPMS modifier ensures covalent bonding between the silsesquioxane phase and the DGEBA matrix, facilitating efficient stress transfer and restricting chain mobility. The thermal curing at 120°C promotes extensive crosslinking via ether linkage formation, further enhancing network rigidity. Decreasing Factors: The GPMS precursor introduces flexible aliphatic propyl spacers into the network, which are less rigid than the aromatic bisphenol A units in the DGEBA monomer, potentially locally reducing backbone stiffness. Furthermore, homopolymerization initiated by BDMA forms ether linkages which may result in a lower crosslink density or different network topology compared to traditional amine-cured epoxies, possibly increasing free volume. Dominant Factor: The high mass fraction of the rigid silsesquioxane network qualitatively dominates the mechanical response; the substantial reinforcement provided by the inorganic siloxane structures outweighs the flexibility introduced by the aliphatic spacers, leading to a net increase in the glassy modulus relative to a neat DGEBA homopolymer."
    }
  },
  {
    "doi": "10.1002/pc.25200",
    "title": "Improvement Mechanical and Antibacterial Properties of Epoxy by Polyethylene Glycol and Ag/CuO Nanoparticles",
    "year": 2019,
    "chemical_composition": {
      "repeat_unit_psmiles": null,
      "monomers": [
        {
          "name": "Epoxy Resin (KER 828)",
          "smiles": null,
          "ratio_value": null,
          "ratio_unit": null
        },
        {
          "name": "Epoxy Hardener",
          "smiles": null,
          "ratio_value": null,
          "ratio_unit": null
        }
      ],
      "additives": [],
      "is_homopolymer": false
    },
    "processing_history": "Epoxy resin cured without PEG, poured into silicone mold, cured in oven at 80 °C for 3 h. Young's modulus measured by uniaxial tensile test according to ASTM D638-10 using universal TB1 machine. (Run 18)",
    "hierarchical_structure": "Amorphous epoxy matrix.",
    "properties": {
      "E": {
        "value": [
          3.077
        ],
        "unit": "GPa"
      }
    },
    "analysis_with_hierarchical_structure": {
      "descriptive_text": "The sample comprises an amorphous epoxy matrix synthesized from Epoxy Resin (KER 828) and an Epoxy Hardener. Processing involved casting the mixture into a silicone mold followed by thermal curing at 80 °C for 3 hours, specifically excluding polyethylene glycol (PEG) additives. Mechanical characterization was performed via uniaxial tensile testing in accordance with ASTM D638-10 using a universal TB1 machine to determine the Young's modulus.",
      "reasoning_analysis": "Increasing Factors: The formation of a covalently crosslinked thermoset network between the epoxy resin and hardener significantly restricts chain segment mobility, inherently raising the Young's modulus compared to linear thermoplastics. Additionally, the processing history explicitly notes the exclusion of polyethylene glycol (PEG), preventing any plasticization effect that would otherwise soften the matrix and reduce stiffness. Decreasing Factors: The absence of reinforcing fillers or additives means the modulus relies solely on the neat polymer matrix, lacking composite reinforcement effects. Furthermore, the curing condition of 80 °C for 3 hours may result in a crosslink density lower than what could be achieved with higher temperature post-cures, potentially limiting the maximum achievable stiffness. Dominant Factor: The dominant factor is the intrinsic rigidity of the covalently crosslinked epoxy network structure; despite the lack of filler reinforcement, the crosslinks establish a glassy amorphous state that dictates a high modulus, while the exclusion of flexibilizers ensures this stiffness is not compromised by plasticization."
    },
    "analysis_without_hierarchical_structure": {
      "descriptive_text": "The sample comprises a thermoset network synthesized from KER 828 epoxy resin and an epoxy hardener. The material was fabricated by pouring the mixture into a silicone mold and curing it in an oven at 80 °C for 3 hours without the inclusion of polyethylene glycol. Mechanical characterization was performed via uniaxial tensile testing according to ASTM D638-10 using a universal TB1 machine to determine the Young's modulus.",
      "reasoning_analysis": "Increasing Factors: The formation of a covalently crosslinked thermoset network between the epoxy resin and hardener significantly restricts chain mobility, inherently driving the Young's modulus higher compared to linear thermoplastic analogs. Additionally, the rigid aromatic structures within the KER 828 backbone contribute to structural stiffness, and the processing history explicitly excluding polyethylene glycol prevents plasticization effects that would otherwise reduce modulus. Decreasing Factors: The curing protocol at 80 °C for 3 hours represents a moderate thermal treatment; if this regime does not achieve full conversion compared to higher temperature or longer duration cures, the resulting crosslink density might be slightly lower than theoretical maximums, potentially allowing for increased free volume and segmental mobility that could reduce stiffness. Dominant Factor: The dominant factor is the intrinsic rigidity of the crosslinked epoxy network architecture combined with the lack of plasticizing additives. While cure kinetics influence the precise crosslink density, the fundamental thermoset structure without flexibilizers establishes a high stiffness baseline that qualitatively overshadows potential reductions from moderate curing conditions."
    }
  },
  {
    "doi": "10.1016/j.matdes.2016.05.004",
    "title": "Co-continuous structural electrolytes based on ionic liquid, epoxy resin and organoclay: Effects of organoclay content",
    "year": 2016,
    "chemical_composition": {
      "repeat_unit_psmiles": null,
      "monomers": [
        {
          "name": "DGEBA type epoxy resin E51",
          "smiles": null,
          "ratio_value": 70,
          "ratio_unit": "g"
        },
        {
          "name": "Tetrafunctional epoxy resin AG-80",
          "smiles": null,
          "ratio_value": 30,
          "ratio_unit": "g"
        },
        {
          "name": "JEFFAMINE D400 polyetheramine",
          "smiles": null,
          "ratio_value": 73.49,
          "ratio_unit": "g"
        }
      ],
      "additives": [
        {
          "name": "Organoclay (Nanomer I.30P)",
          "type": "filler",
          "amount_value": 7.5,
          "amount_unit": "wt%"
        },
        {
          "name": "EMIM-Tf2N",
          "type": "ionic liquid",
          "amount_value": 128.81,
          "amount_unit": "g"
        },
        {
          "name": "Propylene carbonate",
          "type": "solvent",
          "amount_value": 1.3,
          "amount_unit": "g"
        },
        {
          "name": "LiTf2N",
          "type": "salt",
          "amount_value": 56.14,
          "amount_unit": "g"
        }
      ],
      "is_homopolymer": false
    },
    "processing_history": "Blended at 55 °C for 5 min. OLS dispersed by high-shear mixer at 8000 rpm for 1 h. Cured at 75 °C for 2 h, 110 °C for 2 h, 150 °C for 2 h (2 °C/min ramps). Tensile modulus measured by uniaxial tensile test at 5 mm/min crosshead speed, ambient temperature, according to ASTM D790, using Instron 5565.",
    "hierarchical_structure": "Co-continuous microstructure with parallel interconnected bars (3 μm space) and OLS agglomeration.",
    "properties": {
      "E": {
        "value": [
          0.19894
        ],
        "unit": "GPa"
      }
    },
    "analysis_with_hierarchical_structure": {
      "descriptive_text": "The sample comprises a hybrid epoxy network synthesized from a blend of DGEBA type epoxy resin E51 and tetrafunctional epoxy resin AG-80, cured using JEFFAMINE D400 polyetheramine. The formulation is heavily modified with EMIM-Tf2N ionic liquid and LiTf2N salt, along with minor propylene carbonate solvent and 7.5 wt% Organoclay (Nanomer I.30P) filler. Processing involved initial blending at 55 °C followed by high-shear mixing at 8000 rpm for one hour to disperse the organoclay, and a multi-step thermal curing cycle ramping at 2 °C/min through stages at 75 °C, 110 °C, and 150 °C. The resulting material exhibits a co-continuous microstructure characterized by parallel interconnected bars with 3 μm spacing alongside observed organoclay agglomeration, and its tensile modulus was evaluated via uniaxial tensile testing at ambient temperature according to ASTM D790.",
      "reasoning_analysis": "Increasing Factors: The incorporation of the tetrafunctional AG-80 epoxy resin increases the crosslink density of the thermoset network relative to standard diglycidyl ether systems, inherently stiffening the polymer backbone. Additionally, the presence of rigid organoclay platelets typically contributes to reinforcement by restricting polymer chain mobility within the intercalated regions, and the stepwise thermal curing protocol ensures a high degree of epoxide conversion, maximizing the structural integrity of the covalent network. Decreasing Factors: The substantial loading of JEFFAMINE D400 polyetheramine introduces flexible ether linkages and long aliphatic spacers into the network, significantly reducing backbone rigidity. More critically, the high mass ratio of EMIM-Tf2N ionic liquid and LiTf2N salt relative to the epoxy resin acts as a strong plasticizer, increasing free volume and screening intermolecular interactions, which drastically lowers stiffness. Furthermore, the observed organoclay agglomeration indicates poor dispersion, which diminishes the reinforcing efficiency of the filler and introduces stress concentration sites that compromise mechanical integrity. Dominant Factor: While the tetrafunctional epoxy and filler provide a rigid framework, the overwhelming plasticizing effect of the ionic liquid and salt combination, coupled with the flexible polyetheramine curing agent, qualitatively dominates the mechanical response. Consequently, the material behavior is driven towards a lower modulus regime typical of polymer electrolytes, where the soft, ion-conducting phases within the co-continuous microstructure dictate the bulk stiffness rather than the rigid epoxy network."
    },
    "analysis_without_hierarchical_structure": {
      "descriptive_text": "The sample comprises a hybrid epoxy network synthesized from DGEBA type epoxy resin E51 and tetrafunctional epoxy resin AG-80, cured with JEFFAMINE D400 polyetheramine. The formulation is modified with Organoclay (Nanomer I.30P) filler, EMIM-Tf2N ionic liquid, LiTf2N salt, and propylene carbonate solvent. Processing involved blending at 55 °C followed by high-shear dispersion of the organoclay at 8000 rpm for 1 h, and subsequent stepwise curing at 75 °C, 110 °C, and 150 °C with 2 °C/min ramps. The tensile modulus was evaluated via uniaxial tensile test at a 5 mm/min crosshead speed at ambient temperature using an Instron 5565, following ASTM D790.",
      "reasoning_analysis": "Increasing Factors: The formation of a crosslinked thermoset network from the epoxy resin blend and amine curing agent provides intrinsic structural rigidity. The incorporation of Organoclay (Nanomer I.30P), enhanced by high-shear mixing, introduces rigid nanoscale fillers that typically reinforce the matrix through load transfer mechanisms. Additionally, the multi-step curing cycle ensures high conversion of functional groups, maximizing crosslink density and network integrity. Decreasing Factors: The selection of JEFFAMINE D400 polyetheramine introduces flexible ether segments into the network backbone, reducing chain stiffness. More significantly, the substantial mass fraction of EMIM-Tf2N ionic liquid and LiTf2N salt acts as a powerful plasticizer, increasing free volume and lubricating chain movements. The presence of propylene carbonate further facilitates this plasticization effect. Dominant Factor: Despite the reinforcing potential of the organoclay and the crosslinked epoxy network, the overwhelming weight ratio of ionic liquid and salt relative to the polymer matrix qualitatively dominates the mechanical behavior. This extensive plasticization disrupts polymer-polymer interactions and significantly increases chain mobility, leading to a substantial reduction in the tensile modulus compared to a neat epoxy system."
    }
  },
  {
    "doi": "10.1002/pc.23768",
    "title": "Physico-Mechanical, Thermal, and Coating Properties of Composite Materials Prepared With Epoxy Resin/Steel Slag",
    "year": 2017,
    "chemical_composition": {
      "repeat_unit_psmiles": null,
      "monomers": [
        {
          "name": "Bisphenol-A/Bisphenol-F diglycidyl ether",
          "smiles": "CC(C)(C1=CC=C(OCC2CO2)C=C1)C3=CC=C(OCC4CO4)C=C3",
          "ratio_value": null,
          "ratio_unit": null
        },
        {
          "name": "Epamine PC17",
          "smiles": null,
          "ratio_value": 25,
          "ratio_unit": "wt%"
        }
      ],
      "additives": [
        {
          "name": "Steel slag",
          "type": "filler",
          "amount_value": 20,
          "amount_unit": "wt%"
        },
        {
          "name": "Polyethylene glycol",
          "type": "plasticizer",
          "amount_value": 5,
          "amount_unit": "wt%"
        },
        {
          "name": "2,4,6-tris(dimethylaminomethyl) phenol",
          "type": "accelerator",
          "amount_value": null,
          "amount_unit": null
        }
      ],
      "is_homopolymer": false
    },
    "processing_history": "Filler dried at 105 °C for 2 h. Mixed with epoxy resin at room temperature for 30 min, then ultrasonic bath. Epamine PC17 hardener (25 wt%) added, stirred 30 min. PEG (5 wt%) added. Accelerator added. Poured into stainless-steel mould. Cured at 40 °C for 4 h followed by postcuring at 80 °C for 4 h. Young's modulus measured by uniaxial tensile test at 5 mm/min crosshead speed according to ASTM D638.",
