Repository: hhtrick/HHT-code

# HHT training framework

This directory contains model training, embedding precomputation, inference, article-level baselines and the curated datasets. All commands below assume that the working directory is `train_code/`.

## 3. Datasets and fixed partitions

Each main dataset is a JSON array at `dataset/{property}/{property}.json`. Entries contain source metadata, `chemical_composition`, `processing_history`, `hierarchical_structure`, `properties`, and two generated-analysis objects. Targets are stored as `properties[property]["value"]`; source metadata and target values are not predictive input fields.

| Property | Train | Validation | Test | Total |
|---|---:|---:|---:|---:|

File: train_code/continue_train_dataset/E/E.json (part 23 of 106)
[
    "hierarchical_structure": "Epoxy composite with 20 wt% steel slag and 5 wt% PEG. XRD showed good compatibility and exfoliated structure.",
    "properties": {
      "E": {
        "value": [
          0.087191
        ],
        "unit": "GPa"
      }
    },
    "analysis_with_hierarchical_structure": {
      "descriptive_text": "The sample is an epoxy-based composite system formulated from Bisphenol-A/Bisphenol-F diglycidyl ether resin and Epamine PC17 hardener at 25 wt%. The matrix is reinforced with 20 wt% steel slag filler and modified with 5 wt% polyethylene glycol plasticizer and a 2,4,6-tris(dimethylaminomethyl) phenol accelerator. Processing involved drying the filler at 105 °C, followed by room temperature mixing and ultrasonic dispersion prior to the addition of curing agents. The mixture was cast into a stainless-steel mould and subjected to a curing cycle of 40 °C for 4 hours followed by postcuring at 80 °C for 4 hours. Structural analysis via XRD indicated good compatibility and an exfoliated structure within the composite, and the Young's modulus was characterized by uniaxial tensile testing at 5 mm/min according to ASTM D638.",
      "reasoning_analysis": "Increasing Factors: The inclusion of 20 wt% steel slag introduces rigid inorganic phases that significantly increase stiffness through hydrodynamic reinforcement and load bearing, an effect amplified by the ultrasonic processing and XRD-confirmed exfoliated structure which ensures efficient stress transfer at the filler-matrix interface. Additionally, the formation of a densely crosslinked thermoset network via the epoxy-amine reaction, further optimized by the 80 °C postcuring step, restricts segmental mobility and intrinsically raises the modulus. Decreasing Factors: The presence of 5 wt% polyethylene glycol acts as an internal plasticizer, increasing the free volume between polymer chains and enhancing segmental mobility, which qualitatively lowers the stiffness of the epoxy matrix. Dominant Factor: The reinforcement contribution from the high loading of rigid steel slag combined with the exfoliated morphology and the rigid crosslinked network qualitatively dominates the softening effect of the plasticizer, establishing the filler-matrix interaction as the primary determinant of the final Young's modulus."
    },
    "analysis_without_hierarchical_structure": {
      "descriptive_text": "The sample consists of a thermosetting epoxy composite system based on Bisphenol-A/Bisphenol-F diglycidyl ether resin cured with Epamine PC17 hardener at 25 wt%. The formulation incorporates 20 wt% steel slag as a rigid filler and 5 wt% polyethylene glycol acting as a plasticizer, along with a 2,4,6-tris(dimethylaminomethyl) phenol accelerator. Processing involved drying the steel slag filler at 105 °C for 2 hours prior to mixing with the epoxy resin at room temperature for 30 minutes, followed by ultrasonic bath treatment to ensure dispersion. Subsequently, the hardener, plasticizer, and accelerator were incorporated via stirring, and the mixture was poured into a stainless-steel mould. The composite was cured at 40 °C for 4 hours followed by a post-curing step at 80 °C for 4 hours, and the Young's modulus was determined via uniaxial tensile testing at a crosshead speed of 5 mm/min according to ASTM D638.",
      "reasoning_analysis": "Increasing Factors: The incorporation of 20 wt% steel slag, a rigid inorganic filler, significantly reinforces the polymer matrix through mechanical interlocking and load transfer, inherently driving the Young's modulus upward. Furthermore, the processing history includes a post-curing step at 80 °C and the use of an accelerator, which promotes a higher degree of crosslinking density within the epoxy-amine network, restricting chain mobility and increasing stiffness. The ultrasonic bath treatment during mixing likely ensures homogeneous filler dispersion, maximizing the reinforcement efficiency of the steel slag. Decreasing Factors: The addition of 5 wt% polyethylene glycol (PEG) serves as a plasticizer, which introduces flexible ether linkages and increases free volume within the crosslinked network. This reduces intermolecular friction and facilitates segmental motion, thereby qualitatively depressing the Young's modulus relative to a non-plasticized counterpart. Dominant Factor: The rigid reinforcement provided by the 20 wt% steel slag filler combined with the high crosslink density achieved through the specific thermal curing schedule qualitatively dominates the final mechanical behavior. While the plasticizer mitigates brittleness and reduces stiffness, the volume fraction and intrinsic rigidity of the inorganic filler within the thermoset matrix exert a stronger influence on the overall elastic response, resulting in a composite material where the filler-driven reinforcement outweighs the plasticization effect."
    }
  },
  {
    "doi": "10.1007/s11665-018-3201-5",
    "title": "Static and Dynamic Mechanical Properties of Graphene Oxide-Incorporated Woven Carbon Fiber/Epoxy Composite",
    "year": 2018,
    "chemical_composition": {
      "repeat_unit_psmiles": null,
      "monomers": [
        {
          "name": "Bisphenol-A epoxy resin",
          "smiles": null,
          "ratio_value": 100,
          "ratio_unit": "wt parts"
        },
        {
          "name": "Cycloaliphatic amine hardener",
          "smiles": null,
          "ratio_value": 45,
          "ratio_unit": "wt parts"
        }
      ],
      "additives": [
        {
          "name": "Graphene Oxide",
          "type": "filler",
          "amount_value": 0.2,
          "amount_unit": "wt%"
        },
        {
          "name": "Carbon Fiber",
          "type": "reinforcement",
          "amount_value": 53,
          "amount_unit": "vol%"
        }
      ],
      "is_homopolymer": false
    },
    "processing_history": "GO dispersed in THF via sonication (2 h), mixed with epoxy, THF evaporated (85 °C, 1 h), hardener added, stirred (500 rpm, 2 min), degassed (5 min). VARTM process. Cured at RT (20 h), 70 °C (2 h), 120 °C (1 h). Stacking sequence [(0/90)5]s. Young's modulus measured by uniaxial tensile test using UTM (Tinius Olsen, H50KS) according to ASTM D3039, specimen 2.5 mm thick, 130 mm length.",
    "hierarchical_structure": "Woven carbon fiber reinforced epoxy composite. Fiber volume fraction 53%, void content 3%.",
    "properties": {
      "E": {
        "value": [
          7.3
        ],
        "unit": "GPa"
      }
    },
    "analysis_with_hierarchical_structure": {
      "descriptive_text": "This material system comprises a woven carbon fiber reinforced epoxy composite where the matrix consists of Bisphenol-A epoxy resin cured with a cycloaliphatic amine hardener at a ratio of 100 to 45 wt parts. The matrix is nanomodified with 0.2 wt% Graphene Oxide, which was dispersed in THF via sonication prior to solvent evaporation and resin mixing. Following degassing, the composite was manufactured using a Vacuum Assisted Resin Transfer Molding (VARTM) process with a [(0/90)5]s stacking sequence and subjected to a curing cycle of 20 hours at room temperature followed by post-curing at 70 °C and 120 °C. The resulting hierarchical structure exhibits a fiber volume fraction of 53% and a void content of 3%, with mechanical properties characterized by uniaxial tensile testing according to ASTM D3039.",
      "reasoning_analysis": "Increasing Factors: The high volume fraction (53%) of carbon fiber reinforcement provides the primary contribution to stiffness due to the significantly higher intrinsic modulus of carbon fibers compared to the polymer matrix. The incorporation of Graphene Oxide nanofillers can enhance the modulus of the epoxy matrix itself through load transfer mechanisms and increased interfacial interaction. Additionally, the thermal curing schedule reaching 120 °C ensures a high degree of crosslinking within the thermoset network, restricting chain mobility and increasing the rigidity of the matrix phase. Decreasing Factors: The measured void content of 3% acts as a defect site that reduces the effective load-bearing cross-sectional area and creates stress concentrations, thereby diminishing the overall composite stiffness. Furthermore, the quasi-isotropic [(0/90)5]s stacking sequence means that only a fraction of the fibers are aligned with the loading direction, resulting in a lower longitudinal modulus compared to a unidirectional laminate where all fibers contribute maximally. Dominant Factor: The high fiber volume fraction of the carbon reinforcement is the dominant factor determining the Young's modulus. While the void content and laminate stacking orientation introduce inefficiencies relative to a theoretical ideal, the sheer volume and intrinsic stiffness of the carbon fibers overwhelmingly govern the mechanical response, yielding a modulus substantially higher than that of the unreinforced epoxy matrix."
    },
    "analysis_without_hierarchical_structure": {
      "descriptive_text": "The composite material consists of a Bisphenol-A epoxy resin matrix cured with a cycloaliphatic amine hardener at a ratio of 100 to 45 weight parts, respectively. Reinforcement was provided by carbon fibers at 53 vol% arranged in a [(0/90)5]s stacking sequence, while 0.2 wt% graphene oxide was incorporated as a nanofiller. The preparation involved dispersing the graphene oxide in tetrahydrofuran via sonication for two hours before mixing with the epoxy resin and evaporating the solvent at 85 °C for one hour. Following the addition of the hardener and stirring at 500 rpm for two minutes, the mixture was degassed for five minutes and processed via vacuum assisted resin transfer molding (VARTM). The laminate was cured at room temperature for 20 hours, followed by post-curing at 70 °C for two hours and 120 °C for one hour, with the Young's modulus subsequently characterized by uniaxial tensile testing according to ASTM D3039.",
      "reasoning_analysis": "Increasing Factors: The high volume fraction of carbon fibers (53 vol%) provides the primary structural stiffness due to the high intrinsic modulus of the fibers compared to the polymer matrix. The incorporation of graphene oxide enhances the matrix modulus and interfacial shear strength through nanoscale reinforcement, while the multi-step thermal curing cycle ensures a high degree of crosslinking within the epoxy-amine network, further rigidifying the matrix phase. Decreasing Factors: The use of tetrahydrofuran as a dispersion solvent introduces the risk of residual solvent retention, which could plasticize the epoxy network and reduce matrix stiffness. Additionally, the [(0/90)5]s stacking sequence means that half of the plies are oriented transverse to the primary loading direction, which significantly lowers the laminate modulus compared to a unidirectional configuration due to the lower transverse modulus of the plies. Dominant Factor: The high volume fraction of continuous carbon fiber reinforcement is the dominant factor governing the Young's modulus. While matrix crosslinking and nanofiller addition contribute to the composite performance, the rule of mixtures dictates that the stiff continuous fibers carry the majority of the load, overshadowing the contributions of the matrix modifications or potential minor plasticization effects."
    }
  },
  {
    "doi": "10.1080/15376494.2022.2155332",
    "title": "Multiscale bridging method to characterize elasto-plastic properties of polymer nanocomposites",
    "year": 2024,
    "chemical_composition": {
      "repeat_unit_psmiles": null,
      "monomers": [
        {
          "name": "Diglycidyl ether of bisphenol F (EPON862)",
          "smiles": "C1COC1OC2=CC=C(C=C2)CC3=CC=C(C=C3)OC4COC4",
          "ratio_value": 3,
          "ratio_unit": "ratio"
        },
        {
          "name": "Triethylenetetramine (TETA)",
          "smiles": "NCCNCCNCCN",
          "ratio_value": 1,
          "ratio_unit": "ratio"
        }
      ],
      "additives": [],
      "is_homopolymer": false
    },
    "processing_history": "MD simulation (Materials Studio 5.5, PCFF), NPT relaxation (300 K, 1 atm, 20000 ps), Uniaxial tensile test (LAMMPS). Young's modulus calculated from stress-strain curve of pure epoxy matrix.",
    "hierarchical_structure": "Crosslinked epoxy network. Crosslink ratio 80.0%.",
    "properties": {
      "E": {
        "value": [
          2.423
        ],
        "unit": "GPa"
      }
    },
    "analysis_with_hierarchical_structure": {
      "descriptive_text": "The sample comprises a crosslinked epoxy network formed from Diglycidyl ether of bisphenol F (EPON862) and Triethylenetetramine (TETA) monomers at a 3:1 ratio. This pure epoxy matrix was modeled using molecular dynamics simulations with the PCFF forcefield in Materials Studio 5.5, subjected to NPT relaxation at 300 K and 1 atm for 20,000 ps, and subsequently evaluated via a uniaxial tensile test in LAMMPS to determine the Young's modulus of the network possessing an 80.0% crosslink ratio.",
      "reasoning_analysis": "Increasing Factors: The incorporation of aromatic bisphenol F units within the epoxy backbone provides intrinsic chain stiffness due to restricted rotation around the phenyl rings, driving the Young's modulus upward. Additionally, the 80.0% crosslink ratio creates a dense three-dimensional network that imposes topological constraints on chain mobility, while the NPT relaxation processing ensures minimal free volume through dense packing, both contributing to higher structural rigidity. Decreasing Factors: The use of Triethylenetetramine (TETA) introduces flexible aliphatic amine linkages between the rigid epoxy nodes, which enhances segmental mobility and lowers the modulus relative to networks cured with aromatic hardeners. Furthermore, the incomplete crosslinking (20.0% unreacted sites) results in dangling chain ends and reduced network connectivity, which can act as defects that decrease the overall stiffness. Dominant Factor: The combined effect of the rigid aromatic backbone and the high degree of crosslinking qualitatively dominates the mechanical response, establishing a high Young's modulus characteristic of a glassy thermoset, despite the flexibility introduced by the aliphatic curing agent and the incomplete network conversion."
    },
    "analysis_without_hierarchical_structure": {
      "descriptive_text": "The sample comprises a crosslinked epoxy network formed from Diglycidyl ether of bisphenol F (EPON862) and Triethylenetetramine (TETA) in a 3:1 ratio. The material properties were evaluated through molecular dynamics simulations using Materials Studio 5.5 with the PCFF force field. The system underwent NPT relaxation at 300 K and 1 atm for 20000 ps to ensure equilibrium, followed by a uniaxial tensile test performed using LAMMPS to calculate the Young's modulus from the stress-strain curve of the pure epoxy matrix.",
      "reasoning_analysis": "Increasing Factors: The chemical composition features rigid aromatic rings within the EPON862 backbone which restrict chain flexibility, while the reaction with TETA creates a covalently crosslinked network that significantly limits segmental motion, both driving the Young's modulus upward. Additionally, the processing history includes NPT relaxation at 300 K and 1 atm, ensuring the simulated system achieves equilibrium density, which prevents underestimation of stiffness due to excessive free volume. Decreasing Factors: The aliphatic nature of the TETA hardener introduces flexible methylene spacers between crosslinks, which reduces network rigidity compared to aromatic hardeners. Furthermore, the absence of reinforcing additives or fillers in the pure epoxy matrix means the modulus relies solely on the polymer network without composite enhancement, and the use of classical force fields in simulation may not capture all electronic contributions to stiffness. Dominant Factor: The intrinsic stiffness provided by the bisphenol F aromatic structures combined with the topological constraints of the cured crosslinked network qualitatively dominates the mechanical behavior, establishing a high modulus characteristic of glassy thermosets despite the flexibility introduced by the aliphatic curing agent."
    }
  },
  {
    "doi": null,
    "title": "Influence of Commercial Biochar Fillers on Brittleness/Ductility of Epoxy Resin Composites",
    "year": 2019,
    "chemical_composition": {
      "repeat_unit_psmiles": null,
      "monomers": [
        {
          "name": "BFA diglycidyl resin",
          "smiles": null,
          "ratio_value": null,
          "ratio_unit": null
        },
        {
          "name": "Primary amines mix (1,3-phenylenedimethanamine and N1,N3-dimethylpropane-1,3-diamine)",
          "smiles": null,
          "ratio_value": null,
          "ratio_unit": null
        }
      ],
      "additives": [],
      "is_homopolymer": false
    },
    "processing_history": "Epoxy monomer dispersed with curing agent. Mixture left in moulds for 16 h at room temperature. Final thermal curing at 70 °C for 6 h in ventilated oven. Young's modulus measured by uniaxial tensile test using MTS Q-test10 machine, ASTM 638 procedure, dog-bone shape samples.",
    "hierarchical_structure": "Neat epoxy resin matrix without fillers.",
    "properties": {
      "E": {
        "value": [
          1.286
        ],
        "unit": "GPa"
      }
    },
    "analysis_with_hierarchical_structure": {
      "descriptive_text": "The sample comprises a neat epoxy resin matrix synthesized from BFA diglycidyl resin and a primary amine mixture consisting of 1,3-phenylenedimethanamine and N1,N3-dimethylpropane-1,3-diamine. Preparation involved dispersing the epoxy monomer with the curing agent, followed by a 16-hour dwell time in moulds at room temperature and a final thermal cure at 70 °C for 6 hours in a ventilated oven. The resulting material contains no fillers or additives, and its mechanical performance was evaluated via uniaxial tensile testing on dog-bone shaped samples using an MTS Q-test10 machine in accordance with ASTM 638 procedures.",
      "reasoning_analysis": "Increasing Factors: The formation of a covalently crosslinked thermoset network fundamentally restricts chain mobility, significantly enhancing stiffness compared to linear thermoplastics or uncured resins. Additionally, the inclusion of 1,3-phenylenedimethanamine introduces rigid aromatic rings into the network junctions, which increases the intrinsic modulus of the polymer backbone through steric hindrance and reduced segmental rotation. The thermal curing step at 70 °C further drives the crosslinking reaction to completion, increasing the network density and thereby raising the Young's Modulus (E). Decreasing Factors: The absence of rigid fillers or reinforcing agents means the material relies solely on the matrix properties, lacking the composite strengthening effects that typically elevate modulus. Furthermore, the presence of N1,N3-dimethylpropane-1,3-diamine introduces flexible aliphatic methylene spacers into the crosslink nodes, which increases chain flexibility and lowers the modulus relative to a fully aromatic hardener system. The moderate curing temperature of 70 °C may also limit the ultimate crosslink density if vitrification occurs before full conversion, potentially capping the maximum achievable stiffness. Dominant Factor: The establishment of the three-dimensional crosslinked network serves as the dominant factor governing the Young's Modulus (E). While the aliphatic amine component and lack of fillers moderate the stiffness, the inherent rigidity provided by the aromatic hardener segments within the highly crosslinked epoxy matrix qualitatively dictates a high modulus behavior characteristic of structural thermosets."
    },
    "analysis_without_hierarchical_structure": {
      "descriptive_text": "The sample comprises a crosslinked epoxy network synthesized from BFA diglycidyl resin and a primary amine curing agent mixture containing 1,3-phenylenedimethanamine and N1,N3-dimethylpropane-1,3-diamine. Preparation involved dispersing the epoxy monomer with the curing agent, followed by casting into moulds where the mixture rested for 16 hours at room temperature. Final network formation was achieved through thermal curing at 70 °C for 6 hours in a ventilated oven. Mechanical characterization was performed via uniaxial tensile testing on dog-bone shaped samples using an MTS Q-test10 machine in accordance with ASTM 638 procedure.",
      "reasoning_analysis": "Increasing Factors: The development of a highly crosslinked thermoset network fundamentally restricts polymer chain mobility, providing a rigid structure that significantly elevates Young's modulus compared to uncured or linear systems. The presence of aromatic moieties in both the BFA resin and the 1,3-phenylenedimethanamine component introduces steric hindrance and backbone stiffness, further resisting deformation. Additionally, the thermal post-curing at 70 °C enhances the degree of conversion and crosslinking density while the ventilated environment prevents volatile retention that could act as plasticizers. Decreasing Factors: The incorporation of N1,N3-dimethylpropane-1,3-diamine introduces flexible aliphatic segments into the network strands, which increases free volume and segmental mobility, thereby reducing the overall stiffness relative to a purely aromatic amine system. The initial room temperature curing phase may also lead to vitrification before full conversion is reached, potentially limiting the maximum achievable crosslinking density prior to the thermal step. Dominant Factor: The high crosslinking density established by the two-stage curing process is the dominant factor determining the final modulus. Despite the flexibility introduced by the aliphatic amine, the topological constraints of the three-dimensional network architecture override local chain flexibility, resulting in a material behavior governed primarily by the rigidity of the crosslinked state."
    }
  },
  {
    "doi": "10.1016/j.carbon.2011.07.028",
    "title": "Epoxy composite sheets with a large interfacial area from a high surface area-supplying single-walled carbon nanotube scaffold filler",
    "year": 2011,
    "chemical_composition": {
      "repeat_unit_psmiles": null,
      "monomers": [
        {
          "name": "Bisphenol-F type epoxy",
          "smiles": null,
          "ratio_value": 3.5,
          "ratio_unit": "parts"
        },
        {
          "name": "Aromatic amine curing agent",
          "smiles": null,
          "ratio_value": 1,
          "ratio_unit": "parts"
        }
      ],
      "additives": [
        {
          "name": "Single-walled carbon nanotubes",
          "type": "filler",
          "amount_value": 33,
          "amount_unit": "wt%"
        }
      ],
      "is_homopolymer": false
    },
    "processing_history": "SWCNT forest roll-pressed (90 rpm, 45 mN m) to laterally aligned scaffold. Impregnated with epoxy solution via spin coating (2000 rpm, 60 s), vacuum infiltration (1 h), and hot press curing (100 °C for 2 h, 175 °C for 4 h) at 50 MPa. Young's modulus measured by uniaxial tensile test using Micro Autograph MST-I with 100 N load cell, extension rate 1.0 mm/min, gauge length 20 mm, dog-bone shape, load applied perpendicular to SWCNT alignment.",
    "hierarchical_structure": "Laterally aligned SWCNTs in epoxy matrix. Herman's orientation factor 0.59. Intertube distance < 30 nm. SWCNT loading 33 wt%.",
    "properties": {
      "E": {
        "value": [
          6.7
        ],
        "unit": "GPa"
      }
    },
    "analysis_with_hierarchical_structure": {
      "descriptive_text": "The sample comprises a Bisphenol-F type epoxy matrix cured with an aromatic amine curing agent at a ratio of 3.5 to 1 parts, reinforced with 33 wt% single-walled carbon nanotubes (SWCNTs). The composite was fabricated by roll-pressing a SWCNT forest at 90 rpm and 45 mN m to form a laterally aligned scaffold, followed by impregnation with the epoxy solution via spin coating at 2000 rpm and vacuum infiltration. Subsequent hot press curing was conducted at 50 MPa with a thermal profile of 100 °C for 2 hours and 175 °C for 4 hours. The resulting hierarchical structure features laterally aligned SWCNTs within the epoxy matrix with a Herman's orientation factor of 0.59 and an intertube distance of less than 30 nm. Mechanical characterization was performed via uniaxial tensile testing using a Micro Autograph MST-I with a 100 N load cell at an extension rate of 1.0 mm/min, with the load applied perpendicular to the direction of SWCNT alignment.",
      "reasoning_analysis": "Increasing Factors: The intrinsic high stiffness of the single-walled carbon nanotubes combined with the substantial loading fraction of 33 wt% serves as a primary driver for increasing the Young's modulus relative to the neat epoxy matrix. Additionally, the processing history involving hot press curing at 50 MPa promotes densification and reduces void content, enhancing interfacial contact between the nanotubes and the matrix, which further contributes to stiffness. Decreasing Factors: The mechanical testing condition specifies that the load was applied perpendicular to the SWCNT alignment, meaning the reinforcement relies on the transverse modulus of the nanotubes and shear deformation of the matrix rather than the superior axial stiffness of the CNTs, significantly reducing reinforcement efficiency. Furthermore, an intertube distance of less than 30 nm suggests potential nanotube bundling, which may decrease the effective surface area for stress transfer compared to individually dispersed tubes. Dominant Factor: The high volume fraction (33 wt%) of the ultra-stiff SWCNTs is the dominant factor qualitatively driving the Young's modulus higher than the neat epoxy baseline; however, the perpendicular loading direction relative to the nanotube alignment acts as a critical limiting factor that prevents the composite from achieving the theoretical maximum modulus associated with longitudinally aligned nanotube composites."
    },
    "analysis_without_hierarchical_structure": {
      "descriptive_text": "The composite material consists of a Bisphenol-F type epoxy matrix cured with an aromatic amine curing agent at a ratio of 3.5 to 1 parts, reinforced with 33 wt% single-walled carbon nanotubes (SWCNTs). The fabrication process began with roll-pressing a SWCNT forest at 90 rpm and 45 mN m to create a laterally aligned scaffold, which was subsequently impregnated with the epoxy solution via spin coating at 2000 rpm for 60 seconds. Following vacuum infiltration for 1 hour, the composite underwent hot press curing at 50 MPa, utilizing a two-stage thermal profile of 100 °C for 2 hours followed by 175 °C for 4 hours. The Young's modulus was subsequently characterized via uniaxial tensile testing using a Micro Autograph MST-I with a 100 N load cell at an extension rate of 1.0 mm/min on dog-bone shaped specimens with a 20 mm gauge length, where the load was applied perpendicular to the direction of SWCNT alignment.",
      "reasoning_analysis": "Increasing Factors: The chemical composition features rigid aromatic structures within both the Bisphenol-F epoxy and the amine curing agent, which restrict chain mobility and intrinsically increase the stiffness of the matrix. Additionally, the incorporation of 33 wt% single-walled carbon nanotubes introduces a high volume fraction of a filler with exceptional intrinsic modulus, while the hot press curing at 50 MPa ensures high consolidation and reduced void content, further contributing to an increase in Young's modulus. Decreasing Factors: The processing history specifies that the SWCNTs were aligned laterally, yet the mechanical load was applied perpendicular to this alignment; this orientation mismatch prevents the utilization of the nanotubes' superior axial stiffness, significantly reducing reinforcement efficiency compared to parallel loading. Furthermore, the high filler loading increases the risk of nanotube agglomeration, which could act as stress concentrators and potentially compromise the effective modulus. Dominant Factor: While the rigid aromatic matrix and high filler loading establish a stiff baseline relative to neat epoxy, the specific processing-induced alignment combined with the perpendicular loading direction is the dominant factor governing the final mechanical response, as it dictates that the measured Young's modulus relies primarily on the matrix shear properties and transverse nanotube interactions rather than the intrinsic axial stiffness of the reinforcement."
    }
  },
  {
    "doi": "10.1016/j.proeng.2017.07.027",
    "title": "A preliminary evaluation of bio-based epoxy resin hardeners for maritime application",
    "year": 2017,
    "chemical_composition": {
      "repeat_unit_psmiles": null,
      "monomers": [
        {
          "name": "Epoxy Resin",
          "smiles": null,
          "ratio_value": 100,
          "ratio_unit": "g"
        },
        {
          "name": "Conventional Hardener",
          "smiles": null,
          "ratio_value": 27,
          "ratio_unit": "g"
        }
      ],
      "additives": [],
      "is_homopolymer": false
    },
    "processing_history": "Mixed resin:hardener at 100:27 g ratio. Poured into silicone molds (ASTM D638 Type 5). Cured at room temperature for 24h. Post-cured at 80 °C for 5 hours (5h80) in fan assisted oven. Young's Modulus measured by uniaxial tensile test on Instron 4204 according to ASTM D638. Value reported as 1.83 ± 0.06 GPa.",
    "hierarchical_structure": null,
    "properties": {
      "E": {
        "value": [
          1.83
        ],
        "unit": "GPa"
      }
    },
    "analysis_with_hierarchical_structure": {
      "descriptive_text": "The sample comprises a thermosetting epoxy network synthesized by mixing an epoxy resin with a conventional hardener at a mass ratio of 100:27 g. The formulation was poured into silicone molds conforming to ASTM D638 Type 5 specifications and subjected to a curing protocol consisting of 24 hours at room temperature followed by a post-cure treatment at 80 °C for 5 hours in a fan-assisted oven. Mechanical characterization was performed using uniaxial tensile testing on an Instron 4204 machine according to ASTM D638 standards to ascertain the Young's Modulus.",
      "reasoning_analysis": "Increasing Factors: The formation of a densely crosslinked three-dimensional network during the curing process significantly restricts polymer chain segmental mobility, which inherently increases the stiffness and Young's Modulus. The post-curing step at 80 °C likely enhances the degree of conversion and crosslink density by overcoming vitrification limits encountered during the room temperature cure, thereby reducing free volume and further stiffening the material. Decreasing Factors: The use of a conventional hardener, typically aliphatic amines, introduces flexible methylene spacers between crosslink points which can lower the modulus compared to systems utilizing rigid aromatic hardeners. Additionally, any incomplete conversion or residual free volume trapped during the molding and curing process could act as defects that slightly reduce the overall stiffness of the bulk material. Dominant Factor: The high crosslink density achieved through the two-stage thermal curing cycle is the dominant factor governing the mechanical response. While the chemical flexibility of the hardener segments introduces some compliance, the topological constraints imposed by the covalent network structure predominantly dictate a high modulus characteristic of cured thermoset epoxy systems."
    },
    "analysis_without_hierarchical_structure": {
      "descriptive_text": "The sample comprises a thermosetting epoxy network synthesized by mixing an epoxy resin with a conventional hardener at a mass ratio of 100:27 g. The mixture was cast into silicone molds adhering to ASTM D638 Type 5 geometries and allowed to cure at room temperature for 24 hours. To ensure complete crosslinking, the specimens were subsequently post-cured at 80 °C for 5 hours in a fan-assisted oven. The Young's Modulus was characterized using uniaxial tensile testing on an Instron 4204 machine following ASTM D638 protocols.",
      "reasoning_analysis": "Increasing Factors: The formation of a three-dimensional covalent network through the reaction between the epoxy resin and conventional hardener significantly restricts chain segment mobility, inherently increasing stiffness. Furthermore, the post-curing step at 80 °C likely enhances the degree of conversion and crosslink density, reducing free volume and further elevating the modulus. Decreasing Factors: The absence of reinforcing additives such as silica, glass fibers, or nanofillers in the chemical composition means the material relies solely on the matrix stiffness, lacking the composite reinforcement effect that would otherwise drastically increase the modulus. Additionally, curing at room temperature initially may introduce slight heterogeneities or lower initial crosslink density compared to a full high-temperature cure, though mitigated by post-curing. Dominant Factor: The dominant factor is the high crosslink density achieved through the specific curing and post-curing thermal history, which establishes a rigid thermoset network structure that dictates the high baseline Young's Modulus characteristic of cured epoxy systems, outweighing the lack of external reinforcing fillers."
    }
  },
  {
    "doi": "10.3390/polym13152451",
    "title": "Effect of Terminal Groups on Thermomechanical and Dielectric Properties of Silica–Epoxy Composite Modified by Hyperbranched Polyester",
    "year": 2021,
    "chemical_composition": {
      "repeat_unit_psmiles": null,
      "monomers": [
        {
          "name": "Bisphenol A diglycidyl ether",
          "smiles": "C1OC1COc1ccc(C(C)(C)c2ccc(OCC3CO3)cc2)cc1",
          "ratio_value": 2,
          "ratio_unit": "molar parts"
        },
        {
          "name": "4,4'-diaminodiphenyl sulfone",
          "smiles": "Nc1ccc(S(=O)(=O)c2ccc(N)cc2)cc1",
          "ratio_value": 1,
          "ratio_unit": "molar parts"
        }
      ],
      "additives": [],
      "is_homopolymer": false
    },
    "processing_history": "Molecular dynamics simulation using Material Studio (COMPASS force field). Amorphous cell (50x50x50 A^3) constructed with DGEBA and 44DDS (2:1 molar ratio). Energy optimization, annealing (300-900 K), NVT (500 ps, 300 K) and NPT (1000 ps, 1 atm) equilibration. Crosslinking via PERL script (Target Conversion Degree 80%). Young's modulus calculated by static constant strain method (uniaxial tensile/compressive/shear deformations) at 300 K.",
    "hierarchical_structure": "Amorphous crosslinked epoxy network.",
    "properties": {
      "E": {
        "value": [
          4.84
        ],
        "unit": "GPa"
      }
    },
    "analysis_with_hierarchical_structure": {
      "descriptive_text": "The sample consists of an amorphous crosslinked epoxy network formed from Bisphenol A diglycidyl ether and 4,4'-diaminodiphenyl sulfone in a 2:1 molar ratio. The material system was modeled using molecular dynamics simulations within Material Studio employing the COMPASS force field, where an amorphous cell with dimensions of 50x50x50 Å³ was constructed containing the precursor monomers. Following energy optimization and thermal annealing between 300 and 900 K, equilibration was performed under NVT conditions for 500 ps at 300 K and NPT conditions for 1000 ps at 1 atm. Crosslinking was implemented via a PERL script to achieve a target conversion degree of 80%, and the Young's modulus was subsequently calculated using the static constant strain method involving uniaxial tensile, compressive, and shear deformations at 300 K.",
      "reasoning_analysis": "Increasing Factors: The incorporation of rigid aromatic rings in both the Bisphenol A diglycidyl ether and the 4,4'-diaminodiphenyl sulfone monomers significantly restricts segmental motion, thereby increasing stiffness. Furthermore, the presence of the polar sulfone group enhances intermolecular interactions, while the formation of a covalently crosslinked network fundamentally constrains chain mobility compared to linear counterparts. The thermal annealing during the simulation processing history also promotes denser packing, reducing free volume and contributing to a higher modulus. Decreasing Factors: The ether linkages within the DGEBA backbone introduce a degree of flexibility that lowers the modulus relative to purely carbonaceous aromatic networks. Additionally, the target conversion degree of 80% implies the presence of unreacted functional groups and dangling chain ends, which increases free volume and reduces the effective crosslink density, thereby diminishing the overall stiffness compared to a fully cured network. Dominant Factor: The dominant factor is the formation of the rigid, crosslinked aromatic network structure. While the incomplete conversion and flexible ether links introduce compliance, the topological constraints imposed by the crosslinks combined with the intrinsic stiffness of the sulfone and phenyl groups qualitatively dictate a high Young's modulus characteristic of glassy, high-performance epoxy systems."
    },
    "analysis_without_hierarchical_structure": {
      "descriptive_text": "The sample comprises a crosslinked epoxy network formed from Bisphenol A diglycidyl ether and 4,4'-diaminodiphenyl sulfone monomers mixed at a 2:1 molar ratio. This system was modeled using molecular dynamics simulations within Material Studio employing the COMPASS force field, where an amorphous cell was constructed and subjected to energy optimization followed by annealing between 300 and 900 K. Subsequent equilibration was performed under NVT and NPT ensembles before implementing crosslinking via a PERL script to achieve a target conversion degree of 80%. The Young's modulus was subsequently determined using the static constant strain method involving uniaxial tensile, compressive, and shear deformations at 300 K.",
      "reasoning_analysis": "Increasing Factors: The chemical composition features rigid aromatic rings in both the epoxy resin and the sulfone-containing hardener, which significantly restrict backbone flexibility and increase chain stiffness. Additionally, the processing history involves an annealing protocol that promotes densification and reduces free volume, while the crosslinking procedure introduces topological constraints that limit segmental mobility, both driving the Young's modulus higher. Decreasing Factors: The presence of flexible aliphatic ether linkages within the Bisphenol A diglycidyl ether structure introduces compliance into the network. Furthermore, the processing history specifies a target conversion degree of 80%, meaning the network is not fully cured, resulting in a lower crosslink density and higher free volume compared to a fully converted system, which acts to decrease the Young's modulus. Dominant Factor: The intrinsic rigidity provided by the aromatic and sulfone groups combined with the topological constraints of the crosslinked network qualitatively dominates the mechanical response, establishing a high stiffness characteristic of glassy thermosets, although the incomplete conversion degree serves as a limiting factor preventing the maximization of the modulus."
    }
  },
  {
    "doi": "10.1007/s10853-019-03901-1",
    "title": "A facile approach to synthesize in situ functionalized graphene oxide/epoxy resin nanocomposites: mechanical and thermal properties",
    "year": 2019,
    "chemical_composition": {
      "repeat_unit_psmiles": null,
      "monomers": [
        {
