Repository: hhtrick/HHT-code

# HHT training framework

This directory contains model training, embedding precomputation, inference, article-level baselines and the curated datasets. All commands below assume that the working directory is `train_code/`.

## 3. Datasets and fixed partitions

Each main dataset is a JSON array at `dataset/{property}/{property}.json`. Entries contain source metadata, `chemical_composition`, `processing_history`, `hierarchical_structure`, `properties`, and two generated-analysis objects. Targets are stored as `properties[property]["value"]`; source metadata and target values are not predictive input fields.

| Property | Train | Validation | Test | Total |
|---|---:|---:|---:|---:|

File: train_code/continue_train_dataset/E/E.json (part 24 of 106)
[
          "name": "Diglycidyl ether of bisphenol A",
          "smiles": "CC(C)(c1ccc(OCC2CO2)cc1)c3ccc(OCC4CO4)cc3",
          "ratio_value": 80,
          "ratio_unit": "phr"
        },
        {
          "name": "3,4-epoxycyclohexylmethyl-3,4-epoxycyclohexanecarboxylate",
          "smiles": "O=C(OCC1CC2OC2CC1)C3CC4OC4CC3",
          "ratio_value": 20,
          "ratio_unit": "phr"
        }
      ],
      "additives": [
        {
          "name": "Polyamide V140",
          "type": "curing agent",
          "amount_value": 55,
          "amount_unit": "phr"
        }
      ],
      "is_homopolymer": false
    },
    "processing_history": "Neat epoxy samples prepared by mixing E51 and 2021P resins with V140 curing agent, defoamed, poured into molds, and cured at 80 °C for 4 h. Young's modulus measured by uniaxial tensile test according to GB/T 2567-2008, at least five specimens tested.",
    "hierarchical_structure": "Neat epoxy shows smooth brittle fracture surface. Amorphous epoxy matrix.",
    "properties": {
      "E": {
        "value": [
          2.395
        ],
        "unit": "GPa"
      }
    },
    "analysis_with_hierarchical_structure": {
      "descriptive_text": "The sample comprises a binary epoxy resin system consisting of Diglycidyl ether of bisphenol A (80 phr) and 3,4-epoxycyclohexylmethyl-3,4-epoxycyclohexanecarboxylate (20 phr), cured with Polyamide V140 (55 phr). Neat epoxy specimens were prepared by mixing the resins with the curing agent, defoaming, molding, and curing at 80 °C for 4 hours. The resulting material features an amorphous epoxy matrix characterized by a smooth brittle fracture surface, with Young's modulus evaluated via uniaxial tensile testing according to GB/T 2567-2008.",
      "reasoning_analysis": "Increasing Factors: The incorporation of Diglycidyl ether of bisphenol A introduces rigid aromatic rings into the backbone, while the 3,4-epoxycyclohexylmethyl-3,4-epoxycyclohexanecarboxylate adds bulky cycloaliphatic structures, both of which significantly restrict segmental mobility and increase chain stiffness. Furthermore, the curing process establishes a three-dimensional crosslinked network, and the observed smooth brittle fracture surface indicates a glassy state at testing conditions, which is associated with high stiffness. Decreasing Factors: The use of Polyamide V140 as a curing agent introduces long aliphatic segments between crosslink points, which act as flexible spacers and can reduce the overall network rigidity compared to aromatic amines or anhydrides. Additionally, the relatively moderate curing temperature of 80 °C may result in a lower final crosslink density or conversion degree compared to high-temperature curing cycles, potentially limiting the maximum achievable modulus. Dominant Factor: The intrinsic rigidity provided by the aromatic and cycloaliphatic epoxy monomers, combined with the formation of a densely crosslinked thermoset network, qualitatively dominates the mechanical response. Despite the flexibility introduced by the polyamide curing agent, the material behaves as a stiff, glassy solid as evidenced by the brittle fracture, suggesting the backbone rigidity and crosslinking are the primary determinants of the Young's modulus."
    },
    "analysis_without_hierarchical_structure": {
      "descriptive_text": "The sample consists of a thermosetting epoxy network formulated from a blend of diglycidyl ether of bisphenol A (80 phr) and 3,4-epoxycyclohexylmethyl-3,4-epoxycyclohexanecarboxylate (20 phr) cured with Polyamide V140 (55 phr). Neat epoxy specimens were prepared by mixing the resin components with the curing agent, followed by defoaming to remove entrapped air and pouring into molds. The system was subsequently cured at 80 °C for 4 hours to establish the crosslinked network. Mechanical characterization was performed via uniaxial tensile testing according to GB/T 2567-2008 standards, with data averaged from at least five specimens.",
      "reasoning_analysis": "Increasing Factors: The primary monomer, diglycidyl ether of bisphenol A, incorporates rigid aromatic rings into the polymer backbone, which inherently restricts chain segment mobility and increases stiffness. The inclusion of the cycloaliphatic epoxy comonomer further enhances network rigidity, while the defoaming step in the processing history minimizes void content, preventing stress concentrations that would otherwise lower the effective modulus. Decreasing Factors: The selection of Polyamide V140 as the curing agent introduces flexible aliphatic chains between crosslink points, which increases free volume and segmental mobility compared to rigid aromatic curing agents, thereby exerting a softening effect on the network. Additionally, the curing schedule of 80 °C for 4 hours may not achieve maximum conversion density compared to higher temperature cures, potentially limiting the ultimate crosslink density. Dominant Factor: The high stiffness contributed by the bisphenol A aromatic structure and the inherent nature of the crosslinked thermoset network qualitatively dominate the mechanical behavior. Despite the flexibilizing influence of the polyamide curing agent, the material remains a rigid glassy solid where the covalent network architecture and void-free processing dictate a high modulus response."
    }
  },
  {
    "doi": "10.1007/s42823-019-00104-1",
    "title": "Investigation of mechanical, thermal and electrical properties of hybrid composites reinforced with multi‑walled carbon nanotubes and fused silica particles",
    "year": 2019,
    "chemical_composition": {
      "repeat_unit_psmiles": null,
      "monomers": [
        {
          "name": "Bisphenol-F type epoxy resin (YDF-161)",
          "smiles": null,
          "ratio_value": 67.5,
          "ratio_unit": "wt%"
        },
        {
          "name": "Amine hardener (Jeffamine D-230)",
          "smiles": null,
          "ratio_value": 22.5,
          "ratio_unit": "wt%"
        }
      ],
      "additives": [
        {
          "name": "Fused silica particles (SILNOS 230)",
          "type": "filler",
          "amount_value": 10,
          "amount_unit": "wt%"
        }
      ],
      "is_homopolymer": false
    },
    "processing_history": "Air entrapped in epoxy resin released using vacuum desiccator with BYK-A 500 for 2 h. Silica particles added to resin. Shear mixer and ultrasonic bath used. Hardener added, mixed, degassed 10 min. Cured at room temperature for 48 h at 3 atm, then 80 °C for 6 h. Young's modulus measured by uniaxial tensile test (Unitech-T RB301) at 0.5 mm/min crosshead speed, ASTM D638-10, 5 specimens.",
    "hierarchical_structure": "Epoxy matrix with 10 wt% Silica. Silica particles easily dispersed.",
    "properties": {
      "E": {
        "value": [
          1.15
        ],
        "unit": "GPa"
      }
    },
    "analysis_with_hierarchical_structure": {
      "descriptive_text": "The sample comprises a thermoset composite system based on a Bisphenol-F type epoxy resin (YDF-161) and an amine hardener (Jeffamine D-230) with weight ratios of 67.5% and 22.5%, respectively, reinforced with 10 wt% fused silica particles (SILNOS 230). Preparation involved vacuum desiccation with a defoamer to release entrapped air, followed by silica incorporation via shear mixing and ultrasonic bath treatment to achieve easy dispersion within the matrix. After hardener addition and degassing, the material was cured under 3 atm pressure at room temperature for 48 hours and subsequently post-cured at 80 °C for 6 hours. The hierarchical structure consists of an epoxy matrix with well-dispersed silica particles, and the Young's modulus was evaluated using uniaxial tensile testing at a crosshead speed of 0.5 mm/min in accordance with ASTM D638-10.",
      "reasoning_analysis": "Increasing Factors: The aromatic rings within the Bisphenol-F epoxy backbone provide intrinsic stiffness, while the incorporation of 10 wt% fused silica particles introduces a rigid inorganic phase that significantly reinforces the polymer matrix according to composite mechanics principles. Furthermore, the processing history involving high-pressure curing (3 atm) and thermal post-curing (80 °C) promotes high crosslink density and minimizes void formation, both of which contribute to a higher Young's modulus. Decreasing Factors: The selection of Jeffamine D-230, a polyetheramine hardener, introduces flexible aliphatic ether linkages into the network structure, which increases chain segment mobility compared to rigid aromatic hardeners and tends to lower the overall modulus. Additionally, despite vacuum degassing, any residual micro-voids remaining from the air entrainment would reduce the effective load-bearing cross-sectional area. Dominant Factor: The reinforcement provided by the rigid silica filler combined with the void-minimizing high-pressure curing regime qualitatively dominates the mechanical response, likely resulting in a higher Young's modulus relative to a neat epoxy system, although the flexible hardener moderates the maximum achievable stiffness of the matrix phase."
    },
    "analysis_without_hierarchical_structure": {
      "descriptive_text": "The sample consists of a composite material based on a Bisphenol-F type epoxy resin (YDF-161) comprising 67.5 wt% of the formulation, cured with an amine hardener (Jeffamine D-230) at 22.5 wt%, and incorporating 10 wt% fused silica particles (SILNOS 230) as a filler. The preparation involved releasing entrapped air from the resin using a vacuum desiccator with BYK-A 500 for 2 hours, followed by the addition of silica particles utilizing a shear mixer and ultrasonic bath to ensure dispersion. After adding the hardener and mixing, the mixture was degassed for 10 minutes and cured at room temperature under 3 atm pressure for 48 hours, followed by a post-cure at 80 °C for 6 hours. The Young's modulus was subsequently determined via uniaxial tensile testing at a crosshead speed of 0.5 mm/min according to ASTM D638-10 standards.",
      "reasoning_analysis": "Increasing Factors: The incorporation of 10 wt% fused silica particles acts as a rigid reinforcement phase within the polymer matrix, inherently driving the Young's modulus upward through load transfer mechanisms and restriction of matrix deformation. Additionally, the curing protocol involving 3 atm pressure minimizes void formation, while the thermal post-cure at 80 °C likely maximizes crosslink density, both contributing to increased stiffness. The aromatic structure of the Bisphenol-F epoxy backbone also provides intrinsic rigidity. Decreasing Factors: The selection of Jeffamine D-230 as the hardener introduces flexible polyether segments into the crosslinked network, which increases chain mobility between crosslinks compared to rigid aromatic amines, thereby exerting a downward influence on the overall modulus. Furthermore, any potential incomplete dispersion of silica particles despite ultrasonic treatment could create stress concentrators that slightly mitigate the reinforcement efficiency. Dominant Factor: The reinforcement effect of the rigid fused silica filler combined with the high crosslink density achieved through the elevated pressure and thermal post-cure regimen qualitatively dominates the flexibility introduced by the polyamine hardener. Consequently, the composite structure is expected to exhibit a higher modulus relative to the neat resin, driven primarily by the rigid filler phase and optimized network formation."
    }
  },
  {
    "doi": "10.1002/pc.23768",
    "title": "Physico-Mechanical, Thermal, and Coating Properties of Composite Materials Prepared With Epoxy Resin/Steel Slag",
    "year": 2017,
    "chemical_composition": {
      "repeat_unit_psmiles": null,
      "monomers": [
        {
          "name": "Bisphenol-A/Bisphenol-F diglycidyl ether",
          "smiles": "CC(C)(C1=CC=C(OCC2CO2)C=C1)C3=CC=C(OCC4CO4)C=C3",
          "ratio_value": null,
          "ratio_unit": null
        },
        {
          "name": "Methyl-5-norbornen-2,3-dicarboxylic anhydride",
          "smiles": "CC1=CC2CC(C2)C1C3C(=O)OC3=O",
          "ratio_value": 30,
          "ratio_unit": "wt%"
        }
      ],
      "additives": [
        {
          "name": "Steel slag",
          "type": "filler",
          "amount_value": 15,
          "amount_unit": "wt%"
        },
        {
          "name": "Polyethylene glycol",
          "type": "plasticizer",
          "amount_value": 5,
          "amount_unit": "wt%"
        },
        {
          "name": "2,4,6-tris(dimethylaminomethyl) phenol",
          "type": "accelerator",
          "amount_value": null,
          "amount_unit": null
        }
      ],
      "is_homopolymer": false
    },
    "processing_history": "Filler dried at 105 °C for 2 h. Mixed with epoxy resin at room temperature for 30 min, then ultrasonic bath. MNA hardener (30 wt%) added, stirred 30 min. PEG (5 wt%) added. Accelerator added. Poured into stainless-steel mould. Cured at 60 °C for 12 h followed by postcuring at 120 °C for 12 h. Young's modulus measured by uniaxial tensile test at 5 mm/min crosshead speed according to ASTM D638.",
    "hierarchical_structure": "Epoxy composite with 15 wt% steel slag and 5 wt% PEG. XRD showed good compatibility and exfoliated structure.",
    "properties": {
      "E": {
        "value": [
          0.087415
        ],
        "unit": "GPa"
      }
    },
    "analysis_with_hierarchical_structure": {
      "descriptive_text": "The sample is an epoxy-based composite system formulated from a Bisphenol-A/Bisphenol-F diglycidyl ether resin and cured with 30 wt% Methyl-5-norbornen-2,3-dicarboxylic anhydride (MNA) hardener. The matrix is reinforced with 15 wt% steel slag filler and modified with 5 wt% polyethylene glycol (PEG) as a plasticizer, alongside a 2,4,6-tris(dimethylaminomethyl) phenol accelerator. Preparation involved drying the filler at 105 °C, followed by ultrasonic mixing with the resin before the addition of curing agents and plasticizer. The composite was cast into a stainless-steel mould and subjected to a thermal curing schedule of 12 h at 60 °C followed by a postcure at 120 °C for 12 h. Structural analysis via XRD confirmed good compatibility and an exfoliated morphology, and the mechanical properties were evaluated by uniaxial tensile testing according to ASTM D638.",
      "reasoning_analysis": "Increasing Factors: The incorporation of 15 wt% steel slag introduces a rigid inorganic phase that reinforces the polymer matrix, inherently driving the Young's Modulus (E) upward through load-bearing contributions. Additionally, the anhydride curing mechanism combined with the high-temperature postcuring cycle (120 °C) promotes a high crosslink density, restricting chain segment mobility and increasing structural stiffness. The observed exfoliated structure suggests effective interfacial adhesion, maximizing stress transfer between the matrix and filler. Decreasing Factors: The addition of 5 wt% polyethylene glycol (PEG) acts as a plasticizer, which increases free volume and enhances segmental mobility within the network, thereby qualitatively reducing the stiffness. Furthermore, the presence of ether linkages and isopropylidene groups within the Bisphenol-A/F backbone introduces inherent flexibility compared to fully aromatic networks. Dominant Factor: The reinforcing effect of the rigid steel slag filler coupled with the high crosslink density achieved through the thermal postcuring regime is the dominant factor. While the plasticizer mitigates brittleness and lowers modulus relative to a non-plasticized composite, the structural integrity provided by the exfoliated filler-matrix interface and the dense thermoset network qualitatively governs the final E, favoring a higher stiffness profile characteristic of filled thermosets."
    },
    "analysis_without_hierarchical_structure": {
      "descriptive_text": "The sample comprises a thermoset epoxy composite formulated from Bisphenol-A/Bisphenol-F diglycidyl ether resin and Methyl-5-norbornen-2,3-dicarboxylic anhydride hardener at 30 wt%. The matrix is modified with 15 wt% Steel slag filler, 5 wt% Polyethylene glycol plasticizer, and a 2,4,6-tris(dimethylaminomethyl) phenol accelerator. Processing began with drying the filler at 105 °C for 2 hours, followed by mixing with the epoxy resin at room temperature for 30 minutes and subjecting the mixture to an ultrasonic bath. The hardener, plasticizer, and accelerator were subsequently added with stirring before pouring into a stainless-steel mould. The system was cured at 60 °C for 12 hours and postcured at 120 °C for 12 hours, with the Young's modulus determined by uniaxial tensile test at 5 mm/min crosshead speed according to ASTM D638.",
      "reasoning_analysis": "Increasing Factors: The incorporation of 15 wt% Steel slag introduces a rigid inorganic phase that reinforces the polymer matrix, typically increasing stiffness through load transfer mechanisms. Furthermore, the use of an anhydride hardener combined with a high-temperature postcuring schedule at 120 °C promotes a high degree of crosslinking density, which restricts segmental mobility and inherently raises the modulus. Decreasing Factors: The addition of 5 wt% Polyethylene glycol acts as a plasticizer within the network, increasing free volume and enhancing chain flexibility between crosslinks, which serves to reduce the overall stiffness of the material. Dominant Factor: The structural rigidity imparted by the highly crosslinked thermoset network and the reinforcement from the rigid steel slag filler qualitatively dominates the mechanical response, as the load-bearing capacity of the inorganic filler and covalent network typically outweighs the compliance introduced by the relatively low concentration of plasticizer."
    }
  },
  {
    "doi": "10.1002/pc.28251",
    "title": "Bio-marine shell powder-filled jute fabric/epoxy composites: Chemical, combustion, and mechanical properties",
    "year": 2025,
    "chemical_composition": {
      "repeat_unit_psmiles": null,
      "monomers": [
        {
          "name": "Epoxy resin E-44",
          "smiles": null,
          "ratio_value": 10,
          "ratio_unit": "parts"
        },
        {
          "name": "Polyamide resin 650",
          "smiles": null,
          "ratio_value": 6,
          "ratio_unit": "parts"
        },
        {
          "name": "Diluent 692",
          "smiles": null,
          "ratio_value": 1,
          "ratio_unit": "parts"
        }
      ],
      "additives": [
        {
          "name": "KH560",
          "type": "coupling agent",
          "amount_value": null,
          "amount_unit": null
        },
        {
          "name": "Jute fabric",
          "type": "reinforcement",
          "amount_value": null,
          "amount_unit": null
        },
        {
          "name": "Marine shell powder",
          "type": "filler",
          "amount_value": 10,
          "amount_unit": "%"
        }
      ],
      "is_homopolymer": false
    },
    "processing_history": "Jute fabric pretreated with 2% KH560 solution (pH 4) for 60 min, dried at 80 °C for 5 h. Epoxy adhesive (E-44:650:692 = 10:6:1) mixed with 10% marine shell powder. Coated onto fabric. Cured in blast drying oven at 120 °C for 1.5 h. Sample thickness ~3 mm. Young's modulus measured by uniaxial tensile test using universal mechanical testing machine according to GB/T1447-2005 at a tensile speed of 5 mm/min.",
    "hierarchical_structure": "Composite of plain woven jute fabric (yarn density 50) in epoxy matrix. Two sheets of jute fabric per sample. Marine shell powder (10%, 1500 mesh) evenly distributed in epoxy.",
    "properties": {
      "E": {
        "value": [
          2.31
        ],
        "unit": "GPa"
      }
    },
    "analysis_with_hierarchical_structure": {
      "descriptive_text": "The sample is a fiber-reinforced polymer composite comprising a plain woven jute fabric embedded in an epoxy matrix modified with particulate filler. The matrix system consists of Epoxy resin E-44, Polyamide resin 650, and Diluent 692 mixed in a ratio of 10:6:1 parts, into which 10% marine shell powder (1500 mesh) was evenly dispersed. Prior to lamination, the jute fabric underwent surface pretreatment with a 2% KH560 coupling agent solution at pH 4 for 60 minutes, followed by drying at 80 °C for 5 hours. The composite was fabricated by coating the epoxy adhesive mixture onto two sheets of the pretreated fabric and curing in a blast drying oven at 120 °C for 1.5 hours to achieve a thickness of approximately 3 mm. Mechanical evaluation was conducted via uniaxial tensile testing according to GB/T1447-2005 standards at a tensile speed of 5 mm/min to determine the Young's modulus.",
      "reasoning_analysis": "Increasing Factors: The incorporation of plain woven jute fabric provides substantial structural reinforcement, where the high stiffness of the cellulose fibers increases the composite modulus relative to the neat resin according to composite mechanics principles. The addition of 10% marine shell powder introduces rigid inorganic particles that restrict polymer chain mobility and deformation within the matrix, contributing to stiffening. Furthermore, the KH560 silane coupling agent treatment improves interfacial adhesion between the hydrophilic jute fibers and the hydrophobic epoxy matrix, enhancing stress transfer efficiency and maximizing the reinforcement contribution of the fabric. The thermal curing cycle at 120 °C ensures adequate crosslinking of the epoxy network, establishing a rigid matrix backbone. Decreasing Factors: The inclusion of Diluent 692 is designed to reduce viscosity but typically lowers the crosslink density or introduces flexible segments into the network, thereby reducing the intrinsic stiffness of the cured epoxy. Similarly, the use of Polyamide resin 650 as a curing agent, while beneficial for toughness, generally yields a lower matrix modulus compared to rigid amine hardeners due to the flexible aliphatic chains inherent in the polyamide structure. Additionally, any potential micro-voids formed during the coating of the powder-filled resin onto the fabric could act as defects that slightly compromise the effective load-bearing cross-section. Dominant Factor: The dominant factor influencing the Young's modulus is the presence and orientation of the plain woven jute fabric reinforcement. Although the matrix formulation contains components that may soften the resin phase, the high intrinsic stiffness of the natural fibers combined with the improved interfacial bonding from the silane treatment overwhelmingly dictates the macroscopic mechanical response, resulting in a composite modulus that is primarily governed by the fiber architecture rather than the modified matrix properties."
    },
    "analysis_without_hierarchical_structure": {
      "descriptive_text": "The composite sample comprises an epoxy adhesive matrix formed from Epoxy resin E-44, Polyamide resin 650, and Diluent 692 in a 10:6:1 parts ratio, reinforced with Jute fabric and filled with 10% Marine shell powder. The Jute fabric underwent pretreatment with a 2% KH560 solution at pH 4 for 60 minutes followed by drying at 80 °C for 5 hours, after which the epoxy mixture containing the marine shell powder was coated onto the fabric. The assembly was cured in a blast drying oven at 120 °C for 1.5 hours to achieve a sample thickness of approximately 3 mm, and the Young's modulus was determined via uniaxial tensile testing according to GB/T1447-2005 at a speed of 5 mm/min.",
      "reasoning_analysis": "Increasing Factors: The incorporation of Jute fabric serves as a primary reinforcement phase, introducing high-stiffness natural fibers that significantly bear load relative to the polymer matrix. Additionally, the inclusion of 10% Marine shell powder acts as a rigid inorganic filler, further restricting matrix deformation through particle reinforcement mechanisms. The use of KH560 coupling agent improves interfacial adhesion between the hydrophilic fabric/filler and the hydrophobic epoxy matrix, ensuring efficient stress transfer, while the thermal curing at 120 °C promotes crosslinking within the epoxy network. Decreasing Factors: The matrix formulation includes Polyamide resin 650, which acts as a flexible curing agent introducing long aliphatic segments that reduce the inherent rigidity of the crosslinked network compared to aromatic hardeners. Furthermore, the addition of Diluent 692 lowers the crosslink density and increases free volume within the matrix, potentially reducing the baseline stiffness of the resin system. Dominant Factor: The structural reinforcement provided by the Jute fabric and Marine shell powder qualitatively dominates the mechanical response, as the load-bearing capacity of the rigid phases outweighs the softening effects introduced by the flexible polyamide curing agent and diluent within the matrix, particularly given the enhanced interfacial bonding from the silane pretreatment."
    }
  },
  {
    "doi": "10.1039/c2jm30830d",
    "title": "Tunable reinforcement of epoxy-silica nanocomposites with ionic liquids†",
    "year": 2012,
    "chemical_composition": {
      "repeat_unit_psmiles": null,
      "monomers": [
        {
          "name": "Diglycidyl ether of bisphenol A",
          "smiles": "CC(C)(c1ccc(OCC2OC2)cc1)c3ccc(OCC4OC4)cc3",
          "ratio_value": 20,
          "ratio_unit": "mol%"
        },
        {
          "name": "Jeffamine D2000",
          "smiles": "NCC(C)OCC(C)N",
          "ratio_value": 50,
          "ratio_unit": "mol%"
        },
        {
          "name": "3-glycidyloxypropyltrimethoxysilane",
          "smiles": "CO[Si](OC)(OC)CCCOCC1OC1",
          "ratio_value": 60,
          "ratio_unit": "mol%"
        }
      ],
      "additives": [
        {
          "name": "Hydrochloric acid",
          "type": "catalyst",
          "amount_value": null,
          "amount_unit": null
        }
      ],
      "is_homopolymer": false
    },
    "processing_history": "Two-step process hybrid with 60 mol% GTMS, no TEOS applied. GTMS pre-hydrolyzed with HCl at RT for 1 h. Cured 2 h at 60 °C, 2 days at 130 °C, post-cured 2 h at 150 °C under vacuum. Young's modulus measured by tensile test at 22 °C, crosshead speed 1 mm/min, Instron 5800.",
    "hierarchical_structure": "SSQO domains without TEOS-derived silica.",
    "properties": {
      "E": {
        "value": [
          0.0016
        ],
        "unit": "GPa"
      }
    },
    "analysis_with_hierarchical_structure": {
      "descriptive_text": "This hybrid organic-inorganic polymer network comprises Diglycidyl ether of bisphenol A, Jeffamine D2000, and 3-glycidyloxypropyltrimethoxysilane with respective molar feed ratios of 20%, 50%, and 60%, utilizing hydrochloric acid as a catalyst. The synthesis followed a two-step protocol where the silane component was pre-hydrolyzed at room temperature for 1 hour, followed by a multi-stage thermal curing schedule involving 2 hours at 60 °C, 2 days at 130 °C, and a final vacuum post-cure at 150 °C for 2 hours. Structural characterization indicates the formation of SSQO domains in the absence of TEOS-derived silica, and the mechanical properties were evaluated via tensile testing at 22 °C with a crosshead speed of 1 mm/min.",
      "reasoning_analysis": "Increasing Factors: The presence of rigid aromatic rings within the Diglycidyl ether of bisphenol A backbone restricts chain segment mobility, intrinsically enhancing stiffness. Furthermore, the formation of SSQO domains creates a reinforced inorganic-organic hybrid network where the silica-like structures act as nanofillers to significantly increase the modulus. The rigorous multi-stage thermal curing up to 150 °C under vacuum ensures high crosslink density and removes volatile voids, further contributing to a higher modulus. Decreasing Factors: The substantial incorporation of Jeffamine D2000 (50 mol%) introduces long, flexible aliphatic polyether segments into the network, which increase free volume and chain mobility, acting as an internal plasticizer that lowers the modulus. Additionally, the absence of TEOS-derived silica limits the total volume fraction of the rigid inorganic phase compared to TEOS-containing hybrids. Dominant Factor: The formation of the rigid SSQO domains combined with the high-temperature crosslinking of the aromatic epoxy matrix qualitatively dominates the final modulus behavior, establishing a stiff hybrid framework that outweighs the softening influence of the flexible polyetheramine segments."
    },
    "analysis_without_hierarchical_structure": {
      "descriptive_text": "The sample is a hybrid polymer network composed of Diglycidyl ether of bisphenol A, Jeffamine D2000, and 3-glycidyloxypropyltrimethoxysilane (GTMS), utilizing hydrochloric acid as a catalyst. The material was fabricated via a two-step process without TEOS, wherein GTMS was pre-hydrolyzed with HCl at room temperature for one hour before undergoing a multi-stage curing sequence of 2 hours at 60 °C, 2 days at 130 °C, and a final post-cure of 2 hours at 150 °C under vacuum. The Young's modulus was determined by tensile testing at 22 °C with a crosshead speed of 1 mm/min on an Instron 5800 system.",
      "reasoning_analysis": "Increasing Factors: The presence of Diglycidyl ether of bisphenol A introduces rigid aromatic structures into the backbone, while the 3-glycidyloxypropyltrimethoxysilane facilitates the formation of a rigid siloxane network through sol-gel condensation, both of which significantly restrict chain mobility and enhance stiffness. Furthermore, the extensive thermal curing history up to 150 °C under vacuum ensures high conversion of functional groups and removal of volatiles, leading to a dense crosslinked network with minimal free volume. Decreasing Factors: The incorporation of Jeffamine D2000 introduces long, flexible polyether segments into the network architecture, which act as internal plasticizers by increasing chain segment mobility and free volume, thereby inherently lowering the stiffness compared to a fully aromatic or inorganic system. Dominant Factor: Despite the flexibility imparted by the Jeffamine segments, the dominant factor influencing the Young's modulus is the formation of the covalently bonded organic-inorganic hybrid network; the rigidity of the siloxane domains derived from GTMS combined with the aromatic DGEBA backbone creates a structural scaffold that qualitatively outweighs the softening effect of the polyether chains, particularly given the high-temperature post-cure that maximizes inorganic condensation."
    }
  },
  {
    "doi": null,
    "title": "Effect of alkali treatment on interfacial bonding in abaca fiber-reinforced composites",
    "year": 2016,
    "chemical_composition": {
      "repeat_unit_psmiles": "[*]OC1OC(CO)C(O)C(O)C1O[*]",
      "monomers": [
        {
          "name": "Glucose",
          "smiles": "OC[C@H]1O[C@H](O)[C@H](O)[C@@H](O)[C@@H]1O",
          "ratio_value": null,
          "ratio_unit": null
        }
      ],
      "additives": [],
      "is_homopolymer": false
    },
    "processing_history": "Abaca fibers obtained from Philippines, cut to 20 mm. Treated with 10 wt.% NaOH solution for 2 h under vacuum. Washed with tap water until pH 7. Dried in vacuum oven at 80 °C for 2 h. Young's modulus measured by uniaxial tensile test using Instron model 5567, 500 N load cell, 1.0 mm/min cross head speed, 10 mm gauge length.",
    "hierarchical_structure": "Crystallinity index 50%. Fiber diameters around 195 μm. Bundle fibrillation and twisting.",
    "properties": {
      "E": {
        "value": [
          12.2
        ],
        "unit": "GPa"
      }
    },
    "analysis_with_hierarchical_structure": {
      "descriptive_text": "The sample comprises Abaca fibers sourced from the Philippines, featuring a glucose-based chemical backbone consistent with cellulosic materials. The fibers were cut to 20 mm lengths and underwent alkali treatment with a 10 wt.% NaOH solution for 2 hours under vacuum, followed by washing to neutral pH and drying in a vacuum oven at 80 °C for 2 hours. Hierarchical analysis indicates a crystallinity index of 50% with fiber diameters averaging approximately 195 μm, exhibiting structural features such as bundle fibrillation and twisting. Mechanical characterization was performed via uniaxial tensile testing using an Instron model 5567 equipped with a 500 N load cell, utilizing a crosshead speed of 1.0 mm/min and a 10 mm gauge length to determine the Young's modulus.",
      "reasoning_analysis": "Increasing Factors: The alkali treatment process removes amorphous components such as lignin and hemicellulose, thereby increasing the relative concentration of rigid crystalline cellulose which inherently possesses a high stiffness. Additionally, the vacuum drying step eliminates absorbed moisture, which acts as a plasticizer in cellulosic systems; removing water strengthens the intermolecular hydrogen bonding network, further contributing to an increase in modulus. The reported 50% crystallinity index provides a significant volume fraction of rigid crystalline domains that resist deformation. Decreasing Factors: The hierarchical structure reveals bundle fibrillation and twisting, which misaligns the cellulose microfibrils relative to the loading axis, reducing the efficiency of stress transfer and lowering the effective modulus. Furthermore, the designation as not a homopolymer implies the presence of residual non-cellulosic components or structural heterogeneity that are generally less stiff than crystalline cellulose. The relatively large fiber diameter may also correlate with a higher probability of internal defects compared to finer microfibrils. Dominant Factor: The enhancement of structural rigidity through the removal of compliant amorphous phases during alkali treatment and the establishment of a dense hydrogen bonding network via drying qualitatively dominates the mechanical response. While geometric misalignment from twisting limits the theoretical maximum stiffness, the high crystallinity and chemical purification of the cellulosic backbone are the primary drivers establishing a robust Young's modulus for this treated natural fiber system."
    },
    "analysis_without_hierarchical_structure": {
      "descriptive_text": "The sample comprises glucose-based Abaca fibers sourced from the Philippines, cut to 20 mm lengths. These fibers underwent alkaline treatment via immersion in a 10 wt.% NaOH solution for 2 hours under vacuum, followed by washing with tap water until a neutral pH of 7 was achieved. The treated fibers were dried in a vacuum oven at 80 °C for 2 hours prior to characterization. Mechanical evaluation was conducted using uniaxial tensile testing on an Instron model 5567 with a 500 N load cell, utilizing a crosshead speed of 1.0 mm/min and a gauge length of 10 mm to determine the Young's modulus.",
      "reasoning_analysis": "Increasing Factors: The intrinsic rigidity of the cellulose backbone, composed of glucose monomers linked by strong hydrogen bonds, provides a high baseline stiffness. The alkaline processing history removes amorphous non-cellulosic components such as lignin and hemicellulose, thereby increasing the relative crystallinity and cellulose content which drives the modulus upward. Additionally, the vacuum drying step eliminates absorbed moisture, preventing water-induced plasticization that would otherwise soften the matrix. Decreasing Factors: The alkaline treatment carries a risk of cellulose chain scission or depolymerization if conditions are too aggressive, which could reduce the molecular weight and intrinsic stiffness of the load-bearing chains. Furthermore, the inherent structural heterogeneity of natural fibers, indicated by the non-homopolymer classification, introduces microfibril angle variability and defects that limit the maximum achievable modulus compared to synthetic counterparts. Dominant Factor: The purification effect of the NaOH treatment, which significantly increases the volume fraction of stiff crystalline cellulose while removing compliant amorphous phases, combined with the elimination of plasticizing moisture during drying, qualitatively dominates the behavior, leading to a net enhancement in Young's modulus relative to untreated natural fibers."
    }
  },
  {
    "doi": "10.1007/s00289-017-2115-y",
    "title": "Carbon fiber/epoxy composites: effect of zinc sulphide coated carbon nanotube on thermal and mechanical properties",
    "year": 2017,
    "chemical_composition": {
      "repeat_unit_psmiles": null,
      "monomers": [
        {
          "name": "Epoxy resin MC 1152",
          "smiles": null,
          "ratio_value": null,
          "ratio_unit": null
        },
        {
          "name": "Hardener",
          "smiles": null,
          "ratio_value": null,
          "ratio_unit": null
        }
      ],
      "additives": [
        {
          "name": "Carbon fiber",
          "type": "reinforcement",
          "amount_value": 3,
          "amount_unit": "layers"
        }
      ],
      "is_homopolymer": false
    },
    "processing_history": "Epoxy resin MC 1152 mixed with hardener. Hand lay-up lamination with 3 layers of carbon fiber. Vacuum bagged for 24 h. Young's modulus measured by uniaxial tensile test using EMIC DL-1000 machine, crosshead speed 10 mm/min, gauge length 78 mm, room temperature.",
    "hierarchical_structure": "Carbon fiber laminated composite with neat epoxy matrix. Three layers of plain wave carbon fiber.",
    "properties": {
      "E": {
        "value": [
          12.405
        ],
        "unit": "GPa"
      }
    },
    "analysis_with_hierarchical_structure": {
      "descriptive_text": "The material system is a carbon fiber reinforced epoxy composite comprising Epoxy resin MC 1152 mixed with a hardener to form a neat epoxy matrix. The hierarchical structure consists of three layers of plain weave carbon fiber embedded within the matrix via hand lay-up lamination, followed by vacuum bagging for 24 hours to facilitate consolidation. Mechanical characterization was performed using uniaxial tensile testing on an EMIC DL-1000 machine at room temperature, utilizing a crosshead speed of 10 mm/min and a gauge length of 78 mm to determine the Young's modulus.",
