Repository: hhtrick/HHT-code

# HHT training framework

This directory contains model training, embedding precomputation, inference, article-level baselines and the curated datasets. All commands below assume that the working directory is `train_code/`.

## 3. Datasets and fixed partitions

Each main dataset is a JSON array at `dataset/{property}/{property}.json`. Entries contain source metadata, `chemical_composition`, `processing_history`, `hierarchical_structure`, `properties`, and two generated-analysis objects. Targets are stored as `properties[property]["value"]`; source metadata and target values are not predictive input fields.

| Property | Train | Validation | Test | Total |
|---|---:|---:|---:|---:|

File: train_code/continue_train_dataset/E/E.json (part 25 of 106)
[
      "reasoning_analysis": "Increasing Factors: The incorporation of carbon fiber reinforcement serves as the primary driver for enhanced stiffness, as the high intrinsic modulus of the carbon fibers significantly exceeds that of the epoxy matrix, facilitating efficient load transfer through the fiber-matrix interface. The vacuum bagging processing step likely reduced void content and improved fiber wetting, thereby maximizing the effective cross-sectional area bearing the load. Additionally, the chemical curing of the epoxy resin with a hardener creates a densely crosslinked thermoset network, providing a rigid matrix foundation that supports the fibers. Decreasing Factors: The use of plain weave carbon fiber architecture introduces fiber crimp, which misaligns fibers relative to the tensile loading axis, reducing the effective modulus compared to unidirectional laminates. The hand lay-up processing method may introduce variability in fiber volume fraction and potential micro-voids compared to automated prepreg methods, compromising interfacial stress transfer. Furthermore, the inherent compliance of the epoxy matrix between fiber bundles contributes to overall system deformation under load. Dominant Factor: The high intrinsic stiffness of the carbon fiber reinforcement qualitatively dominates the Young's modulus behavior, elevating it significantly above that of the neat epoxy matrix. However, the final modulus is critically modulated by the processing-induced fiber architecture and consolidation quality, where the plain weave geometry and hand lay-up limitations prevent the composite from reaching the theoretical upper bound defined by the rule of mixtures for unidirectional fibers."
    },
    "analysis_without_hierarchical_structure": {
      "descriptive_text": "The sample comprises a composite system based on Epoxy resin MC 1152 cured with a hardener and reinforced with three layers of carbon fiber. Preparation involved mixing the resin and hardener followed by hand lay-up lamination of the carbon fiber reinforcement. The laminate was consolidated via vacuum bagging for 24 hours. Mechanical characterization was performed using a uniaxial tensile test on an EMIC DL-1000 machine at a crosshead speed of 10 mm/min with a gauge length of 78 mm at room temperature to determine the Young's modulus.",
      "reasoning_analysis": "Increasing Factors: The inclusion of carbon fiber layers serves as the primary driver for elevated stiffness, as the high intrinsic modulus of the fibers dominates the composite response according to the rule of mixtures. Additionally, the chemical curing of the epoxy resin with a hardener creates a densely crosslinked thermoset network, providing a rigid matrix that supports load transfer, while the vacuum bagging processing step minimizes void content, thereby enhancing interfacial stress transfer and increasing the overall modulus. Decreasing Factors: The hand lay-up fabrication technique may result in less uniform fiber wetting or higher residual void content compared to automated prepreg methods, which could locally compromise stiffness. Furthermore, depending on the specific orientation of the carbon fiber layers relative to the tensile axis, off-axis loading components could reduce the measured modulus compared to a perfectly aligned unidirectional configuration. Dominant Factor: The reinforcement provided by the carbon fibers qualitatively dominates the final modulus behavior; while matrix crosslinking and processing quality modulate the composite efficiency, the vast difference in stiffness between the carbon fibers and the epoxy matrix ensures that the fiber architecture dictates the high modulus characteristic of the sample."
    }
  },
  {
    "doi": null,
    "title": "Tensile mechanical properties of carbon nanotube/epoxy composite fabricated by pultrusion of carbon nanotube spun yarn preform",
    "year": 2014,
    "chemical_composition": {
      "repeat_unit_psmiles": null,
      "monomers": [
        {
          "name": "Bisphenol-A type epoxy resin (Z2/H07, Nisshin Resin)",
          "smiles": null,
          "ratio_value": null,
          "ratio_unit": null
        },
        {
          "name": "Hardener",
          "smiles": null,
          "ratio_value": null,
          "ratio_unit": null
        }
      ],
      "additives": [
        {
          "name": "Multi-walled carbon nanotubes (MWNT)",
          "type": "filler",
          "amount_value": 23.9,
          "amount_unit": "vol%"
        }
      ],
      "is_homopolymer": false
    },
    "processing_history": "Bundle of seven as-spun single-ply MWNT yarns soaked in epoxy resin, pultruded through circular die (120 um diameter), cured under constant tensile force (0.1-0.3 N range) at room temperature in air for 72 h. Young's modulus measured by uniaxial tensile test at 1 mm/min crosshead speed, gauge length 15 mm, using non-contact extensometer. Modulus defined as slope of stress-strain curve between strain 0.25% and 0.5%.",
    "hierarchical_structure": "Quasi-unidirectionally reinforced CNT/epoxy composite. Fiber volume fraction (Vf) 23.9%. Density 1.34 g/cm3. CNT length ~1 mm, diameter ~50 nm. Yarn diameter ~45 um, twist angle 27-35 deg.",
    "properties": {
      "E": {
        "value": [
          33
        ],
        "unit": "GPa"
      }
    },
    "analysis_with_hierarchical_structure": {
      "descriptive_text": "The sample is a quasi-unidirectionally reinforced composite consisting of a Bisphenol-A type epoxy resin (Z2/H07, Nisshin Resin) matrix cured with a hardener and reinforced with multi-walled carbon nanotubes (MWNT). The reinforcement comprises a bundle of seven as-spun single-ply MWNT yarns with a fiber volume fraction of 23.9%, where the constituent CNTs have a length of approximately 1 mm and a diameter of 50 nm. Processing involved soaking the yarn bundle in the epoxy resin followed by pultrusion through a circular die with a diameter of 120 um, and subsequent curing under a constant tensile force ranging from 0.1 to 0.3 N at room temperature in air for 72 hours. The resulting composite yarn exhibits a diameter of approximately 45 um with a twist angle between 27 and 35 degrees, and the Young's modulus was determined via uniaxial tensile testing at a crosshead speed of 1 mm/min using a non-contact extensometer over a strain range of 0.25% to 0.5%.",
      "reasoning_analysis": "Increasing Factors: The intrinsic high stiffness of the multi-walled carbon nanotubes serves as the primary reinforcement, significantly elevating the composite modulus relative to the neat epoxy matrix. The processing history involving pultrusion and curing under constant tensile force promotes alignment of the MWNT yarns along the loading axis, maximizing the efficiency of load transfer according to the rule of mixtures. Additionally, the relatively high fiber volume fraction of 23.9% ensures a substantial contribution from the reinforcing phase. Decreasing Factors: The structural hierarchy introduces a yarn twist angle of 27-35 degrees, which misaligns the individual nanotubes relative to the macroscopic tensile axis, thereby reducing the effective axial modulus compared to perfectly unidirectional alignment. Furthermore, curing at room temperature may result in a lower crosslinking density in the epoxy matrix compared to elevated temperature curing, potentially limiting the matrix stiffness and interfacial shear strength required for optimal stress transfer. Dominant Factor: The dominant factor governing the Young's modulus is the high volume fraction and intrinsic stiffness of the aligned MWNT reinforcement. While the yarn twist and room temperature curing introduce inefficiencies, the load-bearing capacity is primarily dictated by the continuous carbon nanotube network established through the pultrusion and tensioned curing process, resulting in a modulus significantly higher than the unreinforced epoxy matrix."
    },
    "analysis_without_hierarchical_structure": {
      "descriptive_text": "The sample comprises a Bisphenol-A type epoxy resin matrix cured with a hardener and reinforced with Multi-walled carbon nanotubes (MWNT) at a loading of 23.9 vol%. The composite was fabricated by soaking a bundle of seven as-spun single-ply MWNT yarns in the epoxy resin, followed by pultrusion through a circular die with a diameter of 120 um. Curing was conducted under a constant tensile force ranging from 0.1 to 0.3 N at room temperature in air for 72 hours. The Young's modulus was subsequently determined via uniaxial tensile testing at a crosshead speed of 1 mm/min using a non-contact extensometer, calculated as the slope of the stress-strain curve between 0.25% and 0.5% strain.",
      "reasoning_analysis": "Increasing Factors: The inclusion of Multi-walled carbon nanotubes (MWNT) at a high volume fraction of 23.9% introduces a reinforcing phase with exceptionally high intrinsic stiffness. The processing history utilizing pre-formed MWNT yarns and pultrusion ensures significant alignment of the nanotubes along the loading axis, which maximizes the load-bearing capacity and stress transfer efficiency in the direction of measurement. Additionally, the formation of a crosslinked epoxy network provides a rigid matrix support, and the application of constant tensile force during curing helps maintain fiber straightness and minimize waviness. Decreasing Factors: The curing process performed at room temperature may result in a lower final crosslinking density within the epoxy matrix compared to thermal curing cycles, potentially reducing the matrix contribution to the overall composite stiffness. Furthermore, potential micro-voids between the bundled yarns or imperfect interfacial adhesion between the epoxy and the nanotube surfaces could act as stress concentrators or slip planes, limiting the effective modulus. Dominant Factor: The dominant factor governing the Young's modulus is the high volume fraction and precise axial alignment of the Multi-walled carbon nanotubes achieved through the yarn-based architecture and pultrusion process. In this continuous fiber-reinforced system, the intrinsic mechanical properties of the aligned reinforcing phase overwhelmingly dictate the longitudinal stiffness, superseding the variations in matrix crosslinking density or minor interfacial imperfections."
    }
  },
  {
    "doi": "10.1039/c7ra08886h",
    "title": "High mechanical properties of epoxy networks with dangling chains and tunable microphase separation structure",
    "year": 2017,
    "chemical_composition": {
      "repeat_unit_psmiles": null,
      "monomers": [
        {
          "name": "Bisphenol F diglycidyl ether",
          "smiles": "C1OC1COC2=CC=C(CC3=CC=C(C=C3)OCC4CO4)C=C2",
          "ratio_value": 100,
          "ratio_unit": "mass parts"
        },
        {
          "name": "4,4'-diaminodiphenylmethane",
          "smiles": "Nc1ccc(Cc2ccc(N)cc2)cc1",
          "ratio_value": 55,
          "ratio_unit": "molar % (of curing agent)"
        },
        {
          "name": "4,4'-diaminodicyclohexylmethane",
          "smiles": "NC1CCC(Cc2CCC(N)CC2)CC1",
          "ratio_value": 45,
          "ratio_unit": "molar % (of curing agent)"
        },
        {
          "name": "n-Butylamine",
          "smiles": "CCCCN",
          "ratio_value": 2.5,
          "ratio_unit": "mass parts per 100 epoxy"
        }
      ],
      "additives": [],
      "is_homopolymer": false
    },
    "processing_history": "DGEBF mixed with DDM/H-DDM (45/55 molar) and n-butylamine (2.5 mass%). Stirred 10 min. Pre-cured 60 °C/2 h. Cured 100 °C/2 h, 130 °C/2 h, 150 °C/4 h. Tensile test at room temperature, GB/T 1040.2-2006.",
    "hierarchical_structure": "Sparse phase separation structures observed by AFM. Amorphous (WAXS).",
    "properties": {
      "E": {
        "value": [
          3.0
        ],
        "unit": "GPa"
      }
    },
    "analysis_with_hierarchical_structure": {
      "descriptive_text": "The sample consists of a thermosetting epoxy network derived from Bisphenol F diglycidyl ether (DGEBF) resin cured with a mixed amine system comprising 55 mol% 4,4'-diaminodiphenylmethane (DDM) and 45 mol% 4,4'-diaminodicyclohexylmethane (H-DDM), modified with 2.5 mass parts of n-butylamine per 100 parts epoxy. The mixture was stirred for 10 minutes and subjected to a multi-stage thermal curing protocol involving pre-curing at 60 °C for 2 hours, followed by sequential curing steps at 100 °C, 130 °C, and 150 °C. Structural characterization via WAXS indicates an amorphous morphology, although AFM observations reveal sparse phase separation structures within the matrix. Mechanical properties were evaluated using tensile testing at room temperature according to GB/T 1040.2-2006 standards.",
      "reasoning_analysis": "Increasing Factors: The rigid bisphenol F backbone of the epoxy resin and the majority aromatic curing agent (DDM) provide significant chain stiffness and restrict segmental mobility, intrinsically driving the Young's Modulus (E) higher. Furthermore, the high-temperature final cure step at 150 °C promotes high conversion rates and maximizes crosslink density within the amorphous network, further enhancing stiffness. Decreasing Factors: The inclusion of 45 mol% cycloaliphatic H-DDM introduces flexible cyclohexane rings into the network backbone, which increases chain mobility compared to purely aromatic systems. Additionally, the n-butylamine acts as a monoamine chain terminator, reducing the overall crosslink density and potentially acting as a plasticizer, both of which lower the modulus. The observed sparse phase separation may also introduce mechanical heterogeneity that reduces the effective stiffness compared to a homogeneous network. Dominant Factor: The high crosslink density and rigid aromatic network architecture achieved through the extensive thermal curing cycle qualitatively dominate the mechanical response, establishing a high baseline Young's Modulus characteristic of glassy epoxy thermosets, despite the compliance introduced by the cycloaliphatic amine and monoamine modifier."
    },
    "analysis_without_hierarchical_structure": {
      "descriptive_text": "The sample consists of a Bisphenol F diglycidyl ether (DGEBF) epoxy resin system cured with a mixed amine hardener comprising 55 molar % 4,4'-diaminodiphenylmethane (DDM) and 45 molar % 4,4'-diaminodicyclohexylmethane (H-DDM), modified with 2.5 mass parts of n-butylamine per 100 parts of epoxy. The formulation was prepared by stirring the components for 10 minutes, followed by a multi-step thermal curing protocol involving pre-curing at 60 °C for 2 hours and subsequent curing stages at 100 °C, 130 °C, and 150 °C for 2, 2, and 4 hours respectively. The mechanical properties were evaluated via tensile testing at room temperature according to the GB/T 1040.2-2006 standard.",
      "reasoning_analysis": "Increasing Factors: The incorporation of rigid aromatic rings from 4,4'-diaminodiphenylmethane (DDM) and cycloaliphatic structures from 4,4'-diaminodicyclohexylmethane (H-DDM) into the network backbone significantly restricts segmental motion, thereby enhancing the modulus (E). Furthermore, the multi-step thermal curing profile culminating at 150 °C promotes a high degree of conversion and crosslink density, which intrinsically elevates E by reducing free volume and locking chain segments. Decreasing Factors: The bisphenol F diglycidyl ether backbone contains flexible ether linkages which allow for some chain mobility compared to purely carbonaceous backbones. Additionally, the inclusion of n-butylamine introduces short aliphatic segments into the network; if incorporated as chain extenders rather than solely as accelerators, these flexible spacers could locally reduce stiffness compared to the rigid amine hardeners. Dominant Factor: The dominant factor governing the modulus is the high crosslink density achieved through the rigorous thermal curing schedule combined with the structural rigidity of the mixed aromatic and cycloaliphatic hardeners. While the ether linkages and aliphatic modifier introduce potential flexibility, the dense three-dimensional network formed by the high-temperature cure and bulky hardener molecules qualitatively dictates a high modulus behavior typical of fully cured epoxy thermosets."
    }
  },
  {
    "doi": "10.1002/adma.201401804",
    "title": "3D-Printing of Lightweight Cellular Composites",
    "year": 2014,
    "chemical_composition": {
      "repeat_unit_psmiles": null,
      "monomers": [
        {
          "name": "Epon 826 epoxy resin",
          "smiles": "C1C(O1)COCC2=CC=C(C=C2)OC(C)(C)C3=CC=C(C=C3)OCC4CO4",
          "ratio_value": null,
          "ratio_unit": null
        },
        {
          "name": "Basionics VS03",
          "smiles": "CCN1C=CN(C)C1.CCOS(=O)(=O)[O-]",
          "ratio_value": 5,
          "ratio_unit": "wt%"
        }
      ],
      "additives": [
        {
          "name": "Dimethyl methyl phosphonate",
          "type": "plasticizer",
          "amount_value": 10,
          "amount_unit": "wt%"
        },
        {
          "name": "Nano-clay platelets",
          "type": "filler",
          "amount_value": null,
          "amount_unit": null
        },
        {
          "name": "Silicon carbide whiskers",
          "type": "filler",
          "amount_value": null,
          "amount_unit": null
        },
        {
          "name": "Carbon fibers",
          "type": "filler",
          "amount_value": 10,
          "amount_unit": "wt%"
        }
      ],
      "is_homopolymer": false
    },
    "processing_history": "3D extrusion printing of SiC/C-filled epoxy ink. Pre-cured at 100 °C for 15 h, cured for 2 h at 220 °C. Young's modulus measured by uniaxial tensile test at strain rate 2.0e-4 s^-1 using Instron 5566, longitudinal direction (along printing path).",
    "hierarchical_structure": "Multi-scale reinforcement: SiC whiskers and large carbon fibers aligned with printing direction due to shear flow in nozzle.",
    "properties": {
      "E": {
        "value": [
          24.5
        ],
        "unit": "GPa"
      }
    },
    "analysis_with_hierarchical_structure": {
      "descriptive_text": "The material system consists of an Epon 826 epoxy resin matrix modified with 5 wt% Basionics VS03. To tailor mechanical and functional properties, the formulation incorporates 10 wt% dimethyl methyl phosphonate as a plasticizer alongside a multi-scale filler network comprising nano-clay platelets, silicon carbide whiskers, and 10 wt% carbon fibers. Processing was achieved via 3D extrusion printing of the filled epoxy ink, followed by a thermal curing cycle involving pre-curing at 100 °C for 15 hours and final curing at 220 °C for 2 hours. The resulting hierarchical structure exhibits multi-scale reinforcement where silicon carbide whiskers and carbon fibers are aligned along the printing direction due to shear flow within the nozzle, and the Young's modulus was subsequently characterized via uniaxial tensile testing in the longitudinal direction at a strain rate of 2.0e-4 s^-1.",
      "reasoning_analysis": "Increasing Factors: The incorporation of rigid fillers, specifically 10 wt% carbon fibers, silicon carbide whiskers, and nano-clay platelets, significantly enhances stiffness through the rule of mixtures. Crucially, the 3D extrusion processing induced shear flow alignment of the high-aspect-ratio carbon fibers and SiC whiskers along the longitudinal testing direction, maximizing load transfer efficiency. Furthermore, the high-temperature curing cycle (up to 220 °C) promotes a high crosslink density within the epoxy network, intrinsically stiffening the matrix phase. Decreasing Factors: The addition of 10 wt% dimethyl methyl phosphonate acts as a plasticizer, increasing free volume and reducing intermolecular cohesive forces within the epoxy matrix, which inherently lowers the modulus. Additionally, the presence of Basionics VS03 may disrupt the optimal crosslinking network or introduce ionic mobility that could slightly soften the bulk polymer response relative to a neat, fully cured epoxy. Dominant Factor: The geometric alignment of the high-modulus carbon fibers and SiC whiskers along the loading axis, combined with the rigidification from the high-temperature cure, qualitatively dominates the softening influence of the plasticizer. Consequently, the composite behavior is driven primarily by the reinforced network rather than the plasticized matrix."
    },
    "analysis_without_hierarchical_structure": {
      "descriptive_text": "The sample comprises a composite system based on an Epon 826 epoxy resin matrix modified with 5 wt% Basionics VS03 ionic liquid. The formulation is reinforced with carbon fibers at 10 wt%, silicon carbide whiskers, and nano-clay platelets, while also incorporating 10 wt% dimethyl methyl phosphonate as a plasticizer. This multi-component ink was fabricated via 3D extrusion printing, subjected to a pre-cure at 100 °C for 15 hours followed by a final cure at 220 °C for 2 hours, and the Young's modulus was evaluated via uniaxial tensile testing at a strain rate of 2.0e-4 s^-1 along the longitudinal printing direction.",
      "reasoning_analysis": "Increasing Factors: The presence of high-modulus reinforcing fillers, specifically the 10 wt% carbon fibers, silicon carbide whiskers, and nano-clay platelets, significantly enhances stiffness through load transfer mechanisms. Furthermore, the 3D extrusion printing process induces orientation of these anisotropic fillers along the printing path, and since the tensile test was conducted in the longitudinal direction, the reinforcement efficiency is maximized. The high-temperature curing cycle at 220 °C promotes a high degree of crosslinking within the epoxy network, further contributing to rigidity. Decreasing Factors: The addition of 10 wt% dimethyl methyl phosphonate serves as a plasticizer, which increases the free volume within the polymer matrix and reduces intermolecular cohesive forces, thereby inherently lowering the stiffness of the continuous phase. Additionally, the ionic liquid modifier may disrupt optimal polymer packing density compared to a standard amine-cured system. Dominant Factor: Despite the softening effect of the plasticizer on the matrix, the structural reinforcement provided by the aligned carbon fibers and ceramic whiskers qualitatively dominates the mechanical response, as the high aspect ratio and intrinsic stiffness of the fillers in the loading direction typically outweigh the matrix modulus reduction in such composite systems."
    }
  },
  {
    "doi": null,
    "title": "Effect of fatigue testing on the properties of Glass-Epoxy composites using the acoustic tool",
    "year": null,
    "chemical_composition": {
      "repeat_unit_psmiles": null,
      "monomers": [
        {
          "name": "SR 1500 epoxy resin",
          "smiles": null,
          "ratio_value": null,
          "ratio_unit": null
        },
        {
          "name": "SD 2505 amine hardener",
          "smiles": null,
          "ratio_value": null,
          "ratio_unit": null
        }
      ],
      "additives": [
        {
          "name": "Glass E fiber",
          "type": "reinforcement",
          "amount_value": 65,
          "amount_unit": "mass %"
        }
      ],
      "is_homopolymer": false
    },
    "processing_history": "Vacuum bag molding technique under 0.3 bar vacuum for 6 hours. Cured in oven at 80 °C for 8 hours. Specimens cut to 200x20x1 mm. Fatigue loading: 10,000 cycles, 10 Hz, sinusoidal waveform, 50% displacement at break, 10% amplitude. 500 hours tap water immersion aging. Young's modulus measured by uniaxial tensile test at 1 mm/min crosshead speed, room temperature (15-25 °C), according to ASTM C365-57.",
    "hierarchical_structure": "Glass-Epoxy composite with 4 layers of Glass E twill weave (300 g/m2). Matrix cracking and delamination observed after fatigue and aging.",
    "properties": {
      "E": {
        "value": [
          10.73
        ],
        "unit": "GPa"
      }
    },
    "analysis_with_hierarchical_structure": {
      "descriptive_text": "The sample consists of a glass-epoxy composite system fabricated using SR 1500 epoxy resin and SD 2505 amine hardener as the matrix phase, reinforced with 65 mass % Glass E fiber arranged in four layers of twill weave (300 g/m²). Manufacturing was conducted via vacuum bag molding under 0.3 bar vacuum for 6 hours, followed by thermal curing in an oven at 80 °C for 8 hours. Following fabrication, specimens were cut to dimensions of 200x20x1 mm and subjected to severe conditioning, including fatigue loading for 10,000 cycles at 10 Hz with a sinusoidal waveform at 50% displacement at break and 10% amplitude, as well as 500 hours of immersion aging in tap water. The Young's modulus was subsequently characterized via uniaxial tensile testing at a crosshead speed of 1 mm/min at room temperature (15-25 °C) in accordance with ASTM C365-57, where hierarchical analysis revealed matrix cracking and delamination resulting from the fatigue and aging protocols.",
      "reasoning_analysis": "Increasing Factors: The incorporation of 65 mass % Glass E fiber provides a substantial reinforcement effect, where the high intrinsic stiffness of the glass fibers significantly elevates the composite modulus according to the rule of mixtures. Additionally, the vacuum bag molding process minimizes void content, optimizing stress transfer between the matrix and reinforcement, while the thermal curing of the epoxy-amine system ensures a crosslinked network that contributes to the matrix rigidity. Decreasing Factors: The processing history includes severe mechanical and environmental degradation steps prior to measurement; specifically, the fatigue loading at 50% displacement at break induces extensive matrix cracking and delamination, which disrupts load pathways and reduces effective stiffness. Furthermore, the 500-hour tap water immersion promotes hygrothermal aging, leading to plasticization of the epoxy matrix and potential hydrolytic degradation of the fiber-matrix interface, both of which lower the modulus. Dominant Factor: While the high fiber volume fraction establishes a high baseline stiffness characteristic of structural composites, the cumulative microstructural damage induced by the high-strain fatigue cycling and prolonged water aging is the dominant factor governing the final measured modulus, causing a qualitative reduction in effective stiffness relative to the pristine, undamaged composite state."
    },
    "analysis_without_hierarchical_structure": {
      "descriptive_text": "The sample comprises an SR 1500 epoxy resin matrix cured with an SD 2505 amine hardener and reinforced with 65 mass % Glass E fiber. Processing involved vacuum bag molding under 0.3 bar vacuum for 6 hours, followed by oven curing at 80 °C for 8 hours to establish the crosslinked network. After curing, specimens were cut to dimensions of 200x20x1 mm and subjected to aggressive conditioning, including fatigue loading for 10,000 cycles at 10 Hz with 50% displacement at break and 10% amplitude, followed by 500 hours of tap water immersion aging. The Young's modulus was subsequently characterized via uniaxial tensile testing at a crosshead speed of 1 mm/min at room temperature according to ASTM C365-57.",
      "reasoning_analysis": "Increasing Factors: The incorporation of 65 mass % Glass E fiber provides a high-modulus reinforcement phase that significantly enhances stiffness through the rule of mixtures, while the amine-cured epoxy network creates a rigid thermoset matrix. Additionally, the vacuum bag molding process at 0.3 bar likely minimizes void content, ensuring efficient stress transfer between the matrix and fibers. Decreasing Factors: The processing history includes severe mechanical fatigue (10,000 cycles at 50% displacement at break) which induces matrix microcracking and potential fiber-matrix debonding, thereby reducing load-bearing efficiency. Furthermore, the 500-hour tap water immersion aging promotes hygrothermal plasticization of the epoxy network and potential interfacial degradation, both of which lower the composite stiffness. Dominant Factor: While the high fiber volume fraction establishes a high baseline stiffness, the cumulative damage from the aggressive fatigue loading and hygrothermal aging is the dominant factor governing the final measured modulus integrity, as the accumulated microdamage and matrix plasticization fundamentally degrade the load transfer efficiency relative to a pristine composite."
    }
  },
  {
    "doi": "10.1002/app.30861",
    "title": "Mechanical Behavior of Carbon Nanofibre-Reinforced Epoxy Composites",
    "year": 2010,
    "chemical_composition": {
      "repeat_unit_psmiles": null,
      "monomers": [
        {
          "name": "Bisphenol A Diglycidyl Ether",
          "smiles": "C1OC1COc2ccc(cc2)C(C)(C)c3ccc(cc3)OCC4CO4",
          "ratio_value": 100,
          "ratio_unit": "phr"
        },
        {
          "name": "Diethylene triamine",
          "smiles": "NCCNCCN",
          "ratio_value": 10,
          "ratio_unit": "phr"
        }
      ],
      "additives": [
        {
          "name": "Carbon nanofibres",
          "type": "filler",
          "amount_value": 0.1,
          "amount_unit": "wt%"
        },
        {
          "name": "Polyoxyethylene 4 lauryl ether",
          "type": "surfactant",
          "amount_value": 0.4,
          "amount_unit": "wt%"
        }
      ],
      "is_homopolymer": false
    },
    "processing_history": "0.1% CNF dispersed in epoxy using ultrasonication for 2 h at 40°C with 0.4% surfactant. Dispersion kept under vacuum at 40°C overnight to remove air bubbles. DETA hardener (10 phr) mixed, cured at room temperature for 24 h. Young's modulus measured by uniaxial tensile test at 1 mm/min crosshead speed using Zwick Universal Testing Machine, according to ASTM D638-03.",
    "hierarchical_structure": "Nanocomposite with CNF dispersed in epoxy resin. Higher surfactant concentration found to have detrimental effect on properties.",
    "properties": {
      "E": {
        "value": [
          0.4737
        ],
        "unit": "GPa"
      }
    },
    "analysis_with_hierarchical_structure": {
      "descriptive_text": "The sample comprises a carbon nanofibre-reinforced epoxy nanocomposite synthesized from Bisphenol A Diglycidyl Ether resin and Diethylene triamine hardener at 10 phr. The formulation includes 0.1 wt% Carbon nanofibres dispersed within the matrix using 0.4 wt% Polyoxyethylene 4 lauryl ether surfactant via ultrasonication for 2 hours at 40°C, followed by vacuum degassing overnight at 40°C to remove air bubbles. After mixing with the hardener, the system was cured at room temperature for 24 hours to form a crosslinked network. The hierarchical structure is defined as a nanocomposite with dispersed CNFs, and the Young's modulus was characterized using uniaxial tensile testing at 1 mm/min according to ASTM D638-03.",
      "reasoning_analysis": "Increasing Factors: The incorporation of Carbon nanofibres introduces a high-stiffness reinforcement phase into the epoxy matrix, which typically enhances Young's modulus through effective load transfer mechanisms governed by the rule of mixtures. The ultrasonication processing step aims to optimize filler dispersion, reducing agglomeration-induced stress concentrations and maximizing the surface area available for stress transfer. Additionally, the formation of a crosslinked epoxy-amine network provides a rigid structural baseline with restricted chain mobility compared to linear thermoplastics, intrinsically supporting a higher modulus. Decreasing Factors: The presence of Polyoxyethylene 4 lauryl ether surfactant, while necessary for dispersion, introduces low molecular weight species that may act as plasticizers within the epoxy network or accumulate at the fiber-matrix interface, potentially reducing interfacial shear strength and overall stiffness. The hierarchical structure data notes that higher surfactant concentrations have a detrimental effect, suggesting that the current 0.4 wt% loading may compromise matrix rigidity. Furthermore, the room temperature curing history may result in a lower final crosslink density compared to elevated temperature curing protocols, leaving increased free volume or unreacted groups that would decrease the modulus. Dominant Factor: The reinforcement provided by the high-stiffness Carbon nanofibres qualitatively dominates the mechanical response, driving the Young's modulus higher than the neat epoxy baseline. However, the ultimate magnitude of this increase is critically governed by the interfacial quality, which is modulated by the surfactant concentration and the degree of crosslinking achieved during the room temperature cure, meaning the net modulus represents a balance between rigid filler reinforcement and interface-mediated softening mechanisms."
    },
    "analysis_without_hierarchical_structure": {
      "descriptive_text": "The sample comprises an epoxy thermoset network synthesized from Bisphenol A Diglycidyl Ether resin and Diethylene triamine hardener at 10 phr. Reinforcement was provided by incorporating 0.1 wt% Carbon nanofibres, utilized alongside 0.4 wt% Polyoxyethylene 4 lauryl ether surfactant to aid dispersion. The nanofibres were dispersed within the epoxy matrix via ultrasonication for 2 hours at 40°C, followed by vacuum degassing overnight at 40°C to remove entrapped air. After mixing in the hardener, the composite was cured at room temperature for 24 hours. The Young's modulus was characterized via uniaxial tensile testing at a crosshead speed of 1 mm/min using a Zwick Universal Testing Machine, adhering to ASTM D638-03 standards.",
      "reasoning_analysis": "Increasing Factors: The chemical composition features a Bisphenol A backbone containing rigid aromatic rings, which intrinsically restricts chain segment mobility and enhances stiffness. The inclusion of Carbon nanofibres introduces a high-modulus reinforcing phase that, when effectively dispersed via ultrasonication, restricts matrix deformation and improves load transfer. Additionally, the vacuum degassing step minimizes void formation, preventing stress concentrators that would compromise structural integrity. Decreasing Factors: The presence of Polyoxyethylene 4 lauryl ether surfactant may act as a plasticizing agent or create a weaker interphase region between the fibers and the matrix, potentially reducing interfacial shear strength and overall stiffness. Furthermore, curing at room temperature rather than elevated temperatures may result in a lower final crosslinking density within the epoxy network, limiting the maximum achievable rigidity. Dominant Factor: The reinforcement mechanism provided by the Carbon nanofibres combined with the inherent rigidity of the aromatic epoxy network qualitatively dominates the mechanical behavior. Despite the potential minor plasticization from the surfactant and moderate crosslinking density, the high aspect ratio and stiffness of the nanofibers effectively dispersed through ultrasonication drive the Young's modulus higher relative to the unreinforced neat resin."
    }
  },
  {
    "doi": "10.1177/0954008318812151",
    "title": "Improved fracture toughness of carbon fiber fabric/epoxy composite laminates using polyether sulfone fibers",
    "year": 2019,
    "chemical_composition": {
      "repeat_unit_psmiles": null,
      "monomers": [
        {
          "name": "AG-80 epoxy resin",
          "smiles": null,
          "ratio_value": null,
          "ratio_unit": null
        },
        {
          "name": "4,4'-diaminodiphenylsulfone",
          "smiles": "Nc1ccc(S(=O)(=O)c2ccc(N)cc2)cc1",
          "ratio_value": null,
          "ratio_unit": null
        }
      ],
      "additives": [
        {
          "name": "Polyether sulfone fibers",
          "type": "toughening agent",
          "amount_value": 10,
          "amount_unit": "wt%"
        }
      ],
      "is_homopolymer": false
    },
    "processing_history": "Neat resin prepared by mixing epoxy (AG-80) with 10 wt% chopped PES fibers at 80 °C until dissolved, added curing agent (DDS), degassed, cured at 180 °C for 2 h (2 °C/min ramp, 3 °C/min cool). Young's modulus measured by uniaxial tensile test (ASTM D638 Type V) at 1 mm/min crosshead speed using Instron universal testing machine at room temperature.",
    "hierarchical_structure": "Phase-separated morphology with larger polyether sulfone-rich microspheres dispersed in epoxy matrix.",
    "properties": {
      "E": {
        "value": [
          3.54
        ],
        "unit": "GPa"
      }
    },
    "analysis_with_hierarchical_structure": {
      "descriptive_text": "The sample comprises a thermosetting epoxy network synthesized from AG-80 epoxy resin and 4,4'-diaminodiphenylsulfone (DDS), modified with 10 wt% polyether sulfone (PES) fibers acting as a toughening agent. Preparation involved mixing the epoxy resin with chopped PES fibers at 80 °C until dissolution, followed by the addition of the curing agent, degassing, and thermal curing at 180 °C for 2 hours with controlled heating and cooling ramps. The resulting material displays a phase-separated morphology featuring larger polyether sulfone-rich microspheres dispersed within the continuous epoxy matrix. Mechanical properties were evaluated by measuring the Young's modulus via uniaxial tensile testing according to ASTM D638 Type V standards at a crosshead speed of 1 mm/min using an Instron universal testing machine at room temperature.",
      "reasoning_analysis": "Increasing Factors: The use of AG-80, a multifunctional epoxy, combined with the rigid aromatic structure of the DDS curing agent promotes a high crosslink density and restricted segmental mobility, intrinsically establishing a high baseline stiffness for the matrix. The thermal curing profile at 180 °C ensures sufficient conversion of functional groups, maximizing the network integrity and contributing to higher modulus values. Decreasing Factors: The incorporation of PES, while intended for toughening, introduces a thermoplastic phase that typically possesses a lower modulus than the highly crosslinked epoxy matrix, potentially reducing the overall composite stiffness. Furthermore, the processing history indicates the initial chopped fibers dissolved and subsequently formed microspheres via phase separation, resulting in a loss of high-aspect-ratio fiber reinforcement efficiency which would otherwise significantly elevate the modulus. Dominant Factor: The mechanical response is predominantly governed by the rigid, highly crosslinked aromatic epoxy network which serves as the continuous load-bearing phase; however, the phase-separated morphology and the replacement of matrix volume with thermoplastic microspheres qualitatively moderate the modulus relative to a neat, unmodified epoxy system."
    },
    "analysis_without_hierarchical_structure": {
      "descriptive_text": "The sample comprises an AG-80 epoxy resin matrix cured with 4,4'-diaminodiphenylsulfone (DDS) and modified with 10 wt% chopped polyether sulfone (PES) fibers serving as a toughening agent. Preparation involved mixing the epoxy with the PES fibers at 80 °C until dissolved, followed by the addition of the DDS curing agent and degassing. The system was cured at 180 °C for 2 hours with a heating ramp of 2 °C/min and a cooling rate of 3 °C/min. Young's modulus was evaluated using a uniaxial tensile test conforming to ASTM D638 Type V standards at a crosshead speed of 1 mm/min on an Instron universal testing machine at room temperature.",
