Repository: hhtrick/HHT-code

# HHT training framework

This directory contains model training, embedding precomputation, inference, article-level baselines and the curated datasets. All commands below assume that the working directory is `train_code/`.

## 3. Datasets and fixed partitions

Each main dataset is a JSON array at `dataset/{property}/{property}.json`. Entries contain source metadata, `chemical_composition`, `processing_history`, `hierarchical_structure`, `properties`, and two generated-analysis objects. Targets are stored as `properties[property]["value"]`; source metadata and target values are not predictive input fields.

| Property | Train | Validation | Test | Total |
|---|---:|---:|---:|---:|

File: train_code/continue_train_dataset/E/E.json (part 26 of 106)
[
      "reasoning_analysis": "Increasing Factors: The chemical composition features a multifunctional epoxy resin cured with an aromatic diamine (DDS), creating a densely crosslinked thermoset network with rigid aromatic rings and sulfone groups that significantly restrict chain mobility and enhance stiffness. The addition of 10 wt% polyether sulfone, a high-modulus thermoplastic, introduces a rigid phase that contributes to load bearing, while the degassing step in the processing history minimizes void content, preventing stress concentrators that would lower the modulus. Decreasing Factors: The processing history indicates the PES fibers were dissolved at 80 °C prior to curing, which implies a loss of high-aspect-ratio fiber geometry, thereby reducing the reinforcement efficiency compared to a standard chopped fiber composite where mechanical interlocking is more pronounced. Additionally, thermal residual stresses arising from the coefficient of thermal expansion mismatch between the matrix and the PES phase during the cooling cycle could introduce micro-scale defects that slightly diminish the effective stiffness. Dominant Factor: The intrinsic rigidity of the highly crosslinked aromatic epoxy network formed during the high-temperature cure is the dominant factor governing the Young's modulus. While the morphological state of the PES modifier influences the composite behavior, the covalent network density and the void-free structure achieved through degassing establish the primary mechanical baseline."
    }
  },
  {
    "doi": "10.1177/0021998318790049",
    "title": "Mechanical and low-velocity impact properties of epoxy-composite beams reinforced by MWCNTs",
    "year": 2019,
    "chemical_composition": {
      "repeat_unit_psmiles": null,
      "monomers": [
        {
          "name": "EPR1080 epoxy resin",
          "smiles": null,
          "ratio_value": null,
          "ratio_unit": null
        },
        {
          "name": "Hardener",
          "smiles": null,
          "ratio_value": 10,
          "ratio_unit": "mass ratio (epoxy:hardener)"
        }
      ],
      "additives": [
        {
          "name": "Multi-walled carbon nanotubes",
          "type": "filler",
          "amount_value": 0.34,
          "amount_unit": "wt%"
        }
      ],
      "is_homopolymer": false
    },
    "processing_history": "MWCNTs dried in oven, mixed with epoxy resin using mechanical mixer, sonicated for 30 min using Bandelin SONOPULS ultrasonic homogenizers with ice bath (104.641 KJ energy). Hardener added at 1:10 mass ratio. Mixture cast into dumbbell-shaped samples according to ASTM D638. Young's modulus measured by uniaxial tensile test using Standard tensile machine of Amirkabir University of Technology.",
    "hierarchical_structure": "Epoxy matrix with dispersed MWCNTs. Good distribution observed.",
    "properties": {
      "E": {
        "value": [
          2.2077
        ],
        "unit": "GPa"
      }
    },
    "analysis_with_hierarchical_structure": {
      "descriptive_text": "The sample comprises an EPR1080 epoxy resin matrix cured with a hardener at a 1:10 mass ratio, reinforced with 0.34 wt% multi-walled carbon nanotubes (MWCNTs). The composite fabrication involved drying the MWCNTs in an oven, followed by mechanical mixing with the epoxy resin and subsequent sonication for 30 minutes using a Bandelin SONOPULS ultrasonic homogenizer with an ice bath, delivering a total energy of 104.641 KJ. After the addition of the hardener, the mixture was cast into dumbbell-shaped specimens conforming to ASTM D638 standards. The resulting hierarchical structure consists of an epoxy matrix with well-dispersed MWCNTs, and the Young's modulus was characterized via uniaxial tensile testing using a standard tensile machine at Amirkabir University of Technology.",
      "reasoning_analysis": "Increasing Factors: The inclusion of multi-walled carbon nanotubes introduces a high-modulus filler phase that restricts matrix deformation and enhances load bearing capacity through stress transfer. The curing reaction between the epoxy resin and hardener creates a crosslinked thermoset network, which intrinsically increases stiffness by limiting polymer chain mobility. Additionally, the reported good distribution of MWCNTs suggests effective dispersion, maximizing the interfacial area available for reinforcement. Decreasing Factors: The low filler loading of 0.34 wt% is likely insufficient to establish a percolated network, limiting the magnitude of the modulus enhancement relative to the bulk matrix. The high-energy sonication process, while beneficial for dispersion, poses a risk of reducing the aspect ratio of the nanotubes through structural damage, which could diminish their reinforcement efficiency. Furthermore, any deviation from the optimal stoichiometry in the 1:10 epoxy-hardener ratio could result in a lower crosslink density, thereby reducing the matrix stiffness. Dominant Factor: The crosslink density of the cured epoxy network establishes the fundamental baseline for the Young's modulus, as the low concentration of nanotubes means the bulk properties are primarily governed by the polymer network. However, the qualitative deviation from the pristine matrix behavior is governed by the dispersion quality achieved during sonication, which dictates whether the high intrinsic modulus of the MWCNTs is successfully translated to the macroscopic composite behavior."
    },
    "analysis_without_hierarchical_structure": {
      "descriptive_text": "The composite sample comprises an EPR1080 epoxy resin matrix reinforced with 0.34 wt% multi-walled carbon nanotubes (MWCNTs) and cured with a hardener at a 10:1 mass ratio of epoxy to hardener. Preparation involved oven-drying the MWCNTs followed by dispersion into the resin via mechanical mixing and 30 minutes of sonication using a Bandelin SONOPULS ultrasonic homogenizer with an ice bath, delivering a total energy of 104.641 KJ. The hardener was subsequently incorporated, and the mixture was cast into dumbbell-shaped specimens according to ASTM D638 standards for Young's modulus measurement via uniaxial tensile testing using a standard tensile machine at Amirkabir University of Technology.",
      "reasoning_analysis": "Increasing Factors: The formation of a densely crosslinked thermoset network between the EPR1080 epoxy resin and the hardener significantly restricts chain segmental mobility, establishing a rigid baseline modulus. Furthermore, the incorporation of multi-walled carbon nanotubes introduces a filler with an intrinsically high elastic modulus; if effectively dispersed via the described sonication process, these nanotubes facilitate stress transfer from the matrix to the filler, qualitatively enhancing E. Decreasing Factors: The relatively low filler loading of 0.34 wt% may be insufficient to establish a continuous percolating network for maximal mechanical reinforcement, limiting the composite effect. Additionally, the high energy input during sonication poses a risk of damaging the nanotube aspect ratio through scission, which would reduce reinforcement efficiency, while any voids introduced during casting could act as stress concentrators that lower the effective E. Dominant Factor: The intrinsic rigidity of the cured epoxy crosslinked network serves as the primary determinant of the Young's modulus, as the low weight fraction of nanotubes suggests the matrix behavior dominates the bulk mechanical response, with the filler providing a secondary modification contingent upon the preservation of nanotube integrity during processing."
    }
  },
  {
    "doi": "10.1039/c6ra16418h",
    "title": "Structure, morphology and properties of epoxy networks with dangling chains cured by anhydride",
    "year": 2016,
    "chemical_composition": {
      "repeat_unit_psmiles": null,
      "monomers": [
        {
          "name": "Bisphenol F diglycidyl ether",
          "smiles": "C1OC1COc2ccc(Cc3ccc(OCC4OC4)cc3)cc2",
          "ratio_value": 40,
          "ratio_unit": "parts (molar ratio of epoxy group)"
        },
        {
          "name": "Dodecyl glycidyl ether",
          "smiles": "CCCCCCCCCCCCOCC1OC1",
          "ratio_value": 2,
          "ratio_unit": "parts (molar ratio of epoxy group)"
        },
        {
          "name": "Hexahydrophthalic anhydride",
          "smiles": "O=C1OC(=O)C2CCCCC12",
          "ratio_value": 42,
          "ratio_unit": "parts (molar ratio of epoxy group)"
        }
      ],
      "additives": [
        {
          "name": "Tris-(dimethylaminomethyl)phenol",
          "type": "accelerator",
          "amount_value": 0.5,
          "amount_unit": "wt% of HHPA"
        }
      ],
      "is_homopolymer": false
    },
    "processing_history": "DGEBF mixed with DGE, HHPA and DMP-30, stirred 15 min. Heated at 90 °C for 3 h, 120 °C for 3 h, 150 °C for 1 h. Tensile modulus measured by tensile tester (SANS UTM5205XHD) at room temperature according to GB/T 1040.2-2006.",
    "hierarchical_structure": "Dispersed phases (different shape and size). Amorphous (no crystallization by WAXS).",
    "properties": {
      "E": {
        "value": [
          3.1
        ],
        "unit": "GPa"
      }
    },
    "analysis_with_hierarchical_structure": {
      "descriptive_text": "The sample comprises a thermosetting epoxy network synthesized from Bisphenol F diglycidyl ether and Hexahydrophthalic anhydride, modified with Dodecyl glycidyl ether and catalyzed by Tris-(dimethylaminomethyl)phenol. The formulation was stirred for 15 minutes and subjected to a step-wise curing cycle at 90 °C, 120 °C, and 150 °C to ensure crosslinking. Structural analysis indicates an amorphous morphology without crystallization, characterized by the presence of dispersed phases of varying shapes and sizes. The tensile modulus was evaluated at room temperature using a universal testing machine in accordance with GB/T 1040.2-2006.",
      "reasoning_analysis": "Increasing Factors: The incorporation of Bisphenol F diglycidyl ether provides rigid aromatic rings within the polymer backbone, while the Hexahydrophthalic anhydride hardener contributes cycloaliphatic structures, both of which restrict chain segment mobility and enhance stiffness. Additionally, the high-temperature post-curing steps up to 150 °C promote a high degree of crosslinking conversion, resulting in a dense network topology that significantly increases the tensile modulus. Decreasing Factors: The addition of Dodecyl glycidyl ether introduces long, flexible aliphatic chains that act as an internal plasticizer, increasing free volume and segmental mobility which lowers the modulus. Furthermore, the presence of dispersed phases indicates microstructural heterogeneity, which may create softer domains or interfacial regions that reduce the overall macroscopic stiffness compared to a homogeneous network. Dominant Factor: The intrinsic rigidity of the aromatic and cycloaliphatic network structure, reinforced by the high crosslink density achieved through the thermal curing schedule, qualitatively dominates the mechanical behavior. Despite the plasticizing effect of the flexible modifier and the structural heterogeneity, the low relative proportion of the flexible component ensures that the high stiffness of the cured thermoset matrix remains the primary determinant of the tensile modulus."
    },
    "analysis_without_hierarchical_structure": {
      "descriptive_text": "The polymer sample comprises a thermoset epoxy network synthesized from Bisphenol F diglycidyl ether and Dodecyl glycidyl ether cured with Hexahydrophthalic anhydride using Tris-(dimethylaminomethyl)phenol as an accelerator. The mixture was stirred for 15 minutes and subjected to a multi-stage thermal curing process involving heating at 90 °C for 3 hours, 120 °C for 3 hours, and 150 °C for 1 hour. The tensile modulus was subsequently measured at room temperature using a tensile tester following the GB/T 1040.2-2006 standard.",
      "reasoning_analysis": "Increasing Factors: The presence of rigid aromatic rings within the Bisphenol F diglycidyl ether backbone significantly restricts segmental chain mobility, inherently increasing stiffness. Furthermore, the use of Hexahydrophthalic anhydride as a curing agent establishes a highly crosslinked three-dimensional network, while the stepwise thermal curing schedule up to 150 °C ensures high conversion of epoxy groups, maximizing crosslink density and reducing free volume. Decreasing Factors: The incorporation of Dodecyl glycidyl ether introduces long aliphatic chains into the network structure, which act as flexible spacers between crosslinks, increasing local free volume and chain mobility that consequently lowers the overall modulus. Dominant Factor: The structural rigidity imparted by the high concentration of aromatic Bisphenol F units and the dense crosslinked network formed by the anhydride cure dominates the mechanical response, as the molar ratio of the rigid epoxy component is significantly higher than that of the flexible aliphatic modifier, ensuring the material retains high stiffness despite the presence of the flexibilizer."
    }
  },
  {
    "doi": "10.1016/j.eurpolymj.2016.09.036",
    "title": "High-performance and multifunctional epoxy composites filled with epoxide-functionalized graphene",
    "year": 2016,
    "chemical_composition": {
      "repeat_unit_psmiles": null,
      "monomers": [
        {
          "name": "Bisphenol-A-diglycidylether",
          "smiles": "CC(C)(C1=CC=C(OCC2CO2)C=C1)C3=CC=C(OCC4CO4)C=C3",
          "ratio_value": null,
          "ratio_unit": null
        },
        {
          "name": "Alkyl (C12-C14) glycidyl ether",
          "smiles": null,
          "ratio_value": null,
          "ratio_unit": null
        },
        {
          "name": "Triethylenetetramine",
          "smiles": "NCCNCCNCCN",
          "ratio_value": null,
          "ratio_unit": null
        }
      ],
      "additives": [
        {
          "name": "Epoxide-functionalized graphene",
          "type": "filler",
          "amount_value": 1.0,
          "amount_unit": "wt%"
        }
      ],
      "is_homopolymer": false
    },
    "processing_history": "Epofix resin mixed with G-EP dispersion in DMF, stirred 500 rpm 30 min, sonicated 40 kHz 1 hr. DMF removed. Hardener added (resin/hardener weight ratio 25/3), stirred 3 min. Cast into PTFE mold, degassed vacuum RT. Cured 60°C 12 hr + 120°C 4 hr. Young's modulus measured by uniaxial tensile test using Zwick/Roell Z030 machine at 5 mm/min crosshead speed, specimens 60x10x1 mm³.",
    "hierarchical_structure": "Epoxide-functionalized graphene filler. Uniform dispersion. Sheet thickness 1.3-3.1 nm. Covalent bonding with matrix.",
    "properties": {
      "E": {
        "value": [
          4.9
        ],
        "unit": "GPa"
      }
    },
    "analysis_with_hierarchical_structure": {
      "descriptive_text": "The sample is a thermoset epoxy nanocomposite composed of a Bisphenol-A-diglycidylether and Alkyl (C12-C14) glycidyl ether matrix cured with Triethylenetetramine. The system is reinforced with 1.0 wt% epoxide-functionalized graphene filler. Preparation involved dispersing the filler in the resin using DMF solvent via mechanical stirring and ultrasonic sonication, followed by solvent removal. The hardener was added at a resin-to-hardener weight ratio of 25/3, and the mixture was cast into a PTFE mold, degassed under vacuum at room temperature, and cured using a stepwise protocol of 60°C for 12 hours followed by 120°C for 4 hours. Hierarchical characterization confirms a uniform dispersion of graphene sheets with a thickness of 1.3-3.1 nm that are covalently bonded to the polymer matrix. The Young's modulus was evaluated using uniaxial tensile testing at a crosshead speed of 5 mm/min on specimens measuring 60x10x1 mm³.",
      "reasoning_analysis": "Increasing Factors: The incorporation of epoxide-functionalized graphene sheets introduces a high-modulus nanofiller that intrinsically reinforces the polymer matrix. The processing history involving ultrasonic sonication and mechanical stirring promotes uniform dispersion, minimizing agglomeration defects. Furthermore, the covalent bonding between the functionalized graphene and the epoxy-amine network, facilitated by the epoxide groups on the filler surface reacting during the 120°C cure, ensures efficient stress transfer from the soft matrix to the rigid filler. The stepwise curing protocol also maximizes crosslink density, reducing free volume and increasing matrix stiffness. Decreasing Factors: The inclusion of Alkyl (C12-C14) glycidyl ether introduces long, flexible aliphatic chains into the network structure. These chains act as internal plasticizers or flexible spacers between crosslinks, increasing segmental mobility and reducing the overall stiffness compared to a pure Bisphenol-A-diglycidylether system. Additionally, while degassed, any micro-voids remaining from the solvent (DMF) removal process could act as stress concentrators that slightly compromise the modulus. Dominant Factor: The efficient stress transfer enabled by the covalent interfacial bonding between the graphene and the matrix is the dominant factor governing the composite's mechanical response. While the flexible aliphatic diluent lowers the baseline modulus of the neat resin, the high aspect ratio and intrinsic stiffness of the uniformly dispersed, covalently bonded graphene sheets provide a reinforcement effect that qualitatively defines the enhanced stiffness of this specific nanocomposite system relative to unfilled counterparts."
    },
    "analysis_without_hierarchical_structure": {
      "descriptive_text": "The sample comprises a thermosetting epoxy composite based on a Bisphenol-A-diglycidylether matrix modified with Alkyl (C12-C14) glycidyl ether and cured with Triethylenetetramine. Epoxide-functionalized graphene was incorporated at 1.0 wt% to serve as a nanofiller. Processing involved dispersing the resin and filler in DMF through mechanical stirring and sonication, followed by solvent removal, hardener addition at a 25/3 weight ratio, and casting into a PTFE mold. The system was degassed under vacuum at room temperature and subjected to a stepwise curing cycle of 60°C for 12 hours and 120°C for 4 hours, with Young's modulus subsequently characterized via uniaxial tensile testing at a crosshead speed of 5 mm/min.",
      "reasoning_analysis": "Increasing Factors: The inherent rigidity of the Bisphenol-A-diglycidylether backbone, characterized by bulky aromatic rings, restricts chain segment mobility and establishes a stiff baseline matrix. Furthermore, the incorporation of 1.0 wt% epoxide-functionalized graphene introduces a high-modulus nanofiller where the functionalization promotes strong interfacial adhesion, enabling efficient stress transfer from the polymer matrix to the graphene sheets. The stepwise curing history, culminating at 120°C, ensures a high degree of crosslinking density, further locking the network structure and increasing stiffness. Decreasing Factors: The inclusion of Alkyl (C12-C14) glycidyl ether introduces long, flexible aliphatic chains into the network architecture, acting as an internal plasticizer that increases free volume and reduces the overall crosslink density per unit volume. Additionally, the use of an aliphatic amine hardener (Triethylenetetramine) generally yields a less rigid network compared to aromatic hardeners, and the solvent casting process involving DMF removal carries a risk of residual microvoids which could act as stress concentrators. Dominant Factor: The structural rigidity provided by the aromatic epoxy backbone combined with the reinforcement efficiency of the well-dispersed, functionalized graphene nanofiller qualitatively dominates the flexibility introduced by the alkyl glycidyl ether. The high-temperature post-cure solidifies this reinforced network, ensuring that the composite exhibits a higher Young's modulus than the unfilled, flexibilized matrix would possess alone."
    }
  },
  {
    "doi": "10.1016/j.compscitech.2005.04.002",
    "title": "Rubbery and glassy epoxy resins reinforced with carbon nanotubes",
    "year": 2005,
    "chemical_composition": {
      "repeat_unit_psmiles": null,
      "monomers": [
        {
          "name": "Diglycidyl ether of bisphenol A (Epon 828)",
          "smiles": "CC(C)(c1ccc(OCC2COC2)cc1)c1ccc(OCC2COC2)cc1",
          "ratio_value": 100,
          "ratio_unit": "parts by weight"
        },
        {
          "name": "Jeffamine T-403",
          "smiles": null,
          "ratio_value": 42,
          "ratio_unit": "parts by weight"
        }
      ],
      "additives": [
        {
          "name": "Multi-walled carbon nanotubes",
          "type": "filler",
          "amount_value": 1.0,
          "amount_unit": "wt%"
        }
      ],
      "is_homopolymer": false
    },
    "processing_history": "1 wt.% pristine MWNTs dispersed in chloroform, mixed with Jeffamine T-403, sonicated. Solvent evaporated. Epon 828 added. Mixed at room temperature for 15 min, degassed 2 h. Cured at 80 °C for 2 h and 125 °C for 3 h. Young's modulus measured by static tensile test using Rheometric Scientific Minimat with 200 N load cell at 1.0 mm/min crosshead speed at room temperature.",
    "hierarchical_structure": "Glassy epoxy matrix. Non-uniform nanotube dispersion observed by SEM.",
    "properties": {
      "E": {
        "value": [
          2.1668000000000003
        ],
        "unit": "GPa"
      }
    },
    "analysis_with_hierarchical_structure": {
      "descriptive_text": "The sample comprises a thermoset epoxy network formed from Diglycidyl ether of bisphenol A (Epon 828) and Jeffamine T-403 curing agent, reinforced with 1.0 wt% Multi-walled carbon nanotubes (MWNTs). The fabrication process involved dispersing pristine MWNTs in chloroform with Jeffamine T-403 via sonication, followed by solvent evaporation, addition of Epon 828, mixing, and degassing. The system was cured using a stepwise thermal protocol at 80 °C for 2 hours and 125 °C for 3 hours, resulting in a glassy epoxy matrix with observed non-uniform nanotube dispersion via SEM. Mechanical characterization was performed using a static tensile test at room temperature with a crosshead speed of 1.0 mm/min.",
      "reasoning_analysis": "Increasing Factors: The incorporation of Multi-walled carbon nanotubes introduces a filler with exceptionally high intrinsic stiffness, which theoretically enhances the composite modulus through load transfer mechanisms. Additionally, the cured epoxy network exists in a glassy state at room temperature due to the thermal curing history, and the rigid bisphenol A backbone contributes to inherent matrix stiffness. Decreasing Factors: The use of Jeffamine T-403 introduces flexible polyether segments into the crosslinked network, which lowers the modulus compared to networks formed with rigid aromatic amines. Crucially, the observed non-uniform dispersion of nanotubes suggests agglomeration, which reduces the effective aspect ratio of the filler and creates stress concentration points that hinder efficient reinforcement. Dominant Factor: While the high-modulus nanotubes offer potential reinforcement, the non-uniform dispersion limits their effectiveness, making the intrinsic stiffness of the epoxy matrix the primary determinant of the final modulus. Specifically, the flexible ether linkages within the Jeffamine curing agent qualitatively dominate the behavior by establishing a lower baseline modulus for the glassy network compared to stiffer epoxy systems, thereby muting the relative impact of the filler addition."
    },
    "analysis_without_hierarchical_structure": {
      "descriptive_text": "The sample comprises an epoxy thermoset composite synthesized from Diglycidyl ether of bisphenol A (Epon 828) and Jeffamine T-403 polyetheramine curing agent. Multi-walled carbon nanotubes were incorporated as a reinforcing filler at a concentration of 1.0 wt%. Preparation involved dispersing pristine nanotubes in chloroform and mixing with the curing agent followed by sonication, after which the solvent was evaporated. The epoxy resin was then added, and the mixture was stirred at room temperature for 15 minutes and degassed for 2 hours. The material was cured using a stepwise thermal profile of 80 °C for 2 hours followed by 125 °C for 3 hours. Young's modulus was characterized by static tensile testing using a Rheometric Scientific Minimat with a 200 N load cell at a crosshead speed of 1.0 mm/min at room temperature.",
      "reasoning_analysis": "Increasing Factors: The formation of a covalently crosslinked thermoset network inherently restricts polymer chain mobility, establishing a rigid baseline for the Young's modulus. The inclusion of 1.0 wt% multi-walled carbon nanotubes introduces a high-stiffness reinforcing phase; their high aspect ratio facilitates effective stress transfer from the matrix to the filler, significantly driving the modulus upward, especially given the sonication processing which promotes dispersion. Additionally, the stepwise curing cycle reaching 125 °C ensures a high degree of crosslinking conversion, further maximizing matrix rigidity. Decreasing Factors: The Jeffamine T-403 curing agent contains flexible polyether segments within its backbone, which increases the segmental mobility between crosslink points compared to networks formed with rigid aromatic amines, potentially depressing the modulus. Furthermore, the use of chloroform as a dispersion solvent carries a risk that residual solvent molecules remaining after evaporation could act as plasticizers, increasing free volume and reducing stiffness. Dominant Factor: The reinforcement efficiency of the well-dispersed carbon nanotubes combined with the high crosslink density achieved through the thermal curing schedule qualitatively dominates the mechanical response. While the polyetheramine introduces flexibility, the intrinsic stiffness of the nanotube filler and the constraints of the bisphenol A-based epoxy network drive the final Young's modulus to be higher than that of the neat resin system."
    }
  },
  {
    "doi": "10.1016/j.proeng.2017.07.027",
    "title": "A preliminary evaluation of bio-based epoxy resin hardeners for maritime application",
    "year": 2017,
    "chemical_composition": {
      "repeat_unit_psmiles": null,
      "monomers": [
        {
          "name": "Epoxy Resin",
          "smiles": null,
          "ratio_value": 100,
          "ratio_unit": "g"
        },
        {
          "name": "Ultra Lite 2009 Hardener",
          "smiles": null,
          "ratio_value": 55,
          "ratio_unit": "g"
        }
      ],
      "additives": [],
      "is_homopolymer": false
    },
    "processing_history": "Mixed resin:hardener at 100:55 g ratio. Poured into silicone molds (ASTM D638 Type 5). Cured at room temperature for 24h. Post-cured at 60 °C for 16 hours (16h60) in fan assisted oven. Young's Modulus measured by uniaxial tensile test on Instron 4204 according to ASTM D638. Value reported as 0.84 ± 0.05 GPa.",
    "hierarchical_structure": null,
    "properties": {
      "E": {
        "value": [
          0.84
        ],
        "unit": "GPa"
      }
    },
    "analysis_with_hierarchical_structure": {
      "descriptive_text": "The sample comprises a thermoset network formed from Epoxy Resin and Ultra Lite 2009 Hardener mixed at a mass ratio of 100:55 g. The formulation was cast into silicone molds adhering to ASTM D638 Type 5 geometry and underwent a sequential curing process involving 24 hours at room temperature followed by a 16-hour post-cure at 60 °C in a fan-assisted oven. Mechanical characterization was performed via uniaxial tensile testing on an Instron 4204 system in accordance with ASTM D638 standards.",
      "reasoning_analysis": "Increasing Factors: The formation of a covalently crosslinked thermoset network inherently restricts chain mobility and slippage compared to linear thermoplastics, significantly enhancing stiffness. Furthermore, the post-curing step at 60 °C likely increases the degree of conversion and crosslink density beyond what is achievable at room temperature alone, reducing free volume and further rigidifying the matrix. Decreasing Factors: The absence of reinforcing additives or fillers means the modulus relies solely on the polymer matrix, which is typically lower than that of fiber-reinforced composites. Additionally, the initial room temperature cure may lead to vitrification before full conversion is reached, potentially trapping unreacted groups or free volume that could slightly compromise the maximum theoretical stiffness. Dominant Factor: The covalent crosslink density established by the epoxy-amine reaction and optimized by the thermal post-cure treatment is the dominant factor, dictating a rigid glassy state at room temperature that defines the baseline Young's Modulus despite the lack of external reinforcement."
    },
    "analysis_without_hierarchical_structure": {
      "descriptive_text": "The sample comprises a thermosetting network formed from Epoxy Resin and Ultra Lite 2009 Hardener mixed at a mass ratio of 100:55 g. The mixture was cast into silicone molds adhering to ASTM D638 Type 5 geometries and underwent a curing protocol consisting of 24 hours at room temperature followed by a post-cure at 60 °C for 16 hours in a fan-assisted oven. Mechanical characterization was performed via uniaxial tensile testing on an Instron 4204 system in accordance with ASTM D638 standards.",
      "reasoning_analysis": "Increasing Factors: The formation of a covalently crosslinked three-dimensional network through the reaction between the epoxy resin and hardener significantly restricts chain segment mobility, inherently increasing stiffness. Furthermore, the post-curing step at 60 °C likely enhances the degree of conversion and crosslinking density, thereby further stiffening the matrix. Decreasing Factors: The absence of reinforcing fillers or additives means the material relies solely on the neat polymer matrix for load bearing, which typically yields a lower modulus compared to filled composites. Additionally, the relatively low post-cure temperature may limit the ultimate crosslink density achievable compared to high-temperature curing agents, potentially leaving some unreacted groups that reduce rigidity. Dominant Factor: The establishment of the crosslinked thermoset network is the dominant factor defining the solid-like mechanical behavior; however, the lack of rigid reinforcement combined with the moderate thermal cure cycle qualitatively limits the modulus to the range typical of neat epoxy systems rather than high-performance composites."
    }
  },
  {
    "doi": null,
    "title": "Mechanical and Anticorrosive Properties of Graphene/Epoxy Resin Composites Coating Prepared by in-Situ Method",
    "year": 2015,
    "chemical_composition": {
      "repeat_unit_psmiles": null,
      "monomers": [
        {
          "name": "Epoxy resin",
          "smiles": null,
          "ratio_value": null,
          "ratio_unit": null
        }
      ],
      "additives": [
        {
          "name": "PVP-rGO",
          "type": "filler",
          "amount_value": 0.4,
          "amount_unit": "wt%"
        }
      ],
      "is_homopolymer": false
    },
    "processing_history": "Water-borne epoxy latex (34.6 wt %) mixed with PVP-rGO aqueous solution (2.5 mg/mL) at 0.4 wt % loading, magnetic stirring for 1 h at room temperature, degassed, drop cast onto Zn plate, cured at 80 °C for 2 h. Young's modulus measured by nanoindentation using Triboscope system, Berkovich diamond indenter, 800 mN normal load, ISO 14577 standard, Oliver and Pharr analysis, Poisson's ratio 0.40.",
    "hierarchical_structure": "Graphene nanosheets (avg. size ~2 μm) dispersed in epoxy resin matrix. Smooth surface, no aggregates.",
    "properties": {
      "E": {
        "value": [
          3.64
        ],
        "unit": "GPa"
      }
    },
    "analysis_with_hierarchical_structure": {
      "descriptive_text": "This composite material comprises an epoxy resin matrix reinforced with polyvinylpyrrolidone-functionalized reduced graphene oxide (PVP-rGO) filler at a concentration of 0.4 wt%. The fabrication process involved mixing a water-borne epoxy latex with an aqueous PVP-rGO solution under magnetic stirring for 1 hour at room temperature, followed by degassing and drop casting onto a zinc plate. The resulting film was cured at 80 °C for 2 hours to finalize the network structure. Microstructural analysis indicates that graphene nanosheets with an average size of approximately 2 μm are uniformly dispersed within the epoxy matrix, yielding a smooth surface free of aggregates. Mechanical characterization was performed via nanoindentation using a Berkovich diamond indenter with an 800 mN normal load, adhering to ISO 14577 standards and Oliver-Pharr analysis methods.",
      "reasoning_analysis": "Increasing Factors: The intrinsic high stiffness of the graphene nanosheets serves as a rigid reinforcement phase within the softer epoxy matrix, theoretically driving the Young's modulus upward. The uniform dispersion of these nanosheets without aggregates ensures effective stress transfer between the matrix and the filler, while the PVP functionalization likely enhances interfacial adhesion, further maximizing the reinforcement efficiency. Additionally, the thermal curing process at 80 °C promotes crosslinking within the epoxy resin, increasing the network density and intrinsic stiffness of the matrix phase. Decreasing Factors: The relatively low filler loading of 0.4 wt% limits the volume fraction of the high-modulus phase, restricting the magnitude of the composite reinforcement compared to higher loading regimes. Furthermore, the use of a water-borne latex system introduces the possibility of residual moisture or micro-voids formed during water evaporation and curing, which could act as stress concentrators or reduce the effective load-bearing cross-section. The moderate curing temperature may also result in a crosslink density lower than what might be achieved with higher temperature post-cures, potentially limiting the maximum stiffness of the epoxy network. Dominant Factor: The continuous cured epoxy matrix constitutes the vast majority of the volume, establishing the primary baseline for the Young's modulus; however, the high aspect ratio and uniform dispersion of the PVP-rGO nanosheets are the dominant factors driving a qualitative increase in stiffness relative to the neat resin, outweighing the limiting effects of the low filler loading and water-borne processing."
    },
    "analysis_without_hierarchical_structure": {
      "descriptive_text": "The sample comprises an epoxy resin matrix reinforced with polyvinylpyrrolidone functionalized reduced graphene oxide (PVP-rGO) filler at a loading of 0.4 wt%. Preparation involved mixing a water-borne epoxy latex (34.6 wt%) with an aqueous PVP-rGO solution (2.5 mg/mL) under magnetic stirring for one hour at room temperature, followed by degassing and drop-casting onto a zinc plate. The film was thermally cured at 80 °C for two hours, and the Young's modulus was characterized via nanoindentation using a Triboscope system with a Berkovich diamond indenter under an 800 mN normal load, adhering to ISO 14577 standards and Oliver-Pharr analysis with an assumed Poisson's ratio of 0.40.",
      "reasoning_analysis": "Increasing Factors: The incorporation of reduced graphene oxide (rGO) nanofillers introduces a component with exceptionally high intrinsic stiffness and aspect ratio, which restricts polymer chain mobility and reinforces the matrix through load transfer. Additionally, the PVP functionalization improves filler dispersion and interfacial adhesion, facilitating efficient stress transfer between the epoxy matrix and the nanofiller. The thermal curing process at 80 °C promotes crosslinking within the epoxy network, further establishing structural rigidity. Decreasing Factors: The relatively low filler loading of 0.4 wt% may be insufficient to reach a mechanical percolation threshold, limiting the maximum potential reinforcement compared to higher loading composites. Furthermore, the use of a water-borne latex system and a moderate curing temperature of 80 °C might result in a lower crosslinking density or residual moisture compared to solvent-free or high-temperature cured epoxies, potentially reducing the baseline matrix stiffness. Dominant Factor: The efficient stress transfer enabled by the PVP-functionalized interface is the dominant factor influencing the final modulus behavior, as it allows the high-aspect-ratio nanofillers to effectively reinforce the matrix despite the low loading and moderate curing conditions, qualitatively elevating the stiffness above that of the neat water-borne epoxy."
    }
  },
  {
    "doi": "10.1002/mame.202000567",
    "title": "Combining Mechanical Fortification and Ultralow Flammability in Epoxy Networks",
    "year": 2020,
    "chemical_composition": {
      "repeat_unit_psmiles": null,
      "monomers": [
        {
          "name": "Diepoxide of bis-hydroxydeoxybenzoin",
          "smiles": "C1C(O1)COc2ccc(cc2)C(=O)Cc3ccc(cc3)OCC4CO4",
          "ratio_value": null,
          "ratio_unit": null
        },
        {
          "name": "4,4'-Diphenyl diamino sulfone",
          "smiles": "Nc1ccc(S(=O)(=O)c2ccc(N)cc2)cc1",
          "ratio_value": null,
          "ratio_unit": null
        }
      ],
      "additives": [],
      "is_homopolymer": false
    },
    "processing_history": "Epoxy resin (BEDB) mixed with DDS (stoichiometric equivalent). Degassed and cured in N2 atmosphere at 160 °C for 6 h, followed by 220 °C for 2 h. Young's modulus measured by uniaxial compression testing using Instron 5800 at 2 mm/min crosshead rate on cylindrical specimens (10 mm diameter, 1:1 height-to-diameter).",
    "hierarchical_structure": "Glassy amorphous epoxy network.",
    "properties": {
      "E": {
        "value": [
          1.6
        ],
        "unit": "GPa"
      }
    },
    "analysis_with_hierarchical_structure": {
      "descriptive_text": "The sample comprises a glassy amorphous epoxy network synthesized from Diepoxide of bis-hydroxydeoxybenzoin (BEDB) and 4,4'-Diphenyl diamino sulfone (DDS) mixed at stoichiometric equivalence. The formulation was degassed and cured under a nitrogen atmosphere using a two-step thermal profile consisting of 160 °C for 6 hours followed by 220 °C for 2 hours. Mechanical properties were evaluated via uniaxial compression testing on an Instron 5800 system at a crosshead rate of 2 mm/min using cylindrical specimens with a 10 mm diameter and a 1:1 height-to-diameter aspect ratio.",
