Repository: hhtrick/HHT-code

# HHT training framework

This directory contains model training, embedding precomputation, inference, article-level baselines and the curated datasets. All commands below assume that the working directory is `train_code/`.

## 3. Datasets and fixed partitions

Each main dataset is a JSON array at `dataset/{property}/{property}.json`. Entries contain source metadata, `chemical_composition`, `processing_history`, `hierarchical_structure`, `properties`, and two generated-analysis objects. Targets are stored as `properties[property]["value"]`; source metadata and target values are not predictive input fields.

| Property | Train | Validation | Test | Total |
|---|---:|---:|---:|---:|

File: train_code/continue_train_dataset/E/E.json (part 27 of 106)
[
      "reasoning_analysis": "Increasing Factors: The incorporation of rigid aromatic rings within both the BEDB epoxy resin and the DDS hardener significantly restricts chain segment mobility through steric hindrance and backbone stiffening. The sulfone group in the DDS monomer contributes additional rigidity due to its polar nature and linear geometry, while the high-temperature post-cure at 220 °C ensures a high degree of conversion and crosslink density, minimizing free volume within the glassy network. Decreasing Factors: The presence of ether linkages in the epoxy backbone and the ketone group in the BEDB structure introduce localized flexibility compared to fully aromatic carbon backbones, potentially moderating the stiffness. Additionally, the amorphous hierarchical structure lacks the reinforcing contribution of crystalline domains that could otherwise enhance modulus. Dominant Factor: The high aromatic content combined with the rigid sulfone linkage and the dense crosslinking achieved through the aggressive thermal curing cycle qualitatively dominates the mechanical behavior, establishing a highly constrained network topology that drives the Young's modulus toward values characteristic of high-performance structural epoxy thermosets."
    },
    "analysis_without_hierarchical_structure": {
      "descriptive_text": "The sample comprises a thermosetting epoxy network synthesized from the diepoxide of bis-hydroxydeoxybenzoin (BEDB) and 4,4'-diphenyl diamino sulfone (DDS) as the curing agent. The components were blended in stoichiometric equivalents, degassed to eliminate voids, and cured under a nitrogen atmosphere using a sequential thermal profile of 160 °C for 6 hours followed by a post-cure at 220 °C for 2 hours. Mechanical characterization was performed via uniaxial compression testing on cylindrical specimens with a 1:1 height-to-diameter ratio using an Instron 5800 system at a crosshead rate of 2 mm/min to determine the Young's modulus.",
      "reasoning_analysis": "Increasing Factors: The molecular architecture features rigid aromatic rings in both the BEDB resin and the DDS hardener, complemented by the stiff sulfone linkage in the curing agent, which collectively restrict chain segment mobility and enhance stiffness. Furthermore, the stoichiometric mixing ratio optimizes crosslink density, while the high-temperature post-cure at 220 °C ensures high conversion and minimizes free volume, and the degassing step removes voids that would otherwise compromise structural integrity. Decreasing Factors: The presence of ether linkages and the ketone group within the BEDB backbone introduces some rotational flexibility compared to fully direct aromatic couplings, which may slightly reduce the overall rigidity. Additionally, the aggressive thermal curing schedule could potentially induce residual thermal stresses or microcracking upon cooling, which might detrimentally affect the measured modulus. Dominant Factor: The high structural rigidity conferred by the aromatic sulfone hardener and the dense crosslinked network achieved through the elevated post-cure temperature qualitatively dominate the material behavior, leading to a high Young's modulus that outweighs the minor flexibility introduced by the ether and ketone functional groups."
    }
  },
  {
    "doi": "10.1088/1757-899X/943/1/012021",
    "title": "Extraction of reinforced epoxy nanocomposite using agricultural waste biomass",
    "year": 2020,
    "chemical_composition": {
      "repeat_unit_psmiles": null,
      "monomers": [
        {
          "name": "Epoxy resin",
          "smiles": null,
          "ratio_value": null,
          "ratio_unit": null
        },
        {
          "name": "Hardener",
          "smiles": null,
          "ratio_value": null,
          "ratio_unit": null
        }
      ],
      "additives": [],
      "is_homopolymer": false
    },
    "processing_history": "Hand lay-up fabrication. Epoxy resin and hardener mixed in 10:3 ratio. Sonication for 3 min at 0°C, vacuum degassing for 5 min. Cured at room temperature for 24 hours, then in oven at 100°C for 3 hours. Tensile Young's modulus measured by LLYOD LR 10K Plus UTM at 20 mm/min crosshead speed, 25±3°C, according to ASTM D638-91.",
    "hierarchical_structure": "Neat epoxy matrix. Amorphous thermoset structure.",
    "properties": {
      "E": {
        "value": [
          1.48439
        ],
        "unit": "GPa"
      }
    },
    "analysis_with_hierarchical_structure": {
      "descriptive_text": "The sample comprises a neat epoxy matrix formed through the crosslinking of an epoxy resin and a hardener, resulting in an amorphous thermoset structure. Fabrication was conducted via hand lay-up, where the components were mixed in a 10:3 ratio, subjected to sonication for 3 minutes at 0°C, and vacuum degassed for 5 minutes to minimize void content. The material underwent a dual-stage curing process consisting of 24 hours at room temperature followed by 3 hours in an oven at 100°C to promote complete network formation. Mechanical characterization involved measuring the tensile Young's modulus using an LLYOD LR 10K Plus universal testing machine at a crosshead speed of 20 mm/min and a controlled temperature of 25±3°C, in accordance with ASTM D638-91 standards.",
      "reasoning_analysis": "Increasing Factors: The formation of a covalently crosslinked thermoset network inherently restricts chain segment mobility, significantly increasing stiffness compared to linear thermoplastic counterparts. The specific processing history includes a thermal post-cure at 100°C, which likely increases the degree of conversion and crosslink density, thereby further enhancing the modulus. Additionally, the vacuum degassing step reduces the volume fraction of entrapped air voids, which otherwise act as stress concentrators and reduce the effective load-bearing cross-sectional area. Decreasing Factors: The sample is a neat epoxy matrix without reinforcing fillers such as glass fibers or silica particles, which limits the modulus to the intrinsic stiffness of the polymer network rather than the higher values typical of composites. The amorphous structure lacks crystalline domains that could otherwise provide additional physical crosslinks and rigidity. Furthermore, the hand lay-up fabrication method, despite degassing, may introduce slight heterogeneities or micro-voids compared to automated infusion techniques, potentially compromising the theoretical maximum modulus. Dominant Factor: The high crosslink density achieved through the specific thermal curing cycle is the dominant factor governing the Young's modulus. While the absence of fillers limits the upper bound of stiffness, the transition from a liquid prepolymer to a rigid, highly crosslinked glassy solid via the 100°C post-cure establishes the fundamental mechanical integrity and high modulus characteristic of this thermoset system."
    },
    "analysis_without_hierarchical_structure": {
      "descriptive_text": "The sample comprises an epoxy resin system crosslinked with a hardener, forming a thermoset network rather than a homopolymer. Fabrication utilized a hand lay-up technique where the resin and hardener were combined in a 10:3 ratio, followed by sonication for 3 minutes at 0°C and vacuum degassing for 5 minutes to reduce entrapped air. The material underwent a dual-stage curing process, starting at room temperature for 24 hours and concluding with a post-cure in an oven at 100°C for 3 hours. Mechanical characterization was performed by measuring the tensile Young's modulus using an LLYOD LR 10K Plus UTM at a crosshead speed of 20 mm/min and 25±3°C, in compliance with ASTM D638-91.",
      "reasoning_analysis": "Increasing Factors: The formation of a covalently crosslinked thermoset network between the epoxy resin and hardener fundamentally restricts chain segment mobility, significantly enhancing stiffness compared to linear thermoplastics. Furthermore, the processing history includes a thermal post-cure at 100°C, which drives the curing reaction toward higher conversion, increasing crosslinking density and reducing free volume, thereby elevating the modulus. The vacuum degassing step also minimizes void content, ensuring efficient stress transfer across the bulk material. Decreasing Factors: The hand lay-up fabrication method inherently carries a risk of minor heterogeneity or incomplete wetting compared to automated processes, which could introduce micro-defects that lower the effective load-bearing area. Additionally, thermal residual stresses generated during the cooling phase from the 100°C post-cure to the testing temperature of 25°C might induce micro-cracking or localized yielding that slightly compromises stiffness. Dominant Factor: The high crosslinking density achieved through the specific two-stage curing cycle, particularly the elevated temperature post-cure, qualitatively dominates the mechanical response. This network architecture imposes the primary constraint on chain mobility, establishing a high baseline modulus that outweighs the potential minor reductions caused by fabrication-induced heterogeneities."
    }
  },
  {
    "doi": "10.1063/1.4876849",
    "title": "Epoxy composites based on inexpensive tire waste filler",
    "year": 2014,
    "chemical_composition": {
      "repeat_unit_psmiles": null,
      "monomers": [
        {
          "name": "NPEF (Bisphenol A-type epoxy resin)",
          "smiles": "CC(C)(c1ccc(OCC2CO2)cc1)c2ccc(OCC3CO3)cc2",
          "ratio_value": null,
          "ratio_unit": null
        }
      ],
      "additives": [
        {
          "name": "Epamine PC17",
          "type": "crosslinker",
          "amount_value": 30,
          "amount_unit": "wt%"
        },
        {
          "name": "2,4,6-tris(dimethylaminomethyl)phenol",
          "type": "accelerator",
          "amount_value": 1,
          "amount_unit": "wt%"
        },
        {
          "name": "Tire Waste",
          "type": "filler",
          "amount_value": 50,
          "amount_unit": "wt%"
        }
      ],
      "is_homopolymer": false
    },
    "processing_history": "NPEF epoxy composite with 50 wt% Tire Waste (TW). TW mixed with epoxy matrix (1200 rpm, 3 h), ultrasounded (60 min, 60ºC). Hardener and accelerator added, degassed 60 min RT, cured 24h (40ºC to 120ºC). ASTM D 638 specimens. Young's modulus measured by uniaxial tensile test according to ASTM D 638.",
    "hierarchical_structure": "Epoxy matrix with dispersed tire waste filler. Characterized by SEM and XRD.",
    "properties": {
      "E": {
        "value": [
          3.8
        ],
        "unit": "GPa"
      }
    },
    "analysis_with_hierarchical_structure": {
      "descriptive_text": "The sample comprises a Bisphenol A-type epoxy resin (NPEF) matrix composite reinforced with 50 wt% Tire Waste filler. The epoxy network is crosslinked using Epamine PC17 at 30 wt% with 2,4,6-tris(dimethylaminomethyl)phenol serving as a 1 wt% accelerator. Processing involved high-shear mixing of the tire waste with the epoxy matrix at 1200 rpm for 3 hours, followed by 60 minutes of ultrasonication at 60ºC to promote dispersion. Subsequent addition of the hardener and accelerator was followed by degassing for 60 minutes at room temperature and a 24-hour thermal cure ramping from 40ºC to 120ºC. The hierarchical structure consists of dispersed tire waste within the cured epoxy matrix, characterized by SEM and XRD, with mechanical properties evaluated via uniaxial tensile testing according to ASTM D 638.",
      "reasoning_analysis": "Increasing Factors: The chemical composition includes a high proportion of crosslinker (30 wt% Epamine PC17) which facilitates the formation of a densely crosslinked epoxy network, restricting segmental chain mobility and increasing matrix stiffness. The thermal curing history up to 120ºC ensures high conversion of epoxide groups, maximizing the crosslink density and intrinsic rigidity of the matrix. Additionally, the use of ultrasonication and high-shear mixing during processing improves filler dispersion and reduces void content, enhancing interfacial adhesion and stress transfer efficiency between the matrix and filler. Decreasing Factors: The addition of 50 wt% Tire Waste introduces a compliant rubbery phase into the rigid epoxy matrix. Since vulcanized rubber typically exhibits a significantly lower Young's modulus than cured epoxy, this high loading fraction qualitatively reduces the overall composite stiffness based on composite mixing rules. Furthermore, potential chemical incompatibility between the hydrophobic tire waste surface and the epoxy matrix may lead to weak interfacial bonding, causing particle debonding under tensile load which further decreases the effective modulus. Dominant Factor: The high weight fraction of the Tire Waste filler is the dominant factor governing the final Young's modulus behavior. While the crosslinked epoxy network provides a rigid structural baseline, the volumetric dominance of the softer rubbery filler phase dictates the bulk mechanical response, qualitatively lowering the modulus relative to the neat resin, with the final magnitude modulated by the dispersion quality and interfacial strength achieved through the specific processing history."
    },
    "analysis_without_hierarchical_structure": {
      "descriptive_text": "The material system comprises a Bisphenol A-type epoxy resin (NPEF) matrix reinforced with 50 wt% Tire Waste filler, formulated with 30 wt% Epamine PC17 crosslinker and 1 wt% 2,4,6-tris(dimethylaminomethyl)phenol accelerator. The composite was prepared by mixing the Tire Waste with the epoxy matrix at 1200 rpm for 3 hours, followed by ultrasonication for 60 minutes at 60ºC to ensure homogeneity. After adding the hardener and accelerator, the mixture was degassed for 60 minutes at room temperature and cured over 24 hours with a temperature profile ranging from 40ºC to 120ºC. The Young's modulus was subsequently measured via uniaxial tensile testing in accordance with ASTM D 638.",
      "reasoning_analysis": "Increasing Factors: The development of a highly crosslinked network through the reaction of the NPEF epoxy resin with 30 wt% Epamine PC17 restricts polymer chain mobility, intrinsically enhancing stiffness. Additionally, the thermal curing schedule up to 120ºC maximizes conversion density, while ultrasonication and degassing steps minimize void formation and improve filler dispersion, preserving the structural integrity required for high modulus. Decreasing Factors: The inclusion of 50 wt% Tire Waste introduces a substantial volume of compliant, rubbery phases which possess a lower intrinsic modulus compared to the rigid cured epoxy matrix, thereby softening the composite. Furthermore, the lack of specified surface coupling agents may limit interfacial adhesion between the filler and matrix, reducing stress transfer efficiency. Dominant Factor: The high mass fraction of the Tire Waste filler (50 wt%) qualitatively dominates the mechanical response; despite the stiffening contribution of the crosslinked matrix, the large volume of compliant filler particles fundamentally shifts the material behavior towards a lower modulus relative to the neat cured resin."
    }
  },
  {
    "doi": "10.1016/j.coco.2025.102286",
    "title": "Synergistic effect of recycled PET and hyperbranched ionic liquids for toughening epoxy resin",
    "year": 2025,
    "chemical_composition": {
      "repeat_unit_psmiles": null,
      "monomers": [
        {
          "name": "Diglycidyl ether of bisphenol A",
          "smiles": "CC(C)(c1ccc(OCC2OC2)cc1)c1ccc(OCC2OC2)cc1",
          "ratio_value": 100,
          "ratio_unit": "phr"
        },
        {
          "name": "Methylhexahydrophthalic anhydride",
          "smiles": "CC1CCCC2C(=O)OC(=O)C12",
          "ratio_value": 80,
          "ratio_unit": "phr"
        }
      ],
      "additives": [
        {
          "name": "Hyperbranched ionic liquids",
          "type": "toughener",
          "amount_value": 4,
          "amount_unit": "phr"
        }
      ],
      "is_homopolymer": false
    },
    "processing_history": "HBIL and MHHPA added to epoxy resin, stirred and degassed. Cured at 100 °C, 120 °C, and 140 °C for 2 h each. Young's modulus measured by tensile property test.",
    "hierarchical_structure": "HBIL well dispersed. Phase separation does not occur. Smooth surface with shear deformation stripes.",
    "properties": {
      "E": {
        "value": [
          1.9
        ],
        "unit": "GPa"
      }
    },
    "analysis_with_hierarchical_structure": {
      "descriptive_text": "The sample comprises a thermosetting epoxy network synthesized from Diglycidyl ether of bisphenol A (DGEBA) and Methylhexahydrophthalic anhydride (MHHPA) at concentrations of 100 and 80 phr, respectively, and is modified with 4 phr of Hyperbranched ionic liquids (HBIL) acting as a toughening agent. The mixture was stirred, degassed, and subjected to a stepwise curing regimen at 100 °C, 120 °C, and 140 °C for 2 hours per stage to ensure complete crosslinking. Microstructural analysis indicates that the HBIL additives are well dispersed within the matrix without inducing phase separation, resulting in a smooth surface morphology characterized by shear deformation stripes, and the mechanical stiffness was evaluated through tensile property testing to determine the Young's modulus.",
      "reasoning_analysis": "Increasing Factors: The presence of rigid aromatic bisphenol A structures within the DGEBA monomer restricts segmental chain mobility, inherently contributing to a higher stiffness. Additionally, the anhydride curing agent facilitates the formation of a dense covalent crosslinked network, while the stepwise thermal processing promotes high conversion rates, minimizing free volume associated with unreacted groups. The ionic nature of the hyperbranched additives may also introduce physical crosslinking points through electrostatic interactions, potentially reinforcing the matrix. Decreasing Factors: The incorporation of HBIL as a toughener typically introduces flexible aliphatic segments or increases free volume due to the hyperbranched architecture, which can enhance chain mobility and reduce the overall modulus. Furthermore, ionic liquids can sometimes act as plasticizers if the ion-dipole interactions with the epoxy network are not sufficiently strong to lock chain segments. Dominant Factor: The high crosslink density and intrinsic rigidity of the aromatic epoxy network serve as the dominant factor establishing the baseline Young's modulus. However, the well-dispersed HBIL creates a competing mechanism where the potential reinforcement from ionic clusters is balanced against the softening effect of the toughening agent, ultimately defining the specific stiffness relative to a neat epoxy system."
    },
    "analysis_without_hierarchical_structure": {
      "descriptive_text": "The sample comprises an epoxy thermoset system consisting of Diglycidyl ether of bisphenol A (DGEBA) as the resin and Methylhexahydrophthalic anhydride (MHHPA) as the curing agent, utilized at 100 and 80 phr respectively. To modify mechanical performance, 4 phr of Hyperbranched ionic liquids (HBIL) were incorporated as a toughening additive. The preparation involved stirring and degassing the mixture of HBIL and MHHPA added to the epoxy resin, followed by a step-wise thermal curing protocol at 100 °C, 120 °C, and 140 °C for 2 hours at each temperature stage. The Young's modulus was subsequently characterized via tensile property testing.",
      "reasoning_analysis": "Increasing Factors: The formation of a densely crosslinked network through the reaction between the aromatic DGEBA resin and MHHPA anhydride inherently restricts chain segment mobility, significantly driving the Young's modulus upward. Furthermore, the step-wise curing history at elevated temperatures ensures high conversion rates and network completion, while the degassing step minimizes void formation, both of which preserve structural integrity and stiffness. Decreasing Factors: The incorporation of Hyperbranched ionic liquids (HBIL) as a toughener introduces flexible hyperbranched structures and potential free volume into the matrix, which typically disrupts packing efficiency and reduces overall stiffness. Additionally, ionic liquids can exhibit plasticizing effects if not fully integrated into the network, further lowering the resistance to elastic deformation. Dominant Factor: The intrinsic rigidity provided by the highly crosslinked aromatic epoxy network establishes a high baseline modulus for the material; however, the specific inclusion of the HBIL toughener acts as the dominant modifying factor that qualitatively reduces the Young's modulus relative to a neat epoxy system, balancing stiffness with enhanced toughness."
    }
  },
  {
    "doi": "10.1080/15376494.2022.2155332",
    "title": "Multiscale bridging method to characterize elasto-plastic properties of polymer nanocomposites",
    "year": 2024,
    "chemical_composition": {
      "repeat_unit_psmiles": null,
      "monomers": [
        {
          "name": "Diglycidyl ether of bisphenol F (EPON862)",
          "smiles": "C1COC1OC2=CC=C(C=C2)CC3=CC=C(C=C3)OC4COC4",
          "ratio_value": 3,
          "ratio_unit": "ratio"
        },
        {
          "name": "Triethylenetetramine (TETA)",
          "smiles": "NCCNCCNCCN",
          "ratio_value": 1,
          "ratio_unit": "ratio"
        }
      ],
      "additives": [
        {
          "name": "Silicon Carbide (SiC)",
          "type": "filler",
          "amount_value": 5.4,
          "amount_unit": "vol%"
        }
      ],
      "is_homopolymer": false
    },
    "processing_history": "Interphase properties characterized via Multiscale Bridging Method (MBM) combining MD (Materials Studio 5.5, PCFF) and Finite Element Homogenization (FEH, Digimat 2021, Abaqus 2021). Interphase thickness 7.72 Å. Young's modulus derived from inverse characterization.",
    "hierarchical_structure": "Interphase region near SiC nanoparticle (Radius 9.45 Å). Crosslink ratio 80.0%. Volume fraction 5.4%.",
    "properties": {
      "E": {
        "value": [
          3.7122
        ],
        "unit": "GPa"
      }
    },
    "analysis_with_hierarchical_structure": {
      "descriptive_text": "The sample comprises a crosslinked epoxy-amine network synthesized from Diglycidyl ether of bisphenol F (EPON862) and Triethylenetetramine (TETA) in a 3:1 ratio, reinforced with 5.4 vol% Silicon Carbide (SiC) nanoparticles. The hierarchical structure is characterized by an interphase region surrounding SiC nanoparticles with a radius of 9.45 Å and an interphase thickness of 7.72 Å, maintaining a crosslink ratio of 80.0%. The mechanical properties were assessed using a Multiscale Bridging Method that integrates Molecular Dynamics simulations with Finite Element Homogenization, wherein the Young's modulus was derived through inverse characterization.",
      "reasoning_analysis": "Increasing Factors: The inclusion of rigid Silicon Carbide nanoparticles provides significant reinforcement due to the high stiffness contrast between the ceramic filler and the polymer matrix. Additionally, the high crosslink ratio of 80.0% restricts chain segment mobility within the epoxy-amine network, thereby increasing structural rigidity. The confined interphase region near the nanoparticle surface further limits polymer chain conformation, contributing to localized modulus enhancement. Decreasing Factors: The relatively low filler volume fraction of 5.4% limits the maximum achievable reinforcement compared to higher loading composites. Furthermore, the aliphatic chains within the Triethylenetetramine curing agent introduce flexibility into the network backbone compared to fully aromatic systems, potentially reducing the overall stiffness. Dominant Factor: The dominant factor influencing the Young's modulus is the combination of the high intrinsic stiffness of the SiC filler and the substantial crosslink density of the thermoset matrix, which collectively establish a rigid structural framework that outweighs the softening effects of the aliphatic amine curing agent."
    },
    "analysis_without_hierarchical_structure": {
      "descriptive_text": "The material system consists of a thermoset network formed from Diglycidyl ether of bisphenol F (EPON862) and Triethylenetetramine (TETA) monomers mixed in a 3:1 ratio, reinforced with 5.4 vol% Silicon Carbide (SiC) filler. The interphase properties and bulk mechanical behavior were characterized via a Multiscale Bridging Method (MBM) combining Molecular Dynamics simulations and Finite Element Homogenization, with the Young's modulus derived through inverse characterization assuming an interphase thickness of 7.72 Å.",
      "reasoning_analysis": "Increasing Factors: The formation of a covalently crosslinked epoxy-amine network significantly restricts segmental chain mobility, establishing a rigid baseline modulus. Furthermore, the incorporation of 5.4 vol% Silicon Carbide, a ceramic material with inherently high stiffness, acts as a rigid reinforcement phase that bears load and restricts matrix deformation, while the defined interphase region facilitates stress transfer between the matrix and filler. Decreasing Factors: The organic epoxy matrix remains significantly more compliant than the ceramic filler, limiting the overall composite stiffness to values far below that of the pure filler. Additionally, the specific interphase region defined in the computational model may exhibit altered chain packing densities or free volume variations compared to the bulk matrix, which could locally reduce stiffness if the interphase is less ordered or contains defects. Dominant Factor: The inclusion of the rigid Silicon Carbide filler within the crosslinked network is the dominant factor, as the large modulus mismatch between the ceramic reinforcement and the polymer matrix drives the composite Young's modulus upward relative to the neat resin, outweighing the compliance of the organic matrix."
    }
  },
  {
    "doi": "10.1016/j.cej.2019.02.177",
    "title": "Weldable, malleable and programmable epoxy vitrimers with high mechanical properties and water insensitivity",
    "year": 2019,
    "chemical_composition": {
      "repeat_unit_psmiles": null,
      "monomers": [
        {
          "name": "Diglycidyl ether of bisphenol F",
          "smiles": "C1OC1COc1ccc(Cc2ccc(OC3CO3)cc2)cc1",
          "ratio_value": null,
          "ratio_unit": null
        },
        {
          "name": "Terephthalaldehyde",
          "smiles": "O=Cc1ccc(C=O)cc1",
          "ratio_value": null,
          "ratio_unit": null
        },
        {
          "name": "3-aminobenzylamine",
          "smiles": "Nc1cccc(CN)c1",
          "ratio_value": null,
          "ratio_unit": null
        }
      ],
      "additives": [],
      "is_homopolymer": false
    },
    "processing_history": "Synthesized by curing DGEBF with TA curing agent (synthesized from Terephthalaldehyde and 3-aminobenzylamine). Mixture degassed at 60 °C for 1 h, cured at 80 °C for 3 h, 120 °C for 2 h, 150 °C for 3 h. Stoichiometric ratio of amine H to epoxy group (m) = 1.75. Young's modulus measured by uniaxial tensile test (Instron 5567) at room temperature, cross-head speed 1 mm/min. Immersed in deionized water at room temperature for 0 days (Virgin).",
    "hierarchical_structure": "Crosslinked epoxy vitrimer network with dynamic imine bonds. High crosslinking density.",
    "properties": {
      "E": {
        "value": [
          2.6825
        ],
        "unit": "GPa"
      }
    },
    "analysis_with_hierarchical_structure": {
      "descriptive_text": "The material is a crosslinked epoxy vitrimer network characterized by high crosslinking density and dynamic imine bonds within the backbone. It is synthesized from Diglycidyl ether of bisphenol F (DGEBF) epoxy resin cured with an agent formed from Terephthalaldehyde and 3-aminobenzylamine, utilizing a stoichiometric ratio of amine hydrogen to epoxy groups of 1.75. The processing history involves degassing the mixture at 60 °C for 1 hour followed by a multi-step thermal curing schedule comprising 80 °C for 3 hours, 120 °C for 2 hours, and 150 °C for 3 hours. Mechanical characterization was performed via uniaxial tensile testing using an Instron 5567 at room temperature with a cross-head speed of 1 mm/min on virgin samples without prior water immersion.",
      "reasoning_analysis": "Increasing Factors: The presence of rigid aromatic structures in all constituent monomers, including Diglycidyl ether of bisphenol F, Terephthalaldehyde, and 3-aminobenzylamine, significantly restricts segmental chain mobility, intrinsically driving the Young's modulus higher. Additionally, the hierarchical structure is defined by a high crosslinking density, which severely limits network deformation under load, while the multi-step high-temperature curing history ensures substantial conversion of functional groups, maximizing network rigidity. Decreasing Factors: The incorporation of dynamic imine bonds introduces bond exchange capability which, although typically active at elevated temperatures, may introduce slight local flexibility compared to permanent covalent crosslinks. Furthermore, the stoichiometric ratio of 1.75 indicates a significant excess of amine hardener relative to epoxy groups, which risks leaving unreacted amine species within the network that could act as plasticizers or form dangling chains, thereby reducing the effective stiffness. Dominant Factor: The combined effect of the highly rigid aromatic backbone and the explicitly stated high crosslinking density qualitatively dominates the mechanical response, suggesting a high Young's modulus typical of structural thermosets, despite the potential softening effects of the excess amine ratio or the dynamic nature of the vitrimer linkages at room temperature."
    },
    "analysis_without_hierarchical_structure": {
      "descriptive_text": "The polymer sample comprises a thermosetting epoxy network synthesized from Diglycidyl ether of bisphenol F (DGEBF) cured with a reactive agent derived from Terephthalaldehyde and 3-aminobenzylamine. The preparation involved degassing the mixture at 60 °C for 1 hour, followed by a multi-step thermal curing protocol consisting of 3 hours at 80 °C, 2 hours at 120 °C, and 3 hours at 150 °C. The formulation utilized a stoichiometric ratio of amine hydrogen to epoxy groups (m) of 1.75. The resulting virgin material, without water immersion, was characterized via uniaxial tensile testing at room temperature with a cross-head speed of 1 mm/min to determine the Young's modulus.",
      "reasoning_analysis": "Increasing Factors: The chemical composition features rigid aromatic structures in both the DGEBF epoxy backbone and the curing agent derived from Terephthalaldehyde and 3-aminobenzylamine, which significantly restrict chain segmental mobility and intrinsically drive the Young's modulus higher. Additionally, the processing history includes a high-temperature stepwise curing schedule up to 150 °C, which promotes high conversion rates and network formation, further enhancing stiffness. The virgin state of the sample ensures no plasticization from water absorption, preserving the intrinsic mechanical integrity. Decreasing Factors: The stoichiometric ratio of amine hydrogen to epoxy groups (m) is 1.75, which deviates from the ideal 1:1 balance typically required for maximum crosslink density in epoxy-amine systems; this excess amine content may result in a lower effective crosslink density or the presence of dangling chains, qualitatively reducing the modulus. Dominant Factor: The intrinsic rigidity provided by the abundant aromatic rings in the monomer and curing agent structure, combined with the thorough thermal curing schedule that ensures vitrification, qualitatively dominates the final behavior by establishing a rigid glassy state at room temperature, outweighing the potential modulus reduction caused by the off-stoichiometric formulation."
    }
  },
  {
    "doi": null,
    "title": "Industrial-Graded Epoxy Nanocomposites with Mechanically Dispersed Multi-Walled Carbon Nanotubes: Static and Damping Properties",
    "year": 2017,
    "chemical_composition": {
      "repeat_unit_psmiles": null,
      "monomers": [
        {
          "name": "EC 157 epoxy resin",
          "smiles": null,
          "ratio_value": 100,
          "ratio_unit": "parts by weight"
        },
        {
          "name": "XLR curing agent",
          "smiles": null,
          "ratio_value": 30,
          "ratio_unit": "parts by weight"
        }
      ],
      "additives": [
        {
          "name": "Multi-walled carbon nanotubes",
          "type": "filler",
          "amount_value": 0.1539,
          "amount_unit": "wt%"
        }
      ],
      "is_homopolymer": false
    },
    "processing_history": "Mechanical dispersion (high shear force), mixed with curing agent (100:30 ratio), degassed under vacuum for 20 min. Cast in silicone mould. Cured for 10 h at 35 °C followed by 7 h at 70 °C with a ramp of 1 °C/min. Young's modulus measured by compressive test using Zwich Roell machine with 50 kN load cell, testing speed 1.3 mm/min, modified jig for video gauge, strain range 0.5–2%, according to ASTM D 695 M.",
    "hierarchical_structure": "Good and uniform distributions of the CNTs through the matrix. Hydrodynamic dimensions between 80 nm and 200 nm.",
    "properties": {
      "E": {
        "value": [
          3.028
        ],
        "unit": "GPa"
      }
    },
    "analysis_with_hierarchical_structure": {
      "descriptive_text": "The sample consists of an EC 157 epoxy resin matrix cured with XLR curing agent at a ratio of 100 parts to 30 parts by weight, reinforced with 0.1539 wt% multi-walled carbon nanotubes. The composite was prepared using mechanical dispersion under high shear force, degassed under vacuum for 20 minutes, and cast in a silicone mould before undergoing a two-stage cure of 10 hours at 35 °C followed by 7 hours at 70 °C with a ramp of 1 °C/min. Hierarchical characterization indicates good and uniform distribution of the carbon nanotubes through the matrix with hydrodynamic dimensions between 80 nm and 200 nm, and the Young's Modulus was determined by compressive test using a Zwich Roell machine according to ASTM D 695 M.",
      "reasoning_analysis": "Increasing Factors: The incorporation of multi-walled carbon nanotubes introduces a high-stiffness filler phase that inherently drives the Young's Modulus upward, particularly given the good and uniform distribution which optimizes stress transfer between the matrix and the reinforcement. The thermal curing process facilitates the formation of a crosslinked epoxy network, increasing structural rigidity, while vacuum degassing reduces void content that would otherwise act as stress concentrators and lower stiffness. Decreasing Factors: The low filler concentration of 0.1539 wt% limits the volumetric contribution of the stiff nanotubes, preventing significant percolation effects that would drastically elevate the modulus. Additionally, the hydrodynamic dimensions of 80 nm to 200 nm imply the presence of nanotube bundles rather than fully exfoliated individual tubes, which reduces the effective aspect ratio and interfacial surface area available for load bearing. The moderate curing temperatures may also limit the ultimate crosslink density compared to higher temperature cures. Dominant Factor: The crosslink density of the epoxy matrix generated during the thermal curing cycle qualitatively dominates the baseline stiffness of the bulk material; however, the uniform dispersion of the high-modulus nanotubes ensures a net qualitative increase in Young's Modulus relative to the unreinforced resin, despite the constraints imposed by low filler loading and bundle formation."
    },
    "analysis_without_hierarchical_structure": {
      "descriptive_text": "The sample comprises an EC 157 epoxy resin matrix cured with an XLR curing agent at a weight ratio of 100:30, reinforced with 0.1539 wt% multi-walled carbon nanotubes. Preparation involved mechanical dispersion under high shear force to distribute the filler, followed by mixing with the curing agent and vacuum degassing for 20 minutes to eliminate voids. The composite was cast into a silicone mould and subjected to a staged curing process consisting of 10 hours at 35 °C followed by 7 hours at 70 °C with a heating ramp of 1 °C/min. Young's modulus was evaluated via compressive testing on a Zwick Roell machine using a 50 kN load cell and a modified jig for video gauge, operating at a speed of 1.3 mm/min within a strain range of 0.5–2% according to ASTM D 695 M.",
      "reasoning_analysis": "Increasing Factors: The formation of a densely crosslinked thermoset network between the epoxy resin and curing agent provides intrinsic structural rigidity. The inclusion of multi-walled carbon nanotubes introduces a high-stiffness filler phase that reinforces the matrix through load transfer, while the vacuum degassing step minimizes void content, preventing stress concentrators that would lower stiffness. Additionally, the high shear mechanical dispersion aims to optimize filler distribution, and the two-step curing cycle promotes complete conversion and reduces thermal residual stresses. Decreasing Factors: The low loading of carbon nanotubes (0.1539 wt%) may be below the percolation threshold, limiting the magnitude of reinforcement compared to higher filler concentrations. The high shear force applied during dispersion risks damaging the nanotube structure or reducing their aspect ratio, which would diminish their reinforcing efficiency. Furthermore, if the initial cure at 35 °C causes vitrification before the temperature ramp, incomplete crosslinking could occur, reducing the matrix modulus. Dominant Factor: The intrinsic crosslinking density of the epoxy matrix established during the thermal curing cycle is the dominant factor governing the Young's modulus. Given the low weight percentage of the nanotubes, the bulk mechanical behavior is primarily dictated by the stiffness of the cured polymer network, with the nanotubes providing a secondary reinforcement effect contingent upon successful dispersion without structural degradation."
    }
  },
  {
    "doi": null,
    "title": "Industrial-Graded Epoxy Nanocomposites with Mechanically Dispersed Multi-Walled Carbon Nanotubes: Static and Damping Properties",
    "year": 2017,
    "chemical_composition": {
      "repeat_unit_psmiles": null,
      "monomers": [
        {
          "name": "EC 157 epoxy resin",
          "smiles": null,
          "ratio_value": 100,
          "ratio_unit": "parts by weight"
        },
        {
          "name": "XLR curing agent",
          "smiles": null,
          "ratio_value": 30,
          "ratio_unit": "parts by weight"
        }
      ],
      "additives": [
        {
          "name": "Multi-walled carbon nanotubes",
          "type": "filler",
          "amount_value": 0.1539,
          "amount_unit": "wt%"
        }
      ],
      "is_homopolymer": false
    },
    "processing_history": "Mechanical dispersion (high shear force), mixed with curing agent (100:30 ratio), degassed under vacuum for 20 min. Cast in silicone mould. Cured for 10 h at 35 °C followed by 7 h at 70 °C with a ramp of 1 °C/min. Young's modulus measured by compressive test using Zwich Roell machine with 50 kN load cell, testing speed 1.3 mm/min, modified jig for video gauge, strain range 0.5–0.7%, according to ASTM D 695 M.",
    "hierarchical_structure": "Good and uniform distributions of the CNTs through the matrix. Hydrodynamic dimensions between 80 nm and 200 nm.",
