Repository: hhtrick/HHT-code

# HHT training framework

This directory contains model training, embedding precomputation, inference, article-level baselines and the curated datasets. All commands below assume that the working directory is `train_code/`.

## 3. Datasets and fixed partitions

Each main dataset is a JSON array at `dataset/{property}/{property}.json`. Entries contain source metadata, `chemical_composition`, `processing_history`, `hierarchical_structure`, `properties`, and two generated-analysis objects. Targets are stored as `properties[property]["value"]`; source metadata and target values are not predictive input fields.

| Property | Train | Validation | Test | Total |
|---|---:|---:|---:|---:|

File: train_code/continue_train_dataset/E/E.json (part 28 of 106)
[
    "properties": {
      "E": {
        "value": [
          2.96
        ],
        "unit": "GPa"
      }
    },
    "analysis_with_hierarchical_structure": {
      "descriptive_text": "The sample comprises a thermoset epoxy network synthesized from EC 157 epoxy resin and XLR curing agent at a mixing ratio of 100:30 parts by weight, reinforced with 0.1539 wt% multi-walled carbon nanotubes. Preparation involved mechanical dispersion under high shear force followed by vacuum degassing for 20 minutes and casting into a silicone mould. The material underwent a two-stage thermal curing process consisting of 10 hours at 35 °C followed by 7 hours at 70 °C with a heating ramp of 1 °C/min. Hierarchical characterization reveals a good and uniform distribution of the carbon nanotubes throughout the matrix with hydrodynamic dimensions between 80 nm and 200 nm, and the Young's modulus was evaluated via compressive testing using a Zwich Roell machine according to ASTM D 695 M.",
      "reasoning_analysis": "Increasing Factors: The formation of a densely crosslinked thermoset network between the epoxy resin and curing agent fundamentally restricts chain segment mobility, providing a rigid matrix baseline that significantly increases the Young's modulus. The incorporation of multi-walled carbon nanotubes, which possess an intrinsically high elastic modulus, acts as a reinforcing phase, while the reported good and uniform distribution suggests effective stress transfer between the filler and the matrix. Additionally, the two-step curing history likely promotes a high degree of conversion, maximizing crosslink density and further stiffening the polymer network. Decreasing Factors: The relatively low loading of carbon nanotubes (0.1539 wt%) limits the volume fraction of the high-modulus phase, preventing the formation of a percolating network that would drastically elevate the composite stiffness compared to the neat resin. The hydrodynamic dimensions of 80 nm to 200 nm suggest the presence of nanotube bundles or agglomerates rather than fully exfoliated individual tubes, which reduces the effective aspect ratio and reinforcement efficiency. Furthermore, the maximum curing temperature of 70 °C is relatively low for epoxy systems, which may result in a lower ultimate crosslink density compared to high-temperature post-cures, potentially limiting the maximum achievable matrix stiffness. Dominant Factor: The rigid crosslinked epoxy network established by the specific resin-curing agent chemistry and thermal history serves as the dominant factor determining the bulk Young's modulus, as the low weight fraction of the nanotube filler means the matrix properties govern the overall mechanical response, with the uniform dispersion ensuring optimal but secondary reinforcement contributions."
    },
    "analysis_without_hierarchical_structure": {
      "descriptive_text": "The sample consists of an epoxy network formed from EC 157 epoxy resin and XLR curing agent mixed at a ratio of 100 to 30 parts by weight, reinforced with 0.1539 wt% multi-walled carbon nanotubes. The composite was prepared via mechanical dispersion under high shear force to ensure filler distribution, followed by degassing under vacuum for 20 minutes to remove entrapped air. The mixture was cast into a silicone mould and subjected to a two-stage curing protocol involving 10 hours at 35 °C followed by 7 hours at 70 °C with a heating ramp of 1 °C/min. The Young's modulus was subsequently determined via compressive testing using a Zwich Roell machine equipped with a 50 kN load cell at a testing speed of 1.3 mm/min, adhering to ASTM D 695 M standards within a strain range of 0.5–0.7%.",
      "reasoning_analysis": "Increasing Factors: The formation of a covalently crosslinked thermoset network between the EC 157 epoxy resin and XLR curing agent provides intrinsic structural rigidity and restricts chain mobility, fundamentally establishing a high baseline modulus. Additionally, the incorporation of multi-walled carbon nanotubes, known for their exceptional stiffness, combined with the high shear force mechanical dispersion, promotes effective stress transfer from the matrix to the filler, further driving the modulus upward. The vacuum degassing step also contributes by minimizing void content, which prevents local stress concentrations that would otherwise lower the effective stiffness. Decreasing Factors: The relatively low concentration of multi-walled carbon nanotubes at 0.1539 wt% limits the extent of reinforcement compared to higher loading fractions, potentially staying below the percolation threshold for maximum mechanical benefit. Furthermore, the curing cycle temperatures of 35 °C and 70 °C are moderate for epoxy systems; if these temperatures are insufficient to achieve full conversion of the curing agent, the resulting crosslink density may be lower than optimal, thereby reducing the matrix stiffness. Dominant Factor: The intrinsic rigidity of the covalently crosslinked epoxy network establishes the primary contribution to the Young's modulus, as the matrix constitutes the bulk volume of the material; however, the high-shear dispersion processing is the critical factor that ensures the multi-walled carbon nanotubes effectively reinforce this matrix rather than acting as defects, qualitatively defining the composite's enhanced stiffness relative to the neat resin."
    }
  },
  {
    "doi": "10.1080/10601325.2018.1470468",
    "title": "Bio-based tri-functional epoxy resin (TEIA) blend cured with anhydride (MHHPA) based crosslinker: Thermal, mechanical and morphological characterization",
    "year": 2018,
    "chemical_composition": {
      "repeat_unit_psmiles": null,
      "monomers": [
        {
          "name": "Diglycidyl ether of bisphenol-A",
          "smiles": "CC(C)(c1ccc(OCC2CO2)cc1)c1ccc(OCC2CO2)cc1",
          "ratio_value": 70,
          "ratio_unit": "wt%"
        },
        {
          "name": "Tri-functional epoxy resin from itaconic acid",
          "smiles": null,
          "ratio_value": 30,
          "ratio_unit": "wt%"
        }
      ],
      "additives": [
        {
          "name": "Methylhexahydrophthalic anhydride",
          "type": "crosslinker",
          "amount_value": 0.85,
          "amount_unit": "molar ratio to epoxy"
        },
        {
          "name": "2-methylimidazole",
          "type": "catalyst",
          "amount_value": 0.9,
          "amount_unit": "wt% (total weight of epoxy resin and curing agent)"
        }
      ],
      "is_homopolymer": false
    },
    "processing_history": "Blended using digital mechanical stirrer and ultrasonication for 30 minutes. Degassed in vacuum oven at 70°C for 20 minutes. MHHPA and 2-MI added, stirred, degassed at 60°C for 15 minutes. Poured into preheated stainless steel mould sprayed with silicon spray. Cured at 160°C for 2 hours. Young's modulus measured by Universal testing machine (Instron 3382), crosshead speed 1 mm/min, 24°C, 50% RH, according to ASTM-D 3039.",
    "hierarchical_structure": "Fracture surface rough with massive ridges. TEIA well dispersed throughout epoxy matrix. Bright regions are nodules, dark regions are interstitial domains. Completely miscible confirmed by single Tg.",
    "properties": {
      "E": {
        "value": [
          2.51591
        ],
        "unit": "GPa"
      }
    },
    "analysis_with_hierarchical_structure": {
      "descriptive_text": "The sample comprises a thermosetting epoxy network synthesized from a blend of Diglycidyl ether of bisphenol-A (70 wt%) and a tri-functional epoxy resin derived from itaconic acid (30 wt%). This resin system was cured using Methylhexahydrophthalic anhydride at a 0.85 molar ratio to epoxy groups, catalyzed by 0.9 wt% 2-methylimidazole. Processing involved blending via mechanical stirring and ultrasonication, followed by vacuum degassing and curing in a preheated stainless steel mould at 160°C for 2 hours. Morphological analysis indicates the tri-functional epoxy is well dispersed throughout the matrix with a fracture surface exhibiting massive ridges, bright nodular regions, and dark interstitial domains, yet the system remains completely miscible as confirmed by a single glass transition temperature. Young's modulus was characterized using a universal testing machine at a crosshead speed of 1 mm/min under ambient conditions according to ASTM-D 3039.",
      "reasoning_analysis": "Increasing Factors: The incorporation of Diglycidyl ether of bisphenol-A provides a rigid aromatic backbone that inherently resists deformation, while the addition of the tri-functional epoxy resin from itaconic acid significantly increases the crosslink density of the network compared to standard difunctional systems. The use of Methylhexahydrophthalic anhydride as a crosslinker combined with a high-temperature cure at 160°C ensures a high degree of conversion and network rigidity. Furthermore, testing at 24°C places the material well below its glass transition temperature, ensuring it behaves as a stiff glassy solid. Decreasing Factors: The presence of aliphatic segments within the itaconic acid-derived resin may introduce slight flexibility compared to a purely aromatic network. Additionally, testing under 50% relative humidity allows for potential moisture absorption, which can act as a plasticizer within the epoxy network, reducing intermolecular forces and lowering stiffness. The residual catalyst (2-methylimidazole) remaining in the matrix could also theoretically disrupt packing efficiency. Dominant Factor: The high crosslink density achieved through the tri-functional epoxy component and anhydride curing agent, coupled with the intrinsic rigidity of the bisphenol-A aromatic structures, qualitatively dominates the mechanical response. These structural features establish a highly constrained network in the glassy state, outweighing the minor softening effects of moisture or aliphatic content."
    },
    "analysis_without_hierarchical_structure": {
      "descriptive_text": "The polymer sample consists of a thermoset network formed from a blend of 70 wt% Diglycidyl ether of bisphenol-A and 30 wt% tri-functional epoxy resin derived from itaconic acid. The system was cured using methylhexahydrophthalic anhydride at a 0.85 molar ratio to epoxy, with 2-methylimidazole serving as a catalyst at 0.9 wt%. Preparation involved blending via digital mechanical stirring and ultrasonication for 30 minutes, followed by vacuum degassing at 70°C. After the addition of the curing agent and catalyst, the mixture was degassed again at 60°C, poured into preheated stainless steel molds treated with silicon spray, and cured at 160°C for 2 hours. The Young's modulus was subsequently characterized using a Universal testing machine at a crosshead speed of 1 mm/min under ambient conditions of 24°C and 50% RH, adhering to ASTM-D 3039 standards.",
      "reasoning_analysis": "Increasing Factors: The incorporation of Diglycidyl ether of bisphenol-A provides a rigid aromatic backbone that inherently resists deformation, while the inclusion of the tri-functional epoxy resin from itaconic acid increases the crosslinking density of the network compared to standard difunctional systems. Furthermore, the processing history involving ultrasonication promotes homogeneous dispersion, and the vacuum degassing steps minimize void content, both of which prevent stress concentrators that would lower stiffness. The elevated curing temperature of 160°C ensures a high degree of conversion, maximizing the network density. Decreasing Factors: The use of methylhexahydrophthalic anhydride as a curing agent introduces aliphatic segments into the network which are more flexible than the aromatic epoxy backbone, potentially reducing overall stiffness compared to aromatic amine curing agents. Additionally, testing at 50% RH introduces the possibility of moisture absorption acting as a minor plasticizer, though epoxy networks are generally hydrophobic. Dominant Factor: The high crosslinking density resulting from the tri-functional epoxy component combined with the high-temperature cure cycle qualitatively dominates the mechanical response, as the restriction of chain segment mobility within the tightly crosslinked aromatic network outweighs the flexibility introduced by the aliphatic curing agent."
    }
  },
  {
    "doi": "10.1080/15376494.2022.2155332",
    "title": "Multiscale bridging method to characterize elasto-plastic properties of polymer nanocomposites",
    "year": 2024,
    "chemical_composition": {
      "repeat_unit_psmiles": null,
      "monomers": [
        {
          "name": "Diglycidyl ether of bisphenol F (EPON862)",
          "smiles": "C1COC1OC2=CC=C(C=C2)CC3=CC=C(C=C3)OC4COC4",
          "ratio_value": 3,
          "ratio_unit": "ratio"
        },
        {
          "name": "Triethylenetetramine (TETA)",
          "smiles": "NCCNCCNCCN",
          "ratio_value": 1,
          "ratio_unit": "ratio"
        }
      ],
      "additives": [
        {
          "name": "Silicon Carbide (SiC)",
          "type": "filler",
          "amount_value": 5.4,
          "amount_unit": "vol%"
        }
      ],
      "is_homopolymer": false
    },
    "processing_history": "Interphase properties characterized via Multiscale Bridging Method (MBM) combining MD (Materials Studio 5.5, PCFF) and Finite Element Homogenization (FEH, Digimat 2021, Abaqus 2021). Interphase thickness 7.72 Å. Young's modulus derived from inverse characterization.",
    "hierarchical_structure": "Interphase region near SiC nanoparticle (Radius 8.25 Å). Crosslink ratio 85.0%. Volume fraction 5.4%.",
    "properties": {
      "E": {
        "value": [
          4.2297
        ],
        "unit": "GPa"
      }
    },
    "analysis_with_hierarchical_structure": {
      "descriptive_text": "The sample comprises a crosslinked epoxy-amine network synthesized from Diglycidyl ether of bisphenol F (EPON862) and Triethylenetetramine (TETA) in a 3:1 ratio, reinforced with 5.4 vol% Silicon Carbide (SiC) nanoparticles. The hierarchical structure focuses on the interphase region surrounding SiC nanoparticles with a radius of 8.25 Å, exhibiting an interphase thickness of 7.72 Å and a crosslink ratio of 85.0%. Interphase properties were characterized via a Multiscale Bridging Method combining Molecular Dynamics simulations using the PCFF force field and Finite Element Homogenization, from which the Young's modulus was derived through inverse characterization.",
      "reasoning_analysis": "Increasing Factors: The incorporation of rigid Silicon Carbide nanoparticles acts as a high-modulus reinforcement phase, significantly driving the overall stiffness of the composite upward through load transfer mechanisms. Additionally, the aromatic bisphenol F backbone provides intrinsic chain rigidity, while the 85.0% crosslink ratio restricts segmental mobility within the epoxy network, further enhancing the modulus. The confinement of polymer chains within the thin interphase region near the nanoparticle surface also limits conformational freedom, contributing to a localized increase in stiffness. Decreasing Factors: The crosslink ratio of 85.0% implies that 15.0% of potential crosslinking sites remain unreacted, introducing network defects and dangling chains that reduce the effective network density and lower the modulus compared to a fully cured system. Furthermore, nanoscale interfacial regions can sometimes exhibit increased free volume or packing frustration if polymer-filler adhesion is imperfect, which would qualitatively reduce the local modulus. Dominant Factor: The intrinsic high stiffness of the ceramic SiC filler combined with the rigid aromatic epoxy network and substantial crosslink density qualitatively dominates the mechanical response, leading to a reinforced Young's modulus that exceeds that of the neat polymer matrix despite the presence of minor network defects."
    },
    "analysis_without_hierarchical_structure": {
      "descriptive_text": "The material system comprises a composite epoxy network synthesized from Diglycidyl ether of bisphenol F (EPON862) and Triethylenetetramine (TETA) in a 3:1 ratio, reinforced with 5.4 vol% Silicon Carbide (SiC) filler. The Young's modulus was not determined through direct mechanical testing but was derived via inverse characterization utilizing a Multiscale Bridging Method that integrated Molecular Dynamics simulations using the PCFF force field with Finite Element Homogenization. This computational workflow facilitated the modeling of interphase properties, specifically identifying an interphase thickness of 7.72 Å within the composite structure.",
      "reasoning_analysis": "Increasing Factors: The formation of a covalently crosslinked thermoset network between EPON862 and TETA restricts polymer chain segment mobility, establishing a rigid baseline modulus compared to linear thermoplastics. The incorporation of 5.4 vol% Silicon Carbide, a ceramic material with significantly higher stiffness than the polymer matrix, acts as a reinforcing phase that enhances load-bearing capacity. Furthermore, the defined interphase thickness of 7.72 Å suggests a region of altered polymer density or restricted mobility near the filler surface, which typically exhibits a higher local modulus than the bulk matrix due to confinement effects. Decreasing Factors: The overall modulus is fundamentally limited by the inherent compliance of the organic epoxy-amine matrix, which is orders of magnitude less stiff than the ceramic filler. Additionally, the relatively low volume fraction of the filler ensures that the polymer remains the continuous phase, preventing the formation of a percolated rigid network that would drastically maximize stiffness. Dominant Factor: The mechanical response is predominantly governed by the continuous epoxy matrix phase due to the low filler loading; therefore, the inherent stiffness of the crosslinked EPON862/TETA network is the primary determinant of the overall modulus, with the SiC filler and interphase region serving as secondary reinforcing agents that qualitatively drive the value higher than the neat resin."
    }
  },
  {
    "doi": "10.1007/s10854-021-06948-6",
    "title": "Preparation, dielectric and thermomechanical properties of a novel epoxy resin system cured at room temperature",
    "year": 2021,
    "chemical_composition": {
      "repeat_unit_psmiles": null,
      "monomers": [
        {
          "name": "Bisphenol A-type epoxy resin (E51)",
          "smiles": "CC(C)(c1ccc(OCC2COC2)cc1)c3ccc(OCC4COC4)cc3",
          "ratio_value": null,
          "ratio_unit": "equivalent"
        },
        {
          "name": "4,4'-Diaminodiphenyl methane (DDM)",
          "smiles": "Nc1ccc(Cc2ccc(N)cc2)cc1",
          "ratio_value": null,
          "ratio_unit": "equivalent"
        },
        {
          "name": "Acrylic acid (HAA)",
          "smiles": "OC(=O)C=C",
          "ratio_value": null,
          "ratio_unit": "NH/COOH ratio 0.5"
        }
      ],
      "additives": [],
      "is_homopolymer": false
    },
    "processing_history": "Mixed by magnetic stirrer at 92 °C until diamine melted, cooled to room temperature, acrylic acid added (fixed –NH/–COOH ratio of 0.5), poured into Teflon molds, cured at room temperature for 4 h. Young's modulus measured by uniaxial tensile test using Instron 3359 at 1 mm/min crosshead speed.",
    "hierarchical_structure": "Crosslinked epoxy network. Fracture surface displays river-like structure indicating brittle failure characteristics.",
    "properties": {
      "E": {
        "value": [
          1.326
        ],
        "unit": "GPa"
      }
    },
    "analysis_with_hierarchical_structure": {
      "descriptive_text": "The sample comprises a crosslinked epoxy network synthesized from Bisphenol A-type epoxy resin (E51) and 4,4'-Diaminodiphenyl methane (DDM) hardener, modified with Acrylic acid (HAA) at a fixed –NH/–COOH ratio of 0.5. The preparation involved mixing the epoxy and diamine components via magnetic stirring at 92 °C until the diamine melted, followed by cooling to room temperature prior to the addition of acrylic acid. The mixture was cast into Teflon molds and cured at room temperature for 4 hours. Mechanical properties were evaluated using a uniaxial tensile test on an Instron 3359 at a crosshead speed of 1 mm/min. Hierarchical characterization of the fracture surface revealed a river-like morphology, consistent with brittle failure mechanisms typical of rigid thermoset networks.",
      "reasoning_analysis": "Increasing Factors: The presence of rigid aromatic rings within both the Bisphenol A epoxy backbone and the DDM hardener significantly restricts segmental chain mobility, intrinsically enhancing the stiffness of the material. Furthermore, the formation of a crosslinked network through the epoxy-amine reaction prevents viscous flow and chain slippage under load, which is a primary driver for a high Young's Modulus. The observed river-like fracture structure further supports the presence of a rigid network structure that fails via brittle mechanisms rather than plastic deformation. Decreasing Factors: The curing process conducted at room temperature for only 4 hours may result in incomplete conversion of functional groups compared to elevated temperature curing protocols, potentially leading to a lower crosslink density and reduced modulus. Additionally, the incorporation of Acrylic acid (HAA) modifies the network topology; depending on the reaction efficiency, this modification can introduce free volume or flexible segments that disrupt the dense packing of the pure epoxy-amine network, potentially lowering the overall stiffness. Dominant Factor: The inherent rigidity of the aromatic constituents and the establishment of a crosslinked thermoset network qualitatively dominate the mechanical response. Despite the potential limitations imposed by room temperature curing and chemical modification, the structural integrity provided by the covalently bonded aromatic network ensures a high baseline stiffness, as evidenced by the brittle failure mode observed in the hierarchical structure."
    },
    "analysis_without_hierarchical_structure": {
      "descriptive_text": "The sample comprises a Bisphenol A-type epoxy resin (E51) cured with 4,4'-Diaminodiphenyl methane (DDM) and modified with acrylic acid (HAA). Preparation involved mixing the resin and diamine via magnetic stirrer at 92 °C until melting, followed by cooling to room temperature. Acrylic acid was then added to maintain a fixed –NH/–COOH ratio of 0.5, after which the mixture was poured into Teflon molds and cured at room temperature for 4 hours. The Young's modulus was characterized using a uniaxial tensile test on an Instron 3359 at a crosshead speed of 1 mm/min.",
      "reasoning_analysis": "Increasing Factors: The chemical composition features rigid aromatic structures within both the Bisphenol A epoxy backbone and the DDM hardener, which inherently restrict segmental mobility and enhance stiffness. Furthermore, the formation of a covalently crosslinked thermoset network through the epoxy-amine reaction significantly contributes to a high Young's modulus by preventing irreversible chain slippage. Decreasing Factors: The processing history specifies curing at room temperature for only 4 hours, which likely results in incomplete conversion and a lower crosslink density compared to elevated temperature curing cycles, thereby reducing the overall stiffness. Additionally, the incorporation of acrylic acid may introduce free volume or disrupt the optimal network topology if it consumes amine hardener without contributing proportionally to network rigidity, potentially acting as a softening agent. Dominant Factor: The intrinsic structural rigidity provided by the aromatic epoxy-amine network formation is the dominant factor, ensuring the material behaves as a rigid solid; however, the final modulus is qualitatively constrained by the mild curing conditions which limit the maximum achievable crosslink density."
    }
  },
  {
    "doi": "10.1179/1743289814Y.0000000074",
    "title": "Coefficient of thermal expansion and mechanical properties at cryogenic temperature of core–shell rubber particle modified epoxy",
    "year": 2014,
    "chemical_composition": {
      "repeat_unit_psmiles": null,
      "monomers": [
        {
          "name": "Diglycidyl ether of bisphenol A (DGEBA)",
          "smiles": "C1OC1c1ccc(C(C)(C)c2ccc(OC3CO3)cc2)cc1",
          "ratio_value": null,
          "ratio_unit": null
        },
        {
          "name": "Polyoxypropylenediamine (Jeffamine D-230)",
          "smiles": null,
          "ratio_value": null,
          "ratio_unit": null
        }
      ],
      "additives": [
        {
          "name": "Core-Shell Rubber (EM500A)",
          "type": "filler",
          "amount_value": 1.0,
          "amount_unit": "wt-%"
        }
      ],
      "is_homopolymer": false
    },
    "processing_history": "CSR particles and epoxy resin mixed using ultrasonicator for 4 h. Stoichiometric curing agent D-230 added, stirred. Cast into metallic mould. Cured at 80°C for 4 h, post-cured at 125°C for 2 h. Tensile properties measured on MTS Landmark Servohydraulic test system, 10 kN load cell, crosshead speed 2 mm/min, ASTM D638-96. Tested at Room Temperature (RT).",
    "hierarchical_structure": "Some CSR particles well dispersed and others aggregated in epoxy matrix.",
    "properties": {
      "E": {
        "value": [
          2.83
        ],
        "unit": "GPa"
      }
    },
    "analysis_with_hierarchical_structure": {
      "descriptive_text": "The sample comprises a thermosetting epoxy network formed from Diglycidyl ether of bisphenol A (DGEBA) resin cured with Polyoxypropylenediamine (Jeffamine D-230). To enhance toughness, 1.0 wt-% Core-Shell Rubber (EM500A) particles were incorporated as a filler phase. The fabrication process involved ultrasonication of the CSR particles and epoxy resin for 4 hours, followed by the addition of the stoichiometric curing agent and stirring. The mixture was cast into a metallic mould and subjected to a thermal curing cycle of 80°C for 4 hours, followed by post-curing at 125°C for 2 hours. Morphological analysis reveals a heterogeneous structure where some CSR particles are well dispersed within the epoxy matrix while others exist as aggregates. Mechanical characterization was performed at Room Temperature using an MTS Landmark Servohydraulic test system with a 10 kN load cell at a crosshead speed of 2 mm/min, following ASTM D638-96 standards.",
      "reasoning_analysis": "Increasing Factors: The Diglycidyl ether of bisphenol A (DGEBA) monomer features rigid aromatic rings that restrict segmental motion, inherently contributing to a high stiffness. Additionally, the processing history includes a post-curing step at 125°C, which likely maximizes the crosslink density of the thermoset network, thereby increasing the Young's Modulus. The use of ultrasonication during mixing promotes the dispersion of filler particles, which can enhance load transfer for the well-dispersed fraction. Decreasing Factors: The use of Polyoxypropylenediamine (Jeffamine D-230) as the curing agent introduces flexible polyether segments between crosslinks, which increases chain mobility and reduces the network stiffness compared to rigid aromatic amines. Additionally, the Core-Shell Rubber (EM500A) filler has a significantly lower modulus than the epoxy matrix; adding a compliant phase generally lowers the overall Young's Modulus. The observed aggregation of some CSR particles creates stress concentrations and reduces the effective interfacial area for load transfer, further diminishing the modulus. Dominant Factor: The intrinsic rigidity of the DGEBA backbone combined with the high crosslink density achieved through the elevated post-curing temperature qualitatively dominates the final modulus behavior, establishing a stiff thermoset baseline. However, the presence of the flexible curing agent and the compliant rubber filler, exacerbated by particle aggregation, acts as a modifying factor that qualitatively reduces the modulus relative to a fully rigid, neat epoxy system."
    },
    "analysis_without_hierarchical_structure": {
      "descriptive_text": "The sample comprises an epoxy network synthesized from Diglycidyl ether of bisphenol A (DGEBA) resin and Polyoxypropylenediamine (Jeffamine D-230) curing agent, modified with 1.0 wt-% Core-Shell Rubber (EM500A) particles. Preparation involved ultrasonication of the CSR particles and epoxy resin for 4 hours, followed by mixing with the stoichiometric curing agent and casting into a metallic mould. The system was cured at 80°C for 4 hours and post-cured at 125°C for 2 hours, with tensile properties subsequently measured using an MTS Landmark Servohydraulic test system at a crosshead speed of 2 mm/min according to ASTM D638-96 at Room Temperature.",
      "reasoning_analysis": "Increasing Factors: The inherent chemical composition, specifically the rigid aromatic rings within the DGEBA backbone, restricts chain segment mobility through steric hindrance, intrinsically driving the Young's Modulus higher. Additionally, the processing history involving a two-step thermal cure with a post-cure at 125°C ensures a high degree of conversion and crosslink density, which significantly stiffens the network. The use of ultrasonication promotes uniform dispersion of the filler, minimizing voids that would otherwise compromise structural integrity and stiffness. Decreasing Factors: The Jeffamine D-230 curing agent introduces flexible polyoxypropylene spacers between crosslinks, which increases free volume and chain mobility compared to rigid aromatic amines, thereby lowering the modulus. Furthermore, the incorporation of Core-Shell Rubber particles introduces a soft, low-modulus phase into the matrix, which typically reduces the overall composite stiffness relative to the neat resin. Dominant Factor: The intrinsic rigidity of the DGEBA aromatic backbone combined with the high crosslink density achieved through the post-curing schedule qualitatively dominates the final modulus behavior, establishing a stiff thermoset network that outweighs the softening contributions of the flexible curing agent spacers and the low-loading rubber phase."
    }
  },
  {
    "doi": "10.17576/jkukm-2025-37(2)-15",
    "title": "A Study of Tensile Properties and Performance of Bamboo Fiber-Epoxy Resin Composites",
    "year": 2025,
    "chemical_composition": {
      "repeat_unit_psmiles": null,
      "monomers": [
        {
          "name": "Epoxy resin (E-182)",
          "smiles": null,
          "ratio_value": 2,
          "ratio_unit": "parts"
        },
        {
          "name": "Hardener (H-192)",
          "smiles": null,
          "ratio_value": 1,
          "ratio_unit": "parts"
        }
      ],
      "additives": [
        {
          "name": "Bamboo fiber (Gigantochloa scortechinii)",
          "type": "filler",
          "amount_value": 18,
          "amount_unit": "wt%"
        }
      ],
      "is_homopolymer": false
    },
    "processing_history": "Hand mixing of epoxy resin and hardener (2:1) with bamboo fiber powder. Poured into 3.2 mm stainless-steel mold. Cured 24h at room temperature. Young's modulus measured by uniaxial tensile test at 10 mm/min crosshead speed, ASTM D638, at 38°C. Particle size 1.5 μm.",
    "hierarchical_structure": "Bamboo fiber reinforced epoxy composite. Fiber-matrix interface analyzed by SEM. Some voids observed.",
    "properties": {
      "E": {
        "value": [
          3.27
        ],
        "unit": "GPa"
      }
    },
    "analysis_with_hierarchical_structure": {
      "descriptive_text": "The sample comprises a bamboo fiber reinforced epoxy composite synthesized from Epoxy resin (E-182) and Hardener (H-192) at a 2:1 parts ratio, reinforced with 18 wt% Bamboo fiber (Gigantochloa scortechinii) with a particle size of 1.5 μm. Preparation involved hand mixing the constituents followed by casting into a 3.2 mm stainless-steel mold and curing for 24 hours at room temperature. SEM analysis of the hierarchical structure indicated a fiber-matrix interface containing some voids. Mechanical characterization was performed via uniaxial tensile testing at a 10 mm/min crosshead speed according to ASTM D638 at 38°C to determine the Young's modulus.",
      "reasoning_analysis": "Increasing Factors: The inclusion of 18 wt% rigid bamboo fibers introduces a high-modulus cellulosic phase that reinforces the softer epoxy matrix, theoretically increasing the composite stiffness through load bearing. The chemical crosslinking between the epoxy resin and hardener further establishes a rigid three-dimensional network that resists deformation. Decreasing Factors: The observed voids within the structure reduce the effective material density and act as stress concentration points, which diminishes the overall modulus. Additionally, the room-temperature curing history may lead to incomplete crosslinking compared to elevated temperature cures, reducing matrix rigidity, while the testing temperature of 38°C may promote chain mobility if approaching the glass transition. The short fiber length (1.5 μm) also limits stress transfer efficiency compared to continuous fiber reinforcements. Dominant Factor: Although the rigid filler content drives the modulus higher relative to the neat resin, the structural defects from voids and the potential matrix softening due to the combination of ambient curing and elevated testing temperature qualitatively dominate the final behavior, limiting the realization of the composite's full theoretical stiffness."
    },
    "analysis_without_hierarchical_structure": {
      "descriptive_text": "The sample comprises a thermoset composite prepared by hand mixing Epoxy resin (E-182) and Hardener (H-192) at a 2:1 parts ratio, reinforced with 18 wt% Bamboo fiber (Gigantochloa scortechinii) filler with a particle size of 1.5 μm. The mixture was cast into a 3.2 mm stainless-steel mold and cured for 24 hours at room temperature. Mechanical characterization was performed via uniaxial tensile testing at a crosshead speed of 10 mm/min according to ASTM D638 standards at a temperature of 38°C.",
      "reasoning_analysis": "Increasing Factors: The formation of a covalently crosslinked network between the epoxy resin and hardener inherently restricts chain mobility, providing a rigid matrix baseline. Furthermore, the incorporation of 18 wt% bamboo fiber, which possesses a higher intrinsic stiffness than the polymer matrix, acts as a reinforcing phase that typically increases the composite modulus through load transfer mechanisms, aided by the relatively small 1.5 μm particle size which increases the interfacial surface area. Decreasing Factors: The room temperature curing process may result in incomplete conversion of functional groups compared to elevated temperature cures, potentially lowering the crosslink density and matrix stiffness. Additionally, hand mixing can introduce micro-voids or filler agglomerates that act as stress concentrators, and the testing temperature of 38°C may induce thermal softening if the glass transition temperature of the cured network is proximate to this value. Dominant Factor: The composite reinforcement effect provided by the rigid bamboo fibers within the crosslinked epoxy matrix qualitatively dominates the mechanical response, driving the modulus higher than the neat resin; however, the ultimate magnitude is critically constrained by the interfacial adhesion quality and the degree of cure achieved during the room temperature processing history."
    }
  },
  {
    "doi": "10.1021/jp507952b",
    "title": "Composition as a Means To Control Morphology and Properties of Epoxy Based Dual-Phase Structural Electrolytes",
    "year": 2014,
    "chemical_composition": {
      "repeat_unit_psmiles": null,
      "monomers": [
        {
          "name": "MTM57 Epoxy/Amine System",
          "smiles": null,
          "ratio_value": 50,
          "ratio_unit": "wt%"
        }
      ],
      "additives": [
        {
          "name": "EMIM-TFSI",
          "type": "electrolyte",
          "amount_value": 50,
          "amount_unit": "wt%"
        },
        {
          "name": "LiTFSI",
          "type": "salt",
          "amount_value": 2.3,
          "amount_unit": "mol/L"
        }
      ],
      "is_homopolymer": false
    },
    "processing_history": "MTM57 resin mixed with EMIM-TFSI + LiTFSI (50:50 wt% ratio). LiTFSI concentration 2.3 mol/L in electrolyte. Components preheated at 75 °C for 5 min and mixed using a speedmixer at 3000 rpm for 4 min. Transferred into a preheated mold and cured using cycle: ramp to 120 °C at 0.5 °C/min, dwell at 120 °C for 60 min, ramp to room temperature at 3 °C/min. Young's modulus measured by three-point bending tests at room temperature using a Zwick testing frame equipped with a 1 kN load cell and an optical Heidenhain displacement transducer on rectangular samples (length 30-35 mm, width 4 mm, thickness 2-3 mm).",
    "hierarchical_structure": "Bicontinuous morphology containing continuous (coarse) epoxy networks (cross-section ~100 μm) surrounded by connected spherical epoxy nodules.",
    "properties": {
      "E": {
        "value": [
          0.23
        ],
        "unit": "GPa"
      }
    },
    "analysis_with_hierarchical_structure": {
      "descriptive_text": "The sample comprises a MTM57 epoxy/amine system blended with EMIM-TFSI ionic liquid electrolyte and LiTFSI salt, formulated with a 50:50 weight ratio between the resin system and the electrolyte phase containing a LiTFSI concentration of 2.3 mol/L. Processing involved preheating components at 75 °C followed by high-shear mixing at 3000 rpm for 4 minutes using a speedmixer, after which the mixture was transferred to a preheated mold and cured via a thermal cycle ramping to 120 °C at 0.5 °C/min, dwelling for 60 minutes, and cooling to room temperature at 3 °C/min. The resulting material exhibits a bicontinuous morphology characterized by continuous coarse epoxy networks with a cross-section of approximately 100 μm surrounded by connected spherical epoxy nodules, and its Young's modulus was evaluated at room temperature using three-point bending tests on rectangular specimens via a Zwick testing frame equipped with a 1 kN load cell and optical displacement transducer.",
