Repository: hhtrick/HHT-code

# HHT training framework

This directory contains model training, embedding precomputation, inference, article-level baselines and the curated datasets. All commands below assume that the working directory is `train_code/`.

## 3. Datasets and fixed partitions

Each main dataset is a JSON array at `dataset/{property}/{property}.json`. Entries contain source metadata, `chemical_composition`, `processing_history`, `hierarchical_structure`, `properties`, and two generated-analysis objects. Targets are stored as `properties[property]["value"]`; source metadata and target values are not predictive input fields.

| Property | Train | Validation | Test | Total |
|---|---:|---:|---:|---:|

File: train_code/continue_train_dataset/E/E.json (part 29 of 106)
[
      "reasoning_analysis": "Increasing Factors: The formation of a covalently crosslinked epoxy network during the 120 °C curing dwell provides intrinsic structural rigidity and resistance to deformation. The bicontinuous morphology featuring continuous coarse epoxy networks acts as a structural scaffold that supports mechanical load, while the high-shear mixing process promotes homogeneous dispersion which may minimize stress concentration points that could otherwise lower effective stiffness. Decreasing Factors: The incorporation of EMIM-TFSI ionic liquid at 50 wt% acts as a potent plasticizer, significantly increasing free volume and chain segment mobility within the matrix, thereby drastically reducing stiffness relative to a neat epoxy. Additionally, the presence of LiTFSI salt dissolved in the electrolyte phase further fluidizes the system, and the bicontinuous structure implies a substantial volume fraction of this soft electrolyte phase interspersed within the epoxy, compromising the continuity of the rigid load-bearing phase. Dominant Factor: The massive dilution effect caused by the 50 wt% ionic liquid content is the dominant factor. Although the cured epoxy network provides a rigid framework, the percolation of the soft liquid electrolyte phase throughout the bicontinuous morphology fundamentally shifts the material behavior from a rigid thermoset toward a soft polymer electrolyte gel, qualitatively resulting in a Young's modulus significantly lower than that of the pristine cured epoxy resin."
    },
    "analysis_without_hierarchical_structure": {
      "descriptive_text": "The sample consists of a MTM57 epoxy/amine system blended with EMIM-TFSI ionic liquid and LiTFSI salt. The formulation comprises a 50:50 wt% ratio of resin to electrolyte, with a LiTFSI concentration of 2.3 mol/L within the electrolyte phase. Preparation involved preheating the components at 75 °C for 5 minutes followed by high-shear mixing at 3000 rpm for 4 minutes using a speedmixer. The mixture was transferred into a preheated mold and cured via a thermal cycle ramping to 120 °C at 0.5 °C/min, dwelling for 60 minutes, and cooling to room temperature at 3 °C/min. Young's modulus was subsequently characterized at room temperature using three-point bending tests on rectangular samples with a Zwick testing frame equipped with a 1 kN load cell and an optical Heidenhain displacement transducer.",
      "reasoning_analysis": "Increasing Factors: The formation of a covalently crosslinked network via the MTM57 epoxy/amine curing cycle provides a structural scaffold that inherently resists deformation. The thermal cure at 120 °C ensures sufficient crosslink density, while the presence of LiTFSI salt may introduce ionic coordination interactions that slightly reinforce the electrolyte phase. Decreasing Factors: The incorporation of EMIM-TFSI ionic liquid at a 50 wt% loading acts as a significant plasticizing agent. This high concentration of low-viscosity fluid interspersed within the polymer network drastically increases free volume and segmental mobility, effectively softening the bulk material. The resulting morphology resembles an ionogel rather than a rigid thermoset, leading to a substantial reduction in stiffness. Dominant Factor: The plasticization effect induced by the high mass fraction of the ionic liquid dominates the mechanical response. Despite the rigid epoxy backbone, the continuity and volume fraction of the soft electrolyte phase dictate the macroscopic stiffness, resulting in a Young's modulus significantly lower than that of the neat cured epoxy resin."
    }
  },
  {
    "doi": "10.3390/polym12081688",
    "title": "A Study of Some Mechanical Properties of Composite Materials with a Dammar-Based Hybrid Matrix and Reinforced by Waste Paper",
    "year": 2020,
    "chemical_composition": {
      "repeat_unit_psmiles": null,
      "monomers": [
        {
          "name": "Dammar resin",
          "smiles": null,
          "ratio_value": 80,
          "ratio_unit": "vol%"
        },
        {
          "name": "Epoxy resin (Resoltech 1050/1055)",
          "smiles": null,
          "ratio_value": 20,
          "ratio_unit": "vol%"
        }
      ],
      "additives": [
        {
          "name": "Waste paper sheets",
          "type": "reinforcement",
          "amount_value": 0.51,
          "amount_unit": "mass ratio"
        }
      ],
      "is_homopolymer": false
    },
    "processing_history": "Composite cast with 80% Dammar hybrid resin matrix and 18 layers of waste paper sheets (pre-impregnated). Uniform pressure of 27,000 N/m^2 applied. Young's modulus measured by uniaxial tensile test according to ASTM D3039 using Lrx Plus testing machine (2.5 kN force range).",
    "hierarchical_structure": "Layered distribution of reinforcement (18 layers).",
    "properties": {
      "E": {
        "value": [
          3.49
        ],
        "unit": "GPa"
      }
    },
    "analysis_with_hierarchical_structure": {
      "descriptive_text": "The sample constitutes a hybrid composite material featuring a matrix blend of 80 vol% Dammar resin and 20 vol% Epoxy resin (Resoltech 1050/1055). This matrix reinforces 18 layers of waste paper sheets, incorporated at a mass ratio of 0.51, resulting in a layered distribution of reinforcement throughout the bulk. The composite was fabricated via a casting method where the waste paper sheets were pre-impregnated, followed by the application of a uniform pressure of 27,000 N/m^2 to ensure consolidation. Mechanical characterization was performed via uniaxial tensile testing in accordance with ASTM D3039 standards using an Lrx Plus testing machine.",
      "reasoning_analysis": "Increasing Factors: The incorporation of waste paper sheets acts as a rigid cellulosic reinforcement, significantly enhancing stiffness compared to the neat resin matrix due to the high intrinsic modulus of cellulose fibers. The high mass ratio of 0.51 suggests a substantial volume fraction of fibers, which typically drives the composite modulus upward according to rule-of-mixtures behavior. Additionally, the application of uniform pressure during processing promotes better consolidation, reducing void content and improving fiber packing density, which positively correlates with stiffness. The epoxy component in the hybrid matrix provides a rigid thermoset network that supports load transfer to the reinforcement. Decreasing Factors: The inclusion of Dammar resin, a natural terpene resin, may introduce a phase with lower intrinsic stiffness compared to synthetic high-performance epoxies, potentially lowering the overall matrix modulus. The layered structure introduces interfaces between paper sheets which could act as stress concentrators or sites for delamination if interlaminar shear strength is insufficient, potentially reducing the effective modulus measured in tension. Furthermore, natural fiber variability in the waste paper can lead to inconsistencies that limit the maximum achievable stiffness compared to synthetic continuous fibers. Dominant Factor: The high loading fraction of cellulosic reinforcement combined with the consolidation pressure is likely the dominant factor. While the Dammar resin might soften the matrix slightly compared to pure epoxy, the sheer volume and stiffness of the paper layers, effectively bonded due to pre-impregnation and pressure, will dictate the composite behavior, resulting in a modulus significantly higher than the unreinforced hybrid resin."
    },
    "analysis_without_hierarchical_structure": {
      "descriptive_text": "The sample comprises a hybrid composite material featuring a matrix blend of 80 vol% Dammar resin and 20 vol% Epoxy resin (Resoltech 1050/1055). This matrix system was used to fabricate a laminated structure incorporating 18 layers of waste paper sheets as reinforcement at a mass ratio of 0.51. The composite was processed via casting with the pre-impregnated layers subjected to a uniform consolidation pressure of 27,000 N/m^2. Mechanical characterization involved measuring the Young's modulus by uniaxial tensile test according to ASTM D3039 using an Lrx Plus testing machine with a 2.5 kN force range.",
      "reasoning_analysis": "Increasing Factors: The addition of waste paper sheets introduces cellulose-based reinforcement which typically possesses a higher intrinsic stiffness than the polymer matrix, driving the modulus up through the rule of mixtures. The presence of Epoxy resin enhances the rigidity of the hybrid matrix via crosslinking, and the application of uniform pressure during processing minimizes void content and improves interfacial contact, facilitating efficient stress transfer. Decreasing Factors: The Dammar resin component may have a lower intrinsic modulus compared to fully synthetic thermosets, potentially reducing the baseline stiffness of the matrix phase. Furthermore, potential hydrophilic-hydrophobic mismatches between the waste paper fibers and the resin matrix could result in weak interfacial bonding, limiting the effective reinforcement efficiency. Dominant Factor: The substantial reinforcement loading, evidenced by the 18 layers and 0.51 mass ratio, qualitatively dominates the mechanical response. The high volume fraction of stiff cellulose fibers generally overrides the matrix properties and interfacial defects, resulting in a net increase in Young's modulus relative to the unreinforced hybrid resin."
    }
  },
  {
    "doi": "10.1002/pc.25200",
    "title": "Improvement Mechanical and Antibacterial Properties of Epoxy by Polyethylene Glycol and Ag/CuO Nanoparticles",
    "year": 2019,
    "chemical_composition": {
      "repeat_unit_psmiles": null,
      "monomers": [
        {
          "name": "Epoxy Resin (KER 828)",
          "smiles": null,
          "ratio_value": null,
          "ratio_unit": null
        },
        {
          "name": "Epoxy Hardener",
          "smiles": null,
          "ratio_value": null,
          "ratio_unit": null
        }
      ],
      "additives": [
        {
          "name": "PEG-200",
          "type": "plasticizer",
          "amount_value": 15.95,
          "amount_unit": "wt%"
        }
      ],
      "is_homopolymer": false
    },
    "processing_history": "Epoxy resin blended with PEG, poured into silicone mold, cured in oven at 91.9 °C for 3.59 h. Young's modulus measured by uniaxial tensile test according to ASTM D638-10 using universal TB1 machine. (Run 16)",
    "hierarchical_structure": "Amorphous epoxy matrix with PEG plasticizer.",
    "properties": {
      "E": {
        "value": [
          0.175
        ],
        "unit": "GPa"
      }
    },
    "analysis_with_hierarchical_structure": {
      "descriptive_text": "The sample comprises an amorphous epoxy matrix synthesized from KER 828 epoxy resin and an epoxy hardener, incorporated with 15.95 wt% polyethylene glycol (PEG-200) serving as a plasticizer. Preparation involved blending the resin with the PEG additive, casting the mixture into a silicone mold, and thermally curing at 91.9 °C for 3.59 hours. The resulting crosslinked network was subjected to uniaxial tensile testing following ASTM D638-10 standards using a universal TB1 machine to evaluate its mechanical properties.",
      "reasoning_analysis": "Increasing Factors: The formation of a covalently crosslinked network between the KER 828 epoxy resin and the hardener inherently restricts chain mobility, establishing a baseline stiffness. The thermal curing history at 91.9 °C facilitates crosslink density development, which typically correlates with increased resistance to elastic deformation. Decreasing Factors: The incorporation of 15.95 wt% PEG-200 acts as a significant plasticizing agent; the flexible ether linkages and low glass transition temperature of PEG increase the free volume within the epoxy matrix and shield intermolecular interactions, thereby reducing the material's resistance to deformation. Additionally, the amorphous nature of the matrix lacks crystalline domains that could otherwise reinforce the modulus. Dominant Factor: While the crosslinked network provides structural integrity, the substantial loading of the low-modulus PEG plasticizer is the dominant factor. The plasticization effect qualitatively overrides the stiffening contribution of the crosslinks relative to a neat epoxy system, resulting in a net reduction in Young's modulus compared to the unmodified cured resin."
    },
    "analysis_without_hierarchical_structure": {
      "descriptive_text": "The sample comprises a crosslinked network formed from KER 828 epoxy resin and an epoxy hardener. During preparation, the resin system was blended with 15.95 wt% polyethylene glycol (PEG-200) serving as a plasticizer. The mixture was cast into a silicone mold and cured in an oven at 91.9 °C for 3.59 hours. Mechanical characterization was performed via uniaxial tensile testing according to ASTM D638-10 using a universal TB1 machine to determine the Young's modulus.",
      "reasoning_analysis": "Increasing Factors: The formation of a covalently crosslinked thermoset network between the epoxy resin and hardener inherently restricts segmental chain mobility, providing a rigid structural baseline that supports load bearing. Additionally, the thermal curing process at 91.9 °C ensures the completion of the crosslinking reaction, establishing the network integrity necessary for stiffness. Decreasing Factors: The incorporation of 15.95 wt% PEG-200 acts as a significant softening agent. As a low molecular weight plasticizer, PEG-200 increases the free volume within the epoxy matrix and lubricates polymer chains, reducing intermolecular friction and facilitating segmental motion under stress, which inherently lowers the stiffness of the material. Dominant Factor: The dominant factor governing the final Young's modulus is the plasticization effect induced by the high loading of PEG-200. While the crosslinked network provides structural coherence, the substantial presence of flexible PEG chains increases free volume and chain mobility to a degree that qualitatively reduces the overall material stiffness relative to a neat cured epoxy system."
    }
  },
  {
    "doi": "10.1021/acs.biomac.5b00014",
    "title": "Bio-Based Alternative to the Diglycidyl Ether of Bisphenol A with Controlled Materials Properties",
    "year": 2015,
    "chemical_composition": {
      "repeat_unit_psmiles": null,
      "monomers": [
        {
          "name": "Diphenolic acid",
          "smiles": "CC(Cc1ccc(O)cc1)(Cc2ccc(O)cc2)C(=O)O",
          "ratio_value": null,
          "ratio_unit": null
        },
        {
          "name": "1-Pentanol",
          "smiles": "CCCCCO",
          "ratio_value": null,
          "ratio_unit": "large excess"
        },
        {
          "name": "Epichlorohydrin",
          "smiles": "ClCC1CO1",
          "ratio_value": 15,
          "ratio_unit": "equiv"
        }
      ],
      "additives": [
        {
          "name": "Isophorone diamine",
          "type": "crosslinker",
          "amount_value": null,
          "amount_unit": "stoichiometric"
        }
      ],
      "is_homopolymer": false
    },
    "processing_history": "Diphenolic acid esterified with 1-pentanol (heated to 90 °C, 16 h), then glycidated with epichlorohydrin and NaOH (reflux 30 min). Resulting DGEDP-n-pentyl ester mixed with nearly stoichiometric amounts of isophorone diamine, degassed, compression molded for 4 h at 80 °C and 4 h at 160 °C with 2 t of pressure. Young's modulus measured by uniaxial tensile test at 1 mm/min crosshead speed using Instron 4204 according to ASTM D638.",
    "hierarchical_structure": "Cured epoxy thermoset network. No significant glycidyl ester coproduct. Degree of cure closely approached theoretical maximum.",
    "properties": {
      "E": {
        "value": [
          1.058
        ],
        "unit": "GPa"
      }
    },
    "analysis_with_hierarchical_structure": {
      "descriptive_text": "The material is a cured epoxy thermoset network synthesized via the esterification of diphenolic acid with a large excess of 1-pentanol at 90 °C for 16 hours, followed by glycidation with 15 equivalents of epichlorohydrin and sodium hydroxide under reflux. The resulting DGEDP-n-pentyl ester was mixed with stoichiometric isophorone diamine, degassed, and compression molded under 2 tons of pressure using a stepped cure cycle of 4 hours at 80 °C and 4 hours at 160 °C. Structural analysis confirms a highly cured network with no significant glycidyl ester coproducts, and the Young's modulus was determined by uniaxial tensile testing at 1 mm/min according to ASTM D638.",
      "reasoning_analysis": "Increasing Factors: The presence of rigid aromatic rings within the diphenolic acid backbone provides intrinsic chain stiffness, while the use of isophorone diamine introduces a rigid cycloaliphatic structure into the crosslinking nodes, both of which restrict segmental motion and increase stiffness. Furthermore, the processing history involving compression molding under pressure minimizes void content, and the high-temperature cure cycle ensures the degree of cure approaches the theoretical maximum, maximizing crosslink density and network rigidity. Decreasing Factors: The esterification with 1-pentanol introduces flexible aliphatic pentyl spacers into the polymer backbone, which increases the free volume and chain flexibility between crosslinking points compared to unmodified aromatic epoxy systems. Additionally, the large excess of 1-pentanol during synthesis ensures these flexible units are fully incorporated, potentially lowering the overall network stiffness. Dominant Factor: The formation of a highly crosslinked thermoset network driven by the rigid aromatic backbone and cycloaliphatic crosslinker qualitatively dominates the mechanical response, establishing a high Young's modulus baseline, although the flexible pentyl esters prevent the modulus from reaching the upper limits typical of rigid bisphenol-based epoxies."
    },
    "analysis_without_hierarchical_structure": {
      "descriptive_text": "The sample comprises a crosslinked epoxy network synthesized from diphenolic acid. The synthesis began with the esterification of diphenolic acid using a large excess of 1-pentanol at 90 °C for 16 hours, followed by glycidation with excess epichlorohydrin and sodium hydroxide under reflux for 30 minutes to yield the DGEDP-n-pentyl ester prepolymer. This prepolymer was mixed with a stoichiometric amount of isophorone diamine acting as the crosslinker, degassed, and compression molded under 2 tons of pressure with a thermal cure cycle of 4 hours at 80 °C and 4 hours at 160 °C. The Young's modulus was measured via uniaxial tensile testing at a crosshead speed of 1 mm/min using an Instron 4204 according to ASTM D638.",
      "reasoning_analysis": "Increasing Factors: The incorporation of aromatic rings from the diphenolic acid backbone provides intrinsic chain stiffness by restricting rotational freedom, which inherently drives the Young's modulus (E) higher. Additionally, the use of isophorone diamine introduces rigid cycloaliphatic structures at the crosslink nodes, and the high-temperature curing stage at 160 °C maximizes crosslink density and conversion, further restricting segmental mobility. The application of pressure during molding reduces void content, enhancing structural integrity. Decreasing Factors: The esterification process introduces flexible n-pentyl side chains onto the backbone. These aliphatic tails increase free volume and act as internal plasticizers by separating the rigid aromatic segments, thereby reducing packing efficiency and logically lowering the stiffness relative to a non-esterified analog. Dominant Factor: Despite the flexibility introduced by the pentyl side chains, the formation of a densely crosslinked three-dimensional network dominated by rigid aromatic and cycloaliphatic motifs qualitatively dictates the mechanical behavior. The high-temperature post-cure ensures a highly vitrified state where the network topology and backbone rigidity override the softening influence of the aliphatic substituents, establishing a high baseline modulus."
    }
  },
  {
    "doi": "10.1080/01694243.2020.1763540",
    "title": "Experimental study of the CTBN effect on mechanical properties and mode I and II fracture toughness of a new epoxy resin",
    "year": 2020,
    "chemical_composition": {
      "repeat_unit_psmiles": null,
      "monomers": [
        {
          "name": "Epoxy resin R510",
          "smiles": null,
          "ratio_value": 100,
          "ratio_unit": "phr"
        }
      ],
      "additives": [
        {
          "name": "Carboxyl-terminated butadiene acrylonitrile",
          "type": "toughening agent",
          "amount_value": 15,
          "amount_unit": "phr"
        }
      ],
      "is_homopolymer": false
    },
    "processing_history": "Mixed using magnetic mixer on hot plate, degassed with vacuum pump. Cast into 4 mm thick silicone mold. Cured for 24 h and post-cured for 7 days at room temperature. Young's modulus measured by uniaxial tensile test according to ASTM D638-99 standard using SANTAM STM-20 machine at 5 mm/min crosshead speed, room temperature. E calculated from stress-strain curve slope between 0.05% and 0.25% strain.",
    "hierarchical_structure": "Isotropic epoxy/CTBN blend.",
    "properties": {
      "E": {
        "value": [
          1.2642
        ],
        "unit": "GPa"
      }
    },
    "analysis_with_hierarchical_structure": {
      "descriptive_text": "The sample comprises an isotropic epoxy/CTBN blend formulated with Epoxy resin R510 as the matrix component at 100 phr and Carboxyl-terminated butadiene acrylonitrile (CTBN) as a toughening agent at 15 phr. Preparation involved mixing the components using a magnetic mixer on a hot plate, followed by degassing with a vacuum pump and casting into a 4 mm thick silicone mold. The system was cured for 24 hours and subsequently post-cured for 7 days at room temperature to facilitate network formation. Mechanical characterization was performed via uniaxial tensile testing according to ASTM D638-99 standards using a SANTAM STM-20 machine at a crosshead speed of 5 mm/min and room temperature, with Young's modulus (E) derived from the stress-strain curve slope between 0.05% and 0.25% strain.",
      "reasoning_analysis": "Increasing Factors: The formation of a three-dimensional crosslinked network within the Epoxy resin R510 matrix intrinsically provides high rigidity and resistance to elastic deformation. Furthermore, the extended post-curing period of 7 days allows for continued crosslinking reactions at room temperature, potentially increasing the crosslink density and enhancing the stiffness of the thermoset network compared to a shorter cure cycle. The isotropic structure ensures uniform mechanical response without anisotropy-induced weaknesses. Decreasing Factors: The incorporation of 15 phr Carboxyl-terminated butadiene acrylonitrile (CTBN) introduces a rubbery phase with a significantly lower modulus than the epoxy matrix, which acts to reduce the overall composite stiffness. Additionally, the curing history relies on room temperature conditions rather than elevated thermal curing, which may result in a lower final degree of conversion and crosslink density, thereby limiting the maximum achievable rigidity of the epoxy network. The phase-separated morphology typical of toughened epoxies creates soft domains that comply more easily under stress than the continuous rigid phase. Dominant Factor: The dominant factor influencing the Young's modulus is the addition of the rubbery CTBN toughening agent. While the crosslinked epoxy backbone provides structural integrity, the substantial loading of the low-modulus elastomer qualitatively overrides the intrinsic stiffness of the neat resin, leading to a net reduction in modulus. This effect is compounded by the room temperature curing history, which likely prevents the network from reaching the maximum crosslink density achievable with thermal curing, further consolidating the trend toward a lower modulus relative to fully cured, unmodified epoxy systems."
    },
    "analysis_without_hierarchical_structure": {
      "descriptive_text": "The sample consists of an Epoxy resin R510 matrix modified with 15 phr of Carboxyl-terminated butadiene acrylonitrile (CTBN) as a toughening agent. The mixture was prepared using a magnetic mixer on a hot plate, followed by degassing with a vacuum pump to remove entrapped air. The formulation was cast into a 4 mm thick silicone mold and subjected to a curing cycle involving 24 hours of initial cure followed by a 7-day post-cure at room temperature. Mechanical characterization was performed via uniaxial tensile testing according to ASTM D638-99 standards using a SANTAM STM-20 machine at a crosshead speed of 5 mm/min at room temperature, with Young's modulus derived from the stress-strain curve slope between 0.05% and 0.25% strain.",
      "reasoning_analysis": "Increasing Factors: The inherent rigidity of the Epoxy resin R510 matrix, combined with the formation of a three-dimensional crosslinked network during the 24-hour cure and 7-day post-cure, restricts chain mobility and provides a high baseline stiffness. Additionally, the degassing step in the processing history minimizes void content, preventing stress concentrators that would otherwise reduce the effective load-bearing cross-sectional area and lower the modulus. Decreasing Factors: The addition of 15 phr Carboxyl-terminated butadiene acrylonitrile (CTBN) introduces a rubbery phase with a significantly lower modulus than the epoxy matrix, which acts as a compliant inclusion to dissipate energy but reduces overall stiffness. Furthermore, the room temperature curing history may result in a lower final crosslink density compared to elevated temperature curing protocols, potentially leaving unreacted groups that increase free volume and decrease rigidity. Dominant Factor: The continuous crosslinked epoxy network serves as the dominant structural element maintaining a high baseline modulus, yet the incorporation of the compliant CTBN rubber phase represents the primary compositional modification driving a qualitative reduction in stiffness relative to the neat resin system, while the room temperature cure limits the maximization of the network rigidity."
    }
  },
  {
    "doi": null,
    "title": "Multiscale molecular modeling of SWCNTs/epoxy resin composites mechanical behaviour",
    "year": 2012,
    "chemical_composition": {
      "repeat_unit_psmiles": null,
      "monomers": [
        {
          "name": "Diglycidyl ether of bisphenol A",
          "smiles": "CC(C)(c1ccc(OCC2CO2)cc1)c1ccc(OCC2CO2)cc1",
          "ratio_value": null,
          "ratio_unit": null
        },
        {
          "name": "Ethylene tetra-amine",
          "smiles": "NCCNCCNCCN",
          "ratio_value": null,
          "ratio_unit": null
        }
      ],
      "additives": [
        {
          "name": "SWCNTs (8,8)",
          "type": "filler",
          "amount_value": 5.0,
          "amount_unit": "wt%"
        }
      ],
      "is_homopolymer": false
    },
    "processing_history": "Computational modeling using Materials Studio 5.0 with COMPASS forcefield. Atomistic periodic systems built with periodic boundary conditions. Multistage equilibration: energy minimization (Steepest descent, Conjugate gradient), NVT-MD (300,000 steps, 1 fs), NPT-MD (1 GPa, 300 K, 5000 steps), annealing (750 K to 300 K). Young's modulus calculated using Discover Analysis tool via virtual uniaxial traction tests along x, y, z directions, averaged.",
    "hierarchical_structure": "Amorphous epoxy matrix with dispersed SWCNTs (8,8). Computational bulk models.",
    "properties": {
      "E": {
        "value": [
          4.43
        ],
        "unit": "GPa"
      }
    },
    "analysis_with_hierarchical_structure": {
      "descriptive_text": "The sample comprises an amorphous epoxy network synthesized from Diglycidyl ether of bisphenol A (DGEBA) and ethylene tetra-amine, reinforced with 5.0 wt% (8,8) single-walled carbon nanotubes (SWCNTs). This system was modeled using Materials Studio 5.0 with the COMPASS forcefield, constructing atomistic periodic systems subject to periodic boundary conditions. The processing protocol involved multistage equilibration including energy minimization via steepest descent and conjugate gradient algorithms, followed by NVT and NPT molecular dynamics simulations at 300 K and 1 GPa, and a thermal annealing cycle from 750 K to 300 K. The resulting computational bulk models feature dispersed SWCNTs within the matrix, with the Young's modulus determined through averaged virtual uniaxial traction tests along the x, y, and z directions using the Discover Analysis tool.",
      "reasoning_analysis": "Increasing Factors: The incorporation of 5.0 wt% (8,8) single-walled carbon nanotubes (SWCNTs) introduces a phase with exceptionally high intrinsic stiffness, serving as a primary reinforcement mechanism within the composite. The aromatic backbone of the Diglycidyl ether of bisphenol A (DGEBA) monomer provides inherent rigidity to the epoxy matrix, while the computational processing history involving high-pressure NPT equilibration at 1 GPa significantly densifies the atomistic model, reducing free volume and thereby increasing the calculated stiffness. Additionally, the thermal annealing from 750 K to 300 K promotes structural relaxation into a lower energy state, further enhancing packing efficiency. Decreasing Factors: The amorphous nature of the cured epoxy network lacks the long-range order of crystalline polymers, which generally limits the maximum achievable modulus compared to semi-crystalline counterparts. Furthermore, the ethylene tetra-amine curing agent introduces flexible aliphatic segments between crosslinks, adding compliance to the network structure that counteracts the rigidity of the aromatic epoxide. In the computational context, if the interface between the SWCNTs and the matrix relies solely on van der Waals interactions without covalent functionalization, interfacial slip during virtual traction tests could reduce the effective load transfer efficiency. Dominant Factor: The exceptional intrinsic modulus of the SWCNT fillers combined with the high-density state enforced by the 1 GPa computational equilibration protocol qualitatively dominates the mechanical response, driving the Young's modulus (E) significantly higher than that of a neat, ambient-pressure cured epoxy system, despite the compliance introduced by the aliphatic curing agent."
    },
    "analysis_without_hierarchical_structure": {
      "descriptive_text": "The sample comprises a crosslinked epoxy network synthesized from Diglycidyl ether of bisphenol A and Ethylene tetra-amine, reinforced with 5.0 wt% (8,8) Single-Walled Carbon Nanotubes (SWCNTs). This material system was developed through computational modeling using Materials Studio 5.0 with the COMPASS forcefield, constructing atomistic periodic systems under periodic boundary conditions. The processing protocol involved multistage equilibration including energy minimization via Steepest descent and Conjugate gradient algorithms, followed by NVT and NPT molecular dynamics simulations at 300 K and 1 GPa, and a thermal annealing cycle from 750 K to 300 K. The Young's modulus was evaluated using the Discover Analysis tool via virtual uniaxial traction tests averaged along the x, y, and z directions.",
      "reasoning_analysis": "Increasing Factors: The formation of a highly crosslinked thermoset network between the epoxy resin and amine hardener restricts segmental chain mobility, inherently increasing stiffness. Furthermore, the incorporation of 5.0 wt% (8,8) SWCNTs introduces rigid, high-aspect-ratio nanostructures with exceptional intrinsic stiffness that significantly reinforce the matrix. The computational processing history also contributes to higher modulus values, as the NPT equilibration at 1 GPa ensures a densely packed atomistic system with minimized free volume, and the annealing cycle promotes optimal chain packing. Decreasing Factors: The use of Ethylene tetra-amine as the hardener introduces flexible aliphatic ethylene segments between crosslinking points, which increases local chain flexibility and free volume compared to rigid aromatic hardeners, thereby exerting a downward pressure on the overall matrix stiffness. Additionally, the amorphous nature of the epoxy matrix inherently possesses lower stiffness compared to the crystalline nanotube fillers. Dominant Factor: The reinforcement provided by the 5.0 wt% SWCNTs qualitatively dominates the final Young's modulus behavior. While the crosslinked network provides the structural baseline, the extreme stiffness mismatch between the carbon nanotubes and the polymer matrix means the nanotubes bear a disproportionate load, driving the composite modulus significantly higher than that of the neat epoxy resin."
    }
  },
  {
    "doi": "10.1016/j.jmgm.2022.108311",
    "title": "Effect of adsorption, hardener, and temperature on mechanical properties of epoxy nanocomposites with functionalized graphene: A molecular dynamics study",
    "year": null,
    "chemical_composition": {
      "repeat_unit_psmiles": null,
      "monomers": [
        {
          "name": "Cycloaliphatic Epoxy",
          "smiles": null,
          "ratio_value": 70,
          "ratio_unit": "wt%"
        },
        {
          "name": "Diethyltoluenediamine",
          "smiles": "CCc1cc(N)cc(CC)c1N",
          "ratio_value": 30,
          "ratio_unit": "wt%"
        }
      ],
      "additives": [
        {
          "name": "Graphene Oxide",
          "type": "filler",
          "amount_value": 3,
          "amount_unit": "wt%"
        }
      ],
      "is_homopolymer": false
    },
    "processing_history": "Molecular dynamics simulation using LAMMPS. NPT/NVT ensembles. Strain rate 0.7 ps^-1. Tensile test in Y direction at 300 K. Epoxy:Hardener ratio 70:30 wt%.",
    "hierarchical_structure": "Nanocomposite with functionalized graphene oxide (3 wt% oxide groups).",
    "properties": {
      "E": {
        "value": [
          3.68
        ],
        "unit": "GPa"
      }
    },
    "analysis_with_hierarchical_structure": {
      "descriptive_text": "The material system comprises a cycloaliphatic epoxy matrix cured with diethyltoluenediamine hardener at a weight ratio of 70:30, reinforced with 3 wt% graphene oxide filler to form a nanocomposite. The hierarchical structure is characterized by functionalized graphene oxide dispersed within the crosslinked network. Mechanical characterization was performed via molecular dynamics simulations using LAMMPS under NPT and NVT ensembles, specifically conducting a tensile test in the Y direction at 300 K with a strain rate of 0.7 ps^-1.",
      "reasoning_analysis": "Increasing Factors: The cycloaliphatic structure of the epoxy monomer introduces rigid saturated rings into the backbone, restricting segmental mobility and increasing intrinsic stiffness compared to linear aliphatic chains. The formation of a crosslinked thermoset network via the amine hardener further constrains chain motion, while the incorporation of 3 wt% graphene oxide provides significant reinforcement due to the filler's exceptionally high intrinsic modulus and aspect ratio. Additionally, the molecular dynamics processing history involves an extremely high strain rate (0.7 ps^-1), which limits viscoelastic relaxation time and qualitatively results in a higher apparent modulus compared to quasi-static experimental conditions. Decreasing Factors: The functionalization of the graphene oxide, while aiding dispersion, introduces structural defects into the carbon lattice that may reduce the filler's intrinsic stiffness relative to pristine graphene. Furthermore, the simulation temperature of 300 K allows for thermal vibrations and free volume expansion within the polymer network, which generally reduces stiffness compared to simulations performed at 0 K. Dominant Factor: The combination of the rigid cycloaliphatic backbone, the dense crosslink density of the thermoset network, and the high stiffness of the graphene oxide reinforcement qualitatively dominates the mechanical response, driving the Young's Modulus significantly higher than that of a neat, linear polymer, despite the softening effects of thermal motion and filler defects."
    },
    "analysis_without_hierarchical_structure": {
      "descriptive_text": "The sample comprises a thermoset network formed from cycloaliphatic epoxy and diethyltoluenediamine at a 70:30 wt% ratio, incorporated with 3 wt% graphene oxide as a reinforcing filler. Mechanical characterization was conducted via molecular dynamics simulations using LAMMPS, where the system was equilibrated under NPT and NVT ensembles. The elastic modulus was derived from a uniaxial tensile test performed in the Y direction at 300 K with a strain rate of 0.7 ps^-1.",
      "reasoning_analysis": "Increasing Factors: The presence of rigid cycloaliphatic rings in the epoxy backbone restricts segmental mobility, inherently increasing stiffness. The addition of 3 wt% graphene oxide introduces a high-modulus filler that enhances load transfer and constrains polymer chain motion at the interface. Furthermore, the computational processing history involves a high strain rate of 0.7 ps^-1, which limits viscoelastic relaxation times during the tensile test, leading to an artificially elevated apparent modulus compared to experimental timescales. Decreasing Factors: The use of diethyltoluenediamine as the hardener introduces aliphatic ethyl groups into the crosslink network, which provide greater conformational flexibility compared to fully aromatic hardeners, potentially reducing the overall network rigidity. Dominant Factor: The intrinsic rigidity of the cycloaliphatic epoxy matrix combined with the reinforcement effect of the graphene oxide filler qualitatively dominates the mechanical response, establishing a high baseline modulus that outweighs the flexibility introduced by the hardener, although the high simulation strain rate significantly amplifies the observed stiffness."
    }
  },
  {
    "doi": "10.1007/s00289-017-2115-y",
    "title": "Carbon fiber/epoxy composites: effect of zinc sulphide coated carbon nanotube on thermal and mechanical properties",
    "year": 2017,
    "chemical_composition": {
      "repeat_unit_psmiles": null,
      "monomers": [
        {
          "name": "Epoxy resin MC 1152",
          "smiles": null,
          "ratio_value": null,
          "ratio_unit": null
        },
        {
          "name": "Hardener",
          "smiles": null,
          "ratio_value": null,
          "ratio_unit": null
        }
      ],
      "additives": [
        {
          "name": "Carbon fiber",
          "type": "reinforcement",
          "amount_value": 3,
          "amount_unit": "layers"
        },
        {
          "name": "Functionalized multi-walled carbon nanotubes",
          "type": "filler",
          "amount_value": 0.2,
          "amount_unit": "wt%"
        }
      ],
      "is_homopolymer": false
    },
    "processing_history": "MWCNT functionalized with HNO3/H2SO4. Fillers dispersed in ethyl alcohol via ultrasonication (10 min), added to resin, stirred at 70 °C until alcohol evaporation. Hand lay-up with 3 layers carbon fiber, vacuum bagged for 24 h. Young's modulus measured by uniaxial tensile test using EMIC DL-1000 machine, crosshead speed 10 mm/min, gauge length 78 mm, room temperature.",
    "hierarchical_structure": "Carbon fiber laminated composite with epoxy matrix modified with 0.2 wt% MWCNTf.",
    "properties": {
      "E": {
        "value": [
