Repository: hhtrick/HHT-code

# HHT training framework

This directory contains model training, embedding precomputation, inference, article-level baselines and the curated datasets. All commands below assume that the working directory is `train_code/`.

## 3. Datasets and fixed partitions

Each main dataset is a JSON array at `dataset/{property}/{property}.json`. Entries contain source metadata, `chemical_composition`, `processing_history`, `hierarchical_structure`, `properties`, and two generated-analysis objects. Targets are stored as `properties[property]["value"]`; source metadata and target values are not predictive input fields.

| Property | Train | Validation | Test | Total |
|---|---:|---:|---:|---:|

File: train_code/continue_train_dataset/E/E.json (part 30 of 106)
[
          9.387
        ],
        "unit": "GPa"
      }
    },
    "analysis_with_hierarchical_structure": {
      "descriptive_text": "The sample comprises a carbon fiber laminated composite utilizing an Epoxy resin MC 1152 matrix cured with a hardener. The epoxy matrix is modified with 0.2 wt% functionalized multi-walled carbon nanotubes (MWCNTs), which underwent acid treatment with HNO3/H2SO4 and were dispersed in ethyl alcohol via ultrasonication for 10 minutes prior to mixing with the resin and stirring at 70 °C to facilitate solvent evaporation. Fabrication involved a hand lay-up procedure with three layers of carbon fiber, followed by vacuum bagging for 24 hours to consolidate the structure. Mechanical characterization was performed via uniaxial tensile testing on an EMIC DL-1000 machine at a crosshead speed of 10 mm/min and a gauge length of 78 mm at room temperature.",
      "reasoning_analysis": "Increasing Factors: The integration of three layers of continuous carbon fiber serves as the primary reinforcement, leveraging the high intrinsic stiffness of the fibers to drastically increase the composite Young's modulus along the loading axis. The addition of functionalized multi-walled carbon nanotubes (MWCNTs) provides secondary reinforcement within the matrix, where the HNO3/H2SO4 functionalization improves interfacial bonding and stress transfer efficiency between the nanotubes and the epoxy network. Furthermore, the vacuum bagging process for 24 hours likely minimizes void content and maximizes fiber packing density, contributing to enhanced structural rigidity. Decreasing Factors: The hand lay-up processing technique may introduce variability in fiber alignment and higher void content compared to automated methods, potentially limiting the maximum achievable modulus. There is also a risk that ultrasonication was insufficient to fully prevent MWCNT agglomeration, which could create stress concentration points that detract from stiffness. Additionally, incomplete evaporation of the ethyl alcohol solvent during the 70 °C stirring phase could leave residual plasticizing agents within the matrix, slightly reducing the matrix modulus. Dominant Factor: The continuous carbon fiber reinforcement is the qualitatively dominant factor determining the Young's modulus, as the rule of mixtures indicates that the high-modulus fibers bear the majority of the applied load in the longitudinal direction. While the MWCNTs and processing parameters refine the matrix performance and interfacial quality, the macroscopic stiffness is primarily governed by the volume fraction and orientation of the carbon fiber laminate."
    },
    "analysis_without_hierarchical_structure": {
      "descriptive_text": "The composite system is based on an Epoxy resin MC 1152 matrix cured with a hardener, reinforced with three layers of carbon fiber and incorporated with 0.2 wt% functionalized multi-walled carbon nanotubes. The nanotubes were functionalized using a HNO3/H2SO4 mixture and dispersed in ethyl alcohol via ultrasonication for 10 minutes prior to addition to the resin. The mixture was stirred at 70 °C to facilitate alcohol evaporation, followed by a hand lay-up procedure with the carbon fiber layers and vacuum bagging for 24 hours. The Young's modulus was subsequently characterized using uniaxial tensile testing on an EMIC DL-1000 machine at a crosshead speed of 10 mm/min with a gauge length of 78 mm at room temperature.",
      "reasoning_analysis": "Increasing Factors: The primary driver for enhanced stiffness is the inclusion of three layers of carbon fiber, which possess a significantly higher intrinsic modulus than the epoxy matrix, effectively bearing the majority of the applied load. Additionally, the functionalized multi-walled carbon nanotubes contribute to matrix stiffening and improved interfacial stress transfer, while the vacuum bagging process reduces void content, thereby maximizing the effective load-bearing cross-sectional area. Decreasing Factors: The use of ethyl alcohol as a dispersion solvent introduces the potential for void formation during the 70 °C evaporation step, which can act as stress concentrators and reduce overall stiffness. Furthermore, the hand lay-up technique may result in suboptimal fiber alignment or wet-out compared to automated processes, and the chemical functionalization of the nanotubes, while beneficial for dispersion, may introduce structural defects that slightly compromise their intrinsic mechanical properties. Dominant Factor: The macroscopic reinforcement architecture provided by the three layers of carbon fiber qualitatively dominates the Young's modulus behavior, as the rule of mixtures dictates that the continuous fiber phase governs the composite stiffness far more significantly than the nano-scale filler contributions or matrix processing nuances."
    }
  },
  {
    "doi": null,
    "title": "Multi-Scale Analysis and Testing of Tensile Behavior in Polymers with Randomly Oriented and Agglomerated Cellulose Nanofibers",
    "year": 2020,
    "chemical_composition": {
      "repeat_unit_psmiles": null,
      "monomers": [
        {
          "name": "Epoxy resin",
          "smiles": null,
          "ratio_value": null,
          "ratio_unit": null
        }
      ],
      "additives": [
        {
          "name": "Cellulose nanofiber",
          "type": "filler",
          "amount_value": 0.73,
          "amount_unit": "vol%"
        }
      ],
      "is_homopolymer": false
    },
    "processing_history": "Nanocomposite consisting of epoxy matrix filled with dry CNFs (diameter 25-50 nm, length 5-50 µm). CNF concentration 0.73 vol %. Tensile tests conducted on specimens following JIS K 7164 standard. Young's modulus determined from stress-strain curves. At least five tests performed.",
    "hierarchical_structure": "Randomly oriented CNF. Agglomerated CNF clusters dispersed in epoxy matrix. Apparent aspect ratio 7.5.",
    "properties": {
      "E": {
        "value": [
          3.3
        ],
        "unit": "GPa"
      }
    },
    "analysis_with_hierarchical_structure": {
      "descriptive_text": "The sample comprises an epoxy resin matrix reinforced with cellulose nanofibers (CNFs) at a concentration of 0.73 vol%. The dry CNFs possess diameters ranging from 25 to 50 nm and lengths between 5 and 50 µm, resulting in an apparent aspect ratio of 7.5 within the composite. Structurally, the nanofibers are randomly oriented and exist as agglomerated clusters dispersed throughout the epoxy matrix. Mechanical characterization was performed via tensile tests conducted on specimens following the JIS K 7164 standard, with the Young's modulus derived from stress-strain curves based on an average of at least five measurements.",
      "reasoning_analysis": "Increasing Factors: The intrinsic Young's modulus of cellulose nanofibers is significantly higher than that of the epoxy matrix, which theoretically contributes to stiffening according to composite rule-of-mixtures principles. Additionally, the crosslinked network of the epoxy resin provides a rigid baseline structure that resists deformation. Decreasing Factors: The low filler loading of 0.73 vol% is likely below the percolation threshold required for significant network reinforcement, limiting the load-bearing contribution of the CNFs. Furthermore, the random orientation of the fibers reduces the effective modulus in the loading direction compared to aligned systems, while the observed agglomeration and low apparent aspect ratio of 7.5 indicate poor dispersion and reduced efficiency in stress transfer via shear lag mechanisms. Dominant Factor: The continuous epoxy matrix fundamentally dictates the baseline modulus due to the insufficient filler volume and poor dispersion quality; consequently, while the CNFs provide a marginal increase over the neat resin, the agglomeration and low aspect ratio prevent the realization of the theoretical stiffening potential expected from high-modulus nanofibers."
    },
    "analysis_without_hierarchical_structure": {
      "descriptive_text": "The sample is a nanocomposite consisting of an epoxy resin matrix reinforced with cellulose nanofibers. The reinforcement phase comprises dry cellulose nanofibers with diameters between 25 and 50 nm and lengths ranging from 5 to 50 µm, incorporated at a concentration of 0.73 vol %. Mechanical characterization involved tensile testing of specimens prepared according to the JIS K 7164 standard, with the Young's modulus calculated from stress-strain curves averaged over at least five independent tests.",
      "reasoning_analysis": "Increasing Factors: The inclusion of cellulose nanofibers introduces a high-modulus reinforcing phase that significantly exceeds the stiffness of the epoxy matrix, driving the composite Young's modulus upward through load bearing contributions. The high aspect ratio of the nanofibers enhances stress transfer efficiency between the matrix and filler via shear lag mechanisms, while the crosslinked epoxy network provides a rigid structural baseline. Decreasing Factors: The low volume fraction of 0.73 vol % limits the magnitude of reinforcement, ensuring the bulk properties remain predominantly governed by the matrix. Additionally, processing with dry nanofibers may induce agglomeration due to hydrogen bonding, which can reduce the effective interfacial area and create stress concentrations that mitigate the theoretical stiffening effect. Dominant Factor: The intrinsic high stiffness of the cellulose nanofibers coupled with their high aspect ratio qualitatively dominates the deviation from the neat epoxy behavior, driving the Young's modulus higher than the unfilled matrix, although the low filler loading ensures the matrix continuity remains the primary numerical contributor to the overall bulk stiffness."
    }
  },
  {
    "doi": "10.1177/0731684413476354",
    "title": "Influence of carbon nanotubes grown on the fibres on damage progression in woven carbon-epoxy composites",
    "year": 2013,
    "chemical_composition": {
      "repeat_unit_psmiles": null,
      "monomers": [
        {
          "name": "Epikote 828 LV (Epoxy resin)",
          "smiles": null,
          "ratio_value": null,
          "ratio_unit": null
        },
        {
          "name": "Epikure DX 6514 (Hardener)",
          "smiles": null,
          "ratio_value": null,
          "ratio_unit": null
        }
      ],
      "additives": [
        {
          "name": "Carbon fiber (6K HTA)",
          "type": "reinforcement",
          "amount_value": 50.6,
          "amount_unit": "vol%"
        },
        {
          "name": "Carbon nanotubes (MWCNT)",
          "type": "filler",
          "amount_value": 3.0,
          "amount_unit": "wt% on fabric"
        },
        {
          "name": "Nickel catalyst",
          "type": "catalyst",
          "amount_value": 0.2,
          "amount_unit": "wt% on fiber"
        }
      ],
      "is_homopolymer": false
    },
    "processing_history": "CNT grown on fabric (300°C heat, Ni catalyst dip, 120°C dry, 600°C reactor 90s). VARTM processing with 5 plies. Cured at 70°C for 1 h, post-cured at 160°C for 2 h. Young's modulus measured by uniaxial tensile test on Instron 4505 at 5 mm/min crosshead speed. Modulus calculated from stress-strain curve over strain range 0.1-0.3%.",
    "hierarchical_structure": "2/2 Twill woven carbon fabric composite. Fiber volume fraction 50.6 ± 0.24%. CNT on fibers (2-4 wt% on fabric).",
    "properties": {
      "E": {
        "value": [
          57.26
        ],
        "unit": "GPa"
      }
    },
    "analysis_with_hierarchical_structure": {
      "descriptive_text": "The sample comprises a thermoset epoxy matrix synthesized from Epikote 828 LV resin and Epikure DX 6514 hardener, reinforced with a 2/2 twill woven 6K HTA carbon fabric at a fiber volume fraction of 50.6 ± 0.24%. Multi-walled carbon nanotubes (MWCNT) were catalytically grown on the carbon fibers using a nickel catalyst dip (0.2 wt% on fiber) and high-temperature reactor treatment, creating a hierarchical reinforcement with 3.0 wt% CNT loading on the fabric. The composite laminate was manufactured via vacuum-assisted resin transfer molding (VARTM) utilizing five plies, followed by a curing cycle at 70°C for 1 hour and a post-cure at 160°C for 2 hours. Mechanical characterization involved uniaxial tensile testing on an Instron 4505 at a crosshead speed of 5 mm/min, with the Young's modulus derived from the stress-strain curve over a 0.1-0.3% strain range.",
      "reasoning_analysis": "Increasing Factors: The high volume fraction (50.6%) of high-modulus 6K HTA carbon fibers serves as the primary load-bearing component, significantly elevating the composite stiffness according to rule-of-mixtures principles. The in-situ growth of multi-walled carbon nanotubes on the fiber surface creates a hierarchical structure that enhances interfacial shear strength and stress transfer efficiency between the fiber and the epoxy matrix. Additionally, the thermal post-curing at 160°C promotes a high crosslink density within the epoxy network, maximizing the intrinsic modulus of the matrix phase. Decreasing Factors: The 2/2 twill woven architecture introduces fiber crimp and undulation, which reduces the effective axial stiffness compared to unidirectional laminates due to misalignment of fibers relative to the tensile loading axis. Potential micro-voids inherent to the VARTM processing method, compared to high-pressure autoclave curing, may act as stress concentrators that slightly diminish the bulk modulus. Dominant Factor: The high volume fraction of the continuous carbon fiber reinforcement is the dominant factor determining the Young's modulus. While the hierarchical CNT modification improves interfacial properties and the cured matrix provides structural integrity, the intrinsic high stiffness of the carbon fibers aligned primarily along the load direction overwhelmingly dictates the overall composite modulus."
    },
    "analysis_without_hierarchical_structure": {
      "descriptive_text": "The sample is a composite material comprising an Epikote 828 LV epoxy resin matrix cured with an Epikure DX 6514 hardener. The system is reinforced with 50.6 vol% 6K HTA carbon fiber fabric, which was surface-modified by the growth of multi-walled carbon nanotubes (MWCNT) at 3.0 wt% on the fabric using a nickel catalyst dip and high-temperature reactor treatment. The laminate was manufactured via Vacuum Assisted Resin Transfer Molding (VARTM) using five plies, followed by a curing cycle at 70°C for 1 hour and a post-cure at 160°C for 2 hours. The Young's modulus was characterized by uniaxial tensile testing on an Instron 4505 machine at a crosshead speed of 5 mm/min, with calculations derived from the stress-strain curve over a strain range of 0.1-0.3%.",
      "reasoning_analysis": "Increasing Factors: The high volume fraction (50.6 vol%) of high-modulus carbon fibers provides the primary reinforcement, significantly elevating the composite Young's modulus according to rule-of-mixtures behavior. The incorporation of MWCNTs on the fiber surface enhances the interfacial shear strength between the reinforcement and the epoxy matrix, facilitating more efficient stress transfer. Additionally, the thermal processing history, specifically the post-cure at 160°C, promotes a higher crosslinking density within the epoxy network, thereby increasing the intrinsic stiffness of the matrix phase. Decreasing Factors: The exposure of the carbon fibers to high temperatures (up to 600°C) during the CNT growth process risks degrading the fiber sizing or inducing microstructural defects within the fibers themselves, which could compromise their intrinsic stiffness. Furthermore, despite the use of VARTM, any potential void formation during resin infusion or incomplete wetting of the nanotube-modified fabric could introduce stress concentrators that reduce the effective load-bearing capacity. Dominant Factor: The continuous carbon fiber reinforcement at a substantial volume fraction qualitatively dominates the mechanical response. While the nanotube modification and curing schedule optimize the interface and matrix contribution, the intrinsic stiffness and alignment of the carbon fiber plies determine the bulk Young's modulus, rendering the matrix and interfacial modifications as secondary enhancing factors rather than primary determinants."
    }
  },
  {
    "doi": "10.1080/01694243.2020.1763540",
    "title": "Experimental study of the CTBN effect on mechanical properties and mode I and II fracture toughness of a new epoxy resin",
    "year": 2020,
    "chemical_composition": {
      "repeat_unit_psmiles": null,
      "monomers": [
        {
          "name": "Epoxy resin R510",
          "smiles": null,
          "ratio_value": 100,
          "ratio_unit": "phr"
        }
      ],
      "additives": [
        {
          "name": "Carboxyl-terminated butadiene acrylonitrile",
          "type": "toughening agent",
          "amount_value": 10,
          "amount_unit": "phr"
        }
      ],
      "is_homopolymer": false
    },
    "processing_history": "Mixed using magnetic mixer on hot plate, degassed with vacuum pump. Cast into 4 mm thick silicone mold. Cured for 24 h and post-cured for 7 days at room temperature. Young's modulus measured by uniaxial tensile test according to ASTM D638-99 standard using SANTAM STM-20 machine at 5 mm/min crosshead speed, room temperature. E calculated from stress-strain curve slope between 0.05% and 0.25% strain.",
    "hierarchical_structure": "Isotropic epoxy/CTBN blend.",
    "properties": {
      "E": {
        "value": [
          1.4250999999999998
        ],
        "unit": "GPa"
      }
    },
    "analysis_with_hierarchical_structure": {
      "descriptive_text": "The sample comprises an isotropic epoxy/CTBN blend formulated with Epoxy resin R510 (100 phr) and Carboxyl-terminated butadiene acrylonitrile (10 phr) as a toughening agent. Preparation involved mixing on a hot plate with a magnetic mixer, vacuum degassing, and casting into a 4 mm thick silicone mold, followed by a 24-hour cure and a 7-day room temperature post-cure. Mechanical characterization was performed via uniaxial tensile testing according to ASTM D638-99 using a SANTAM STM-20 machine at 5 mm/min crosshead speed and room temperature, with Young's modulus (E) derived from the stress-strain curve slope between 0.05% and 0.25% strain.",
      "reasoning_analysis": "Increasing Factors: The formation of a densely crosslinked thermoset network from the Epoxy resin R510 provides intrinsic chain rigidity and high stiffness. Additionally, the vacuum degassing process minimizes void content, preventing stress concentrators that would otherwise compromise structural integrity, while the extended 7-day post-curing period promotes higher conversion of epoxide groups, further increasing crosslink density and modulus. Decreasing Factors: The addition of 10 phr Carboxyl-terminated butadiene acrylonitrile (CTBN) introduces a compliant rubbery phase that is significantly softer than the epoxy matrix, thereby reducing the overall composite stiffness according to mixture rules. Furthermore, curing at room temperature rather than elevated temperatures may result in a lower ultimate crosslink density compared to thermal curing cycles, potentially limiting the maximum achievable modulus. Dominant Factor: The inherent rigidity of the crosslinked epoxy matrix establishes the fundamental high-modulus baseline of the material; however, the inclusion of the compliant CTBN phase is the dominant factor qualitatively reducing the Young's modulus relative to a neat epoxy system, representing the intended trade-off where toughness is prioritized over maximum stiffness despite the stiffening effects of the extended post-cure."
    },
    "analysis_without_hierarchical_structure": {
      "descriptive_text": "The sample comprises an Epoxy resin R510 matrix modified with 10 phr of Carboxyl-terminated butadiene acrylonitrile (CTBN) serving as a toughening agent. Preparation involved mixing via a magnetic mixer on a hot plate followed by vacuum degassing to eliminate entrapped volatiles. The mixture was cast into a 4 mm thick silicone mold and subjected to a curing regimen consisting of 24 hours initial cure and a 7-day post-cure at room temperature. Mechanical characterization was performed using uniaxial tensile testing according to ASTM D638-99 standards on a SANTAM STM-20 machine at a crosshead speed of 5 mm/min at room temperature, with Young's modulus derived from the stress-strain curve slope between 0.05% and 0.25% strain.",
      "reasoning_analysis": "Increasing Factors: The formation of a covalently crosslinked epoxy network provides intrinsic structural rigidity and resistance to deformation. Additionally, the vacuum degassing step during processing minimizes void content, preventing stress concentrators and ensuring efficient load transfer across the bulk material. Decreasing Factors: The incorporation of Carboxyl-terminated butadiene acrylonitrile (CTBN) introduces a compliant rubbery phase that typically phase-separates within the epoxy matrix, significantly reducing the overall bulk stiffness compared to the neat resin. Furthermore, the room temperature curing history likely results in a lower final crosslink density compared to elevated temperature curing, leading to increased chain segment mobility and reduced matrix modulus. Dominant Factor: The presence of the low-modulus CTBN rubbery phase combined with the limited crosslink density achieved through ambient curing qualitatively dominates the mechanical response, driving the Young's modulus lower relative to a fully cured, neat epoxy system despite the inherent rigidity of the epoxy backbone."
    }
  },
  {
    "doi": "10.1155/2020/7914796",
    "title": "A Comparative Study on Structural, Morphological, and Tensile Properties of Binary and Ternary Epoxy Resin-Based Polymer Nanocomposites",
    "year": 2020,
    "chemical_composition": {
      "repeat_unit_psmiles": null,
      "monomers": [
        {
          "name": "Epoxy resin",
          "smiles": null,
          "ratio_value": null,
          "ratio_unit": null
        },
        {
          "name": "Diamine curing agent",
          "smiles": null,
          "ratio_value": null,
          "ratio_unit": null
        }
      ],
      "additives": [
        {
          "name": "Calcium titanate",
          "type": "filler",
          "amount_value": 1,
          "amount_unit": "wt%"
        }
      ],
      "is_homopolymer": false
    },
    "processing_history": "Fabricated by magnetic stirring (750 rpm then 1500 rpm), degassing under reduced pressure overnight, curing at ambient conditions for 1 week followed by post-curing at 95-100 °C for 7 hours. Young's modulus measured by uniaxial tensile test at 5 mm/min crosshead speed, room temperature, according to ASTM D638 using a 100 kN universal testing machine.",
    "hierarchical_structure": "Amorphous epoxy matrix with dispersed CaTiO3 nanoparticles (30 nm). XRD showed broad peaks for epoxy and sharp peaks for CaTiO3. FESEM showed reduced porosity with NP addition compared to pure epoxy.",
    "properties": {
      "E": {
        "value": [
          2.248488
        ],
        "unit": "GPa"
      }
    },
    "analysis_with_hierarchical_structure": {
      "descriptive_text": "The sample comprises an amorphous epoxy matrix cured with a diamine agent and reinforced with 1 wt% calcium titanate nanoparticles averaging 30 nm in size. Fabrication involved magnetic stirring at 750 to 1500 rpm followed by overnight degassing under reduced pressure, with a curing cycle consisting of one week at ambient conditions and a post-cure at 95-100 °C for 7 hours. Structural analysis via XRD revealed broad peaks characteristic of the amorphous epoxy alongside sharp crystalline peaks for the CaTiO3 filler, while FESEM imaging confirmed reduced porosity upon nanoparticle incorporation relative to the pure resin. Mechanical evaluation was conducted using uniaxial tensile testing at a crosshead speed of 5 mm/min at room temperature in compliance with ASTM D638 standards.",
      "reasoning_analysis": "Increasing Factors: The incorporation of rigid calcium titanate nanoparticles introduces a high-modulus ceramic phase that restricts the deformation of the softer epoxy matrix under load. The post-curing thermal treatment at 95-100 °C promotes higher crosslink density within the diamine-cured network, significantly restricting segmental chain mobility and enhancing stiffness. Furthermore, the FESEM-observed reduction in porosity eliminates voids that would otherwise act as compliance centers, thereby increasing the effective load-bearing cross-sectional area. Decreasing Factors: The relatively low filler loading of 1 wt% limits the extent of reinforcement achievable through the rule of mixtures, preventing the formation of a percolating rigid network. Additionally, the amorphous nature of the epoxy matrix inherently possesses lower stiffness compared to semi-crystalline polymers or heavily filled composites. If interfacial adhesion between the organic matrix and inorganic filler is not optimized via coupling agents, interfacial slippage could occur, reducing stress transfer efficiency. Dominant Factor: The high crosslink density achieved through the diamine curing and post-curing process, combined with the structural densification observed as reduced porosity, qualitatively dominates the mechanical response, establishing a stiff thermoset baseline that is moderately augmented by the rigid nanoparticle inclusion."
    },
    "analysis_without_hierarchical_structure": {
      "descriptive_text": "The sample consists of an epoxy resin network cured with a diamine curing agent, incorporating 1 wt% calcium titanate as a filler. The composite was fabricated using magnetic stirring at sequential speeds of 750 and 1500 rpm, followed by degassing under reduced pressure overnight to remove entrapped air. The material underwent an initial curing period at ambient conditions for one week, succeeded by a post-curing thermal treatment at 95-100 °C for 7 hours to ensure complete crosslinking. The Young's modulus was subsequently characterized via uniaxial tensile testing at a crosshead speed of 5 mm/min at room temperature in accordance with ASTM D638 standards using a 100 kN universal testing machine.",
      "reasoning_analysis": "Increasing Factors: The formation of a densely crosslinked thermoset network via the reaction between the epoxy resin and diamine curing agent significantly restricts polymer chain mobility, inherently driving the Young's modulus higher. The processing history contributes further through the post-curing step at 95-100 °C, which increases the degree of conversion and reduces free volume, thereby stiffening the matrix. Additionally, the incorporation of rigid calcium titanate filler particles and the degassing process to eliminate voids act to reinforce the composite and prevent defect-mediated compliance. Decreasing Factors: The relatively low filler loading of 1 wt% limits the magnitude of reinforcement compared to highly filled composites, meaning the modulus remains largely governed by the polymer matrix rather than the ceramic phase. Furthermore, depending on the specific chain flexibility of the diamine curing agent, aliphatic segments between crosslinks could introduce some segmental mobility that lowers stiffness relative to fully aromatic systems. Dominant Factor: The crosslink density established by the curing and post-curing thermal history is the dominant factor, as the transition from a viscous liquid to a rigid 3D network fundamentally dictates the mechanical stiffness, outweighing the minor reinforcement contribution from the low-content filler."
    }
  },
  {
    "doi": "10.1177/0954008318812151",
    "title": "Improved fracture toughness of carbon fiber fabric/epoxy composite laminates using polyether sulfone fibers",
    "year": 2019,
    "chemical_composition": {
      "repeat_unit_psmiles": null,
      "monomers": [
        {
          "name": "AG-80 epoxy resin",
          "smiles": null,
          "ratio_value": null,
          "ratio_unit": null
        },
        {
          "name": "4,4'-diaminodiphenylsulfone",
          "smiles": "Nc1ccc(S(=O)(=O)c2ccc(N)cc2)cc1",
          "ratio_value": null,
          "ratio_unit": null
        }
      ],
      "additives": [],
      "is_homopolymer": false
    },
    "processing_history": "Neat resin prepared by mixing epoxy (AG-80) and curing agent (DDS) at 80 °C, degassed in vacuum oven, cured at 180 °C for 2 h (2 °C/min ramp, 3 °C/min cool). Young's modulus measured by uniaxial tensile test (ASTM D638 Type V) at 1 mm/min crosshead speed using Instron universal testing machine at room temperature.",
    "hierarchical_structure": "Homogenous morphology for unmodified epoxy.",
    "properties": {
      "E": {
        "value": [
          3.06
        ],
        "unit": "GPa"
      }
    },
    "analysis_with_hierarchical_structure": {
      "descriptive_text": "The sample comprises a thermosetting network synthesized from AG-80 epoxy resin and 4,4'-diaminodiphenylsulfone (DDS) as the curing agent. The neat resin was prepared by mixing the components at 80 °C, degassed in a vacuum oven, and cured at 180 °C for 2 hours with a heating ramp of 2 °C/min and a cooling rate of 3 °C/min, yielding a material with homogenous morphology characteristic of unmodified epoxy systems. Mechanical characterization was performed via uniaxial tensile testing according to ASTM D638 Type V standards at a crosshead speed of 1 mm/min using an Instron universal testing machine at room temperature to determine the Young's modulus.",
      "reasoning_analysis": "Increasing Factors: The chemical structure of the curing agent, 4,4'-diaminodiphenylsulfone, incorporates rigid aromatic rings and sulfone groups into the network backbone, which intrinsically increases chain stiffness and resistance to bond deformation. The thermal curing history at 180 °C promotes a high degree of crosslinking, severely restricting segmental mobility, while the vacuum degassing process eliminates voids that would otherwise act as compliance points within the bulk material. Decreasing Factors: The material exhibits a homogenous amorphous morphology, lacking the ordered packing and physical crosslinks associated with crystalline domains that typically enhance modulus in semi-crystalline polymers. Furthermore, the absence of reinforcing fillers or fibers in this neat resin formulation limits the stiffness to the intrinsic properties of the organic network, and the inherent free volume within the thermoset structure allows for some localized chain mobility. Dominant Factor: The high crosslink density achieved during the thermal cure, combined with the rigid aromatic chemistry of the DDS curing agent, qualitatively dominates the mechanical behavior. Although the amorphous nature and lack of fillers prevent composite-level stiffening, the covalently bonded network structure establishes a rigid framework that dictates a high Young's modulus typical of structural epoxy thermosets."
    },
    "analysis_without_hierarchical_structure": {
      "descriptive_text": "The sample comprises a thermosetting network synthesized from AG-80 epoxy resin and 4,4'-diaminodiphenylsulfone (DDS) as the curing agent. The neat resin was prepared by mixing the epoxy and curing agent at 80 °C, followed by degassing in a vacuum oven to remove entrapped volatiles. Subsequent curing was performed at 180 °C for 2 hours with a heating ramp of 2 °C/min and a cooling rate of 3 °C/min. The Young's modulus was characterized via uniaxial tensile testing according to ASTM D638 Type V standards at a crosshead speed of 1 mm/min using an Instron universal testing machine at room temperature.",
      "reasoning_analysis": "Increasing Factors: The incorporation of 4,4'-diaminodiphenylsulfone introduces rigid aromatic rings and sulfone groups into the polymer backbone, significantly enhancing chain stiffness. The high-temperature cure at 180 °C promotes a high degree of crosslinking, creating a dense three-dimensional network that restricts segmental mobility and increases resistance to deformation. Additionally, the vacuum degassing step minimizes void content, preventing stress concentrations that would otherwise lower the effective modulus. Decreasing Factors: The cooling rate of 3 °C/min may trap slightly higher free volume compared to a slow annealing process, potentially introducing minor residual thermal stresses that could marginally reduce stiffness. Furthermore, any incomplete conversion during the cure cycle could leave unreacted species acting as internal plasticizers, slightly depressing the modulus. Dominant Factor: The formation of the highly crosslinked, rigid aromatic thermoset network during the high-temperature cure is the dominant factor. The intrinsic stiffness of the sulfone-containing network architecture overwhelmingly determines the Young's modulus, superseding minor variations caused by cooling rates or potential residual free volume."
    }
  },
  {
    "doi": "10.1016/j.eurpolymj.2016.09.036",
    "title": "High-performance and multifunctional epoxy composites filled with epoxide-functionalized graphene",
    "year": 2016,
    "chemical_composition": {
      "repeat_unit_psmiles": null,
      "monomers": [
        {
          "name": "Bisphenol-A-diglycidylether",
          "smiles": "CC(C)(C1=CC=C(OCC2CO2)C=C1)C3=CC=C(OCC4CO4)C=C3",
          "ratio_value": null,
          "ratio_unit": null
        },
        {
          "name": "Alkyl (C12-C14) glycidyl ether",
          "smiles": null,
          "ratio_value": null,
          "ratio_unit": null
        },
        {
          "name": "Triethylenetetramine",
          "smiles": "NCCNCCNCCN",
          "ratio_value": null,
          "ratio_unit": null
        }
      ],
      "additives": [
        {
          "name": "Pristine graphene",
          "type": "filler",
          "amount_value": 0.1,
          "amount_unit": "wt%"
        }
      ],
      "is_homopolymer": false
    },
    "processing_history": "Epofix resin mixed with pG dispersion in DMF, stirred 500 rpm 30 min, sonicated 40 kHz 1 hr. DMF removed. Hardener added (resin/hardener weight ratio 25/3), stirred 3 min. Cast into PTFE mold, degassed vacuum RT. Cured 60°C 12 hr + 120°C 4 hr. Young's modulus measured by uniaxial tensile test using Zwick/Roell Z030 machine at 5 mm/min crosshead speed, specimens 60x10x1 mm³.",
    "hierarchical_structure": "Pristine graphene filler. Agglomerates observed at higher loadings. Weak interfacial interaction.",
    "properties": {
      "E": {
        "value": [
          3.0
        ],
        "unit": "GPa"
      }
    },
    "analysis_with_hierarchical_structure": {
      "descriptive_text": "This composite material comprises a thermoset epoxy network synthesized from Bisphenol-A-diglycidylether and Alkyl (C12-C14) glycidyl ether monomers cured with Triethylenetetramine hardener at a resin-to-hardener weight ratio of 25/3. Pristine graphene filler was incorporated at a loading of 0.1 wt% via dispersion in DMF, involving magnetic stirring at 500 rpm for 30 minutes followed by sonication at 40 kHz for 1 hour prior to solvent removal. The mixture was cast into a PTFE mold, degassed under vacuum at room temperature, and subjected to a two-step curing protocol comprising 12 hours at 60°C followed by 4 hours at 120°C. The resulting composite, characterized by the presence of pristine graphene filler with noted weak interfacial interactions and potential for agglomeration, had its Young's modulus determined via uniaxial tensile testing at a crosshead speed of 5 mm/min using specimens with dimensions of 60×10×1 mm³.",
      "reasoning_analysis": "Increasing Factors: The incorporation of pristine graphene, a nanomaterial with exceptional intrinsic stiffness, theoretically contributes to an increase in the composite Young's modulus through load-bearing mechanisms. Additionally, the formation of a crosslinked thermoset network via the reaction between the epoxy groups and Triethylenetetramine, reinforced by a high-temperature post-cure at 120°C, establishes a rigid molecular architecture that resists deformation. Decreasing Factors: The inclusion of Alkyl (C12-C14) glycidyl ether introduces long flexible aliphatic chains into the network, acting as an internal plasticizer that increases free volume and segmental mobility, thereby reducing the overall stiffness compared to a pure Bisphenol-A epoxy system. Furthermore, the hierarchical structure indicates weak interfacial interactions between the graphene and the matrix, which severely hampers stress transfer efficiency, while the tendency for filler agglomeration can create stress concentration points that facilitate earlier deformation. Dominant Factor: While the graphene filler provides a theoretical stiffening effect, the dominant factor governing the Young's modulus is likely the modified matrix composition combined with the poor interfacial adhesion. The plasticizing effect of the long-chain alkyl glycidyl ether reduces the baseline modulus of the network, and the weak interface prevents the low loading (0.1 wt%) of graphene from effectively reinforcing the matrix, resulting in a modulus behavior that is primarily dictated by the flexible epoxy network rather than the nanofiller reinforcement."
    },
    "analysis_without_hierarchical_structure": {
      "descriptive_text": "The sample comprises a thermosetting epoxy composite synthesized from Bisphenol-A-diglycidylether and Alkyl (C12-C14) glycidyl ether monomers cured with a Triethylenetetramine hardener. Pristine graphene filler was incorporated at a concentration of 0.1 wt% to modify the mechanical properties. Processing involved dispersing the graphene within the resin using DMF solvent via mechanical stirring and ultrasonic sonication, followed by solvent evaporation. The hardener was added at a specific weight ratio, and the mixture was cast into a PTFE mold, degassed under vacuum at room temperature, and subjected to a sequential thermal curing cycle of 60°C for 12 hours and 120°C for 4 hours. The Young's modulus was subsequently determined via uniaxial tensile testing at a crosshead speed of 5 mm/min.",
