Repository: hhtrick/HHT-code

# HHT training framework

This directory contains model training, embedding precomputation, inference, article-level baselines and the curated datasets. All commands below assume that the working directory is `train_code/`.

## 3. Datasets and fixed partitions

Each main dataset is a JSON array at `dataset/{property}/{property}.json`. Entries contain source metadata, `chemical_composition`, `processing_history`, `hierarchical_structure`, `properties`, and two generated-analysis objects. Targets are stored as `properties[property]["value"]`; source metadata and target values are not predictive input fields.

| Property | Train | Validation | Test | Total |
|---|---:|---:|---:|---:|

File: train_code/continue_train_dataset/E/E.json (part 31 of 106)
[
      "reasoning_analysis": "Increasing Factors: The presence of rigid aromatic rings within the Bisphenol-A-diglycidylether backbone significantly restricts chain segment mobility, inherently raising the stiffness. The two-step thermal curing protocol, particularly the post-cure at 120°C, promotes high crosslink density and conversion, further enhancing the modulus. Additionally, the inclusion of pristine graphene, known for its exceptional intrinsic stiffness, combined with ultrasonic sonication to ensure exfoliation and dispersion, provides reinforcement through load transfer mechanisms. The vacuum degassing step minimizes void content, preventing stress concentrators that would lower the effective modulus. Decreasing Factors: The incorporation of Alkyl (C12-C14) glycidyl ether introduces long, flexible aliphatic chains into the network structure, which acts as an internal plasticizer by increasing free volume and reducing the overall crosslink density compared to a neat DGEBA system. Furthermore, if the DMF solvent removal was incomplete, residual solvent molecules could plasticize the matrix and depress the modulus. Dominant Factor: The intrinsic rigidity of the cured epoxy network, driven by the aromatic content of the DGEBA monomer and the high-temperature curing stage, qualitatively dominates the final Young's modulus behavior. While the flexible alkyl diluent reduces stiffness relative to a neat resin, the covalently crosslinked aromatic network establishes the primary mechanical baseline, with the graphene filler providing a secondary reinforcing effect rather than dictating the bulk property."
    }
  },
  {
    "doi": "10.1080/09349847.2016.1250975",
    "title": "Ultrasonic Velocity and Attenuation in Epoxy Resin/Granite (Marble) Powder Composite",
    "year": 2018,
    "chemical_composition": {
      "repeat_unit_psmiles": null,
      "monomers": [
        {
          "name": "Diglycidyl ether of bisphenol A",
          "smiles": "CC(C)(c1ccc(OCC2CO2)cc1)c2ccc(OCC3CO3)cc2",
          "ratio_value": 50,
          "ratio_unit": "wt%"
        },
        {
          "name": "Cycloaliphatic polyamine",
          "smiles": null,
          "ratio_value": 50,
          "ratio_unit": "wt%"
        }
      ],
      "additives": [
        {
          "name": "Marble powder",
          "type": "filler",
          "amount_value": 20,
          "amount_unit": "wt%"
        }
      ],
      "is_homopolymer": false
    },
    "processing_history": "Epoxy resin and hardener mixed at 50:50 ratio. Unmodified marble powder (<= 63 μm) added at 20 wt%, mixed for 3 minutes. Cured at room temperature for 24 h in mold. Young's modulus calculated from ultrasonic compression and shear wave velocities measured by pulse-echo technique at 4 MHz, room temperature.",
    "hierarchical_structure": "Epoxy matrix with unmodified marble powder filler.",
    "properties": {
      "E": {
        "value": [
          82.16
        ],
        "unit": "GPa"
      }
    },
    "analysis_with_hierarchical_structure": {
      "descriptive_text": "The sample comprises a crosslinked epoxy composite system synthesized from Diglycidyl ether of bisphenol A and a cycloaliphatic polyamine hardener mixed in a 50:50 weight ratio. Unmodified marble powder with a particle size of <= 63 μm was incorporated as a filler at 20 wt% following a 3-minute mixing procedure. The material was cured at room temperature for 24 hours in a mold to establish the final network structure. Mechanical characterization was performed using the ultrasonic pulse-echo technique at 4 MHz and room temperature to determine the Young's modulus of the resulting epoxy matrix filled with inorganic particles.",
      "reasoning_analysis": "Increasing Factors: The presence of rigid aromatic rings within the bisphenol A backbone of the epoxy resin provides intrinsic chain stiffness, while the formation of a crosslinked thermoset network further restricts segmental mobility, both contributing to a higher baseline modulus. Additionally, the incorporation of 20 wt% rigid marble powder filler significantly enhances the overall stiffness of the composite through the rule of mixtures, as the inorganic filler possesses a much higher modulus than the polymer matrix. Decreasing Factors: The room temperature curing process may lead to incomplete conversion of epoxide groups compared to elevated temperature curing, resulting in a lower crosslink density that reduces the stiffness of the epoxy matrix. Furthermore, the use of unmodified marble powder may result in suboptimal interfacial adhesion between the filler and the matrix, potentially limiting stress transfer efficiency and introducing micro-voids that could slightly depress the effective modulus. Dominant Factor: The reinforcement effect provided by the high-modulus marble filler particles combined with the inherent rigidity of the aromatic epoxy network qualitatively dominates the final Young's modulus behavior, as the substantial stiffness contrast between the inorganic filler and the organic matrix outweighs the modest reduction in matrix properties caused by the ambient curing conditions."
    },
    "analysis_without_hierarchical_structure": {
      "descriptive_text": "The sample comprises an epoxy composite system formulated from Diglycidyl ether of bisphenol A and a cycloaliphatic polyamine hardener mixed at a 50:50 weight ratio. Unmodified marble powder with a particle size of less than or equal to 63 μm was incorporated as a filler at 20 wt% and mixed for 3 minutes. The mixture was cured at room temperature for 24 hours within a mold. The Young's modulus was subsequently determined using ultrasonic compression and shear wave velocities measured via the pulse-echo technique at 4 MHz under room temperature conditions.",
      "reasoning_analysis": "Increasing Factors: The formation of a covalently crosslinked thermoset network from the Diglycidyl ether of bisphenol A and cycloaliphatic polyamine creates a rigid three-dimensional architecture that inherently restricts chain mobility and increases stiffness. Additionally, the incorporation of 20 wt% rigid marble powder acts as a reinforcing phase, where the high modulus of the inorganic filler contributes to the overall composite stiffness through load transfer mechanisms. The aromatic rings within the epoxy backbone also provide intrinsic chain stiffness. Decreasing Factors: The room temperature curing process may limit the final crosslinking density compared to elevated temperature curing protocols, potentially resulting in a lower matrix modulus due to incomplete conversion or free volume retention. Furthermore, the use of unmodified marble powder may lead to suboptimal interfacial adhesion between the filler and the epoxy matrix, reducing stress transfer efficiency, and the short mixing time could introduce microvoids that act as stress concentrators. Dominant Factor: The reinforcement effect provided by the rigid marble filler dispersed within the crosslinked epoxy matrix qualitatively dominates the final Young's modulus behavior, establishing a significantly higher stiffness compared to the neat resin, although the room temperature curing profile imposes a ceiling on the maximum achievable matrix contribution."
    }
  },
  {
    "doi": null,
    "title": "Processing and Characterization of Composites Based on Hybrid Thermosets Systems",
    "year": 2020,
    "chemical_composition": {
      "repeat_unit_psmiles": null,
      "monomers": [
        {
          "name": "Acrylates",
          "smiles": null,
          "ratio_value": null,
          "ratio_unit": null
        },
        {
          "name": "Epoxides",
          "smiles": null,
          "ratio_value": null,
          "ratio_unit": null
        }
      ],
      "additives": [
        {
          "name": "Ceramic filler",
          "type": "filler",
          "amount_value": 60,
          "amount_unit": "wt%"
        },
        {
          "name": "Photo initiators",
          "type": "initiator",
          "amount_value": null,
          "amount_unit": null
        },
        {
          "name": "Dyes",
          "type": "additive",
          "amount_value": null,
          "amount_unit": null
        },
        {
          "name": "Absorber",
          "type": "additive",
          "amount_value": null,
          "amount_unit": null
        }
      ],
      "is_homopolymer": false
    },
    "processing_history": "DLP printed (365 nm, 100 μm layer thickness). Thermal post-treatment only (< 50 °C, 24 hours, no UV post-treatment). Young's modulus (Flexural modulus) measured by 3-point flexural test (Shimadzu AG-X, 5-kN loading cell, 2 mm/min, 23 °C, NF EN ISO 14125).",
    "hierarchical_structure": "Hybrid thermoset acrylic-epoxy matrix with 60 wt% ceramic filler.",
    "properties": {
      "E": {
        "value": [
          7.5
        ],
        "unit": "GPa"
      }
    },
    "analysis_with_hierarchical_structure": {
      "descriptive_text": "The sample comprises a hybrid thermoset acrylic-epoxy matrix reinforced with 60 wt% ceramic filler, incorporating photo initiators, dyes, and absorbers as minor additives. Fabricated via digital light processing (DLP) at 365 nm with a 100 μm layer thickness, the specimen received a thermal post-treatment below 50 °C for 24 hours without additional UV curing. Mechanical characterization was performed using a 3-point flexural test at 23 °C following NF EN ISO 14125 standards.",
      "reasoning_analysis": "Increasing Factors: The incorporation of 60 wt% rigid ceramic filler serves as the primary reinforcement mechanism, drastically increasing stiffness through load transfer to the high-modulus inorganic phase and restricting polymer chain mobility. Additionally, the hybrid acrylic-epoxy chemistry forms a crosslinked thermoset network, which inherently possesses higher rigidity compared to uncrosslinked thermoplastic counterparts. Decreasing Factors: The relatively low temperature of the thermal post-treatment (< 50 °C) combined with the absence of UV post-curing may lead to incomplete monomer conversion, resulting in a lower crosslink density and the presence of residual monomers that act as plasticizers within the matrix. Furthermore, the additive manufacturing process introduces interlayer boundaries that could compromise structural continuity under flexural stress, potentially lowering the effective modulus relative to isotropic bulk materials. Dominant Factor: The high volume fraction of the ceramic filler qualitatively dominates the mechanical response; despite potential limitations in matrix crosslinking density or interlayer adhesion from the DLP processing, the sheer loading of the rigid inorganic phase dictates a significantly elevated modulus compared to the neat polymer matrix."
    },
    "analysis_without_hierarchical_structure": {
      "descriptive_text": "The sample comprises a hybrid polymer network synthesized from acrylate and epoxide monomers, incorporated with photo initiators, dyes, and an absorber. The formulation is heavily reinforced with 60 wt% ceramic filler. Fabrication was achieved via Digital Light Processing (DLP) using 365 nm illumination at a 100 μm layer thickness. Following printing, the specimen underwent a thermal post-treatment at temperatures under 50 °C for 24 hours without additional UV exposure, and the flexural modulus was subsequently measured via a 3-point flexural test at 23 °C.",
      "reasoning_analysis": "Increasing Factors: The inclusion of 60 wt% ceramic filler serves as the primary stiffening mechanism, where the rigid inorganic particles significantly restrict polymer chain mobility and bear the majority of the applied load, drastically elevating the composite modulus relative to the neat resin. The hybrid acrylate-epoxide chemistry also provides an inherently rigid crosslinked network structure. Decreasing Factors: The absence of UV post-treatment and the use of a mild thermal post-cure below 50 °C may limit the final degree of conversion and crosslinking density of the polymer matrix, potentially leaving unreacted groups that reduce the matrix stiffness. Additionally, the layer-by-layer DLP manufacturing process can introduce interfacial weaknesses or micro-voids between 100 μm layers, which may hinder effective stress transfer. Dominant Factor: The volumetric dominance of the rigid ceramic filler qualitatively overshadows the matrix properties; therefore, the high filler loading is the dominant factor determining the final modulus, ensuring the material exhibits stiffness characteristics governed by the percolated filler network rather than the potentially under-cured polymer matrix."
    }
  },
  {
    "doi": null,
    "title": "Synthesis of Aralkyl Novolac Epoxy Resins and Their Modification with Polysiloxane Thermoplastic Polyurethane for Semiconductor Encapsulation",
    "year": 1999,
    "chemical_composition": {
      "repeat_unit_psmiles": null,
      "monomers": [
        {
          "name": "p-xylylene glycol",
          "smiles": "OCc1ccc(CO)cc1",
          "ratio_value": 25,
          "ratio_unit": "mol%"
        },
        {
          "name": "Phenol",
          "smiles": "Oc1ccccc1",
          "ratio_value": 75,
          "ratio_unit": "mol%"
        }
      ],
      "additives": [
        {
          "name": "Phenol-formaldehyde novolac",
          "type": "crosslinker",
          "amount_value": null,
          "amount_unit": "stoichiometric"
        },
        {
          "name": "Triphenylphosphine",
          "type": "accelerator",
          "amount_value": null,
          "amount_unit": null
        }
      ],
      "is_homopolymer": false
    },
    "processing_history": "Synthesized by condensation of p-xylylene glycol and phenol with PTSA catalyst at 115-120°C for 10h, followed by epoxidation with epichlorohydrin and NaOH at 65°C. Cured with phenol-formaldehyde novolac and triphenylphosphine at 150°C (1h), 180°C (2h), 210°C (3h). Young's modulus (E') measured by DMA (Perkin-Elmer 7) in 3-point bending mode at 1 Hz, 5°C/min, at 100°C.",
    "hierarchical_structure": "Homogeneous cured epoxy network.",
    "properties": {
      "E": {
        "value": [
          1.91
        ],
        "unit": "GPa"
      }
    },
    "analysis_with_hierarchical_structure": {
      "descriptive_text": "The sample consists of a homogeneous cured epoxy network derived from the condensation of p-xylylene glycol (25 mol%) and phenol (75 mol%), followed by epoxidation with epichlorohydrin and sodium hydroxide. The system incorporates phenol-formaldehyde novolac as a stoichiometric crosslinker and triphenylphosphine as an accelerator. Initial synthesis was conducted with a PTSA catalyst at 115-120°C for 10 hours, followed by a multi-stage thermal curing protocol at 150°C, 180°C, and 210°C to establish the final network architecture. The storage modulus was characterized via dynamic mechanical analysis in 3-point bending mode at 1 Hz and 100°C.",
      "reasoning_analysis": "Increasing Factors: The high content of rigid aromatic rings within the phenol and p-xylylene glycol monomers provides intrinsic backbone stiffness that resists deformation. Furthermore, the use of phenol-formaldehyde novolac as a crosslinker creates a dense three-dimensional network that significantly restricts segmental chain mobility, thereby increasing the modulus. The rigorous multi-stage curing history up to 210°C ensures high conversion of functional groups, maximizing crosslink density and network integrity which further drives the modulus upward. Decreasing Factors: The formation of ether linkages during the epoxidation step introduces flexible joints between aromatic units, which can lower stiffness compared to direct aromatic coupling. Additionally, the methylene groups within the p-xylylene glycol structure offer greater conformational freedom than pure phenolic units. The measurement temperature of 100°C provides significant thermal energy that increases free volume and chain vibration, inherently reducing the modulus compared to measurements taken at room temperature. Dominant Factor: The highly crosslinked aromatic network structure established by the novolac curing agent and the rigid phenolic monomers qualitatively dominates the mechanical behavior. Despite the flexibility introduced by ether linkages and the elevated testing temperature, the dense crosslinking and aromatic rigidity likely maintain a high modulus characteristic of a glassy or highly constrained network state."
    },
    "analysis_without_hierarchical_structure": {
      "descriptive_text": "The polymer sample was synthesized via the condensation of p-xylylene glycol (25 mol%) and phenol (75 mol%) using a PTSA catalyst at 115-120°C for 10 hours, followed by epoxidation with epichlorohydrin and NaOH at 65°C. The resulting prepolymer was cured using a stoichiometric amount of phenol-formaldehyde novolac as a crosslinker and triphenylphosphine as an accelerator through a stepwise thermal treatment at 150°C for 1 hour, 180°C for 2 hours, and 210°C for 3 hours. The storage Young's modulus (E') was subsequently characterized by dynamic mechanical analysis (DMA) in 3-point bending mode at 1 Hz with a heating rate of 5°C/min, specifically recorded at 100°C.",
      "reasoning_analysis": "Increasing Factors: The high molar percentage of phenol (75%) introduces substantial aromatic rigidity to the polymer backbone, while the use of phenol-formaldehyde novolac as a crosslinker establishes a dense three-dimensional network that severely restricts chain mobility. Furthermore, the aggressive stepwise curing schedule up to 210°C ensures high conversion rates and maximizes crosslink density, intrinsically driving the modulus higher. Decreasing Factors: The incorporation of p-xylylene glycol introduces methylene bridges into the structure, which provide greater conformational freedom and flexibility compared to direct aromatic linkages, potentially lowering the stiffness. Additionally, the measurement being conducted at 100°C introduces significant thermal energy that increases segmental motion relative to room temperature, which generally depresses the observed modulus. Dominant Factor: The high crosslink density achieved through the novolac curing chemistry and the high-temperature processing schedule qualitatively dominates the mechanical behavior, enforcing a rigid network architecture that maintains high stiffness despite the presence of flexible methylene linkers and the elevated testing temperature."
    }
  },
  {
    "doi": "10.1177/0021998318789732",
    "title": "Mechanical and thermal properties of Moringa oleifera cellulose-based epoxy nanocomposites",
    "year": 2019,
    "chemical_composition": {
      "repeat_unit_psmiles": null,
      "monomers": [
        {
          "name": "Epoxy-diane resin ED-20",
          "smiles": null,
          "ratio_value": null,
          "ratio_unit": null
        }
      ],
      "additives": [
        {
          "name": "Polyethylene polyamine",
          "type": "crosslinker",
          "amount_value": 5,
          "amount_unit": "ml"
        },
        {
          "name": "Cellulose nanowhiskers",
          "type": "filler",
          "amount_value": 0.06,
          "amount_unit": "wt%"
        }
      ],
      "is_homopolymer": false
    },
    "processing_history": "Epoxy resin and filler mixed by hand 5 min at room temperature. Curing agent (PEPA) added, mixed 5 min. Cured in aluminum mold at room temperature for 24 h. Tensile modulus measured by uniaxial tensile test at 23 °C, 50% RH, ASTM D638.",
    "hierarchical_structure": "Cellulose nanowhiskers (5–70 nm width, 100 nm–several μm length) dispersed in epoxy matrix.",
    "properties": {
      "E": {
        "value": [
          1.4577
        ],
        "unit": "GPa"
      }
    },
    "analysis_with_hierarchical_structure": {
      "descriptive_text": "The sample comprises an Epoxy-diane resin ED-20 matrix crosslinked with 5 ml of Polyethylene polyamine and reinforced with 0.06 wt% Cellulose nanowhiskers. Preparation involved hand mixing the resin and filler for 5 minutes at room temperature, followed by the addition of the curing agent and further mixing for 5 minutes before curing in an aluminum mold at room temperature for 24 hours. The resulting hierarchical structure consists of Cellulose nanowhiskers, possessing widths of 5–70 nm and lengths of 100 nm to several micrometers, dispersed within the epoxy matrix. Mechanical characterization was performed via uniaxial tensile testing at 23 °C and 50% relative humidity in accordance with ASTM D638 to determine the tensile modulus.",
      "reasoning_analysis": "Increasing Factors: The formation of a covalently crosslinked network via the reaction between the epoxy resin and Polyethylene polyamine significantly restricts segmental chain mobility, thereby increasing the stiffness of the matrix. Additionally, the incorporation of Cellulose nanowhiskers introduces a high-modulus reinforcing phase; despite the low loading, the high aspect ratio of the whiskers offers potential for stress transfer along the whisker axis, theoretically contributing to an increase in the composite modulus. Decreasing Factors: The curing history involves room temperature processing for 24 hours, which typically results in a lower final crosslink density compared to elevated temperature curing cycles, thereby limiting the maximum stiffness of the epoxy network. Furthermore, hand mixing may introduce microvoids or incomplete dispersion, acting as defects that reduce effective load-bearing capacity. The testing environment at 50% relative humidity poses a risk of moisture absorption, particularly by the hygroscopic cellulose nanowhiskers, which could plasticize the interface or the filler itself, depressing the modulus. Finally, the extremely low filler content (0.06 wt%) is likely below the percolation threshold, minimizing the reinforcement contribution. Dominant Factor: The mechanical behavior is predominantly governed by the stiffness of the crosslinked epoxy matrix rather than the filler reinforcement, due to the negligible weight fraction of the Cellulose nanowhiskers. However, the room temperature curing history is the critical qualitative determinant, as it likely results in a sub-optimal crosslink density that defines the baseline modulus lower than what would be achieved with thermal post-curing, overshadowing the minimal stiffening effect of the trace filler content."
    },
    "analysis_without_hierarchical_structure": {
      "descriptive_text": "The sample comprises an Epoxy-diane resin ED-20 matrix crosslinked with 5 ml of polyethylene polyamine and reinforced with 0.06 wt% cellulose nanowhiskers. Preparation involved hand mixing the resin and filler for 5 minutes at room temperature, followed by the addition of the curing agent and further mixing for 5 minutes. The mixture was cured in an aluminum mold at room temperature for 24 hours, and the tensile modulus was subsequently measured via uniaxial tensile testing at 23 °C and 50% relative humidity according to ASTM D638.",
      "reasoning_analysis": "Increasing Factors: The formation of a three-dimensional crosslinked network through the reaction between the epoxy resin and polyethylene polyamine restricts chain mobility, fundamentally increasing stiffness. Additionally, the inclusion of cellulose nanowhiskers introduces a high-modulus phase that can enhance the composite modulus through load transfer mechanisms. Decreasing Factors: The room temperature curing protocol likely results in incomplete conversion and lower crosslink density compared to thermal curing cycles, limiting the matrix stiffness. Furthermore, hand mixing may induce voids or agglomeration of the nanowhiskers, and the testing environment of 50% relative humidity could lead to moisture absorption by the hydrophilic cellulose and epoxy, causing plasticization. Dominant Factor: The crosslink density of the epoxy-amine network established during the room temperature cure is the dominant factor, as the extremely low loading of cellulose nanowhiskers (0.06 wt%) provides negligible reinforcement relative to the matrix properties, making the final modulus primarily dependent on the extent of the curing reaction."
    }
  },
  {
    "doi": null,
    "title": "The Effect of Shear Mixing Speed and Time on the Mechanical Properties of GNP/Epoxy Composites",
    "year": 2016,
    "chemical_composition": {
      "repeat_unit_psmiles": null,
      "monomers": [
        {
          "name": "Araldite 564 (Epoxy Resin)",
          "smiles": null,
          "ratio_value": 100,
          "ratio_unit": "parts by weight"
        },
        {
          "name": "Aradur 2954 (Curing Agent)",
          "smiles": null,
          "ratio_value": 35,
          "ratio_unit": "parts by weight"
        }
      ],
      "additives": [],
      "is_homopolymer": false
    },
    "processing_history": "Pure epoxy resin and curing agent mixed at 1000 rpm for 3 min. Poured into silicon tensile moulds. Cured in oven for 2 h at 80 °C followed by 8 h at 140 °C. Young's modulus measured by uniaxial tensile test according to ASTM D634.",
    "hierarchical_structure": "Neat epoxy matrix.",
    "properties": {
      "E": {
        "value": [
          2.62
        ],
        "unit": "GPa"
      }
    },
    "analysis_with_hierarchical_structure": {
      "descriptive_text": "The sample comprises a neat epoxy matrix synthesized from Araldite 564 epoxy resin and Aradur 2954 curing agent blended at 100 and 35 parts by weight, respectively. The formulation was mechanically mixed at 1000 rpm for 3 minutes and cast into silicon tensile moulds. A sequential thermal curing cycle was applied, consisting of 2 hours at 80 °C followed by 8 hours at 140 °C, to facilitate network formation. The mechanical properties of the resulting crosslinked structure were evaluated using uniaxial tensile testing in accordance with ASTM D634.",
      "reasoning_analysis": "Increasing Factors: The chemical reaction between the epoxy resin and curing agent creates a densely crosslinked three-dimensional network, which severely restricts chain segment mobility and inherently increases stiffness. The processing history features a high-temperature post-cure at 140 °C, which drives the conversion reaction closer to completion, maximizing crosslink density and reducing free volume, thereby further elevating the Young's modulus. Decreasing Factors: The hierarchical structure is defined as a neat epoxy matrix, meaning there are no rigid fillers, fibers, or reinforcing additives to bear load, which limits the modulus compared to composite systems. Additionally, any microvoids potentially entrapped during the pouring and mixing process could introduce compliance into the bulk material. Dominant Factor: The high crosslink density resulting from the specific curing agent chemistry and the elevated thermal curing schedule qualitatively dominates the mechanical behavior. While the absence of reinforcement limits the upper bound of the modulus, the rigid thermoset network architecture establishes a high baseline stiffness that defines the material's response relative to uncured resins or linear polymers."
    },
    "analysis_without_hierarchical_structure": {
      "descriptive_text": "The sample consists of a thermosetting epoxy network synthesized from Araldite 564 epoxy resin and Aradur 2954 curing agent mixed at a ratio of 100 to 35 parts by weight. The components were mechanically mixed at 1000 rpm for 3 minutes and subsequently poured into silicon tensile moulds. The material underwent a two-step thermal curing process in an oven, involving an initial stage of 2 hours at 80 °C followed by a post-cure of 8 hours at 140 °C. The Young's modulus was subsequently characterized using a uniaxial tensile test conducted in accordance with ASTM D634.",
      "reasoning_analysis": "Increasing Factors: The chemical composition comprising Araldite 564 epoxy resin and Aradur 2954 curing agent forms a densely crosslinked thermoset network, where the rigid aromatic structures and covalent crosslinks severely restrict chain segment mobility, intrinsically driving the Young's modulus higher. The processing history further supports this through a rigorous two-step thermal cure, specifically the 8-hour post-cure at 140 °C, which maximizes conversion density and minimizes free volume within the matrix. Decreasing Factors: The absence of reinforcing additives such as glass fibers or mineral fillers in the chemical composition limits the stiffness to the intrinsic properties of the neat polymer matrix, preventing the composite reinforcement effects that would otherwise elevate the modulus. Additionally, if the mixing or pouring process introduced microvoids prior to curing, these defects could act as stress concentrators or reduce the effective load-bearing cross-section, slightly depressing the measured modulus. Dominant Factor: The high crosslinking density established by the epoxy-anhydride reaction kinetics under the specified high-temperature curing cycle is the dominant factor. This network architecture fundamentally dictates the material's resistance to elastic deformation, overriding the lack of filler reinforcement to establish a high baseline stiffness typical of fully cured structural epoxies."
    }
  },
  {
    "doi": "10.1016/j.compositesb.2018.11.089",
    "title": "A comparative study on effects of natural and synthesised nano-clays on the fire and mechanical properties of epoxy composites",
    "year": null,
    "chemical_composition": {
      "repeat_unit_psmiles": null,
      "monomers": [
        {
          "name": "Diglycidyl ether of bisphenol A",
          "smiles": "CC(C)(c1ccc(OCC2CO2)cc1)c1ccc(OCC2CO2)cc1",
          "ratio_value": null,
          "ratio_unit": null
        },
        {
          "name": "Polyamine curing agent",
          "smiles": null,
          "ratio_value": null,
          "ratio_unit": null
        }
      ],
      "additives": [
        {
          "name": "Ammonium polyphosphate",
          "type": "flame retardant",
          "amount_value": 18,
          "amount_unit": "wt%"
        },
        {
          "name": "Silane treated Halloysite nano-tube",
          "type": "filler",
          "amount_value": 2,
          "amount_unit": "wt%"
        }
      ],
      "is_homopolymer": false
    },
    "processing_history": "Epoxy resin, hardener (weight ratio 5.36:1), APP and mHNT mixed using three roll mill (20 μm gap, 3 passes). Degassed at room temperature (21 °C). Cured in silicone moulds at room temperature for 72 h. Tensile modulus measured by uniaxial tensile test using Instron 4465 machine according to ASTM D638. Cross-head speed 5 mm/min, gauge length 50 mm. Chord modulus measured between 0.05 and 0.25% strains using mechanical extensometer.",
    "hierarchical_structure": "Amorphous epoxy matrix with dispersed mHNT and APP particles.",
    "properties": {
      "E": {
        "value": [
          3.6
        ],
        "unit": "GPa"
      }
    },
    "analysis_with_hierarchical_structure": {
      "descriptive_text": "The sample comprises an amorphous epoxy matrix synthesized from Diglycidyl ether of bisphenol A and a polyamine curing agent at a weight ratio of 5.36:1, incorporated with 18 wt% Ammonium polyphosphate flame retardant and 2 wt% silane-treated Halloysite nano-tubes. The mixture was processed using a three-roll mill with a 20 μm gap, degassed at 21 °C, and cured in silicone moulds at room temperature for 72 hours, resulting in a structure with dispersed mHNT and APP particles. Mechanical characterization was performed via uniaxial tensile testing according to ASTM D638 on an Instron 4465 machine, where the chord modulus was determined between 0.05 and 0.25% strain at a cross-head speed of 5 mm/min.",
      "reasoning_analysis": "Increasing Factors: The incorporation of rigid inorganic fillers, specifically the high aspect ratio Halloysite nano-tubes and particulate Ammonium polyphosphate, significantly enhances the stiffness of the composite relative to the neat epoxy matrix through mechanical reinforcement. The silane treatment on the nanotubes improves interfacial adhesion, facilitating efficient stress transfer between the matrix and the filler, while the crosslinked epoxy network provides a rigid baseline structure. Decreasing Factors: The room temperature curing protocol (21 °C for 72 h) may result in a lower crosslinking density compared to thermal curing cycles, potentially reducing the intrinsic stiffness of the epoxy matrix and leaving residual free volume. Additionally, the high loading of particulate APP (18 wt%) could act as stress concentrators or disrupt matrix continuity if agglomeration occurs during the three-roll mill processing. Dominant Factor: The reinforcement provided by the hybrid filler system qualitatively dominates the final modulus behavior, as the high stiffness of the inorganic components (mHNT and APP) outweighs the limitations imposed by the room temperature matrix cure, leading to a net increase in E driven primarily by the rule of mixtures and interfacial stress transfer mechanisms."
    },
    "analysis_without_hierarchical_structure": {
      "descriptive_text": "The sample comprises a thermosetting epoxy composite formed from Diglycidyl ether of bisphenol A and a polyamine curing agent at a weight ratio of 5.36:1. This matrix was compounded with 18 wt% Ammonium polyphosphate flame retardant and 2 wt% silane treated Halloysite nano-tubes. The mixture was homogenized using a three-roll mill with a 20 μm gap over three passes, degassed at room temperature, and cured in silicone moulds at 21 °C for 72 hours. The tensile modulus was characterized via uniaxial tensile testing according to ASTM D638 using an Instron 4465 machine at a cross-head speed of 5 mm/min, with the chord modulus calculated between 0.05 and 0.25% strains.",
      "reasoning_analysis": "Increasing Factors: The formation of a crosslinked thermoset network from the Diglycidyl ether of bisphenol A and polyamine curing agent intrinsically restricts chain mobility, driving the tensile modulus higher compared to linear polymers. Additionally, the incorporation of 2 wt% silane treated Halloysite nano-tubes introduces rigid, high-aspect-ratio fillers that enhance stiffness through effective load transfer, particularly given the improved interfacial adhesion from silane treatment and the high dispersion quality achieved by the three-roll mill processing. Decreasing Factors: The room temperature curing history at 21 °C for 72 hours likely results in incomplete epoxy conversion and lower crosslink density compared to elevated temperature curing, which qualitatively reduces the network stiffness. Furthermore, the high loading of 18 wt% Ammonium polyphosphate acts as a significant volume fraction of additive that may disrupt the continuity of the stiff epoxy matrix or act as stress concentrators if the interfacial bonding is inferior to the matrix cohesion, potentially depressing the overall modulus. Dominant Factor: The intrinsic rigidity of the crosslinked epoxy network combined with the high-aspect-ratio reinforcement from the silane-treated Halloysite nanotubes qualitatively dominates the stiffness behavior, establishing a solid modulus; however, the room temperature curing history is the dominant processing variable that limits the maximum achievable crosslink density, thereby capping the ultimate tensile modulus relative to thermally cured systems."
    }
  },
  {
    "doi": null,
    "title": "Properties of Epoxy Networks Derived from the Reaction of Diglycidyl Ether of Bisphenol A with Polyhedral Oligomeric Silsesquioxanes Bearing OH-Functionalized Organic Substituents",
    "year": 2003,
    "chemical_composition": {
      "repeat_unit_psmiles": null,
      "monomers": [
        {
          "name": "Diglycidyl Ether of Bisphenol A",
          "smiles": "CC(C)(c1ccc(OCC2CO2)cc1)c1ccc(OCC2CO2)cc1",
          "ratio_value": null,
          "ratio_unit": null
        }
      ],
      "additives": [
        {
          "name": "Polyhedral Oligomeric Silsesquioxane",
          "type": "reactive nanofiller",
          "amount_value": 48.9,
          "amount_unit": "wt%"
        },
        {
          "name": "Benzyldimethylamine",
          "type": "initiator",
          "amount_value": 2.2,
          "amount_unit": "wt%"
        }
      ],
      "is_homopolymer": true
    },
    "processing_history": "Cured for 3 h at 80 °C and then 3 h at 120 °C. Young's modulus measured by uniaxial compression test at 1 mm/min crosshead speed, 40 °C, using Instron 4467 universal testing machine.",
    "hierarchical_structure": "Amorphous epoxy network with incorporated POSS cages. Crosslink density determined from rubbery modulus.",
    "properties": {
      "E": {
        "value": [
          2.1
        ],
        "unit": "GPa"
      }
    },
    "analysis_with_hierarchical_structure": {
      "descriptive_text": "The sample comprises an amorphous epoxy network synthesized from Diglycidyl Ether of Bisphenol A (DGEBA) monomers, incorporating Polyhedral Oligomeric Silsesquioxane (POSS) as a reactive nanofiller at 48.9 wt% and Benzyldimethylamine as an initiator at 2.2 wt%. The material was subjected to a stepwise thermal curing protocol consisting of 3 hours at 80 °C followed by 3 hours at 120 °C to establish the crosslinked architecture. Mechanical characterization was conducted via uniaxial compression test at a crosshead speed of 1 mm/min and a temperature of 40 °C using an Instron 4467 universal testing machine, yielding a hierarchical structure defined by incorporated POSS cages within the epoxy matrix with crosslink density derived from the rubbery modulus.",
      "reasoning_analysis": "Increasing Factors: The incorporation of Polyhedral Oligomeric Silsesquioxane (POSS) at a high loading of 48.9 wt% introduces rigid, silica-like inorganic cages into the polymer matrix, which intrinsically possess a significantly higher modulus than the organic epoxy backbone. As a reactive nanofiller, the POSS cages likely form covalent bonds with the network, ensuring efficient stress transfer and restricting segmental mobility of the polymer chains. Furthermore, the stepwise curing history up to 120 °C promotes high conversion of epoxide groups, maximizing crosslink density, which directly enhances the stiffness of the thermoset network in the glassy state. Decreasing Factors: The bulky nature of the POSS cages may disrupt the packing efficiency of the epoxy chains, potentially introducing excess free volume compared to a neat, densely packed epoxy network, which could slightly mitigate the stiffening effect. Additionally, testing at 40 °C brings the measurement closer to potential secondary relaxations or the glass transition region if the high filler content alters the thermal properties, which would result in a lower modulus compared to measurements taken at deeper glassy temperatures. Dominant Factor: The extremely high weight fraction of the rigid POSS nanofiller qualitatively dominates the mechanical response; the reinforcement provided by the inorganic cages and the covalent integration into the network overwhelmingly outweighs any potential softening effects from packing disruptions, leading to a substantial increase in Young's modulus relative to the neat epoxy system."
    },
    "analysis_without_hierarchical_structure": {
