Repository: hhtrick/HHT-code

# HHT training framework

This directory contains model training, embedding precomputation, inference, article-level baselines and the curated datasets. All commands below assume that the working directory is `train_code/`.

## 3. Datasets and fixed partitions

Each main dataset is a JSON array at `dataset/{property}/{property}.json`. Entries contain source metadata, `chemical_composition`, `processing_history`, `hierarchical_structure`, `properties`, and two generated-analysis objects. Targets are stored as `properties[property]["value"]`; source metadata and target values are not predictive input fields.

| Property | Train | Validation | Test | Total |
|---|---:|---:|---:|---:|

File: train_code/continue_train_dataset/E/E.json (part 32 of 106)
[
      "descriptive_text": "The polymer sample comprises a Diglycidyl Ether of Bisphenol A (DGEBA) matrix incorporated with 48.9 wt% Polyhedral Oligomeric Silsesquioxane (POSS) functioning as a reactive nanofiller and 2.2 wt% Benzyldimethylamine serving as the initiator. The material was synthesized using a stepwise thermal curing protocol, maintained for 3 hours at 80 °C followed by 3 hours at 120 °C to facilitate network formation. The Young's modulus was subsequently characterized via a uniaxial compression test conducted at a crosshead speed of 1 mm/min and a temperature of 40 °C using an Instron 4467 universal testing machine.",
      "reasoning_analysis": "Increasing Factors: The chemical composition features a DGEBA backbone with rigid aromatic rings that inherently restrict chain segmental mobility, providing a stiff baseline for the modulus. This effect is significantly amplified by the inclusion of 48.9 wt% POSS, where the rigid silica-like cage structures act as reinforcing domains that covalently bond into the network due to their reactive nature, ensuring efficient stress transfer. Furthermore, the stepwise curing history promotes high conversion rates and crosslink density, minimizing structural defects and further enhancing stiffness. Decreasing Factors: The exceptionally high loading of POSS nanofiller at 48.9 wt% approaches the packing limit for nanoparticles, creating a risk of agglomeration which could introduce microvoids or stress concentrations that locally reduce effective stiffness. Additionally, if the bulky POSS cages disrupt the regularity of the epoxy network packing, increased free volume between chains could theoretically lower the modulus relative to a perfectly ordered crystalline-like arrangement. Dominant Factor: The massive volume fraction of the rigid POSS cages qualitatively dominates the mechanical behavior; the intrinsic stiffness of the inorganic-organic hybrid cages overwhelms the polymer matrix contribution, ensuring that the composite exhibits a significantly higher Young's modulus compared to the neat epoxy resin despite potential microstructural heterogeneities."
    }
  },
  {
    "doi": "10.1039/c7ra08886h",
    "title": "High mechanical properties of epoxy networks with dangling chains and tunable microphase separation structure",
    "year": 2017,
    "chemical_composition": {
      "repeat_unit_psmiles": null,
      "monomers": [
        {
          "name": "Bisphenol F diglycidyl ether",
          "smiles": "C1OC1COC2=CC=C(CC3=CC=C(C=C3)OCC4CO4)C=C2",
          "ratio_value": 100,
          "ratio_unit": "mass parts"
        },
        {
          "name": "4,4'-diaminodiphenylmethane",
          "smiles": "Nc1ccc(Cc2ccc(N)cc2)cc1",
          "ratio_value": 55,
          "ratio_unit": "molar % (of curing agent)"
        },
        {
          "name": "4,4'-diaminodicyclohexylmethane",
          "smiles": "NC1CCC(Cc2CCC(N)CC2)CC1",
          "ratio_value": 45,
          "ratio_unit": "molar % (of curing agent)"
        },
        {
          "name": "n-Dodecylamine",
          "smiles": "CCCCCCCCCCCCN",
          "ratio_value": 2.5,
          "ratio_unit": "mass parts per 100 epoxy"
        }
      ],
      "additives": [],
      "is_homopolymer": false
    },
    "processing_history": "DGEBF mixed with DDM/H-DDM (45/55 molar) and n-dodecylamine (2.5 mass%). Stirred 10 min. Pre-cured 60 °C/2 h. Cured 100 °C/2 h, 130 °C/2 h, 150 °C/4 h. Tensile test at room temperature, GB/T 1040.2-2006.",
    "hierarchical_structure": "Sparse phase separation structures observed by AFM. Amorphous (WAXS).",
    "properties": {
      "E": {
        "value": [
          3.3
        ],
        "unit": "GPa"
      }
    },
    "analysis_with_hierarchical_structure": {
      "descriptive_text": "The sample comprises a Bisphenol F diglycidyl ether (DGEBF) epoxy matrix cured with a mixed amine system consisting of 55 molar % 4,4'-diaminodiphenylmethane (DDM) and 45 molar % 4,4'-diaminodicyclohexylmethane (H-DDM), incorporating 2.5 mass parts of n-dodecylamine per 100 parts epoxy. The formulation was stirred for 10 minutes and subjected to a sequential thermal curing process involving pre-curing at 60 °C for 2 hours followed by curing stages at 100 °C, 130 °C, and 150 °C. Structural analysis indicates an amorphous bulk state with sparse phase separation structures observed via AFM, and mechanical characterization was performed using tensile testing at room temperature according to GB/T 1040.2-2006.",
      "reasoning_analysis": "Increasing Factors: The presence of rigid aromatic rings within the DGEBF backbone and the DDM curing agent restricts segmental chain mobility, intrinsically driving E higher. Additionally, the multi-step thermal curing schedule up to 150 °C promotes high conversion rates, maximizing the network density and further contributing to an increase in E. Decreasing Factors: The inclusion of n-dodecylamine, a monoamine with a long aliphatic chain, acts as a chain terminator and flexible spacer, which reduces the overall crosslink density and increases free volume, thereby lowering E. Furthermore, the substitution of 45 molar % of the aromatic DDM with the more compliant cycloaliphatic H-DDM reduces backbone rigidity, and the observed sparse phase separation introduces structural heterogeneity that can diminish load transfer efficiency. Dominant Factor: While the aromatic epoxy network provides a stiff baseline, the reduction in crosslink density induced by the monoamine modifier and the incorporation of flexible aliphatic and cycloaliphatic segments are the dominant factors that qualitatively define the final E, likely resulting in a modulus lower than that of a fully aromatic, highly crosslinked counterpart."
    },
    "analysis_without_hierarchical_structure": {
      "descriptive_text": "The sample comprises a Bisphenol F diglycidyl ether epoxy resin cured with a mixed amine system consisting of 55 molar % 4,4'-diaminodiphenylmethane and 45 molar % 4,4'-diaminodicyclohexylmethane, incorporated with 2.5 mass parts of n-dodecylamine per 100 parts of epoxy. The mixture was stirred for 10 minutes to achieve homogeneity before undergoing a staged thermal curing protocol involving pre-curing at 60 °C for 2 hours followed by sequential curing steps at 100 °C for 2 hours, 130 °C for 2 hours, and 150 °C for 4 hours. Final mechanical characterization was performed via tensile testing at room temperature according to the GB/T 1040.2-2006 standard.",
      "reasoning_analysis": "Increasing Factors: The presence of rigid aromatic rings within the Bisphenol F diglycidyl ether backbone and the 4,4'-diaminodiphenylmethane curing agent significantly restricts segmental motion, intrinsically driving the Young's Modulus (E) higher. Furthermore, the multi-step thermal curing history up to 150 °C promotes high conversion rates and maximizes crosslink density, which further stiffens the polymer network and increases E. Decreasing Factors: The inclusion of n-dodecylamine introduces long flexible aliphatic chains into the network structure, acting as an internal plasticizer that increases free volume and chain mobility, thereby driving E down. Additionally, the substitution of 45 molar % of the aromatic curing agent with 4,4'-diaminodicyclohexylmethane introduces cycloaliphatic segments which are less rigid than their aromatic counterparts, contributing to a reduction in overall stiffness. Dominant Factor: While the flexible aliphatic modifier and cycloaliphatic amine introduce compliance, the high crosslink density achieved through the rigorous high-temperature curing schedule combined with the inherent rigidity of the epoxy-aromatic amine network qualitatively dominates the final mechanical response, maintaining a high Young's Modulus characteristic of structural thermosets despite the toughening modifications."
    }
  },
  {
    "doi": "10.1021/acs.biomac.5b00014",
    "title": "Bio-Based Alternative to the Diglycidyl Ether of Bisphenol A with Controlled Materials Properties",
    "year": 2015,
    "chemical_composition": {
      "repeat_unit_psmiles": null,
      "monomers": [
        {
          "name": "Diphenolic acid",
          "smiles": "CC(Cc1ccc(O)cc1)(Cc2ccc(O)cc2)C(=O)O",
          "ratio_value": null,
          "ratio_unit": null
        },
        {
          "name": "1-Butanol",
          "smiles": "CCCCO",
          "ratio_value": null,
          "ratio_unit": "large excess"
        },
        {
          "name": "Epichlorohydrin",
          "smiles": "ClCC1CO1",
          "ratio_value": 15,
          "ratio_unit": "equiv"
        }
      ],
      "additives": [
        {
          "name": "Isophorone diamine",
          "type": "crosslinker",
          "amount_value": null,
          "amount_unit": "stoichiometric"
        }
      ],
      "is_homopolymer": false
    },
    "processing_history": "Diphenolic acid esterified with 1-butanol (heated to 90 °C, 16 h), then glycidated with epichlorohydrin and NaOH (reflux 30 min). Resulting DGEDP-n-butyl ester mixed with nearly stoichiometric amounts of isophorone diamine, degassed, compression molded for 4 h at 80 °C and 4 h at 160 °C with 2 t of pressure. Young's modulus measured by uniaxial tensile test at 1 mm/min crosshead speed using Instron 4204 according to ASTM D638.",
    "hierarchical_structure": "Cured epoxy thermoset network. No significant glycidyl ester coproduct. Degree of cure closely approached theoretical maximum.",
    "properties": {
      "E": {
        "value": [
          1.094
        ],
        "unit": "GPa"
      }
    },
    "analysis_with_hierarchical_structure": {
      "descriptive_text": "The sample consists of a cured epoxy thermoset network synthesized from diphenolic acid esterified with a large excess of 1-butanol at 90 °C for 16 hours, followed by glycidation with 15 equivalents of epichlorohydrin and sodium hydroxide under reflux for 30 minutes. The resulting diglycidyl ester of diphenolic acid n-butyl ester was compounded with nearly stoichiometric amounts of isophorone diamine serving as a crosslinker. Following degassing, the mixture was compression molded under 2 tons of pressure using a thermal cycle of 4 hours at 80 °C and 4 hours at 160 °C. Structural analysis confirms a highly cured network with no significant glycidyl ester coproduct, where the degree of cure closely approached the theoretical maximum. Mechanical characterization was performed via uniaxial tensile testing at a crosshead speed of 1 mm/min using an Instron 4204 apparatus according to ASTM D638 standards to determine the Young's modulus.",
      "reasoning_analysis": "Increasing Factors: The incorporation of aromatic rings within the diphenolic acid backbone provides significant intrinsic chain stiffness and resistance to deformation. Additionally, the use of isophorone diamine introduces rigid cycloaliphatic structures at the crosslinking nodes, enhancing network rigidity compared to aliphatic amines. The processing history involving a high-temperature cure cycle up to 160 °C and stoichiometric mixing ensures a high degree of cure and maximized crosslink density, which strongly correlates with increased modulus, while the applied pressure during molding minimizes voids to ensure effective load transfer. Decreasing Factors: The esterification with 1-butanol introduces flexible n-butyl pendant chains onto the polymer backbone, which act as internal plasticizers by increasing free volume and segmental mobility compared to unmodified diglycidyl ethers. Furthermore, the ester linkages possess greater rotational freedom compared to direct aromatic connections, potentially lowering the resistance to elastic deformation. Dominant Factor: The dominant factor governing the Young's modulus is the high crosslink density achieved through stoichiometric curing and high-temperature post-cure, combined with the inherent rigidity of the aromatic diphenolic acid backbone. While the butyl ester groups introduce flexibility, the densely crosslinked thermoset network structure and rigid aromatic cores qualitatively dominate the mechanical response, establishing a modulus characteristic of a structural thermoset."
    },
    "analysis_without_hierarchical_structure": {
      "descriptive_text": "The polymer sample consists of a crosslinked network derived from diphenolic acid that was esterified with a large excess of 1-butanol at 90 °C for 16 hours and subsequently glycidated with epichlorohydrin and NaOH under reflux for 30 minutes. The resulting DGEDP-n-butyl ester was mixed with nearly stoichiometric amounts of isophorone diamine, degassed, and compression molded under 2 tons of pressure with a thermal cure cycle of 4 hours at 80 °C followed by 4 hours at 160 °C. The Young's modulus was determined by uniaxial tensile testing at a crosshead speed of 1 mm/min using an Instron 4204 according to ASTM D638.",
      "reasoning_analysis": "Increasing Factors: The presence of rigid aromatic rings within the diphenolic acid backbone restricts chain segment mobility through steric hindrance, intrinsically driving the Young's modulus higher. The formation of a covalently crosslinked network via the reaction with isophorone diamine further restricts macroscopic chain motion, while the compression molding under 2 tons of pressure reduces void content and increases material density, contributing to increased stiffness. Decreasing Factors: The esterification with 1-butanol introduces flexible aliphatic butyl chains into the polymer structure, which increase free volume and segmental flexibility compared to unmodified aromatic epoxies. Additionally, the aliphatic ether linkages formed during glycidation with epichlorohydrin are inherently more compliant than aromatic bonds, potentially lowering the overall modulus. Dominant Factor: The structural rigidity provided by the aromatic backbone combined with the topological constraints of the crosslinked thermoset network qualitatively dominates the final mechanical behavior. Despite the flexibility introduced by the aliphatic modifiers, the high-temperature cure and crosslinking density establish a rigid network architecture that dictates a higher Young's modulus relative to non-crosslinked or purely aliphatic systems."
    }
  },
  {
    "doi": "10.1016/j.matdes.2012.02.039",
    "title": "Modeling and mechanical performance of carbon nanotube/epoxy resin composites",
    "year": 2012,
    "chemical_composition": {
      "repeat_unit_psmiles": null,
      "monomers": [
        {
          "name": "Araldite LY-556",
          "smiles": null,
          "ratio_value": 55,
          "ratio_unit": "%"
        }
      ],
      "additives": [
        {
          "name": "HY-917",
          "type": "hardener",
          "amount_value": 49,
          "amount_unit": "%"
        },
        {
          "name": "DY-070",
          "type": "accelerator",
          "amount_value": 0.28,
          "amount_unit": "%"
        },
        {
          "name": "MWCNT",
          "type": "filler",
          "amount_value": 3,
          "amount_unit": "wt%"
        }
      ],
      "is_homopolymer": false
    },
    "processing_history": "MWCNT manually mixed with resin (LY-556). Dispersed using lab-scale three-rollmill. Hardener (HY-917) and accelerator (DY-070) added. Vacuum degassing for 20 min. Curing. Tensile specimens prepared per ASTM standard. Young's modulus measured by universal testing machine (UTM-5T) at 0.05 mm/min cross-head speed.",
    "hierarchical_structure": "MWCNT/epoxy resin composite.",
    "properties": {
      "E": {
        "value": [
          2.26
        ],
        "unit": "GPa"
      }
    },
    "analysis_with_hierarchical_structure": {
      "descriptive_text": "The sample is characterized as a multi-walled carbon nanotube (MWCNT) reinforced epoxy resin composite. The chemical composition consists of Araldite LY-556 resin (55%) formulated with HY-917 hardener (49%) and DY-070 accelerator (0.28%), reinforced with 3 wt% MWCNT filler. Processing involved manual mixing of the MWCNT with the resin followed by dispersion using a lab-scale three-roll mill, after which the hardener and accelerator were added. The mixture was subjected to vacuum degassing for 20 minutes prior to curing to minimize void formation. Tensile specimens were fabricated according to ASTM standards, and the Young's modulus was determined using a universal testing machine (UTM-5T) at a cross-head speed of 0.05 mm/min.",
      "reasoning_analysis": "Increasing Factors: The inclusion of 3 wt% MWCNT introduces a high-aspect-ratio, high-stiffness filler phase that significantly enhances the composite modulus through load transfer mechanisms, provided effective dispersion is achieved. The use of a three-roll mill promotes nanotube exfoliation and distribution, maximizing the interfacial area for stress transfer between the filler and the epoxy matrix. Additionally, the vacuum degassing process reduces porosity, eliminating voids that would otherwise act as compliance centers, while the thermosetting curing reaction establishes a rigid, crosslinked polymer network with high intrinsic stiffness. Decreasing Factors: Potential agglomeration of MWCNTs arising from the initial manual mixing step could create stress concentration points and reduce the effective aspect ratio of the reinforcement, thereby limiting modulus enhancement. Incomplete curing or suboptimal stoichiometry between the resin and hardener could result in a lower crosslink density, reducing the rigidity of the matrix. Furthermore, without explicit surface functionalization of the MWCNTs, weak interfacial adhesion may lead to interfacial slippage under tensile load, diminishing the reinforcement efficiency. Dominant Factor: The dominant factor governing the Young's modulus is the reinforcement contribution of the MWCNTs within the rigid epoxy matrix. While processing-induced defects such as agglomeration or residual voids may prevent the realization of theoretical maximum properties, the intrinsic stiffness of the carbon nanotubes combined with the three-roll mill dispersion strategy qualitatively drives the modulus substantially higher than that of the neat epoxy resin."
    },
    "analysis_without_hierarchical_structure": {
      "descriptive_text": "The sample comprises an epoxy nanocomposite system consisting of Araldite LY-556 resin (55%) cured with HY-917 hardener (49%) and DY-070 accelerator (0.28%), reinforced with 3 wt% Multi-Walled Carbon Nanotubes (MWCNT). The fabrication process involved manually mixing the MWCNT with the resin followed by dispersion via a lab-scale three-roll mill. Subsequently, the hardener and accelerator were incorporated, and the mixture underwent vacuum degassing for 20 minutes before curing. Tensile specimens were prepared according to ASTM standards, and the Young's modulus was evaluated using a universal testing machine at a cross-head speed of 0.05 mm/min.",
      "reasoning_analysis": "Increasing Factors: The formation of a densely crosslinked thermoset network during curing provides a rigid matrix backbone that inherently resists deformation, establishing a high baseline stiffness. Furthermore, the incorporation of 3 wt% MWCNT introduces high-aspect-ratio nanofillers with exceptional intrinsic stiffness, which enhances the composite modulus through load transfer mechanisms, particularly aided by the three-roll mill dispersion method that promotes exfoliation and distribution. Decreasing Factors: Despite mechanical dispersion, the initial manual mixing and lack of specified surface functionalization for the MWCNT may lead to nanotube agglomeration or weak interfacial adhesion between the filler and the epoxy matrix, which can act as stress concentrators and reduce effective stress transfer. Additionally, any residual micro-voids remaining after the 20-minute vacuum degassing process could decrease the effective load-bearing cross-sectional area. Dominant Factor: The rigid crosslinked network architecture combined with the high stiffness of the MWCNT reinforcement qualitatively dominates the final E behavior, as the structural integrity provided by the thermoset matrix and the load-bearing capacity of the nanotubes establish the primary mechanical response, outweighing the mitigating effects of potential dispersion limitations."
    }
  },
  {
    "doi": "10.1134/S1070427218040225",
    "title": "Fire Retardancy of Aluminum Hydroxide Reinforced Flame Retardant Modifi ed Epoxy Resin Composite1",
    "year": 2018,
    "chemical_composition": {
      "repeat_unit_psmiles": null,
      "monomers": [
        {
          "name": "Diglycidyl ether of bisphenol-A",
          "smiles": "CC(C)(c1ccc(OCC2CO2)cc1)c1ccc(OCC2CO2)cc1",
          "ratio_value": null,
          "ratio_unit": null
        },
        {
          "name": "Phosphoric acid",
          "smiles": "OP(=O)(O)O",
          "ratio_value": null,
          "ratio_unit": null
        }
      ],
      "additives": [
        {
          "name": "Aluminum hydroxide",
          "type": "filler",
          "amount_value": 30.0,
          "amount_unit": "wt%"
        },
        {
          "name": "Triethylene tetramine",
          "type": "crosslinker",
          "amount_value": 7.0,
          "amount_unit": "wt%"
        },
        {
          "name": "Hydroquinone",
          "type": "stabilizer",
          "amount_value": 0.1,
          "amount_unit": "wt%"
        }
      ],
      "is_homopolymer": false
    },
    "processing_history": "DGEBA modified with phosphoric acid in acetone, reflux 45°C for 3h. ATH heat treated at 100°C for 30 min. ATH (30 wt%) mixed with modified DGEBA and cured with TETA at room temperature. Samples prepared in cylindrical shape (14 mm x 28 mm). Young's modulus measured by compression test (ASTM D-695) using TIRA 2810 universal testing machine, 10 KN load cell, 1.3 mm/min crosshead speed.",
    "hierarchical_structure": "Phosphorous modified crosslinked epoxy network reinforced with 30 wt% Aluminum Hydroxide particles.",
    "properties": {
      "E": {
        "value": [
          0.916
        ],
        "unit": "GPa"
      }
    },
    "analysis_with_hierarchical_structure": {
      "descriptive_text": "The sample comprises a phosphorous-modified diglycidyl ether of bisphenol-A (DGEBA) epoxy network reinforced with 30 wt% aluminum hydroxide particles. The DGEBA resin was modified with phosphoric acid in acetone under reflux at 45°C for 3 hours, while the filler was heat-treated at 100°C for 30 minutes prior to mixing. The composite was prepared by blending the treated aluminum hydroxide with the modified resin and curing at room temperature using 7 wt% triethylene tetramine as a crosslinker and 0.1 wt% hydroquinone as a stabilizer. Cylindrical specimens measuring 14 mm by 28 mm were subjected to compression testing according to ASTM D-695 standards using a universal testing machine at a crosshead speed of 1.3 mm/min to determine the Young's modulus.",
      "reasoning_analysis": "Increasing Factors: The incorporation of 30 wt% rigid aluminum hydroxide particles acts as a reinforcing phase within the polymer matrix, significantly enhancing stiffness through load transfer mechanisms typical of particulate composites. Additionally, the formation of a crosslinked network via triethylene tetramine restricts segmental chain mobility, contributing to a higher modulus compared to linear analogs. The heat treatment of the filler likely improves interfacial adhesion by removing moisture, further facilitating stress transfer. Decreasing Factors: The curing process conducted at room temperature may result in a lower final crosslink density compared to elevated temperature curing protocols, potentially limiting the maximum achievable stiffness of the epoxy network. Furthermore, the chemical modification of DGEBA with phosphoric acid could introduce flexible phosphate linkages or residual acetone solvent from the reflux step might act as a plasticizer, both of which would reduce the overall modulus. Dominant Factor: The substantial volume fraction of the rigid inorganic filler qualitatively dominates the mechanical response, as the composite reinforcement effect typically outweighs the reductions in matrix stiffness caused by ambient curing conditions or chemical modification, leading to a net increase in Young's modulus relative to the unfilled resin."
    },
    "analysis_without_hierarchical_structure": {
      "descriptive_text": "The sample comprises a Diglycidyl ether of bisphenol-A (DGEBA) epoxy matrix chemically modified with phosphoric acid and reinforced with Aluminum hydroxide (ATH) filler. Preparation involved modifying DGEBA with phosphoric acid in acetone under reflux at 45°C for 3 hours, while the ATH filler was separately heat-treated at 100°C for 30 minutes. Subsequently, 30.0 wt% ATH was mixed with the modified DGEBA resin and cured at room temperature using 7.0 wt% Triethylene tetramine (TETA) as a crosslinker, with 0.1 wt% Hydroquinone added as a stabilizer. The resulting composite was molded into cylindrical specimens measuring 14 mm by 28 mm, and the Young's modulus was determined via compression testing according to ASTM D-695 standards using a TIRA 2810 universal testing machine equipped with a 10 KN load cell at a crosshead speed of 1.3 mm/min.",
      "reasoning_analysis": "Increasing Factors: The incorporation of 30.0 wt% rigid Aluminum hydroxide (ATH) inorganic filler significantly enhances stiffness through mechanical reinforcement and constraint of the polymer matrix segmental motion. The formation of a three-dimensional network via Triethylene tetramine (TETA) crosslinking restricts chain mobility, thereby increasing rigidity. Additionally, the chemical modification of DGEBA with phosphoric acid may introduce rigid phosphate linkages or strong intermolecular hydrogen bonding, and the pre-heat treatment of ATH improves interfacial adhesion between the filler and matrix. Decreasing Factors: The curing process conducted at room temperature may limit the ultimate crosslink density and conversion efficiency compared to elevated temperature curing cycles, potentially resulting in a less rigid epoxy network. Furthermore, if residual acetone from the modification reflux step was not completely removed prior to curing, it could act as a plasticizer, increasing free volume and reducing stiffness. Dominant Factor: The mechanical reinforcement provided by the high loading (30.0 wt%) of rigid inorganic ATH filler is the dominant factor governing the Young's modulus. While the room temperature curing regime may suppress the intrinsic modulus of the epoxy matrix, the composite effect of the rigid filler phase overwhelmingly dictates the macroscopic stiffness relative to the unfilled resin system."
    }
  },
  {
    "doi": "10.1088/1742-6596/908/1/012014",
    "title": "Effects of fibre loading and moisture absorption on the tensile properties of hybrid Napier/glass/epoxy composites",
    "year": 2017,
    "chemical_composition": {
      "repeat_unit_psmiles": null,
      "monomers": [
        {
          "name": "Epoxy resin",
          "smiles": null,
          "ratio_value": 3,
          "ratio_unit": "parts"
        },
        {
          "name": "Hardener",
          "smiles": null,
          "ratio_value": 1,
          "ratio_unit": "parts"
        }
      ],
      "additives": [
        {
          "name": "Napier grass fibre",
          "type": "filler",
          "amount_value": 30,
          "amount_unit": "vol%"
        },
        {
          "name": "E-glass fibre",
          "type": "filler",
          "amount_value": 0,
          "amount_unit": "vol%"
        }
      ],
      "is_homopolymer": false
    },
    "processing_history": "Vacuum infusion method at ~10 mbar. Cured 12h at 25 °C, post-cured 2h at 80 °C. Tensile test (ASTM D638-10) using Instron universal testing machine, 100 kN load cell, 1 mm/min crosshead speed, 50 mm gauge length. Dry condition.",
    "hierarchical_structure": "Napier grass fibre reinforced epoxy composite. Unidirectional Napier grass fibres parallel to loading direction. Epoxy matrix 70 vol%.",
    "properties": {
      "E": {
        "value": [
          1.7
        ],
        "unit": "GPa"
      }
    },
    "analysis_with_hierarchical_structure": {
      "descriptive_text": "This material system comprises a Napier grass fibre-reinforced epoxy composite formulated with a 3:1 parts ratio of epoxy resin to hardener. The hierarchical structure features unidirectional Napier grass fibres aligned parallel to the loading direction, constituting 30 vol% of the composite volume, embedded within a 70 vol% epoxy matrix. Processing was achieved via vacuum infusion at approximately 10 mbar, followed by a curing cycle of 12 hours at 25 °C and a post-cure treatment of 2 hours at 80 °C. Mechanical characterization was performed under dry conditions using a tensile test according to ASTM D638-10 standards on an Instron universal testing machine with a 100 kN load cell, 1 mm/min crosshead speed, and 50 mm gauge length.",
      "reasoning_analysis": "Increasing Factors: The incorporation of Napier grass fibres introduces a reinforcing phase with higher intrinsic stiffness than the epoxy matrix, directly enhancing the composite modulus through the rule of mixtures. The unidirectional alignment of these fibres parallel to the loading axis maximizes stress transfer efficiency, while the vacuum infusion process minimizes void content to prevent stress concentrations. Additionally, the post-curing step at 80 °C increases the crosslink density of the epoxy network, stiffening the matrix phase and improving interfacial adhesion. Decreasing Factors: The relatively high matrix volume fraction (70 vol%) ensures that the softer polymer phase continues to govern a significant portion of the bulk deformation behavior. Natural fibres typically exhibit lower modulus values and greater variability compared to synthetic alternatives like E-glass, limiting the upper bound of the composite stiffness. Furthermore, the initial ambient temperature cure may result in a less homogeneous network structure compared to fully elevated temperature cures. Dominant Factor: The unidirectional alignment of the reinforcing fibres parallel to the stress axis is the dominant factor governing the final modulus behavior. While the natural fibre properties and high matrix content constrain the absolute magnitude, the architectural orientation ensures that the stiffer fibre phase bears the majority of the elastic load, resulting in a modulus qualitatively higher than that of the unreinforced epoxy matrix."
    },
    "analysis_without_hierarchical_structure": {
      "descriptive_text": "The sample consists of a thermosetting epoxy matrix formulated with a hardener at a 3:1 parts ratio, reinforced with 30 vol% Napier grass fibre as a natural filler. The composite was manufactured using a vacuum infusion method at approximately 10 mbar to ensure impregnation, followed by a curing cycle of 12 hours at 25 °C and a post-cure treatment of 2 hours at 80 °C. Mechanical characterization was performed under dry conditions via tensile testing according to ASTM D638-10 standards using an Instron universal testing machine equipped with a 100 kN load cell at a crosshead speed of 1 mm/min and a gauge length of 50 mm.",
      "reasoning_analysis": "Increasing Factors: The formation of a densely crosslinked thermosetting network through the reaction between the epoxy resin and hardener fundamentally restricts chain segmental mobility, establishing a stiff matrix baseline. The incorporation of 30 vol% Napier grass fibre introduces rigid cellulosic reinforcements that, according to composite theory, significantly bear the applied load, thereby increasing the overall stiffness. Furthermore, the post-curing step at 80 °C likely enhances the crosslink density of the epoxy matrix, further stiffening the material, while the vacuum infusion process minimizes void content to optimize stress transfer. The testing under dry conditions prevents moisture absorption by the natural fibres, avoiding plasticization that would otherwise lower the modulus. Decreasing Factors: Despite the reinforcement, the intrinsic modulus of natural Napier grass fibres is generally lower than that of synthetic alternatives like E-glass, limiting the maximum achievable stiffness. Additionally, potential incompatibility between the hydrophilic natural fibres and the hydrophobic epoxy matrix may lead to weak interfacial adhesion, causing debonding under load and reducing the efficiency of stress transfer. Residual voids trapped within the fibre bundles during vacuum infusion could also act as stress concentrators, slightly diminishing the effective cross-sectional area bearing the load. Dominant Factor: The volumetric reinforcement effect of the 30 vol% rigid Napier grass fibres within the crosslinked epoxy matrix qualitatively dominates the final modulus behavior. While interfacial quality and matrix crosslink density are critical, the sheer presence of a high volume fraction of stiff fibres shifts the mechanical response from polymer-dominated to fibre-dominated, resulting in a net increase in Young's Modulus compared to the neat resin."
    }
  },
  {
    "doi": "10.1016/j.matpr.2020.06.498",
    "title": "Effect of silica fume and rice husk silica in bio-epoxy composites",
    "year": 2020,
    "chemical_composition": {
      "repeat_unit_psmiles": null,
      "monomers": [
        {
          "name": "Sorbitol Glycidyl Ether",
          "smiles": null,
          "ratio_value": null,
          "ratio_unit": null
        },
        {
          "name": "Polyetheramine Jeffamine D-230",
          "smiles": null,
          "ratio_value": null,
          "ratio_unit": null
        }
      ],
      "additives": [
        {
          "name": "Silica Fume",
          "type": "filler",
          "amount_value": 3,
          "amount_unit": "wt%"
        }
      ],
      "is_homopolymer": false
    },
    "processing_history": "Solventless preparation, mechanical stirring (2000 rpm for 1 min), cured at room temperature for 7 days, post-cured at 80 °C for 2 h. Young's modulus measured by uniaxial tensile test (ASTM D638-14 Type IV) using Shimadzu AG-1S 10kN at 1 mm/min crosshead speed, room temperature.",
    "hierarchical_structure": "Bio-epoxy network with 3 wt% Silica Fume filler. SEM showed good dispersion, absence of agglomerates.",
    "properties": {
      "E": {
        "value": [
          0.95
        ],
        "unit": "GPa"
      }
    },
    "analysis_with_hierarchical_structure": {
      "descriptive_text": "The sample consists of a bio-epoxy network synthesized from Sorbitol Glycidyl Ether and Polyetheramine Jeffamine D-230, incorporating 3 wt% Silica Fume as a reinforcing filler. Prepared via a solventless method involving mechanical stirring at 2000 rpm for 1 minute, the material was cured at room temperature for 7 days followed by a post-curing step at 80 °C for 2 hours. Structural characterization via SEM confirmed good dispersion of the silica fume within the matrix with an absence of agglomerates, and the Young's modulus was subsequently determined by uniaxial tensile testing according to ASTM D638-14 Type IV standards at room temperature.",
      "reasoning_analysis": "Increasing Factors: The incorporation of 3 wt% Silica Fume introduces rigid inorganic particles that restrict matrix deformation, thereby increasing the composite stiffness. The SEM-confirmed good dispersion ensures efficient stress transfer between the filler and the matrix, maximizing this reinforcement effect. Additionally, the post-curing treatment at 80 °C enhances the crosslink density of the bio-epoxy network by promoting further conversion of functional groups, which reduces free volume and increases rigidity. The multifunctional nature of the Sorbitol Glycidyl Ether also contributes to a potentially higher crosslink density compared to difunctional epoxies. Decreasing Factors: The use of Polyetheramine Jeffamine D-230 as the curing agent introduces long, flexible polyether segments between crosslink points, which significantly enhances chain mobility and segmental flexibility, inherently lowering the Young's modulus compared to systems cured with rigid aromatic amines. Furthermore, a 3 wt% filler loading is relatively low, limiting the maximum achievable reinforcement compared to higher loading composites. Dominant Factor: While the silica filler and post-curing treatment provide stiffening contributions, the intrinsic flexibility imparted by the polyether chains of the Jeffamine D-230 curing agent is the dominant factor governing the final mechanical response. This flexible backbone structure qualitatively dictates a lower baseline modulus relative to rigid epoxy networks, despite the reinforcement provided by the well-dispersed silica fume and the increased crosslink density from the sorbitol-based resin."
    },
    "analysis_without_hierarchical_structure": {
      "descriptive_text": "This polymer sample comprises a crosslinked network synthesized from Sorbitol Glycidyl Ether and Polyetheramine Jeffamine D-230, reinforced with 3 wt% Silica Fume filler. The composite was prepared via a solventless method involving mechanical stirring at 2000 rpm for 1 minute, followed by curing at room temperature for 7 days and a post-curing treatment at 80 °C for 2 hours. The Young's modulus was characterized using a uniaxial tensile test according to ASTM D638-14 Type IV standards, utilizing a Shimadzu AG-1S 10kN instrument at a crosshead speed of 1 mm/min under room temperature conditions.",
      "reasoning_analysis": "Increasing Factors: The formation of a covalently crosslinked thermoset network between the multifunctional epoxy and amine hardener inherently restricts chain mobility, significantly increasing stiffness compared to linear polymers. The incorporation of rigid Silica Fume particles introduces inorganic reinforcement that constrains polymer segmental motion near the filler-matrix interface, while the post-curing step at 80 °C enhances the degree of conversion and crosslink density to maximize network rigidity. Additionally, the solventless preparation prevents residual solvent from plasticizing the matrix. Decreasing Factors: The use of Polyetheramine Jeffamine D-230 introduces flexible polyether segments into the network backbone, which increases free volume and chain mobility relative to rigid aromatic amines, thereby lowering the modulus. Furthermore, the relatively low filler loading of 3 wt% limits the magnitude of the reinforcement effect compared to highly filled composites. Dominant Factor: The dominant factor is the formation of the crosslinked thermoset network, which establishes the solid-state modulus; however, the specific selection of the flexible Jeffamine hardener serves as the primary chemical determinant that limits the maximum stiffness relative to rigid epoxy systems, outweighing the modest reinforcement provided by the low-loading silica filler."
    }
  },
  {
    "doi": "10.1016/j.polymer.2011.09.001",
    "title": "DGEBA thermosets modified with an amphiphilic star polymer. Study on the effect of the initiator on the curing process and morphology",
    "year": 2011,
    "chemical_composition": {
      "repeat_unit_psmiles": "CC(C)(c1ccc(OCC2CO2)cc1)c1ccc(OCC2CO2)cc1",
      "monomers": [
        {
          "name": "Diglycidyl ether of bisphenol A",
          "smiles": "CC(C)(c1ccc(OCC2CO2)cc1)c1ccc(OCC2CO2)cc1",
          "ratio_value": null,
          "ratio_unit": null
        }
      ],
      "additives": [
        {
          "name": "1-methyl imidazole",
          "type": "initiator",
          "amount_value": 3.0,
          "amount_unit": "phr"
        },
        {
          "name": "Star Polymer",
