Repository: hhtrick/HHT-code

# HHT training framework

This directory contains model training, embedding precomputation, inference, article-level baselines and the curated datasets. All commands below assume that the working directory is `train_code/`.

## 3. Datasets and fixed partitions

Each main dataset is a JSON array at `dataset/{property}/{property}.json`. Entries contain source metadata, `chemical_composition`, `processing_history`, `hierarchical_structure`, `properties`, and two generated-analysis objects. Targets are stored as `properties[property]["value"]`; source metadata and target values are not predictive input fields.

| Property | Train | Validation | Test | Total |
|---|---:|---:|---:|---:|

File: train_code/continue_train_dataset/E/E.json (part 33 of 106)
[
          "type": "modifier",
          "amount_value": 5.0,
          "amount_unit": "phr"
        }
      ],
      "is_homopolymer": true
    },
    "processing_history": "SP dissolved in epoxy at 80 °C, cooled. MI added at room temperature. Cured at 120 °C for 2 h and post-cured at 150 °C for 1 h. Young's modulus measured by nanoindentation using Berkovich tip, strain rate 0.05 s^-1, CSM at 45 Hz, 2 nm amplitude, Oliver and Pharr method, average of 16 indents.",
    "hierarchical_structure": "No phase separation observed by SEM.",
    "properties": {
      "E": {
        "value": [
          3.66
        ],
        "unit": "GPa"
      }
    },
    "analysis_with_hierarchical_structure": {
      "descriptive_text": "The sample consists of a diglycidyl ether of bisphenol A epoxy matrix modified with 5.0 phr of Star Polymer and initiated by 3.0 phr of 1-methyl imidazole. The preparation involved dissolving the Star Polymer in the epoxy resin at 80 °C followed by cooling, after which the initiator was added at room temperature. The mixture was subsequently cured at 120 °C for 2 hours and post-cured at 150 °C for 1 hour to form a crosslinked network. Structural characterization via scanning electron microscopy revealed no observable phase separation, indicating a homogeneous morphology. The Young's modulus was determined using nanoindentation with a Berkovich tip employing the Continuous Stiffness Measurement method at 45 Hz and 2 nm amplitude, analyzed via the Oliver and Pharr method over an average of 16 indents.",
      "reasoning_analysis": "Increasing Factors: The diglycidyl ether of bisphenol A backbone contains rigid aromatic rings and bulky isopropylidene linkages that intrinsically restrict chain segment mobility, providing a high baseline stiffness. Furthermore, the processing history involving a high-temperature cure at 120 °C followed by a post-cure at 150 °C ensures a high degree of conversion and maximizes the crosslink density of the network, which significantly enhances resistance to elastic deformation. Decreasing Factors: The incorporation of 5.0 phr Star Polymer as a modifier introduces potential flexible segments or free volume into the matrix; if the star polymer possesses a lower modulus than the cured epoxy, its molecular dispersion indicated by the lack of phase separation could effectively plasticize the network and reduce the overall stiffness. Additionally, the presence of the 1-methyl imidazole initiator remains as part of the network structure and may introduce slight structural irregularities compared to a stoichiometric diamine cure. Dominant Factor: The high crosslink density achieved through the specific thermal post-curing regimen combined with the intrinsic rigidity of the bisphenol A aromatic backbone qualitatively dominates the mechanical response, establishing a stiff network structure that likely outweighs the softening influence of the low-concentration star polymer modifier."
    },
    "analysis_without_hierarchical_structure": {
      "descriptive_text": "The sample comprises a diglycidyl ether of bisphenol A (DGEBA) epoxy resin system incorporating 3.0 phr of 1-methyl imidazole as an initiator and 5.0 phr of a star polymer as a modifier. Preparation involved dissolving the star polymer in the epoxy resin at 80 °C followed by cooling, after which the 1-methyl imidazole was introduced at room temperature. The mixture underwent curing at 120 °C for 2 hours and was subsequently post-cured at 150 °C for 1 hour to establish the final network structure. Mechanical characterization was performed via nanoindentation using a Berkovich tip at a strain rate of 0.05 s^-1 with Continuous Stiffness Measurement (CSM) at 45 Hz and 2 nm amplitude, with data analyzed using the Oliver and Pharr method over an average of 16 indents.",
      "reasoning_analysis": "Increasing Factors: The chemical composition features a diglycidyl ether of bisphenol A backbone containing rigid aromatic rings, which inherently restrict chain segment mobility and contribute to high stiffness. Furthermore, the processing history includes a high-temperature cure at 120 °C followed by a post-cure at 150 °C, ensuring a high degree of crosslinking conversion and network density that significantly drives the Young's modulus upward. Decreasing Factors: The addition of 5.0 phr star polymer as a modifier may introduce flexible segments or distinct phase domains designed for toughness enhancement, which typically reduces the overall stiffness compared to a neat, highly crosslinked epoxy matrix. Additionally, the presence of the modifier could increase free volume or disrupt the perfect homogeneity of the crosslinked network, potentially lowering the modulus. Dominant Factor: The intrinsic rigidity of the aromatic epoxy backbone combined with the high-temperature thermal treatment ensuring maximum crosslink density qualitatively dominates the mechanical behavior. While the star polymer modifier introduces a competing softening effect, the highly crosslinked thermoset network structure established by the curing cycle remains the primary determinant of the high Young's modulus."
    }
  },
  {
    "doi": "10.1016/j.proeng.2017.07.027",
    "title": "A preliminary evaluation of bio-based epoxy resin hardeners for maritime application",
    "year": 2017,
    "chemical_composition": {
      "repeat_unit_psmiles": null,
      "monomers": [
        {
          "name": "Epoxy Resin",
          "smiles": null,
          "ratio_value": 100,
          "ratio_unit": "g"
        },
        {
          "name": "LITE 3100 Hardener",
          "smiles": null,
          "ratio_value": 79,
          "ratio_unit": "g"
        }
      ],
      "additives": [
        {
          "name": "m-phenylenebis(methylamine)",
          "type": "amine",
          "amount_value": null,
          "amount_unit": null
        },
        {
          "name": "2,4,6-tris(dimethylaminomethyl)phenol",
          "type": "amine",
          "amount_value": null,
          "amount_unit": null
        }
      ],
      "is_homopolymer": false
    },
    "processing_history": "Mixed resin:hardener at 100:79 g ratio. Poured into silicone molds (ASTM D638 Type 5). Cured at room temperature for 24h. Post-cured at 80 °C for 5 hours (5h80) in fan assisted oven. Young's Modulus measured by uniaxial tensile test on Instron 4204 according to ASTM D638. Value reported as 0.47 ± 0.04 GPa.",
    "hierarchical_structure": null,
    "properties": {
      "E": {
        "value": [
          0.47
        ],
        "unit": "GPa"
      }
    },
    "analysis_with_hierarchical_structure": {
      "descriptive_text": "The sample comprises a thermosetting epoxy network synthesized from Epoxy Resin and LITE 3100 Hardener mixed at a mass ratio of 100:79 g, incorporating amine additives including m-phenylenebis(methylamine) and 2,4,6-tris(dimethylaminomethyl)phenol. The mixture was cast into silicone molds following ASTM D638 Type 5 specifications, cured at room temperature for 24 hours, and subsequently post-cured at 80 °C for 5 hours in a fan-assisted oven. Mechanical characterization was performed via uniaxial tensile testing on an Instron 4204 system in accordance with ASTM D638.",
      "reasoning_analysis": "Increasing Factors: The formation of a covalently crosslinked thermoset network fundamentally restricts chain mobility compared to linear thermoplastics, inherently increasing the Young's Modulus. The inclusion of m-phenylenebis(methylamine) introduces rigid aromatic rings into the network structure, which enhances backbone stiffness. Furthermore, the post-curing step at 80 °C likely increases the degree of conversion and crosslink density, reducing free volume and further stiffening the material. Decreasing Factors: The specific chemistry of the LITE 3100 Hardener may introduce flexible aliphatic segments or long chain spacers between crosslinks, which increases segmental mobility and lowers the modulus relative to rigid aromatic hardeners. Additionally, the absence of reinforcing fillers such as glass fibers or mineral powders means the modulus relies solely on the resin matrix, which is typically lower than composite systems. The initial room temperature cure may also result in a lower initial crosslink density before the post-cure is applied. Dominant Factor: The intrinsic flexibility of the network backbone determined by the hardener chemistry and the final crosslink density achieved after post-curing are the dominant factors. While the aromatic additives and crosslinking provide stiffness, the specific formulation likely prioritizes toughness or flexibility over rigid stiffness, resulting in a modulus governed primarily by the flexible segments within the cured network structure."
    },
    "analysis_without_hierarchical_structure": {
      "descriptive_text": "The sample comprises a thermosetting epoxy network synthesized by mixing Epoxy Resin and LITE 3100 Hardener at a mass ratio of 100:79 g. The formulation incorporates amine-based additives, including m-phenylenebis(methylamine) and 2,4,6-tris(dimethylaminomethyl)phenol, which participate in the curing mechanism. Preparation involved pouring the mixture into silicone molds compliant with ASTM D638 Type 5 specifications, followed by an initial cure at room temperature for 24 hours and a subsequent post-cure at 80 °C for 5 hours in a fan-assisted oven. Mechanical characterization was performed via uniaxial tensile testing using an Instron 4204 machine according to ASTM D638 standards.",
      "reasoning_analysis": "Increasing Factors: The development of a dense three-dimensional covalent network between the epoxy resin and amine hardener significantly restricts segmental chain mobility, inherently raising the stiffness. The presence of aromatic structures within the m-phenylenebis(methylamine) additive and typical epoxy backbones provides backbone rigidity that resists deformation. Additionally, the thermal post-curing step at 80 °C enhances the degree of conversion and crosslink density while reducing free volume, further contributing to a higher modulus. Decreasing Factors: The initial room temperature cure may lead to incomplete conversion or network heterogeneity before the post-cure, potentially leaving unreacted species that act as internal plasticizers. Mechanical mixing and molding processes introduce the risk of microvoids or entrapped air, which reduce the effective load-bearing area and lower the measured modulus. Deviations from the optimal stoichiometric ratio in the 100:79 mixture could also result in excess unbound components that soften the matrix. Dominant Factor: The high crosslink density achieved through the combined curing cycle, particularly the thermal post-curing treatment, is the dominant factor governing the mechanical response. While processing defects or stoichiometric variances may introduce minor softening effects, the intrinsic rigidity of the fully cured thermoset network overwhelmingly dictates the Young's Modulus, ensuring behavior characteristic of a stiff epoxy solid."
    }
  },
  {
    "doi": "10.1177/0021998317749712",
    "title": "Characterization of tensile property of high-performance fiber bundles combined with epoxy resin using advanced video extensometer",
    "year": 2018,
    "chemical_composition": {
      "repeat_unit_psmiles": null,
      "monomers": [
        {
          "name": "Epoxy resin",
          "smiles": null,
          "ratio_value": 100,
          "ratio_unit": "mass parts"
        },
        {
          "name": "Curing agent",
          "smiles": null,
          "ratio_value": 84,
          "ratio_unit": "mass parts"
        }
      ],
      "additives": [
        {
          "name": "Glass fiber",
          "type": "reinforcement",
          "amount_value": null,
          "amount_unit": null
        }
      ],
      "is_homopolymer": false
    },
    "processing_history": "Fiber bundles impregnated with epoxy resin and curing agent (mass ratio 100:84), cured at 120 °C for 3 h. Young's modulus measured by advanced video extensometer (AVE). Optimum conditions: Area light, 15 fps, 2 mm/min.",
    "hierarchical_structure": "Multifilament fiber bundle impregnated with epoxy resin.",
    "properties": {
      "E": {
        "value": [
          83.8
        ],
        "unit": "GPa"
      }
    },
    "analysis_with_hierarchical_structure": {
      "descriptive_text": "The sample comprises a multifilament glass fiber bundle impregnated with an epoxy resin matrix formulated with a curing agent at a mass ratio of 100:84. Processing involved impregnating the fiber bundles with the resin mixture followed by thermal curing at 120 °C for 3 hours to induce crosslinking. The hierarchical structure consists of the reinforced fiber bundle composite, and the mechanical properties were evaluated by measuring the Young's modulus using an advanced video extensometer under area light illumination at 15 fps with a strain rate of 2 mm/min.",
      "reasoning_analysis": "Increasing Factors: The incorporation of glass fibers introduces a high-stiffness reinforcement phase that significantly elevates the composite modulus relative to the neat resin through the rule of mixtures. Additionally, the thermal curing history at 120 °C for 3 hours promotes the formation of a densely crosslinked epoxy network, restricting chain mobility within the matrix and increasing its intrinsic stiffness. Decreasing Factors: The epoxy matrix itself possesses a significantly lower modulus compared to the glass fibers, meaning the composite stiffness is limited by the matrix volume fraction and its ability to transfer load. Furthermore, thermal residual stresses arising from the coefficient of thermal expansion mismatch between the fibers and the matrix during cooling from the cure temperature could induce micro-scale debonding or matrix cracking, potentially reducing the effective load transfer efficiency. Dominant Factor: The mechanical behavior is predominantly governed by the glass fiber reinforcement. Given the substantial difference in intrinsic stiffness between the inorganic fibers and the organic epoxy matrix, the fiber content and alignment within the multifilament bundle qualitatively dominate the final Young's modulus, overshadowing the contributions from the matrix crosslink density or processing-induced variations."
    },
    "analysis_without_hierarchical_structure": {
      "descriptive_text": "The sample comprises a composite system consisting of an epoxy resin and a curing agent blended at a mass ratio of 100:84, reinforced with glass fiber bundles. Fabrication involved impregnating the fibers with the resin mixture followed by thermal curing at 120 °C for 3 hours to establish the network structure. Mechanical characterization was performed using an advanced video extensometer with area light at 15 fps and a crosshead speed of 2 mm/min to determine the Young's modulus.",
      "reasoning_analysis": "Increasing Factors: The inclusion of glass fibers serves as a rigid reinforcement phase, significantly enhancing stiffness through efficient load transfer from the compliant matrix to the high-modulus fibers. Additionally, the thermal curing history at 120 °C for 3 hours facilitates the development of a highly crosslinked epoxy network, which restricts chain segment mobility and increases the intrinsic modulus of the matrix. Decreasing Factors: Inhomogeneities arising from the impregnation process, such as void entrapment or incomplete fiber wetting, may act as stress concentrators that compromise structural integrity. Furthermore, residual thermal stresses generated during cooling due to the mismatch in thermal expansion coefficients between the fibers and matrix could induce microcracking, potentially lowering the effective stiffness. Dominant Factor: The geometric and mechanical contribution of the glass fiber reinforcement qualitatively dominates the composite behavior, as the rule of mixtures dictates that the high stiffness of the fibers outweighs the matrix properties and potential processing defects, resulting in a net increase in Young's modulus relative to the neat cured resin."
    }
  },
  {
    "doi": "10.1179/1743289814Y.0000000074",
    "title": "Coefficient of thermal expansion and mechanical properties at cryogenic temperature of core–shell rubber particle modified epoxy",
    "year": 2014,
    "chemical_composition": {
      "repeat_unit_psmiles": null,
      "monomers": [
        {
          "name": "Diglycidyl ether of bisphenol A (DGEBA)",
          "smiles": "C1OC1c1ccc(C(C)(C)c2ccc(OC3CO3)cc2)cc1",
          "ratio_value": null,
          "ratio_unit": null
        },
        {
          "name": "Polyoxypropylenediamine (Jeffamine D-230)",
          "smiles": null,
          "ratio_value": null,
          "ratio_unit": null
        }
      ],
      "additives": [],
      "is_homopolymer": false
    },
    "processing_history": "Stoichiometric curing agent D-230 added to epoxy resin, stirred. Cast into metallic mould. Cured at 80°C for 4 h, post-cured at 125°C for 2 h. Tensile properties measured on MTS Landmark Servohydraulic test system, 10 kN load cell, crosshead speed 2 mm/min, ASTM D638-96. Tested at Cryogenic Temperature (77 K), specimens immersed in liquid nitrogen for over 5 min.",
    "hierarchical_structure": "Neat epoxy resin. Fracture surfaces smooth with 'wavelike' traces, typical of brittle thermoset.",
    "properties": {
      "E": {
        "value": [
          4.42
        ],
        "unit": "GPa"
      }
    },
    "analysis_with_hierarchical_structure": {
      "descriptive_text": "This sample comprises a neat epoxy thermoset network synthesized from Diglycidyl ether of bisphenol A (DGEBA) resin and a stoichiometric amount of Polyoxypropylenediamine (Jeffamine D-230) curing agent. The mixture was stirred and cast into a metallic mould, followed by a thermal curing cycle of 4 hours at 80°C and a post-cure at 125°C for 2 hours. Tensile properties were characterized using an MTS Landmark Servohydraulic test system with a 10 kN load cell at a crosshead speed of 2 mm/min according to ASTM D638-96. Notably, the mechanical evaluation was conducted at cryogenic temperatures (77 K) after immersing specimens in liquid nitrogen for over 5 minutes. The resulting hierarchical structure displays smooth fracture surfaces with \"wavelike\" traces, indicative of a brittle thermoset morphology.",
      "reasoning_analysis": "Increasing Factors: The rigid aromatic bisphenol A backbone within the DGEBA monomer provides intrinsic chain stiffness, while the thermal processing history, specifically the post-cure at 125°C, maximizes crosslink density and conversion, restricting network deformation. Most significantly, the testing condition at 77 K places the material deep within the glassy regime, drastically reducing free volume and segmental mobility, which inherently drives E to higher values. Decreasing Factors: The incorporation of Jeffamine D-230 introduces flexible polyoxypropylene segments between crosslinks. These aliphatic ether chains possess lower rotational barriers compared to rigid aromatic amines, increasing segmental flexibility and inherently lowering the network stiffness relative to epoxies cured with rigid agents. Dominant Factor: Although the flexible polyether curing agent reduces the baseline modulus at ambient conditions, the cryogenic testing temperature is the dominant factor. The extreme reduction in thermal energy at 77 K suppresses segmental motions regardless of the chemical flexibility, locking the network into a high-stiffness glassy state that qualitatively maximizes E."
    },
    "analysis_without_hierarchical_structure": {
      "descriptive_text": "The sample comprises a crosslinked epoxy thermoset network synthesized from Diglycidyl ether of bisphenol A (DGEBA) resin and a stoichiometric amount of Polyoxypropylenediamine (Jeffamine D-230) curing agent. The mixture was stirred and cast into a metallic mould, subjected to a curing cycle at 80°C for 4 hours, and subsequently post-cured at 125°C for 2 hours to ensure network completion. Tensile properties were characterized using an MTS Landmark Servohydraulic test system with a 10 kN load cell at a crosshead speed of 2 mm/min following ASTM D638-96, with specimens conditioned at cryogenic temperatures by immersion in liquid nitrogen for over 5 minutes prior to testing at 77 K.",
      "reasoning_analysis": "Increasing Factors: The aromatic bisphenol A structures within the DGEBA monomer provide inherent backbone rigidity, while the thermal curing and post-curing schedule maximizes crosslinking density and minimizes free volume, both contributing to increased stiffness. Crucially, the testing protocol at 77 K places the material deep within the glassy regime, freezing segmental chain mobility and drastically elevating the resistance to deformation. Decreasing Factors: The incorporation of Polyoxypropylenediamine (Jeffamine D-230) introduces flexible polyether segments between crosslinking points, which possess lower rotational energy barriers than aromatic linkages, thereby introducing compliance into the network architecture that reduces the modulus relative to fully rigid systems. Dominant Factor: The cryogenic testing temperature is the dominant factor influencing the measured modulus; while the flexible polyether spacers lower the intrinsic stiffness of the network, the suppression of thermal energy at 77 K inhibits all major relaxation processes, causing the material to exhibit a maximized glassy modulus that overrides the softening effect of the flexible curing agent."
    }
  },
  {
    "doi": "10.1002/pc.25200",
    "title": "Improvement Mechanical and Antibacterial Properties of Epoxy by Polyethylene Glycol and Ag/CuO Nanoparticles",
    "year": 2019,
    "chemical_composition": {
      "repeat_unit_psmiles": null,
      "monomers": [
        {
          "name": "Epoxy Resin (KER 828)",
          "smiles": null,
          "ratio_value": null,
          "ratio_unit": null
        },
        {
          "name": "Epoxy Hardener",
          "smiles": null,
          "ratio_value": null,
          "ratio_unit": null
        }
      ],
      "additives": [
        {
          "name": "PEG-200",
          "type": "plasticizer",
          "amount_value": 15.95,
          "amount_unit": "wt%"
        }
      ],
      "is_homopolymer": false
    },
    "processing_history": "Epoxy resin blended with PEG, poured into silicone mold, cured in oven at 68.1 °C for 3.59 h. Young's modulus measured by uniaxial tensile test according to ASTM D638-10 using universal TB1 machine. (Run 4)",
    "hierarchical_structure": "Amorphous epoxy matrix with PEG plasticizer.",
    "properties": {
      "E": {
        "value": [
          0.227
        ],
        "unit": "GPa"
      }
    },
    "analysis_with_hierarchical_structure": {
      "descriptive_text": "The material system comprises an amorphous epoxy network synthesized from Epoxy Resin (KER 828) and an epoxy hardener, incorporated with 15.95 wt% polyethylene glycol (PEG-200) serving as a plasticizing additive. Processing involved blending the components, casting into a silicone mold, and thermal curing at 68.1 °C for 3.59 hours. The Young's modulus was subsequently evaluated through uniaxial tensile testing following ASTM D638-10 protocols on a universal TB1 machine.",
      "reasoning_analysis": "Increasing Factors: The chemical reaction between the epoxy resin and hardener generates a three-dimensional covalent network, which restricts chain mobility and inherently enhances stiffness compared to linear polymer chains. The thermal curing process solidifies this structure, providing the mechanical integrity necessary for load bearing. Decreasing Factors: The addition of 15.95 wt% PEG-200 introduces significant free volume into the matrix, acting as a plasticizer that lubricates polymer chains and reduces intermolecular friction, thereby lowering stiffness. Furthermore, the moderate curing temperature of 68.1 °C may limit the ultimate crosslink density compared to higher temperature cures, potentially resulting in a looser network structure. Dominant Factor: Although the crosslinked epoxy backbone provides intrinsic rigidity, the substantial concentration of the low-modulus PEG plasticizer is the dominant factor. The plasticization effect qualitatively outweighs the stiffening contribution of the network formation, leading to a reduced Young's modulus relative to a neat epoxy system."
    },
    "analysis_without_hierarchical_structure": {
      "descriptive_text": "The sample comprises a thermoset network synthesized from KER 828 epoxy resin and an epoxy hardener, incorporated with 15.95 wt% PEG-200 serving as a plasticizer. Preparation involved blending the epoxy resin with the PEG additive, pouring the mixture into a silicone mold, and curing in an oven at 68.1 °C for 3.59 hours. The mechanical properties were evaluated by measuring the Young's modulus via uniaxial tensile test according to ASTM D638-10 using a universal TB1 machine.",
      "reasoning_analysis": "Increasing Factors: The chemical reaction between the epoxy resin and hardener forms a densely crosslinked three-dimensional network, which inherently restricts segmental chain motion and provides structural rigidity, thereby driving the Young's modulus upward relative to the uncured precursors. The thermal curing history at 68.1 °C facilitates this crosslinking process, establishing a solid matrix capable of resisting elastic deformation. Decreasing Factors: The addition of 15.95 wt% PEG-200 introduces a significant plasticizing effect. As a low molecular weight polyether, PEG-200 increases the free volume within the epoxy matrix and lubricates the polymer chains, reducing intermolecular forces and allowing for greater chain mobility under stress, which qualitatively lowers the stiffness. Dominant Factor: Although the crosslinked epoxy network provides a rigid baseline, the substantial concentration of the PEG-200 plasticizer is the dominant factor influencing the final mechanical behavior. Plasticizers are specifically intended to enhance flexibility at the expense of stiffness; therefore, the presence of nearly 16 wt% PEG-200 qualitatively drives the Young's modulus down significantly compared to a neat, unmodified cured epoxy system."
    }
  },
  {
    "doi": "10.1155/2020/7914796",
    "title": "A Comparative Study on Structural, Morphological, and Tensile Properties of Binary and Ternary Epoxy Resin-Based Polymer Nanocomposites",
    "year": 2020,
    "chemical_composition": {
      "repeat_unit_psmiles": null,
      "monomers": [
        {
          "name": "Epoxy resin",
          "smiles": null,
          "ratio_value": null,
          "ratio_unit": null
        },
        {
          "name": "Diamine curing agent",
          "smiles": null,
          "ratio_value": null,
          "ratio_unit": null
        }
      ],
      "additives": [
        {
          "name": "Calcium titanate",
          "type": "filler",
          "amount_value": 7,
          "amount_unit": "wt%"
        }
      ],
      "is_homopolymer": false
    },
    "processing_history": "Fabricated by magnetic stirring (750 rpm then 1500 rpm), degassing under reduced pressure overnight, curing at ambient conditions for 1 week followed by post-curing at 95-100 °C for 7 hours. Young's modulus measured by uniaxial tensile test at 5 mm/min crosshead speed, room temperature, according to ASTM D638 using a 100 kN universal testing machine.",
    "hierarchical_structure": "Amorphous epoxy matrix with dispersed CaTiO3 nanoparticles (30 nm). XRD showed broad peaks for epoxy and sharp peaks for CaTiO3. FESEM showed reduced porosity with NP addition compared to pure epoxy.",
    "properties": {
      "E": {
        "value": [
          2.6104760000000002
        ],
        "unit": "GPa"
      }
    },
    "analysis_with_hierarchical_structure": {
      "descriptive_text": "The sample comprises an epoxy resin network cured with a diamine curing agent and reinforced with 7 wt% calcium titanate filler. Fabrication involved magnetic stirring followed by degassing under reduced pressure overnight to eliminate voids, after which the composite was cured at ambient conditions for one week and post-cured at 95-100 °C for 7 hours. Hierarchical characterization indicates an amorphous epoxy matrix containing dispersed calcium titanate nanoparticles with an average size of 30 nm, where XRD analysis distinguishes the crystalline filler from the amorphous matrix and FESEM confirms reduced porosity relative to the pure epoxy. Mechanical evaluation was conducted via uniaxial tensile testing at a crosshead speed of 5 mm/min at room temperature following ASTM D638 standards.",
      "reasoning_analysis": "Increasing Factors: The incorporation of rigid calcium titanate nanoparticles (7 wt%) significantly enhances stiffness due to the high intrinsic modulus of the ceramic phase compared to the polymer matrix, adhering to composite reinforcement principles. The thermal post-curing history (95-100 °C) promotes higher crosslink density within the epoxy-amine network, restricting chain segment mobility and increasing rigidity. Additionally, the degassing process and observed reduced porosity minimize void defects, ensuring a more effective load-bearing cross-section. Decreasing Factors: The epoxy matrix remains inherently amorphous, lacking the ordered chain packing of semi-crystalline polymers which could otherwise contribute to higher stiffness. Furthermore, potential limitations in interfacial adhesion between the organic matrix and inorganic nanoparticles could allow for interfacial slippage, preventing full stress transfer to the rigid filler phase. Dominant Factor: The reinforcement effect of the rigid ceramic nanoparticles combined with the enhanced crosslink density from the specific post-curing thermal history qualitatively dominates the mechanical response, driving the Young's modulus significantly higher than that of a neat or poorly cured epoxy baseline despite the amorphous nature of the matrix."
    },
    "analysis_without_hierarchical_structure": {
      "descriptive_text": "The sample consists of an epoxy resin system cured with a diamine curing agent, incorporating 7 wt% calcium titanate as a filler. The composite was fabricated using magnetic stirring at speeds ranging from 750 to 1500 rpm, followed by degassing under reduced pressure overnight to remove entrapped air. The material underwent an initial curing period at ambient conditions for one week, succeeded by a post-curing thermal treatment at 95-100 °C for 7 hours to ensure complete crosslinking. The Young's modulus was subsequently characterized via uniaxial tensile testing at a crosshead speed of 5 mm/min at room temperature in accordance with ASTM D638 standards using a 100 kN universal testing machine.",
      "reasoning_analysis": "Increasing Factors: The formation of a three-dimensional covalent network through the reaction between the epoxy resin and diamine curing agent fundamentally establishes a rigid structure that resists deformation. The incorporation of 7 wt% calcium titanate, a rigid ceramic filler, acts as a reinforcing phase that typically increases the composite stiffness according to composite theory. Furthermore, the processing history includes a post-curing step at 95-100 °C, which drives the conversion reaction closer to completion, increasing crosslinking density and reducing free volume, thereby enhancing stiffness. The degassing step also minimizes void content, preventing the reduction in effective load-bearing area. Decreasing Factors: Despite degassing, any residual microvoids remaining from the magnetic stirring process could act as stress concentrators and reduce the effective modulus. Additionally, without explicit mention of a coupling agent, the interface between the organic epoxy matrix and the inorganic calcium titanate filler may exhibit weak adhesion, potentially leading to interfacial debonding or slippage under load which would mitigate the reinforcing effect of the filler. Thermal mismatch between the filler and matrix during cooling from the post-cure temperature could also induce microcracking. Dominant Factor: The dominant factor influencing the Young's modulus is the synergistic combination of the high crosslinking density achieved through the thermal post-curing regimen and the intrinsic stiffness of the calcium titanate filler. While interfacial issues or residual voids present potential diminishing returns, the structural rigidity imparted by the fully cured thermoset network and the presence of the rigid particulate phase qualitatively drives the modulus significantly higher than that of an uncured or unfilled resin."
    }
  },
  {
    "doi": "10.1080/10601325.2018.1470468",
    "title": "Bio-based tri-functional epoxy resin (TEIA) blend cured with anhydride (MHHPA) based crosslinker: Thermal, mechanical and morphological characterization",
    "year": 2018,
    "chemical_composition": {
      "repeat_unit_psmiles": null,
      "monomers": [
        {
          "name": "Diglycidyl ether of bisphenol-A",
          "smiles": "CC(C)(c1ccc(OCC2CO2)cc1)c1ccc(OCC2CO2)cc1",
          "ratio_value": 80,
          "ratio_unit": "wt%"
        },
        {
          "name": "Tri-functional epoxy resin from itaconic acid",
          "smiles": null,
          "ratio_value": 20,
          "ratio_unit": "wt%"
        }
      ],
      "additives": [
        {
          "name": "Methylhexahydrophthalic anhydride",
          "type": "crosslinker",
          "amount_value": 0.85,
          "amount_unit": "molar ratio to epoxy"
        },
        {
          "name": "2-methylimidazole",
          "type": "catalyst",
          "amount_value": 0.9,
          "amount_unit": "wt% (total weight of epoxy resin and curing agent)"
        }
      ],
      "is_homopolymer": false
    },
    "processing_history": "Blended using digital mechanical stirrer and ultrasonication for 30 minutes. Degassed in vacuum oven at 70°C for 20 minutes. MHHPA and 2-MI added, stirred, degassed at 60°C for 15 minutes. Poured into preheated stainless steel mould sprayed with silicon spray. Cured at 160°C for 2 hours. Young's modulus measured by Universal testing machine (Instron 3382), crosshead speed 1 mm/min, 24°C, 50% RH, according to ASTM-D 3039.",
    "hierarchical_structure": "Fracture surface rough with massive ridges, indicating ductility. TEIA dispersed in epoxy matrix.",
    "properties": {
      "E": {
        "value": [
          2.29766
        ],
        "unit": "GPa"
      }
    },
    "analysis_with_hierarchical_structure": {
      "descriptive_text": "The sample consists of a thermosetting epoxy network formulated from a blend of Diglycidyl ether of bisphenol-A (80 wt%) and a tri-functional epoxy resin derived from itaconic acid (20 wt%). This resin system was cured using Methylhexahydrophthalic anhydride as a crosslinker at a 0.85 molar ratio to epoxy, facilitated by 2-methylimidazole catalyst at 0.9 wt%. Processing involved mechanical stirring and ultrasonication for 30 minutes, followed by vacuum degassing at 70°C. After the addition of the curing agent and catalyst, the mixture was degassed at 60°C, poured into a preheated silicon-sprayed stainless steel mould, and cured at 160°C for 2 hours. Structural characterization of the fracture surface reveals roughness with massive ridges indicative of ductility, with the tri-functional itaconic acid epoxy dispersed within the primary epoxy matrix. Young's modulus was subsequently measured via universal testing machine at 24°C and 50% RH according to ASTM-D 3039 standards.",
      "reasoning_analysis": "Increasing Factors: The incorporation of Diglycidyl ether of bisphenol-A introduces rigid aromatic rings into the polymer backbone, which intrinsically restricts chain segment mobility and enhances stiffness. The use of Methylhexahydrophthalic anhydride creates a densely crosslinked three-dimensional network, further limiting molecular motion and increasing the Young's modulus. Additionally, the high curing temperature of 160°C ensures a high degree of conversion, maximizing the crosslink density and structural integrity. Decreasing Factors: The hierarchical structure indicates a ductile fracture surface with massive ridges, suggesting energy dissipation mechanisms that typically correlate with a reduction in stiffness compared to brittle thermosets. The dispersion of the tri-functional itaconic acid epoxy within the matrix may introduce aliphatic character or phase-separated domains that are less rigid than the aromatic DGEBA continuum. Furthermore, the crosslinker molar ratio of 0.85 represents a slight off-stoichiometric condition that may prevent the achievement of maximum theoretical crosslink density. Dominant Factor: The formation of the highly crosslinked aromatic thermoset network serves as the dominant factor, establishing a high baseline stiffness characteristic of cured epoxy systems. However, the specific morphology involving dispersed TEIA phases and the observed ductility suggests that while the crosslinked matrix governs the elastic response, the structural modifications qualitatively moderate the modulus to balance rigidity with toughness."
    },
    "analysis_without_hierarchical_structure": {
      "descriptive_text": "The polymer sample consists of a thermosetting epoxy network formulated from a blend of diglycidyl ether of bisphenol-A (DGEBA) at 80 wt% and a tri-functional epoxy resin derived from itaconic acid at 20 wt%. This resin mixture was cured using methylhexahydrophthalic anhydride (MHHPA) as a crosslinking agent at a 0.85 molar ratio to epoxy, with 2-methylimidazole serving as a catalyst at 0.9 wt% of the total formulation. Preparation involved blending the components using a digital mechanical stirrer and ultrasonication for 30 minutes, followed by degassing in a vacuum oven at 70°C for 20 minutes. After the addition of the curing agent and catalyst, the mixture was stirred and degassed again at 60°C for 15 minutes before being poured into a preheated stainless steel mould treated with silicon spray. The material was cured at 160°C for 2 hours, and the Young's modulus was subsequently measured using an Instron 3382 universal testing machine at a crosshead speed of 1 mm/min under ambient conditions (24°C, 50% RH) in accordance with ASTM-D 3039.",
