Repository: hhtrick/HHT-code

# HHT training framework

This directory contains model training, embedding precomputation, inference, article-level baselines and the curated datasets. All commands below assume that the working directory is `train_code/`.

## 3. Datasets and fixed partitions

Each main dataset is a JSON array at `dataset/{property}/{property}.json`. Entries contain source metadata, `chemical_composition`, `processing_history`, `hierarchical_structure`, `properties`, and two generated-analysis objects. Targets are stored as `properties[property]["value"]`; source metadata and target values are not predictive input fields.

| Property | Train | Validation | Test | Total |
|---|---:|---:|---:|---:|

File: train_code/continue_train_dataset/E/E.json (part 34 of 106)
[
      "reasoning_analysis": "Increasing Factors: The incorporation of a tri-functional epoxy resin alongside the rigid bisphenol-A backbone of DGEBA significantly increases the crosslink density of the network, restricting segmental mobility and enhancing stiffness. The use of MHHPA as an anhydride curing agent typically promotes a dense network structure. Furthermore, the processing history involving ultrasonication and extensive vacuum degassing minimizes void content and micro-defects, which critically preserves the load-bearing capacity of the bulk material. The high-temperature cure cycle ensures high conversion of reactive groups, maximizing the network integrity. Decreasing Factors: The use of an itaconic acid-derived resin introduces aliphatic segments which may offer slightly less rigidity compared to purely aromatic systems. Additionally, the crosslinker molar ratio of 0.85 indicates a slight off-stoichiometry, which could limit the maximum achievable crosslink density compared to a unity ratio. Testing at 50% RH introduces the possibility of moisture absorption, where water molecules could act as plasticizers within the epoxy network, reducing intermolecular forces and lowering the measured modulus. Dominant Factor: The dominant factor is the high crosslink density achieved through the multi-functional resin formulation combined with the defect-minimizing processing history. While moisture and stoichiometry introduce slight softening potentials, the structural rigidity imparted by the aromatic DGEBA and the tri-functional crosslinking network, supported by effective void removal during processing, dictates the final stiffness profile characteristic of fully cured structural epoxy thermosets."
    }
  },
  {
    "doi": "10.1002/pc.23768",
    "title": "Physico-Mechanical, Thermal, and Coating Properties of Composite Materials Prepared With Epoxy Resin/Steel Slag",
    "year": 2017,
    "chemical_composition": {
      "repeat_unit_psmiles": null,
      "monomers": [
        {
          "name": "Bisphenol-A/Bisphenol-F diglycidyl ether",
          "smiles": "CC(C)(C1=CC=C(OCC2CO2)C=C1)C3=CC=C(OCC4CO4)C=C3",
          "ratio_value": null,
          "ratio_unit": null
        },
        {
          "name": "Epamine PC17",
          "smiles": null,
          "ratio_value": 25,
          "ratio_unit": "wt%"
        }
      ],
      "additives": [
        {
          "name": "Steel slag",
          "type": "filler",
          "amount_value": 10,
          "amount_unit": "wt%"
        },
        {
          "name": "2,4,6-tris(dimethylaminomethyl) phenol",
          "type": "accelerator",
          "amount_value": null,
          "amount_unit": null
        }
      ],
      "is_homopolymer": false
    },
    "processing_history": "Filler dried at 105 °C for 2 h. Mixed with epoxy resin at room temperature for 30 min, then ultrasonic bath. Epamine PC17 hardener (25 wt%) added, stirred 30 min. Accelerator added. Poured into stainless-steel mould. Cured at 40 °C for 4 h followed by postcuring at 80 °C for 4 h. Young's modulus measured by uniaxial tensile test at 5 mm/min crosshead speed according to ASTM D638.",
    "hierarchical_structure": "Epoxy composite with 10 wt% steel slag. XRD showed good compatibility and exfoliated structure.",
    "properties": {
      "E": {
        "value": [
          0.08913
        ],
        "unit": "GPa"
      }
    },
    "analysis_with_hierarchical_structure": {
      "descriptive_text": "The sample consists of an epoxy composite matrix formed from Bisphenol-A/Bisphenol-F diglycidyl ether resin cured with 25 wt% Epamine PC17 hardener. The formulation includes 10 wt% steel slag as a reinforcing filler and 2,4,6-tris(dimethylaminomethyl) phenol as a curing accelerator. Processing involved drying the filler at 105 °C for 2 hours, followed by mixing with the resin at room temperature for 30 minutes and treatment in an ultrasonic bath to aid dispersion. After adding the hardener and accelerator with further stirring, the mixture was cast into a stainless-steel mould and subjected to a curing cycle of 40 °C for 4 hours followed by post-curing at 80 °C for 4 hours. Structural analysis via XRD confirmed good compatibility and an exfoliated structure within the composite, and the Young's modulus was characterized by uniaxial tensile testing at a crosshead speed of 5 mm/min according to ASTM D638.",
      "reasoning_analysis": "Increasing Factors: The incorporation of 10 wt% steel slag, a rigid inorganic filler with a modulus significantly higher than the polymer matrix, inherently increases the composite stiffness according to composite mixing rules. The hierarchical structure revealing an exfoliated morphology suggests high aspect ratio dispersion and strong interfacial adhesion, which maximizes stress transfer efficiency from the matrix to the filler. Furthermore, the two-stage curing cycle, including post-curing at 80 °C, promotes the formation of a dense crosslinked epoxy network, thereby enhancing the rigidity of the continuous phase. Decreasing Factors: The maximum curing temperature of 80 °C may limit the ultimate crosslinking density compared to higher temperature curing schedules, potentially leaving residual free volume or unreacted groups that reduce matrix stiffness. Additionally, the use of a polyamine hardener (Epamine PC17) may introduce flexible aliphatic segments between crosslinks relative to aromatic hardeners, which could slightly lower the intrinsic modulus of the cured resin network. Dominant Factor: The reinforcement effect provided by the rigid steel slag filler, synergistically enhanced by the confirmed exfoliated structure and good compatibility observed via XRD, qualitatively dominates the mechanical response, leading to a net increase in Young's modulus (E) relative to the neat epoxy system despite the moderate thermal curing limits."
    },
    "analysis_without_hierarchical_structure": {
      "descriptive_text": "The sample comprises a thermoset epoxy composite formulated from Bisphenol-A/Bisphenol-F diglycidyl ether resin and Epamine PC17 hardener at 25 wt%. The system is reinforced with 10 wt% steel slag filler and utilizes 2,4,6-tris(dimethylaminomethyl) phenol as an accelerator. Preparation involved drying the filler at 105 °C for 2 hours, followed by mixing with the epoxy resin at room temperature for 30 minutes and treatment in an ultrasonic bath. Subsequent addition of the hardener and accelerator was followed by stirring, after which the mixture was poured into a stainless-steel mould. The material was cured at 40 °C for 4 hours and postcured at 80 °C for 4 hours, with Young's modulus determined by uniaxial tensile test at 5 mm/min crosshead speed according to ASTM D638.",
      "reasoning_analysis": "Increasing Factors: The incorporation of 10 wt% steel slag, a rigid inorganic filler, significantly constrains polymer chain deformation through mechanical reinforcement and the rule of mixtures, directly driving the Young's modulus upward. Furthermore, the thermal processing history, specifically the postcuring step at 80 °C, ensures a high degree of crosslinking conversion within the epoxy network, reducing free volume and increasing structural rigidity. The use of an ultrasonic bath during mixing likely enhances filler dispersion, optimizing stress transfer between the matrix and the filler particles. Decreasing Factors: The specific chemistry of the Epamine PC17 hardener may introduce flexible aliphatic or polyamide segments into the crosslinked network compared to rigid aromatic amines, which could intrinsically lower the modulus of the cured matrix. Additionally, despite drying and ultrasonication, any imperfect interfacial adhesion between the steel slag and the epoxy matrix or residual micro-voids from moulding could act as compliance points, reducing the effective stiffness. Dominant Factor: The reinforcing effect of the rigid steel slag filler combined with the high crosslink density achieved through the defined thermal curing schedule qualitatively dominates the mechanical behavior. The constraint imposed by the inorganic phase on the polymer matrix typically outweighs the potential flexibility introduced by the hardener chemistry, leading to a net increase in Young's modulus relative to the neat epoxy system."
    }
  },
  {
    "doi": "10.1177/0954008314534279",
    "title": "Role of functionalized multiwalled carbon nanotubes on mechanical properties of epoxy-based composites at cryogenic temperature",
    "year": 2014,
    "chemical_composition": {
      "repeat_unit_psmiles": null,
      "monomers": [
        {
          "name": "Diglycidyl ether of bisphenol-A",
          "smiles": null,
          "ratio_value": null,
          "ratio_unit": null
        },
        {
          "name": "Polyoxypropylenediamine",
          "smiles": null,
          "ratio_value": null,
          "ratio_unit": null
        }
      ],
      "additives": [
        {
          "name": "Raw multiwalled carbon nanotubes",
          "type": "filler",
          "amount_value": 0.5,
          "amount_unit": "wt%"
        }
      ],
      "is_homopolymer": false
    },
    "processing_history": "Raw MWNTs (R-MWNTs) added to epoxy resin, vacuum mixed for 5 min. Curing agent D-230 added (weight ratio 100:30 to epoxy), stirred, cast into mold, cured at 80 °C for 4 h. Young's modulus measured by uniaxial tensile test according to ASTM D638-99 using MTS Landmark Servohydraulic test system at liquid nitrogen temperature (77 K).",
    "hierarchical_structure": "R-MWNTs reinforced epoxy composites. Layered rough fracture surface. Nonuniform dispersion and weak bonding between matrix and MWNTs. Protruding tubes observed.",
    "properties": {
      "E": {
        "value": [
          4.7
        ],
        "unit": "GPa"
      }
    },
    "analysis_with_hierarchical_structure": {
      "descriptive_text": "The sample comprises a Diglycidyl ether of bisphenol-A epoxy matrix cured with Polyoxypropylenediamine (D-230) at a weight ratio of 100:30, reinforced with 0.5 wt% Raw multiwalled carbon nanotubes. The composite was fabricated by vacuum mixing the nanotubes into the resin, adding the curing agent, casting, and curing at 80 °C for 4 hours. Structural analysis indicates a layered rough fracture surface with nonuniform nanotube dispersion and weak interfacial bonding between the matrix and MWNTs, characterized by protruding tubes. Mechanical characterization involved uniaxial tensile testing according to ASTM D638-99 at liquid nitrogen temperature (77 K).",
      "reasoning_analysis": "Increasing Factors: The highly crosslinked epoxy network formed by Diglycidyl ether of bisphenol-A and the diamine curing agent provides intrinsic rigidity. The incorporation of multiwalled carbon nanotubes introduces a high-modulus filler phase that theoretically enhances stiffness. Furthermore, the processing history specifies testing at liquid nitrogen temperature (77 K), which freezes polymer segmental motion and drastically increases the matrix modulus compared to ambient conditions. Decreasing Factors: The hierarchical structure reveals nonuniform dispersion of the nanotubes, which can lead to agglomeration acting as stress concentrators rather than reinforcement. Critically, the weak interfacial bonding between the matrix and MWNTs, evidenced by protruding tubes, impedes effective stress transfer from the matrix to the nanotubes. Additionally, the moderate curing temperature of 80 °C may result in a lower crosslink density compared to higher temperature cures, potentially reducing matrix stiffness. Dominant Factor: While the cryogenic testing temperature ensures a high baseline modulus for the epoxy matrix by suppressing chain mobility, the weak interfacial bonding and nonuniform dispersion are the dominant factors governing the composite behavior, as they severely limit the load-bearing contribution of the high-modulus nanotubes relative to a well-bonded system."
    },
    "analysis_without_hierarchical_structure": {
      "descriptive_text": "The sample consists of an epoxy network formed from diglycidyl ether of bisphenol-A (DGEBA) and polyoxypropylenediamine (D-230) curing agent, reinforced with 0.5 wt% raw multiwalled carbon nanotubes (MWNTs). The composite was prepared by adding raw MWNTs to the epoxy resin followed by vacuum mixing for 5 minutes, after which the D-230 curing agent was introduced at a weight ratio of 30 parts to 100 parts epoxy. The mixture was stirred, cast into a mold, and cured at 80 °C for 4 hours. The Young's modulus was subsequently characterized via uniaxial tensile testing according to ASTM D638-99 using an MTS Landmark Servohydraulic test system at liquid nitrogen temperature (77 K).",
      "reasoning_analysis": "Increasing Factors: The incorporation of raw multiwalled carbon nanotubes (MWNTs) introduces a high-aspect-ratio filler with intrinsic stiffness significantly higher than the polymer matrix, theoretically reinforcing the composite. Furthermore, the vacuum mixing process minimizes void content, preventing stress concentrators that would lower the modulus, and the curing at 80 °C establishes a covalently crosslinked thermoset network which restricts chain slippage. The characterization at liquid nitrogen temperature (77 K) also ensures the polymer chains are in a deep glassy state, maximizing the measured stiffness. Decreasing Factors: The use of polyoxypropylenediamine (D-230) as the curing agent introduces flexible aliphatic ether and propylene segments into the network backbone, which increases chain mobility and free volume compared to rigid aromatic amines, thereby lowering the intrinsic modulus of the epoxy matrix. Additionally, the use of raw rather than functionalized MWNTs may lead to suboptimal interfacial adhesion and potential agglomeration, limiting stress transfer efficiency, while the low filler concentration of 0.5 wt% restricts the formation of a percolating rigid network. Dominant Factor: The covalently crosslinked network structure measured in the glassy regime at 77 K provides the fundamental structural integrity required for high stiffness; however, regarding the material formulation itself, the flexible segments introduced by the polyoxypropylenediamine curing agent exert a more significant qualitative influence on reducing the matrix modulus than the 0.5 wt% raw MWNTs can compensate for through reinforcement, making the matrix flexibility the dominant compositional determinant."
    }
  },
  {
    "doi": null,
    "title": "Tensile mechanical properties of carbon nanotube/epoxy composite fabricated by pultrusion of carbon nanotube spun yarn preform",
    "year": 2014,
    "chemical_composition": {
      "repeat_unit_psmiles": null,
      "monomers": [
        {
          "name": "Bisphenol-A type epoxy resin (Z2/H07, Nisshin Resin)",
          "smiles": null,
          "ratio_value": null,
          "ratio_unit": null
        },
        {
          "name": "Hardener",
          "smiles": null,
          "ratio_value": null,
          "ratio_unit": null
        }
      ],
      "additives": [],
      "is_homopolymer": false
    },
    "processing_history": "Epoxy resin/hardener mixture cured for 72 h at room temperature. Young's modulus measured by uniaxial tensile test at 1 mm/min crosshead speed, gauge length 15 mm, using non-contact extensometer. Modulus defined as slope of stress-strain curve between strain 0.05% and 0.25%.",
    "hierarchical_structure": "Neat epoxy resin matrix. Density 1.10 g/cm3.",
    "properties": {
      "E": {
        "value": [
          3.3
        ],
        "unit": "GPa"
      }
    },
    "analysis_with_hierarchical_structure": {
      "descriptive_text": "The sample comprises a neat Bisphenol-A type epoxy resin (Z2/H07, Nisshin Resin) matrix crosslinked with a hardener, yielding a thermoset network with a density of 1.10 g/cm³. The material was processed by curing the resin and hardener mixture at room temperature for 72 hours to facilitate network formation. Mechanical properties were evaluated using a uniaxial tensile test at a crosshead speed of 1 mm/min with a gauge length of 15 mm and a non-contact extensometer, where the modulus was determined as the slope of the stress-strain curve between 0.05% and 0.25% strain.",
      "reasoning_analysis": "Increasing Factors: The chemical composition features rigid Bisphenol-A aromatic rings within the backbone, which restrict segmental rotation and intrinsically increase chain stiffness. Additionally, the formation of a covalently crosslinked thermoset network during curing constrains large-scale chain motion and prevents viscous flow, significantly elevating the modulus relative to uncured or linear thermoplastic systems. Decreasing Factors: The processing history indicates curing at room temperature, which often limits the final crosslinking density due to vitrification before full conversion is reached, potentially leaving unreacted groups that reduce network rigidity. Furthermore, the hierarchical structure is defined as a neat resin matrix without reinforcing fillers or fibers, lacking the composite stiffening effects that would otherwise enhance the modulus. Dominant Factor: While the rigid aromatic backbone and crosslinked network structure establish a high baseline stiffness characteristic of epoxy systems, the room temperature curing history is the dominant factor limiting the ultimate modulus, as it prevents the maximization of crosslink density achievable through elevated temperature post-curing."
    },
    "analysis_without_hierarchical_structure": {
      "descriptive_text": "The sample comprises a Bisphenol-A type epoxy resin (Z2/H07, Nisshin Resin) chemically crosslinked with a hardener to form a thermosetting network. The epoxy-hardener mixture was cured for 72 hours at room temperature to ensure consolidation. Mechanical characterization was conducted using a uniaxial tensile test at a crosshead speed of 1 mm/min with a gauge length of 15 mm utilizing a non-contact extensometer, with the Young's modulus defined as the slope of the stress-strain curve within the linear elastic region between 0.05% and 0.25% strain.",
      "reasoning_analysis": "Increasing Factors: The chemical composition features a Bisphenol-A backbone containing rigid aromatic rings that restrict segmental rotation, intrinsically enhancing stiffness. Furthermore, the reaction with the hardener creates a three-dimensional covalent network, and the extended 72-hour curing period facilitates significant crosslinking conversion, both of which substantially increase the resistance to elastic deformation. Decreasing Factors: The processing history specifies curing at room temperature rather than elevated temperatures; this limits molecular mobility during the later stages of vitrification, potentially resulting in a lower final crosslink density and free volume relaxation compared to heat-cured systems. Additionally, the absence of reinforcing fillers or additives means the modulus relies entirely on the matrix stiffness without composite reinforcement effects. Dominant Factor: The formation of the rigid, crosslinked aromatic network is the dominant factor establishing the material's solid-state stiffness; however, the room temperature curing condition qualitatively limits the maximization of the Young's modulus relative to thermally post-cured equivalents, defining the upper bound of the mechanical performance for this specific sample."
    }
  },
  {
    "doi": null,
    "title": "Cryogenic mechanical behaviors of carbon nanotube reinforced composites based on modified epoxy by poly(ethersulfone)",
    "year": 2011,
    "chemical_composition": {
      "repeat_unit_psmiles": null,
      "monomers": [
        {
          "name": "Diglycidyl ether of bisphenol-F",
          "smiles": "C1OC1COc2ccc(Cc3ccc(OC4CO4)cc3)cc2",
          "ratio_value": null,
          "ratio_unit": null
        },
        {
          "name": "Diethyl toluene diamine",
          "smiles": "Cc1c(N)c(CC)c(N)c(CC)c1",
          "ratio_value": null,
          "ratio_unit": null
        }
      ],
      "additives": [
        {
          "name": "Poly(ethersulfone)",
          "type": "modifier",
          "amount_value": 15.0,
          "amount_unit": "phr"
        },
        {
          "name": "Multi-walled carbon nanotubes",
          "type": "filler",
          "amount_value": 2.5,
          "amount_unit": "wt%"
        }
      ],
      "is_homopolymer": false
    },
    "processing_history": "MWCNTs blended with DGEBF via three-roll mill. PES melted at 130 °C, added to blend. Degassed 30 min. Cured 80 °C for 8 h and post-cured 130 °C for 12 h. Young's modulus measured by uniaxial tensile test at 2 mm/min crosshead speed, 77 K (liquid nitrogen), according to ASTM D638–96.",
    "hierarchical_structure": "MWCNTs dispersed in epoxy matrix. CNT aggregates observed at 2.5 wt%. Cryogenic temperature condition.",
    "properties": {
      "E": {
        "value": [
          5.02
        ],
        "unit": "GPa"
      }
    },
    "analysis_with_hierarchical_structure": {
      "descriptive_text": "The sample comprises a thermosetting epoxy network formed from Diglycidyl ether of bisphenol-F and Diethyl toluene diamine, modified with 15 phr Poly(ethersulfone) and reinforced with 2.5 wt% Multi-walled carbon nanotubes. Processing involved blending the nanotubes with the resin via a three-roll mill, melting the Poly(ethersulfone) at 130 °C for addition to the blend, followed by degassing for 30 minutes. The system was cured at 80 °C for 8 hours and post-cured at 130 °C for 12 hours to finalize the crosslinked structure. Hierarchical analysis reveals Multi-walled carbon nanotubes dispersed within the epoxy matrix, although CNT aggregates were observed at the 2.5 wt% loading level. Mechanical characterization was performed via uniaxial tensile testing at a crosshead speed of 2 mm/min under cryogenic conditions (77 K) according to ASTM D638–96.",
      "reasoning_analysis": "Increasing Factors: The aromatic rings present in both the Diglycidyl ether of bisphenol-F resin and Diethyl toluene diamine hardener impart intrinsic chain stiffness, while the extended curing and post-curing schedule promotes a high crosslink density that restricts segmental mobility. The inclusion of Multi-walled carbon nanotubes introduces a constituent with exceptionally high intrinsic modulus, and the cryogenic testing temperature of 77 K freezes polymer chain motions, drastically increasing the matrix stiffness. Decreasing Factors: The observation of CNT aggregates within the hierarchical structure indicates imperfect dispersion, which creates stress concentration sites and reduces the efficiency of load transfer from the matrix to the nanotubes. Furthermore, the addition of 15 phr Poly(ethersulfone) modifier introduces a thermoplastic phase that may lower the overall composite modulus relative to a neat epoxy if phase separation results in domains with lower stiffness or poor interfacial adhesion. Dominant Factor: The cryogenic testing condition (77 K) combined with the high crosslink density achieved through the post-curing schedule is the dominant factor, as the frozen segmental mobility in the rigid aromatic network yields a maximized stiffness that qualitatively outweighs the modulus reduction caused by nanotube aggregation or the thermoplastic modifier."
    },
    "analysis_without_hierarchical_structure": {
      "descriptive_text": "The sample comprises a thermosetting epoxy network synthesized from Diglycidyl ether of bisphenol-F and Diethyl toluene diamine, modified with 15.0 phr of Poly(ethersulfone) and reinforced with 2.5 wt% Multi-walled carbon nanotubes. Preparation involved blending the nanotubes with the epoxy resin using a three-roll mill, followed by the incorporation of melted Poly(ethersulfone) at 130 °C. The mixture was degassed for 30 minutes, cured at 80 °C for 8 hours, and post-cured at 130 °C for 12 hours. The Young's modulus was evaluated via uniaxial tensile testing at a crosshead speed of 2 mm/min at 77 K under liquid nitrogen, following ASTM D638–96 standards.",
      "reasoning_analysis": "Increasing Factors: The incorporation of Multi-walled carbon nanotubes (MWCNTs) provides significant reinforcement due to their exceptionally high intrinsic stiffness and aspect ratio, facilitating efficient load transfer within the matrix. Furthermore, the two-stage curing schedule promotes a high degree of crosslinking in the epoxy-amine network, rigidifying the backbone and restricting segmental motion. The measurement condition at 77 K ensures the polymer chains are in a frozen glassy state, minimizing thermal mobility and maximizing stiffness. Decreasing Factors: The addition of Poly(ethersulfone) as a thermoplastic modifier may introduce phase-separated domains that possess lower crosslink density compared to the epoxy matrix, potentially creating regions of slightly reduced local stiffness relative to a pristine network. Additionally, if the three-roll mill blending did not achieve perfect dispersion of the MWCNTs, agglomeration could act as defects that mitigate the full theoretical reinforcement potential. Dominant Factor: The reinforcement provided by the rigid MWCNT fillers combined with the high crosslink density achieved through the post-curing process qualitatively dominates the mechanical response. Although the PES modifier aims to enhance toughness, the intrinsic stiffness of the nanotubes within the highly crosslinked epoxy network drives the Young's modulus to higher values, an effect that is maximized by the cryogenic testing conditions which suppress chain mobility."
    }
  },
  {
    "doi": "10.1007/s12633-019-00335-x",
    "title": "An Analysis of Mechanical and Viscoelastic Behaviour of Nano-SiO2 Dispersed Epoxy Composites",
    "year": 2019,
    "chemical_composition": {
      "repeat_unit_psmiles": null,
      "monomers": [
        {
          "name": "Diglycidylether of bisphenol-A",
          "smiles": "CC(C)(c1ccc(OCC2CO2)cc1)c1ccc(OCC2CO2)cc1",
          "ratio_value": null,
          "ratio_unit": null
        },
        {
          "name": "Polyamino amide",
          "smiles": null,
          "ratio_value": null,
          "ratio_unit": null
        }
      ],
      "additives": [
        {
          "name": "SiO2 nanoparticles",
          "type": "filler",
          "amount_value": 2,
          "amount_unit": "wt%"
        }
      ],
      "is_homopolymer": false
    },
    "processing_history": "SiO2 nanoparticles (15 nm) dried at 100 °C for 6 h, dispersed in MEK, sonicated at 30 kHz for 1 h. Epoxy resin added, sonicated 1 h. MEK removed at 70 °C for 2 h in vacuum. Stoichiometric hardener added, mixed 10 min. Degassed at 38 °C, 760 mm Hg. Cured at 38 °C for 17 h. Young's modulus measured by uniaxial tensile test (ASTM D-638(V)) at 1 mm/min crosshead speed using Universal Testing Machine (BISS India).",
    "hierarchical_structure": "Spherical SiO2 nanoparticles (~15 nm) dispersed in epoxy matrix. Homogeneous dispersion.",
    "properties": {
      "E": {
        "value": [
          0.569
        ],
        "unit": "GPa"
      }
    },
    "analysis_with_hierarchical_structure": {
      "descriptive_text": "The investigated material is a thermoset nanocomposite consisting of a Diglycidylether of bisphenol-A (DGEBA) epoxy matrix cured with a polyamino amide hardener and reinforced with 2 wt% spherical silicon dioxide (SiO2) nanoparticles having an average diameter of approximately 15 nm. The fabrication process involved drying the nanoparticles at 100 °C, followed by dispersion in methyl ethyl ketone (MEK) and sonication at 30 kHz for 1 hour to ensure deagglomeration. The epoxy resin was subsequently added and sonicated for an additional hour, after which the solvent was removed under vacuum at 70 °C. Following the addition of the stoichiometric hardener and mixing, the mixture was degassed at 38 °C under 760 mm Hg and cured at 38 °C for 17 hours to form the crosslinked network. Structural analysis confirms a homogeneous dispersion of the spherical nanoparticles within the epoxy matrix, and the Young's modulus was characterized via uniaxial tensile testing according to ASTM D-638(V) standards at a crosshead speed of 1 mm/min using a Universal Testing Machine.",
      "reasoning_analysis": "Increasing Factors: The incorporation of rigid SiO2 nanoparticles introduces a high-modulus ceramic phase into the polymer matrix, which inherently increases the composite stiffness through the rule of mixtures and hydrodynamic reinforcement effects. Furthermore, the processing history utilizing sonication and solvent-assisted dispersion promotes a homogeneous distribution of nanoparticles, maximizing the interfacial area and enabling effective stress transfer between the matrix and the filler. The formation of a crosslinked thermoset network during the curing process also restricts chain mobility compared to linear polymers, contributing to a higher baseline modulus. Decreasing Factors: The use of a polyamino amide hardener typically introduces flexible aliphatic segments into the network structure, which may result in a lower matrix modulus compared to networks formed with rigid aromatic amines or anhydrides. Additionally, the relatively low curing temperature of 38 °C may limit the ultimate crosslink density achievable within the epoxy network, potentially reducing the stiffness of the matrix phase. The low filler loading of 2 wt% also limits the magnitude of reinforcement compared to higher volume fraction composites. Dominant Factor: While the rigid SiO2 nanoparticles provide a qualitative increase in modulus relative to the neat resin, the overall elastic behavior is dominantly governed by the properties of the continuous epoxy-amine network; specifically, the flexible nature of the polyamino amide hardener and the moderate crosslink density established during the low-temperature cure set the primary baseline for the Young's modulus, with the nanoparticles serving as a secondary reinforcing phase."
    },
    "analysis_without_hierarchical_structure": {
      "descriptive_text": "The sample comprises a Diglycidylether of bisphenol-A epoxy resin cured with a polyamino amide hardener and reinforced with 2 wt% SiO2 nanoparticles with a diameter of 15 nm. Preparation involved drying the nanoparticles at 100 °C for 6 hours, dispersing them in methyl ethyl ketone via sonication at 30 kHz for 1 hour, and subsequently adding the epoxy resin for further sonication. The solvent was removed at 70 °C under vacuum for 2 hours, followed by the addition of a stoichiometric hardener, mixing, and degassing at 38 °C under 760 mm Hg. The system was cured at 38 °C for 17 hours, and the Young's modulus was measured by uniaxial tensile test according to ASTM D-638(V) at a crosshead speed of 1 mm/min.",
      "reasoning_analysis": "Increasing Factors: The presence of rigid aromatic rings within the Diglycidylether of bisphenol-A backbone inherently restricts chain mobility, while the formation of a covalently crosslinked thermoset network via the polyamino amide hardener significantly enhances structural rigidity. Furthermore, the incorporation of 2 wt% SiO2 nanoparticles acts as a rigid filler phase that reinforces the matrix, and the extensive sonication processing promotes uniform dispersion, maximizing the interfacial area for stress transfer. Decreasing Factors: The polyamino amide hardener introduces flexible aliphatic segments into the network architecture which may lower stiffness compared to aromatic curing agents. Additionally, the relatively low curing temperature of 38 °C may result in incomplete conversion or lower crosslink density compared to elevated temperature cures, and any residual methyl ethyl ketone solvent remaining after vacuum drying could act as a plasticizer to increase free volume. Dominant Factor: The formation of the densely crosslinked thermoset network reinforced by the rigid silica nanoparticles fundamentally dictates the high stiffness of the material, dominating the final Young's modulus behavior; however, the low-temperature curing protocol serves as a limiting factor that prevents the modulus from reaching the theoretical maximum achievable with higher temperature post-curing."
    }
  },
  {
    "doi": "10.1177/0021998317749712",
    "title": "Characterization of tensile property of high-performance fiber bundles combined with epoxy resin using advanced video extensometer",
    "year": 2018,
    "chemical_composition": {
      "repeat_unit_psmiles": null,
      "monomers": [
        {
          "name": "Epoxy resin",
          "smiles": null,
          "ratio_value": 100,
          "ratio_unit": "mass parts"
        },
        {
          "name": "Curing agent",
          "smiles": null,
          "ratio_value": 84,
          "ratio_unit": "mass parts"
        }
      ],
      "additives": [
        {
          "name": "M40JB Carbon fiber",
          "type": "reinforcement",
          "amount_value": null,
          "amount_unit": null
        }
      ],
      "is_homopolymer": false
    },
    "processing_history": "Fiber bundles impregnated with epoxy resin and curing agent (mass ratio 100:84), cured at 120 °C for 3 h. Young's modulus measured by advanced video extensometer (AVE). Light source: Area light. Sampling frequency: 10 fps. Crosshead speed as per initial setup.",
    "hierarchical_structure": "Multifilament fiber bundle impregnated with epoxy resin.",
    "properties": {
      "E": {
        "value": [
          370.0
        ],
        "unit": "GPa"
      }
    },
    "analysis_with_hierarchical_structure": {
      "descriptive_text": "The sample is a carbon fiber-reinforced epoxy composite composed of an epoxy resin and a curing agent mixed at a mass ratio of 100:84. The reinforcement phase consists of M40JB carbon fibers arranged as a multifilament fiber bundle impregnated with the resin matrix. Processing involved impregnating the fiber bundles with the resin mixture followed by thermal curing at 120 °C for 3 hours to establish the crosslinked network. The Young's modulus was subsequently characterized using an advanced video extensometer (AVE) under area light illumination with a sampling frequency of 10 fps.",
      "reasoning_analysis": "Increasing Factors: The inclusion of M40JB carbon fibers significantly enhances the Young's modulus due to the inherently high stiffness of the carbon reinforcement compared to the polymer matrix. The thermal curing cycle at 120 °C facilitates crosslinking within the epoxy network, increasing matrix rigidity and improving interfacial stress transfer. Additionally, the multifilament bundle structure implies fiber alignment along the loading direction, maximizing the rule-of-mixtures contribution of the high-modulus fibers. Decreasing Factors: The epoxy matrix inherently possesses a lower modulus than the fibers, and its volume fraction dilutes the overall composite stiffness. The high mass ratio of curing agent (84 parts to 100 parts resin) may indicate off-stoichiometric conditions depending on the specific chemistry, potentially leaving unreacted species that could plasticize the matrix or reduce crosslink density. Furthermore, processing defects such as microvoids from impregnation or imperfect fiber wetting could limit effective load transfer between the phases. Dominant Factor: The high intrinsic modulus and structural alignment of the M40JB carbon fibers qualitatively dominate the Young's modulus behavior. In this fiber-reinforced system, the stiffness is primarily governed by the load-bearing capacity of the continuous carbon phase rather than the properties of the epoxy matrix or minor variations in curing stoichiometry."
    },
    "analysis_without_hierarchical_structure": {
      "descriptive_text": "The sample comprises a composite material formed from an epoxy resin and a curing agent mixed at a mass ratio of 100:84, reinforced with M40JB carbon fiber bundles. The fabrication process involved impregnating the fiber bundles with the resin mixture, followed by thermal curing at 120 °C for 3 hours to establish the crosslinked network. The Young's modulus of the resulting composite was subsequently characterized using an advanced video extensometer (AVE) equipped with an area light source at a sampling frequency of 10 fps, adhering to the initial crosshead speed setup.",
      "reasoning_analysis": "Increasing Factors: The formation of a densely crosslinked thermoset network via the reaction between the epoxy resin and curing agent during the 120 °C thermal treatment inherently rigidifies the matrix, restricting chain mobility and driving the modulus upward. More significantly, the incorporation of M40JB carbon fiber bundles introduces a high-stiffness reinforcement phase that bears the majority of the applied load, substantially increasing the composite stiffness relative to the neat resin. Decreasing Factors: The relatively high mass ratio of the curing agent (84 parts per 100 parts resin) risks deviating from the optimal stoichiometric balance; if present in excess, unreacted curing agent molecules could act as plasticizers within the network, increasing free volume and reducing matrix stiffness. Additionally, any incomplete wetting of the fiber bundles during impregnation could create interfacial voids, compromising stress transfer efficiency between the matrix and the reinforcement. Dominant Factor: Despite potential matrix plasticization or interfacial defects, the intrinsic high stiffness of the M40JB carbon fibers serves as the dominant factor. In fiber-reinforced polymer composites, the longitudinal Young's modulus is primarily governed by the fiber properties and volume fraction according to the rule of mixtures, overwhelmingly dictating the final stiffness compared to the variations in the matrix crosslink density."
    }
  },
  {
    "doi": "10.1007/s12633-019-00335-x",
    "title": "An Analysis of Mechanical and Viscoelastic Behaviour of Nano-SiO2 Dispersed Epoxy Composites",
    "year": 2019,
    "chemical_composition": {
      "repeat_unit_psmiles": null,
      "monomers": [
        {
          "name": "Diglycidylether of bisphenol-A",
          "smiles": "CC(C)(c1ccc(OCC2CO2)cc1)c1ccc(OCC2CO2)cc1",
          "ratio_value": null,
          "ratio_unit": null
        },
        {
          "name": "Polyamino amide",
          "smiles": null,
          "ratio_value": null,
          "ratio_unit": null
        }
      ],
      "additives": [
        {
          "name": "SiO2 nanoparticles",
          "type": "filler",
          "amount_value": 5,
          "amount_unit": "wt%"
        }
      ],
      "is_homopolymer": false
    },
    "processing_history": "SiO2 nanoparticles (15 nm) dried at 100 °C for 6 h, dispersed in MEK, sonicated at 30 kHz for 1 h. Epoxy resin added, sonicated 1 h. MEK removed at 70 °C for 2 h in vacuum. Stoichiometric hardener added, mixed 10 min. Degassed at 38 °C, 760 mm Hg. Cured at 38 °C for 17 h. Young's modulus measured by uniaxial tensile test (ASTM D-638(V)) at 1 mm/min crosshead speed using Universal Testing Machine (BISS India).",
    "hierarchical_structure": "Spherical SiO2 nanoparticles (~15 nm) dispersed in epoxy matrix. Agglomeration starts to increase.",
    "properties": {
      "E": {
        "value": [
          0.5975
        ],
        "unit": "GPa"
      }
    },
    "analysis_with_hierarchical_structure": {
