Repository: hhtrick/HHT-code

# HHT training framework

This directory contains model training, embedding precomputation, inference, article-level baselines and the curated datasets. All commands below assume that the working directory is `train_code/`.

## 3. Datasets and fixed partitions

Each main dataset is a JSON array at `dataset/{property}/{property}.json`. Entries contain source metadata, `chemical_composition`, `processing_history`, `hierarchical_structure`, `properties`, and two generated-analysis objects. Targets are stored as `properties[property]["value"]`; source metadata and target values are not predictive input fields.

| Property | Train | Validation | Test | Total |
|---|---:|---:|---:|---:|

File: train_code/continue_train_dataset/E/E.json (part 35 of 106)
[
      "descriptive_text": "The sample comprises a thermoset nanocomposite system formed from Diglycidylether of bisphenol-A (DGEBA) resin and a polyamino amide hardener, reinforced with 5 wt% spherical SiO2 nanoparticles with an average diameter of approximately 15 nm. The fabrication process involved drying the nanoparticles at 100 °C, dispersing them in methyl ethyl ketone via sonication, and mixing with the epoxy resin before solvent removal under vacuum at 70 °C. Following the addition of the stoichiometric hardener, the mixture was degassed and cured at 38 °C for 17 hours, resulting in a hierarchical structure where nanoparticles are dispersed within the epoxy matrix though agglomeration begins to increase. The Young's modulus (E) was characterized via uniaxial tensile testing at a crosshead speed of 1 mm/min according to ASTM D-638(V).",
      "reasoning_analysis": "Increasing Factors: The presence of rigid aromatic rings within the DGEBA backbone and the formation of a three-dimensional crosslinked network during curing intrinsically restrict chain mobility, driving the Young's modulus upward. Additionally, the incorporation of 5 wt% SiO2 nanoparticles introduces a rigid filler phase that bears load according to composite mechanics principles, further contributing to an increase in stiffness. Decreasing Factors: The relatively low curing temperature of 38 °C may result in incomplete conversion of the epoxy groups, leading to a lower crosslink density than achievable with higher temperature cures, which reduces the network rigidity. Furthermore, the observed onset of nanoparticle agglomeration creates stress concentration points and reduces the effective interfacial area for load transfer, while the polyamino amide hardener typically introduces flexible aliphatic segments that lower modulus compared to aromatic hardeners. Dominant Factor: While the rigid silica filler and aromatic epoxy backbone provide a strong baseline for stiffness, the incomplete crosslinking density resulting from the low-temperature cure and the stress concentrations induced by nanoparticle agglomeration are likely the dominant factors defining the final Young's modulus, qualitatively limiting it relative to a fully cured, optimally dispersed system."
    },
    "analysis_without_hierarchical_structure": {
      "descriptive_text": "The sample consists of a Diglycidylether of bisphenol-A (DGEBA) epoxy resin cured with a polyamino amide hardener, reinforced with 5 wt% SiO2 nanoparticles having a diameter of 15 nm. The nanoparticles were initially dried at 100 °C for 6 hours and subsequently dispersed in methyl ethyl ketone (MEK) via sonication at 30 kHz for 1 hour. Following the addition of the epoxy resin and further sonication, the solvent was removed under vacuum at 70 °C for 2 hours. A stoichiometric amount of hardener was then incorporated, mixed for 10 minutes, and the mixture was degassed at 38 °C under 760 mm Hg before curing at 38 °C for 17 hours. The Young's modulus was subsequently characterized using a uniaxial tensile test according to ASTM D-638(V) at a crosshead speed of 1 mm/min using a Universal Testing Machine.",
      "reasoning_analysis": "Increasing Factors: The incorporation of rigid SiO2 nanoparticles significantly enhances the Young's modulus due to the high stiffness of the inorganic filler relative to the polymer matrix, following rule-of-mixtures behavior. Additionally, the formation of a crosslinked thermoset network between the DGEBA epoxy and polyamino amide hardener restricts chain mobility, providing a solid structural baseline, while the sonication processing aids in nanoparticle dispersion to maximize interfacial load transfer. Decreasing Factors: The use of a polyamino amide hardener introduces flexible aliphatic segments into the network, which inherently lowers the modulus compared to systems cured with rigid aromatic amines. Furthermore, the degassing step performed at 760 mm Hg (atmospheric pressure) may fail to remove entrapped air effectively, leading to void formation that acts as stress concentrators and reduces the effective load-bearing cross-section, while the relatively low curing temperature of 38 °C may result in incomplete crosslink conversion. Dominant Factor: The rigid filler reinforcement provided by the well-dispersed SiO2 nanoparticles is the dominant factor driving the Young's modulus higher relative to the neat resin, as the substantial modulus mismatch between the silica and the epoxy matrix typically outweighs the compliance introduced by the flexible hardener, assuming the sonication process successfully minimized agglomeration."
    }
  },
  {
    "doi": null,
    "title": "Epoxy networks based on solutions of silsesquioxanes functionalized with 3-glycidoxypropyl groups in diglycidylether of bisphenol A (DGEBA)",
    "year": 2000,
    "chemical_composition": {
      "repeat_unit_psmiles": null,
      "monomers": [
        {
          "name": "Diglycidylether of bisphenol A",
          "smiles": "CC(C)(c1ccc(OCC2CO2)cc1)c1ccc(OCC2CO2)cc1",
          "ratio_value": null,
          "ratio_unit": null
        },
        {
          "name": "Ethylenediamine",
          "smiles": "NCCN",
          "ratio_value": null,
          "ratio_unit": "stoichiometric"
        }
      ],
      "additives": [],
      "is_homopolymer": false
    },
    "processing_history": "Silsesquioxane synthesized from GPMS in DGEBA solution (0% aliphatic epoxy groups). Cured with EDA: 1h at 50°C, 2h at 120°C. Glassy modulus (E'G) measured by DMTA (Perkin-Elmer DMA-7) at 1 Hz, 3-point bending, 10°C/min, 25°C.",
    "hierarchical_structure": "Homogeneous epoxy network, no phase separation observed by tan delta.",
    "properties": {
      "E": {
        "value": [
          1.9
        ],
        "unit": "GPa"
      }
    },
    "analysis_with_hierarchical_structure": {
      "descriptive_text": "The sample comprises a homogeneous hybrid epoxy network synthesized from Diglycidylether of bisphenol A (DGEBA) cured with Ethylenediamine (EDA). During processing, Silsesquioxane was generated in situ from GPMS within the DGEBA solution prior to a stepwise curing schedule of 1 hour at 50°C and 2 hours at 120°C. Structural analysis confirms a single-phase system with no observable phase separation via tan delta. The glassy modulus (E) was characterized using dynamic mechanical thermal analysis (DMTA) in 3-point bending mode at 1 Hz and a heating rate of 10°C/min, with measurements taken at 25°C.",
      "reasoning_analysis": "Increasing Factors: The rigid aromatic rings within the DGEBA backbone restrict segmental motion and provide high intrinsic stiffness to the polymer matrix. The in situ formation of Silsesquioxane cages introduces rigid inorganic components that act as nanoreinforcements, further constraining polymer chain mobility and enhancing load bearing capacity. Additionally, the thermal curing history promotes a high crosslink density, creating a tight network structure resistant to deformation in the glassy state. Decreasing Factors: The utilization of Ethylenediamine as the curing agent introduces flexible aliphatic methylene linkages between crosslink points, which may reduce stiffness compared to systems cured with rigid aromatic hardeners. The amorphous nature of the network also implies inherent free volume that limits maximum packing density and theoretical modulus. Dominant Factor: The combination of the rigid bisphenol A structure and the reinforced hybrid network formed by the Silsesquioxane cages qualitatively dominates the mechanical behavior. These rigid components outweigh the flexibility introduced by the aliphatic crosslinker, resulting in a material where the hybrid reinforcement and aromatic backbone dictate a high modulus response."
    },
    "analysis_without_hierarchical_structure": {
      "descriptive_text": "The sample comprises a hybrid polymer network derived from Diglycidylether of bisphenol A (DGEBA) and Ethylenediamine (EDA). During preparation, Silsesquioxane was synthesized in situ from GPMS within the DGEBA solution, noted to contain 0% aliphatic epoxy groups, prior to curing with EDA. The material underwent a stepwise thermal cure consisting of 1 hour at 50°C followed by 2 hours at 120°C. The glassy modulus was evaluated via dynamic mechanical thermal analysis using a Perkin-Elmer DMA-7 in a 3-point bending geometry at 1 Hz with a heating rate of 10°C/min at 25°C.",
      "reasoning_analysis": "Increasing Factors: The in-situ formation of rigid silsesquioxane cages acts as nanoscale reinforcement within the epoxy matrix, restricting chain mobility and increasing stiffness. Additionally, the crosslinked network formed by the stoichiometric reaction between DGEBA and EDA constrains segmental motion, contributing to a higher E. Decreasing Factors: The use of ethylenediamine, an aliphatic amine hardener, introduces flexible methylene sequences between crosslink points compared to aromatic hardeners, which may reduce the intrinsic stiffness of the network segments. Furthermore, any incomplete condensation during the silsesquioxane synthesis could introduce excess free volume, potentially lowering the E. Dominant Factor: The reinforcing effect of the rigid inorganic silsesquioxane domains embedded within the crosslinked organic matrix qualitatively dominates the mechanical response, driving the E higher relative to a neat epoxy system despite the flexibility of the aliphatic curing agent."
    }
  },
  {
    "doi": null,
    "title": "Tensile mechanical properties of carbon nanotube/epoxy composite fabricated by pultrusion of carbon nanotube spun yarn preform",
    "year": 2014,
    "chemical_composition": {
      "repeat_unit_psmiles": null,
      "monomers": [
        {
          "name": "Bisphenol-A type epoxy resin (Z2/H07, Nisshin Resin)",
          "smiles": null,
          "ratio_value": null,
          "ratio_unit": null
        },
        {
          "name": "Hardener",
          "smiles": null,
          "ratio_value": null,
          "ratio_unit": null
        }
      ],
      "additives": [
        {
          "name": "Multi-walled carbon nanotubes (MWNT)",
          "type": "filler",
          "amount_value": 20.0,
          "amount_unit": "vol%"
        }
      ],
      "is_homopolymer": false
    },
    "processing_history": "Bundle of seven as-spun single-ply MWNT yarns soaked in epoxy resin, pultruded through circular die (120 um diameter), cured under constant tensile force (0.1-0.3 N range) at room temperature in air for 72 h. Young's modulus measured by uniaxial tensile test at 1 mm/min crosshead speed, gauge length 15 mm, using non-contact extensometer. Modulus defined as slope of stress-strain curve between strain 0.25% and 0.5%.",
    "hierarchical_structure": "Quasi-unidirectionally reinforced CNT/epoxy composite. Fiber volume fraction (Vf) 20.0%. Density 1.30 g/cm3. CNT length ~1 mm, diameter ~50 nm. Yarn diameter ~45 um, twist angle 27-35 deg.",
    "properties": {
      "E": {
        "value": [
          28
        ],
        "unit": "GPa"
      }
    },
    "analysis_with_hierarchical_structure": {
      "descriptive_text": "The sample consists of a Bisphenol-A type epoxy resin matrix cured with a hardener, reinforced with Multi-walled carbon nanotubes (MWNT) at a fiber volume fraction of 20.0 vol%. The material was fabricated by soaking a bundle of seven as-spun single-ply MWNT yarns in the epoxy resin, followed by pultrusion through a 120 μm circular die. Curing was conducted under a constant tensile force ranging from 0.1 to 0.3 N at room temperature in air for 72 hours. The resulting hierarchical structure is a quasi-unidirectionally reinforced CNT/epoxy composite with a density of 1.30 g/cm³, featuring CNTs with a length of approximately 1 mm and diameter of 50 nm within yarns of ~45 μm diameter and a twist angle between 27 and 35 degrees. Mechanical characterization was performed via uniaxial tensile testing at a crosshead speed of 1 mm/min using a non-contact extensometer, with the modulus defined as the slope of the stress-strain curve between 0.25% and 0.5% strain.",
      "reasoning_analysis": "Increasing Factors: The incorporation of Multi-walled carbon nanotubes (MWNT) with an intrinsic high axial modulus serves as the primary reinforcement mechanism, significantly stiffening the composite relative to the neat epoxy matrix. The substantial fiber volume fraction of 20.0 vol% combined with the high aspect ratio of the CNTs facilitates effective stress transfer along the loading axis. Furthermore, the processing history involving pultrusion and curing under constant tensile force promotes quasi-unidirectional alignment of the yarns and reduces microstructural voids, maximizing the axial stiffness contribution. Decreasing Factors: The inherent twist angle of the MWNT yarns (27-35 degrees) introduces misalignment relative to the loading direction, which reduces the effective modulus contribution of the nanotubes according to orientation efficiency factors. Additionally, the room temperature curing process may result in a lower crosslink density within the Bisphenol-A epoxy matrix compared to thermal curing protocols, potentially lowering the matrix modulus and interfacial shear strength. The bundle structure of the yarns may also introduce shear lag effects between individual nanotubes, limiting full load utilization. Dominant Factor: The high stiffness of the MWNT reinforcement at a significant volume fraction, coupled with the processing-induced quasi-unidirectional alignment, qualitatively dominates the mechanical response. While the yarn twist and cure conditions introduce inefficiencies, the composite behavior is primarily governed by the rule of mixtures contribution of the aligned carbon nanotubes, leading to a substantial increase in Young's modulus compared to the unreinforced epoxy system."
    },
    "analysis_without_hierarchical_structure": {
      "descriptive_text": "The sample consists of a Bisphenol-A type epoxy resin (Z2/H07, Nisshin Resin) matrix cured with a hardener and reinforced with 20.0 vol% Multi-walled carbon nanotubes (MWNT). The composite was fabricated by soaking a bundle of seven as-spun single-ply MWNT yarns in the epoxy resin, followed by pultrusion through a circular die with a diameter of 120 um. Curing was conducted under a constant tensile force ranging from 0.1 to 0.3 N at room temperature in air for 72 h. The Young's modulus was subsequently determined via uniaxial tensile testing at a crosshead speed of 1 mm/min with a gauge length of 15 mm using a non-contact extensometer, defined as the slope of the stress-strain curve between 0.25% and 0.5% strain.",
      "reasoning_analysis": "Increasing Factors: The incorporation of 20.0 vol% Multi-walled carbon nanotubes (MWNT) serves as the primary driver for enhancing stiffness, as the intrinsic Young's modulus of carbon nanotubes significantly exceeds that of the epoxy matrix. The processing history involving pultrusion and the use of pre-spun yarns promotes high axial alignment of the nanotubes along the tensile direction, maximizing the efficiency of load transfer according to rule-of-mixtures principles. Additionally, the crosslinked network formed by the Bisphenol-A epoxy resin and hardener provides a rigid structural baseline that supports the filler. Decreasing Factors: The curing process conducted at room temperature may result in a lower crosslink density compared to thermal curing cycles, potentially reducing the stiffness of the continuous epoxy phase. Furthermore, imperfect interfacial adhesion between the smooth MWNT surface and the epoxy matrix could lead to interfacial slippage under load, diminishing the effective reinforcement efficiency, while potential voids trapped within the yarn bundle during impregnation could act as stress concentrators that lower the bulk modulus. Dominant Factor: The high volume fraction and strategic alignment of the Multi-walled carbon nanotubes qualitatively dominate the mechanical response; the immense intrinsic stiffness of the carbon nanotube network outweighs the limitations imposed by the room-temperature cured matrix or interfacial defects, resulting in a composite modulus primarily governed by the filler architecture rather than the polymer matrix properties."
    }
  },
  {
    "doi": null,
    "title": "Toughening of Epoxy/ Polycaprolactone Composites via Reaction Induced Phase Separation",
    "year": null,
    "chemical_composition": {
      "repeat_unit_psmiles": null,
      "monomers": [
        {
          "name": "Bisphenol-A diglycidyl ether",
          "smiles": "CC(C)(c1ccc(O[C@H]2CO2)cc1)c3ccc(O[C@H]4CO4)cc3",
          "ratio_value": null,
          "ratio_unit": null
        },
        {
          "name": "Diaminodiphenyl sulfone",
          "smiles": "Nc1ccc(S(=O)(=O)c2ccc(N)cc2)cc1",
          "ratio_value": 28,
          "ratio_unit": "phr"
        }
      ],
      "additives": [],
      "is_homopolymer": false
    },
    "processing_history": "Epoxy oligomer degassed at 90°C for 1 h, blended without modifiers at 150°C. 28 phr DDS added (0.85 stoichiometric ratio). Cast into mold. Precured at 120°C for 2 h, postcured at 200°C for 2 h. Elastic modulus measured by uniaxial tensile test at 5.08 mm/min crosshead speed, room temperature (25°C), according to ASTM D638.",
    "hierarchical_structure": "Homogeneous crosslinked epoxy network.",
    "properties": {
      "E": {
        "value": [
          3.0
        ],
        "unit": "GPa"
      }
    },
    "analysis_with_hierarchical_structure": {
      "descriptive_text": "The sample consists of a homogeneous crosslinked epoxy network synthesized from Bisphenol-A diglycidyl ether and Diaminodiphenyl sulfone (DDS). The formulation incorporates 28 phr of DDS, representing a 0.85 stoichiometric ratio relative to the epoxy oligomer. Processing commenced with degassing the epoxy at 90°C for 1 hour, followed by blending at 150°C without modifiers and casting into a mold. The curing cycle involved precuring at 120°C for 2 hours and postcuring at 200°C for 2 hours to establish the final network structure. The elastic modulus was subsequently characterized using a uniaxial tensile test at a crosshead speed of 5.08 mm/min at room temperature (25°C) in accordance with ASTM D638.",
      "reasoning_analysis": "Increasing Factors: The chemical structure features rigid aromatic rings in both the Bisphenol-A diglycidyl ether backbone and the Diaminodiphenyl sulfone hardener, which significantly restrict segmental chain mobility and increase intrinsic stiffness. The processing history includes a high-temperature postcure at 200°C, which promotes high conversion rates and maximizes crosslink density within the homogeneous network, thereby substantially increasing the Elastic Modulus. Additionally, the degassing step minimizes void defects, preventing stress concentrations that would lower the effective modulus. Decreasing Factors: The formulation utilizes a 0.85 stoichiometric ratio of DDS, indicating an off-stoichiometric mixture that may result in a slightly lower crosslink density compared to a perfectly balanced system, potentially introducing dangling chain ends that reduce network rigidity. Furthermore, the absence of reinforcing additives or fillers means the modulus is limited to the intrinsic stiffness of the neat epoxy matrix without composite reinforcement effects. Dominant Factor: The dominant factor governing the Elastic Modulus is the high rigidity of the aromatic crosslinked network established by the specific monomer selection and the extensive thermal curing cycle. While the off-stoichiometric ratio may slightly mitigate the maximum achievable crosslink density, the inherent stiffness of the aromatic structures and the high-degree of conversion achieved during the 200°C postcure qualitatively dominate, ensuring a high glassy modulus characteristic of structural epoxy thermosets."
    },
    "analysis_without_hierarchical_structure": {
      "descriptive_text": "The sample comprises a thermosetting epoxy network synthesized from Bisphenol-A diglycidyl ether and Diaminodiphenyl sulfone (DDS) without additional additives. Preparation involved degassing the epoxy oligomer at 90°C for 1 hour, followed by blending with 28 phr of DDS at 150°C to achieve a 0.85 stoichiometric ratio. The mixture was cast into a mold and subjected to a thermal curing schedule consisting of precuring at 120°C for 2 hours and postcuring at 200°C for 2 hours. Finally, the elastic modulus was determined via uniaxial tensile testing at a crosshead speed of 5.08 mm/min at room temperature (25°C) following ASTM D638 standards.",
      "reasoning_analysis": "Increasing Factors: The chemical composition incorporates rigid aromatic rings from both the Bisphenol-A diglycidyl ether backbone and the Diaminodiphenyl sulfone curing agent, along with the stiff sulfone linkage, which inherently restricts chain segment mobility and increases stiffness. Additionally, the processing history features a high-temperature postcure at 200°C, which promotes high conversion rates and maximizes crosslink density, thereby significantly enhancing the elastic modulus in the glassy state. Decreasing Factors: The specified 0.85 stoichiometric ratio indicates a deviation from perfect stoichiometry, which may limit the maximum achievable crosslink density compared to a balanced system due to the presence of unreacted functional groups or dangling chain ends that introduce minor free volume. Furthermore, the absence of rigid reinforcing fillers means the modulus relies solely on the neat resin matrix properties rather than composite reinforcement effects. Dominant Factor: The intrinsic rigidity of the aromatic epoxy network combined with the high-temperature postcuring schedule qualitatively dominates the final behavior. While the stoichiometric imbalance presents a theoretical limitation on network perfection, the thermal energy provided during the 200°C postcure ensures sufficient crosslinking to maintain a high-modulus glassy state at room temperature, overriding the potential softening effects of the slight compositional imbalance."
    }
  },
  {
    "doi": "10.1007/s11665-018-3201-5",
    "title": "Static and Dynamic Mechanical Properties of Graphene Oxide-Incorporated Woven Carbon Fiber/Epoxy Composite",
    "year": 2018,
    "chemical_composition": {
      "repeat_unit_psmiles": null,
      "monomers": [
        {
          "name": "Bisphenol-A epoxy resin",
          "smiles": null,
          "ratio_value": 100,
          "ratio_unit": "wt parts"
        },
        {
          "name": "Cycloaliphatic amine hardener",
          "smiles": null,
          "ratio_value": 45,
          "ratio_unit": "wt parts"
        }
      ],
      "additives": [
        {
          "name": "Graphene Oxide",
          "type": "filler",
          "amount_value": 0.1,
          "amount_unit": "wt%"
        },
        {
          "name": "Carbon Fiber",
          "type": "reinforcement",
          "amount_value": 54.2,
          "amount_unit": "vol%"
        }
      ],
      "is_homopolymer": false
    },
    "processing_history": "GO dispersed in THF via sonication (2 h), mixed with epoxy, THF evaporated (85 °C, 1 h), hardener added, stirred (500 rpm, 2 min), degassed (5 min). VARTM process. Cured at RT (20 h), 70 °C (2 h), 120 °C (1 h). Stacking sequence [(0/90)5]s. Young's modulus measured by uniaxial tensile test using UTM (Tinius Olsen, H50KS) according to ASTM D3039, specimen 2.5 mm thick, 130 mm length.",
    "hierarchical_structure": "Woven carbon fiber reinforced epoxy composite. Fiber volume fraction 54.2%, void content 2.8%.",
    "properties": {
      "E": {
        "value": [
          6.6
        ],
        "unit": "GPa"
      }
    },
    "analysis_with_hierarchical_structure": {
      "descriptive_text": "The sample comprises a Bisphenol-A epoxy resin matrix cured with a cycloaliphatic amine hardener, reinforced with woven carbon fibers at 54.2 vol% and 0.1 wt% Graphene Oxide filler. Fabrication involved dispersing the Graphene Oxide in THF via sonication, mixing with the epoxy, evaporating the solvent at 85 °C, and subsequently adding the hardener before degassing and processing via Vacuum Assisted Resin Transfer Molding (VARTM). The laminate was constructed with a [(0/90)5]s stacking sequence and subjected to a curing cycle consisting of 20 hours at room temperature followed by post-curing at 70 °C for 2 hours and 120 °C for 1 hour. The resulting hierarchical structure is a woven carbon fiber reinforced epoxy composite with a void content of 2.8%, characterized by uniaxial tensile testing according to ASTM D3039.",
      "reasoning_analysis": "Increasing Factors: The high fiber volume fraction of 54.2% introduces rigid carbon fibers that carry the majority of the load, significantly elevating the composite modulus according to rule-of-mixtures principles. Additionally, the multi-step thermal curing cycle promotes a high crosslink density within the Bisphenol-A epoxy-amine network, increasing matrix stiffness, while the Graphene Oxide filler may enhance interfacial adhesion and nanoscale reinforcement. Decreasing Factors: The woven fiber architecture induces fiber crimp, which reduces the effective axial stiffness compared to straight unidirectional fibers. Furthermore, the [(0/90)5]s cross-ply stacking sequence aligns only half of the fibers with the loading direction, substantially lowering the laminate modulus relative to a unidirectional configuration. The presence of 2.8% void content also acts as stress concentrators and reduces the effective load-bearing cross-sectional area. Dominant Factor: While the high carbon fiber volume fraction establishes a stiff baseline far exceeding the neat epoxy matrix, the woven architecture and cross-ply stacking sequence are the dominant factors qualitatively limiting the maximum achievable modulus in the tensile direction, as the geometric misalignment prevents full utilization of the fiber intrinsic stiffness."
    },
    "analysis_without_hierarchical_structure": {
      "descriptive_text": "The sample comprises a Bisphenol-A epoxy resin matrix cured with a cycloaliphatic amine hardener, reinforced with 54.2 vol% Carbon Fiber and filled with 0.1 wt% Graphene Oxide. Preparation involved dispersing Graphene Oxide in THF via sonication, mixing with the epoxy, and evaporating the solvent at 85 °C before adding the hardener. The composite was manufactured using a Vacuum Assisted Resin Transfer Molding (VARTM) process with a [(0/90)5]s stacking sequence and cured at room temperature followed by thermal post-curing at 70 °C and 120 °C. Young's modulus was characterized via uniaxial tensile testing according to ASTM D3039.",
      "reasoning_analysis": "Increasing Factors: The high volume fraction of Carbon Fiber (54.2 vol%) serves as the primary stiffening agent, leveraging the intrinsic high modulus of the fibers to drastically elevate the composite stiffness relative to the neat polymer. Additionally, the thermal post-curing cycle up to 120 °C promotes a high crosslink density within the epoxy-amine network, increasing matrix rigidity, while the Graphene Oxide nanofillers provide secondary reinforcement through interfacial load transfer. Decreasing Factors: The [(0/90)5]s laminated stacking sequence means that only half of the fibers are aligned with the loading direction, significantly reducing the longitudinal modulus compared to a unidirectional layup. Furthermore, potential micro-voids introduced during the VARTM process or incomplete removal of THF solvent could act as defects that reduce the effective load-bearing cross-sectional area. Dominant Factor: The high volume fraction of Carbon Fiber is the qualitatively dominant factor determining the Young's modulus, as the mechanical behavior is governed by the rule of mixtures where the stiff fiber phase carries the majority of the stress, overshadowing the contributions of the matrix crosslinking or nanofiller content."
    }
  },
  {
    "doi": "10.1080/15376494.2022.2055242",
    "title": "Synthesis, experimental testing and multi-scale modelling of graphene foam/epoxy composite",
    "year": 2023,
    "chemical_composition": {
      "repeat_unit_psmiles": null,
      "monomers": [
        {
          "name": "Araldite LY 5052",
          "smiles": null,
          "ratio_value": 100,
          "ratio_unit": "wt%"
        },
        {
          "name": "Aradur 5052",
          "smiles": null,
          "ratio_value": 38,
          "ratio_unit": "wt%"
        }
      ],
      "additives": [
        {
          "name": "Randomly three-dimensional graphene foam (RGF)",
          "type": "filler",
          "amount_value": null,
          "amount_unit": null
        }
      ],
      "is_homopolymer": false
    },
    "processing_history": "Multi-scale numerical method using finite element analysis based on Carrera Unified Formulation (CUF) and mechanics of structure genome (MSG) on Representative Unit Cell (RUC) with 8.1% volume fraction of graphene in RGF. RGF structure simulated via Molecular Dynamics (LAMMPS). Composite effective properties calculated numerically.",
    "hierarchical_structure": "Representative Unit Cell (RUC) of RGF/epoxy composite with periodic boundary conditions.",
    "properties": {
      "E": {
        "value": [
          6.3
        ],
        "unit": "GPa"
      }
    },
    "analysis_with_hierarchical_structure": {
      "descriptive_text": "The sample comprises an epoxy composite system formed from Araldite LY 5052 resin and Aradur 5052 hardener, reinforced with randomly three-dimensional graphene foam (RGF). The hierarchical structure is defined as a Representative Unit Cell (RUC) of the RGF/epoxy composite modeled with periodic boundary conditions. Rather than physical synthesis, the material properties were derived via a multi-scale numerical method using finite element analysis based on Carrera Unified Formulation (CUF) and mechanics of structure genome (MSG), where the RGF structure was simulated via Molecular Dynamics (LAMMPS) with an 8.1% volume fraction of graphene to calculate the composite effective properties numerically.",
      "reasoning_analysis": "Increasing Factors: The inclusion of graphene foam introduces a reinforcement phase with an exceptionally high intrinsic modulus, which drastically increases the composite stiffness relative to the neat epoxy matrix through effective load transfer. The crosslinked thermoset network formed by the Araldite and Aradur components provides a rigid matrix baseline that supports the filler. Additionally, the use of periodic boundary conditions in the numerical processing history eliminates surface free effects and edge defects, theoretically maintaining higher stiffness continuity across the modeled domain. Decreasing Factors: The random three-dimensional orientation of the graphene foam results in isotropic reinforcement, which is less efficient at maximizing stiffness in a specific loading direction compared to aligned graphene architectures. Furthermore, the foam morphology implies internal porosity within the filler structure, reducing the effective density and solid content of the graphene phase compared to non-porous fillers. Dominant Factor: The extreme stiffness contrast between the graphene reinforcement and the epoxy matrix qualitatively dominates the behavior, ensuring that the presence of the RGF drives the E significantly upward despite the geometric inefficiencies of the random orientation and porous structure."
    },
    "analysis_without_hierarchical_structure": {
      "descriptive_text": "The material system comprises an epoxy network formulated from Araldite LY 5052 resin and Aradur 5052 hardener, reinforced with randomly three-dimensional graphene foam (RGF) as a filler. The effective properties were determined through a multi-scale numerical method utilizing finite element analysis based on the Carrera Unified Formulation and mechanics of structure genome on a Representative Unit Cell. The RGF structure was simulated via Molecular Dynamics using LAMMPS, incorporating an 8.1% volume fraction of graphene within the foam to numerically calculate the composite effective properties.",
      "reasoning_analysis": "Increasing Factors: The intrinsic high stiffness of the graphene filler within the randomly three-dimensional foam architecture provides a rigid reinforcement phase that significantly enhances the load-bearing capacity of the composite. Additionally, the crosslinked nature of the Araldite/Aradur epoxy matrix establishes a stable network that supports stress transfer to the filler, while the defined 8.1% volume fraction of graphene ensures a substantial reinforcement density within the Representative Unit Cell. Decreasing Factors: The random orientation of the graphene foam strands results in isotropic averaging, which prevents the full utilization of graphene's exceptional axial modulus compared to aligned configurations. Furthermore, the compliant epoxy matrix constitutes the continuous phase, limiting the upper bound of the composite stiffness relative to a pure graphene structure. Dominant Factor: The exceptional intrinsic Young's Modulus of the graphene reinforcement within the interconnected 3D foam structure qualitatively dominates the mechanical response, driving the effective E significantly higher than that of the neat epoxy matrix despite the random orientation and matrix compliance."
    }
  },
  {
    "doi": null,
    "title": "Tensile properties of nanoclay reinforced epoxy composites",
    "year": null,
    "chemical_composition": {
      "repeat_unit_psmiles": null,
      "monomers": [
        {
          "name": "Kinetix R246TX Epoxy Resin",
          "smiles": null,
          "ratio_value": 4.0,
          "ratio_unit": "weight part"
        },
        {
          "name": "Kinetix H160 Hardener",
          "smiles": null,
          "ratio_value": 1.0,
          "ratio_unit": "weight part"
        }
      ],
      "additives": [],
      "is_homopolymer": false
    },
    "processing_history": "Epoxy resin (Kinetix R246TX) mixed with hardener (Kinetix H160) at 4:1 weight ratio. Nanoclay (Cloisite 30B) added at 0 wt%. Mixture cast in mould, cured under ambient conditions for 72 hours. Post-cured in oven: 40°C for 16 hours, 50°C for 16 hours, 60°C for 8 hours. Young's modulus measured by tensile test according to ISO 527-1:1996 on MTS model 810 at 1 mm/min crosshead speed.",
    "hierarchical_structure": "Neat epoxy resin matrix. Post-cured. No nanoclay filler.",
    "properties": {
      "E": {
        "value": [
          2.91
        ],
        "unit": "GPa"
      }
    },
    "analysis_with_hierarchical_structure": {
      "descriptive_text": "The sample comprises a neat epoxy resin matrix synthesized from Kinetix R246TX epoxy resin and Kinetix H160 hardener mixed at a 4:1 weight ratio. Although the processing protocol accounted for the potential addition of Cloisite 30B nanoclay, the final composition contains 0 wt% filler, resulting in an unfilled thermoset system. The material was cast in a mould, cured under ambient conditions for 72 hours, and subjected to a stepwise post-curing cycle at 40°C, 50°C, and 60°C to optimize network formation. Mechanical characterization was performed via tensile testing according to ISO 527-1:1996 standards at a crosshead speed of 1 mm/min.",
      "reasoning_analysis": "Increasing Factors: The chemical reaction between the epoxy resin and hardener forms a three-dimensional crosslinked network, which inherently restricts chain segment mobility and increases stiffness relative to linear polymers. The stepwise post-curing thermal history further promotes the conversion of reactive functional groups, increasing crosslink density and reducing free volume, thereby logically driving the Young's modulus upward. Decreasing Factors: The explicit absence of reinforcing fillers (0 wt% nanoclay) eliminates the rule-of-mixtures stiffening effect typically observed in nanocomposites, keeping the modulus limited to the intrinsic properties of the polymer matrix. Additionally, the amorphous structure of the cured epoxy lacks crystalline regions that could otherwise provide additional rigidity. Dominant Factor: The crosslink density established by the specific curing and post-curing regimen qualitatively dominates the final modulus behavior. While the lack of fillers prevents composite-level reinforcement, the thermal history ensures a highly converted, rigid network, making the intrinsic stiffness of the cured epoxy matrix the primary determinant of the Young's modulus."
    },
    "analysis_without_hierarchical_structure": {
      "descriptive_text": "The sample comprises a thermosetting epoxy network formed by mixing Kinetix R246TX Epoxy Resin and Kinetix H160 Hardener at a 4:1 weight ratio. The mixture was cast into a mould and subjected to an initial cure under ambient conditions for 72 hours, followed by a stepwise post-curing protocol in an oven consisting of 40°C for 16 hours, 50°C for 16 hours, and 60°C for 8 hours. The Young's modulus was characterized using tensile testing according to ISO 527-1:1996 on an MTS model 810 system at a crosshead speed of 1 mm/min.",
      "reasoning_analysis": "Increasing Factors: The formation of a covalently crosslinked three-dimensional network between the epoxy resin and hardener inherently restricts chain segment mobility, significantly increasing the Young's modulus relative to linear thermoplastic counterparts. Furthermore, the stepwise post-curing treatment promotes a higher degree of conversion and crosslink density, reducing free volume and enhancing the stiffness of the matrix. Decreasing Factors: The absence of reinforcing additives, indicated by the 0 wt% inclusion of nanoclay, means the material lacks the composite reinforcement effect that would otherwise substantially elevate the modulus beyond the neat matrix value. Additionally, the initial curing under ambient conditions may result in a lower initial crosslink density compared to protocols initiating at elevated temperatures. Dominant Factor: The intrinsic rigidity of the fully cured epoxy network driven by the crosslink density achieved during the thermal post-curing stage dominates the mechanical response, establishing a solid baseline modulus typical of neat thermosets, while the lack of filler prevents further enhancement."
    }
  },
  {
    "doi": "10.1002/pc.23768",
    "title": "Physico-Mechanical, Thermal, and Coating Properties of Composite Materials Prepared With Epoxy Resin/Steel Slag",
    "year": 2017,
    "chemical_composition": {
      "repeat_unit_psmiles": null,
      "monomers": [
        {
          "name": "Bisphenol-A/Bisphenol-F diglycidyl ether",
          "smiles": "CC(C)(C1=CC=C(OCC2CO2)C=C1)C3=CC=C(OCC4CO4)C=C3",
          "ratio_value": null,
          "ratio_unit": null
        },
        {
          "name": "Epamine PC17",
          "smiles": null,
          "ratio_value": 25,
          "ratio_unit": "wt%"
        }
      ],
      "additives": [
        {
          "name": "Steel slag",
          "type": "filler",
          "amount_value": 5,
          "amount_unit": "wt%"
        },
        {
          "name": "Polyethylene glycol",
          "type": "plasticizer",
          "amount_value": 5,
          "amount_unit": "wt%"
        },
        {
          "name": "2,4,6-tris(dimethylaminomethyl) phenol",
          "type": "accelerator",
          "amount_value": null,
          "amount_unit": null
        }
      ],
      "is_homopolymer": false
    },
