Repository: hhtrick/HHT-code

# HHT training framework

This directory contains model training, embedding precomputation, inference, article-level baselines and the curated datasets. All commands below assume that the working directory is `train_code/`.

## 3. Datasets and fixed partitions

Each main dataset is a JSON array at `dataset/{property}/{property}.json`. Entries contain source metadata, `chemical_composition`, `processing_history`, `hierarchical_structure`, `properties`, and two generated-analysis objects. Targets are stored as `properties[property]["value"]`; source metadata and target values are not predictive input fields.

| Property | Train | Validation | Test | Total |
|---|---:|---:|---:|---:|

File: train_code/continue_train_dataset/E/E.json (part 36 of 106)
[
    "processing_history": "Filler dried at 105 °C for 2 h. Mixed with epoxy resin at room temperature for 30 min, then ultrasonic bath. Epamine PC17 hardener (25 wt%) added, stirred 30 min. PEG (5 wt%) added. Accelerator added. Poured into stainless-steel mould. Cured at 40 °C for 4 h followed by postcuring at 80 °C for 4 h. Young's modulus measured by uniaxial tensile test at 5 mm/min crosshead speed according to ASTM D638.",
    "hierarchical_structure": "Epoxy composite with 5 wt% steel slag and 5 wt% PEG. XRD showed good compatibility and exfoliated structure.",
    "properties": {
      "E": {
        "value": [
          0.091818
        ],
        "unit": "GPa"
      }
    },
    "analysis_with_hierarchical_structure": {
      "descriptive_text": "The sample is an epoxy-based composite formulated from a Bisphenol-A/Bisphenol-F diglycidyl ether resin cured with 25 wt% Epamine PC17 hardener. The matrix is modified with 5 wt% steel slag filler and 5 wt% polyethylene glycol (PEG) plasticizer, along with a 2,4,6-tris(dimethylaminomethyl) phenol accelerator. Processing involved drying the filler at 105 °C for 2 hours, followed by mixing with the resin at room temperature for 30 minutes and ultrasonic bath treatment. The hardener, PEG, and accelerator were subsequently added and stirred before casting into a stainless-steel mould. The system underwent a two-stage curing cycle at 40 °C for 4 hours followed by postcuring at 80 °C for 4 hours. Structural characterization via XRD indicated good compatibility and an exfoliated structure, and the Young's modulus was evaluated using a uniaxial tensile test at a crosshead speed of 5 mm/min according to ASTM D638.",
      "reasoning_analysis": "Increasing Factors: The incorporation of 5 wt% steel slag introduces rigid inorganic phases that inherently possess a higher modulus than the polymer matrix, thereby reinforcing the composite. The formation of a densely crosslinked thermoset network during the two-stage curing process (up to 80 °C) restricts chain segment mobility, significantly enhancing stiffness. Furthermore, the XRD-confirmed exfoliated structure and good compatibility suggest efficient stress transfer between the matrix and filler, maximizing the reinforcing efficiency of the slag. Decreasing Factors: The addition of 5 wt% polyethylene glycol (PEG) acts as a plasticizer, which increases the free volume within the polymer network and enhances segmental mobility, leading to a reduction in intermolecular friction and overall stiffness. Additionally, while the filler is rigid, the relatively low loading (5 wt%) may limit the formation of a percolating rigid network compared to the continuous plasticized matrix. Dominant Factor: The highly crosslinked epoxy network combined with the rigid reinforcement from the well-dispersed steel slag filler qualitatively dominates the mechanical response, establishing a solid structural baseline for the Young's modulus; however, the presence of the plasticizer ensures the final modulus is lower than that of a non-plasticized equivalent, balancing stiffness with flexibility."
    },
    "analysis_without_hierarchical_structure": {
      "descriptive_text": "The sample comprises a thermoset epoxy composite formulated from a Bisphenol-A/Bisphenol-F diglycidyl ether resin and Epamine PC17 hardener at 25 wt%. The mixture includes 5 wt% steel slag filler, 5 wt% polyethylene glycol plasticizer, and 2,4,6-tris(dimethylaminomethyl) phenol accelerator. Processing involved drying the filler at 105 °C for 2 hours, mixing with the resin at room temperature for 30 minutes, and subjecting the blend to an ultrasonic bath before adding the hardener, plasticizer, and accelerator. The material was poured into a stainless-steel mould, cured at 40 °C for 4 hours, and postcured at 80 °C for 4 hours, with Young's modulus subsequently measured by uniaxial tensile test at 5 mm/min crosshead speed according to ASTM D638.",
      "reasoning_analysis": "Increasing Factors: The formation of a densely crosslinked thermoset network via the reaction between the bisphenol-based epoxy resin and amine hardener, particularly enhanced by the 80 °C postcuring step, significantly restricts chain mobility and increases stiffness. Additionally, the incorporation of 5 wt% rigid steel slag filler contributes to reinforcement through the rule of mixtures, while the prior drying of the filler and ultrasonic dispersion minimize interfacial voids and stress concentrations, further driving the Young's modulus higher. Decreasing Factors: The inclusion of 5 wt% polyethylene glycol acts as a plasticizer, which increases free volume within the polymer matrix and enhances segmental mobility between crosslinks, thereby qualitatively reducing the overall stiffness of the composite. Dominant Factor: The intrinsic rigidity of the highly crosslinked epoxy network combined with the high modulus of the steel slag filler qualitatively dominates the softening effect introduced by the low-loading plasticizer, establishing the structural reinforcement and crosslink density as the primary determinants of the final Young's modulus behavior."
    }
  },
  {
    "doi": "10.1016/j.compositesa.2014.05.009",
    "title": "Three dimensional orientation angle distribution counting and calculation for the mechanical properties of aligned carbon nanotube/epoxy composites",
    "year": 2014,
    "chemical_composition": {
      "repeat_unit_psmiles": null,
      "monomers": [
        {
          "name": "Bisphenol-A type epoxy",
          "smiles": null,
          "ratio_value": null,
          "ratio_unit": null
        },
        {
          "name": "Novolac type epoxy",
          "smiles": null,
          "ratio_value": null,
          "ratio_unit": null
        },
        {
          "name": "Aromatic diamine curing agent",
          "smiles": null,
          "ratio_value": null,
          "ratio_unit": null
        }
      ],
      "additives": [
        {
          "name": "Multi-walled Carbon Nanotubes",
          "type": "filler",
          "amount_value": 4.5,
          "amount_unit": "vol%"
        }
      ],
      "is_homopolymer": false
    },
    "processing_history": "Aligned CNT sheets drawn from vertically aligned MWNT forests. Epoxy resin film impregnated into CNT sheet at 90 °C for 3 min. Cured at 130 °C, 2.0 MPa for 1.5 h using hot press. Young's modulus measured by uniaxial tensile test on Instron 5966 at 0.2 mm/min crosshead speed, room temperature, using video extensometer.",
    "hierarchical_structure": "Aligned CNT/epoxy composite. CNT volume fraction 4.5%. CNT orientation standard deviation 34.7 deg (surface).",
    "properties": {
      "E": {
        "value": [
          18.8
        ],
        "unit": "GPa"
      }
    },
    "analysis_with_hierarchical_structure": {
      "descriptive_text": "The sample comprises a thermoset epoxy network synthesized from a blend of Bisphenol-A and Novolac type epoxy resins cured with an aromatic diamine agent, reinforced with 4.5 vol% Multi-walled Carbon Nanotubes (MWCNTs). Fabrication involved impregnating an epoxy film into aligned CNT sheets derived from vertically aligned MWNT forests at 90 °C, followed by consolidation and curing at 130 °C under 2.0 MPa pressure for 1.5 hours via hot press. The resulting material is an aligned CNT/epoxy composite with a surface CNT orientation standard deviation of 34.7 degrees, and its Young's modulus was evaluated using uniaxial tensile testing at room temperature with a 0.2 mm/min crosshead speed.",
      "reasoning_analysis": "Increasing Factors: The inclusion of Multi-walled Carbon Nanotubes, which possess an exceptionally high intrinsic stiffness, serves as the primary reinforcement mechanism, while the alignment of the CNT sheets facilitates load transfer along the tensile axis. Additionally, the use of a rigid aromatic epoxy matrix (Bisphenol-A/Novolac with aromatic diamine) provides a high-modulus baseline, and the hot press curing at 2.0 MPa likely minimizes void content, enhancing interfacial stress transfer. Decreasing Factors: The observed CNT orientation standard deviation of 34.7 degrees indicates significant misalignment relative to the loading direction, which drastically reduces the effective modulus contribution of the nanotubes compared to perfect alignment. Furthermore, the relatively low volume fraction of 4.5% limits the percolation and overall composite stiffness, and any incomplete wetting during the short 3-minute impregnation step could lead to interfacial defects that compromise mechanical performance. Dominant Factor: While the rigid aromatic matrix establishes a substantial baseline stiffness, the reinforcement efficiency of the MWCNTs qualitatively dominates the final modulus behavior; however, the specific magnitude is critically constrained by the orientational disorder, meaning the final E represents a balance between the high potential of the aligned filler and the reduction caused by the 34.7-degree distribution deviation."
    },
    "analysis_without_hierarchical_structure": {
      "descriptive_text": "The sample comprises a hybrid epoxy matrix system consisting of Bisphenol-A type and Novolac type epoxy resins cured with an aromatic diamine agent, reinforced with 4.5 vol% Multi-walled Carbon Nanotubes. The fabrication involved utilizing aligned CNT sheets drawn from vertically aligned MWNT forests, which were impregnated with the epoxy resin film at 90 °C for 3 minutes. Subsequent curing was performed using a hot press at 130 °C and 2.0 MPa for 1.5 hours to consolidate the composite. Mechanical characterization was conducted via uniaxial tensile testing on an Instron 5966 at a crosshead speed of 0.2 mm/min at room temperature, utilizing a video extensometer for strain measurement.",
      "reasoning_analysis": "Increasing Factors: The inclusion of Multi-walled Carbon Nanotubes at 4.5 vol% introduces a reinforcement phase with exceptionally high intrinsic stiffness, while the specific processing history of using aligned CNT sheets orientates these nanotubes along the loading axis, maximizing load transfer efficiency and leveraging filler anisotropy. Additionally, the epoxy matrix composed of Bisphenol-A and Novolac types cured with an aromatic diamine features rigid aromatic backbones and a crosslinked network structure that provides a stiff baseline modulus, further supported by the 2.0 MPa hot press curing which minimizes voids and enhances interfacial contact. Decreasing Factors: Imperfect impregnation of the dense CNT sheets during the 90 °C infiltration step may trap micro-voids that act as stress concentrators, reducing the effective load-bearing cross-sectional area. Furthermore, insufficient interfacial adhesion between the nanotube walls and the epoxy matrix could lead to interfacial slippage under tensile load, limiting the full realization of the nanotube stiffness, and the presence of Bisphenol-A type epoxy may slightly lower the crosslink density compared to a pure Novolac system, potentially softening the matrix contribution. Dominant Factor: The alignment of the high-aspect-ratio Multi-walled Carbon Nanotubes along the tensile axis is the dominant factor governing the Young's modulus, as the continuous, oriented nanotube network provides the primary load-bearing pathway that qualitatively drives the modulus significantly higher than what would be achieved by matrix composition or curing conditions alone."
    }
  },
  {
    "doi": "10.1134/S1070427218040225",
    "title": "Fire Retardancy of Aluminum Hydroxide Reinforced Flame Retardant Modifi ed Epoxy Resin Composite1",
    "year": 2018,
    "chemical_composition": {
      "repeat_unit_psmiles": null,
      "monomers": [
        {
          "name": "Diglycidyl ether of bisphenol-A",
          "smiles": "CC(C)(c1ccc(OCC2CO2)cc1)c1ccc(OCC2CO2)cc1",
          "ratio_value": null,
          "ratio_unit": null
        },
        {
          "name": "Phosphoric acid",
          "smiles": "OP(=O)(O)O",
          "ratio_value": null,
          "ratio_unit": null
        }
      ],
      "additives": [
        {
          "name": "Aluminum hydroxide",
          "type": "filler",
          "amount_value": 20.0,
          "amount_unit": "wt%"
        },
        {
          "name": "Triethylene tetramine",
          "type": "crosslinker",
          "amount_value": 8.0,
          "amount_unit": "wt%"
        },
        {
          "name": "Hydroquinone",
          "type": "stabilizer",
          "amount_value": 0.1,
          "amount_unit": "wt%"
        }
      ],
      "is_homopolymer": false
    },
    "processing_history": "DGEBA modified with phosphoric acid in acetone, reflux 45°C for 3h. ATH heat treated at 100°C for 30 min. ATH (20 wt%) mixed with modified DGEBA and cured with TETA at room temperature. Samples prepared in cylindrical shape (14 mm x 28 mm). Young's modulus measured by compression test (ASTM D-695) using TIRA 2810 universal testing machine, 10 KN load cell, 1.3 mm/min crosshead speed.",
    "hierarchical_structure": "Phosphorous modified crosslinked epoxy network reinforced with 20 wt% Aluminum Hydroxide particles.",
    "properties": {
      "E": {
        "value": [
          0.883
        ],
        "unit": "GPa"
      }
    },
    "analysis_with_hierarchical_structure": {
      "descriptive_text": "The sample comprises a phosphorous-modified crosslinked epoxy network based on Diglycidyl ether of bisphenol-A (DGEBA) and phosphoric acid, reinforced with 20 wt% Aluminum Hydroxide (ATH) particles. Preparation involved modifying DGEBA with phosphoric acid in acetone under reflux at 45°C for 3 hours, while the ATH filler was heat-treated at 100°C for 30 minutes to ensure dryness. The composite mixture was cured at room temperature using Triethylene tetramine (8 wt%) as a crosslinking agent and Hydroquinone (0.1 wt%) as a stabilizer, forming cylindrical specimens (14 mm x 28 mm). Mechanical characterization was performed via compression testing according to ASTM D-695 standards using a universal testing machine with a 10 KN load cell at a crosshead speed of 1.3 mm/min to determine the Young's modulus.",
      "reasoning_analysis": "Increasing Factors: The aromatic rings within the DGEBA backbone provide intrinsic rigidity, while the addition of Triethylene tetramine establishes a covalently crosslinked thermoset network that significantly restricts chain segment mobility, thereby increasing stiffness. Furthermore, the incorporation of 20 wt% rigid Aluminum Hydroxide particles acts as a reinforcing filler, enhancing the modulus through load transfer mechanisms, particularly since the filler was heat-treated to improve interfacial adhesion. Decreasing Factors: The room temperature curing schedule may limit the final crosslink density compared to elevated temperature curing protocols, potentially leaving unreacted epoxide groups that reduce network stiffness. Additionally, the chemical modification with phosphoric acid introduces phosphate linkages which may exhibit greater flexibility than the original ether linkages or disrupt the packing efficiency of the polymer chains, potentially lowering the modulus relative to unmodified epoxy systems. Dominant Factor: The formation of a densely crosslinked aromatic thermoset network reinforced by a significant loading of rigid inorganic filler qualitatively dominates the mechanical response, driving the Young's modulus to values characteristic of stiff composite materials, despite the potential softening effects of ambient curing conditions or chemical modification."
    },
    "analysis_without_hierarchical_structure": {
      "descriptive_text": "The sample consists of a Diglycidyl ether of bisphenol-A (DGEBA) epoxy resin chemically modified with phosphoric acid in acetone under reflux at 45°C for 3 hours. This modified resin was compounded with 20 wt% Aluminum hydroxide (ATH) filler, previously heat-treated at 100°C for 30 minutes, and 0.1 wt% Hydroquinone stabilizer. The composite mixture was subsequently cured at room temperature using 8 wt% Triethylene tetramine (TETA) as a crosslinking agent to form cylindrical specimens measuring 14 mm in diameter and 28 mm in height. The Young's modulus was determined via compression testing according to ASTM D-695 standards using a TIRA 2810 universal testing machine equipped with a 10 KN load cell at a crosshead speed of 1.3 mm/min.",
      "reasoning_analysis": "Increasing Factors: The incorporation of 20 wt% rigid Aluminum hydroxide (ATH) filler acts as a reinforcing phase within the polymer matrix, significantly restricting chain mobility and increasing stiffness through mechanical reinforcement. Additionally, the curing process with Triethylene tetramine (TETA) establishes a crosslinked thermoset network, which inherently possesses a higher modulus than linear precursors due to restricted segmental motion. The heat treatment of the ATH filler likely removes surface moisture, improving interfacial adhesion between the filler and the matrix, thereby facilitating efficient stress transfer. Decreasing Factors: The curing process conducted at room temperature may result in incomplete conversion of epoxide groups compared to elevated temperature curing, leading to a lower crosslink density and potentially reducing the network stiffness. Furthermore, the chemical modification of DGEBA with phosphoric acid consumes epoxide functionalities; if these modified groups do not participate effectively in the load-bearing network structure, the effective crosslink density could be diminished relative to unmodified systems. Dominant Factor: The reinforcement effect provided by the rigid inorganic ATH filler within the crosslinked epoxy matrix qualitatively dominates the mechanical behavior. While the room temperature cure limits the maximum potential crosslink density, the presence of the stiff filler phase fundamentally shifts the material response from a pure polymer to a composite, driving the Young's modulus higher than what would be achieved by the neat resin network alone."
    }
  },
  {
    "doi": "10.1016/j.eurpolymj.2016.09.036",
    "title": "High-performance and multifunctional epoxy composites filled with epoxide-functionalized graphene",
    "year": 2016,
    "chemical_composition": {
      "repeat_unit_psmiles": null,
      "monomers": [
        {
          "name": "Bisphenol-A-diglycidylether",
          "smiles": "CC(C)(C1=CC=C(OCC2CO2)C=C1)C3=CC=C(OCC4CO4)C=C3",
          "ratio_value": null,
          "ratio_unit": null
        },
        {
          "name": "Alkyl (C12-C14) glycidyl ether",
          "smiles": null,
          "ratio_value": null,
          "ratio_unit": null
        },
        {
          "name": "Triethylenetetramine",
          "smiles": "NCCNCCNCCN",
          "ratio_value": null,
          "ratio_unit": null
        }
      ],
      "additives": [
        {
          "name": "Epoxide-functionalized graphene",
          "type": "filler",
          "amount_value": 0.3,
          "amount_unit": "wt%"
        }
      ],
      "is_homopolymer": false
    },
    "processing_history": "Epofix resin mixed with G-EP dispersion in DMF, stirred 500 rpm 30 min, sonicated 40 kHz 1 hr. DMF removed. Hardener added (resin/hardener weight ratio 25/3), stirred 3 min. Cast into PTFE mold, degassed vacuum RT. Cured 60°C 12 hr + 120°C 4 hr. Young's modulus measured by uniaxial tensile test using Zwick/Roell Z030 machine at 5 mm/min crosshead speed, specimens 60x10x1 mm³.",
    "hierarchical_structure": "Epoxide-functionalized graphene filler. Uniform dispersion. Sheet thickness 1.3-3.1 nm. Covalent bonding with matrix.",
    "properties": {
      "E": {
        "value": [
          3.9
        ],
        "unit": "GPa"
      }
    },
    "analysis_with_hierarchical_structure": {
      "descriptive_text": "The sample comprises a thermoset epoxy network synthesized from Bisphenol-A-diglycidylether and Alkyl (C12-C14) glycidyl ether monomers cured with a Triethylenetetramine hardener at a resin-to-hardener weight ratio of 25/3. This matrix is reinforced with 0.3 wt% epoxide-functionalized graphene filler, which was initially dispersed in DMF via mechanical stirring at 500 rpm and ultrasonication at 40 kHz for one hour prior to solvent removal and incorporation into the resin. The composite mixture was cast into a PTFE mold, degassed under vacuum at room temperature, and subjected to a two-step curing protocol involving 12 hours at 60°C followed by 4 hours at 120°C. Structural analysis confirms a uniform dispersion of the graphene sheets with thicknesses ranging from 1.3 to 3.1 nm, characterized by covalent bonding between the filler surface and the epoxy matrix, and the Young's modulus was determined via uniaxial tensile testing at a crosshead speed of 5 mm/min.",
      "reasoning_analysis": "Increasing Factors: The incorporation of epoxide-functionalized graphene sheets introduces a high-modulus reinforcing phase with a high aspect ratio, which inherently stiffens the composite. The confirmed covalent bonding between the filler and the matrix ensures efficient stress transfer, preventing interfacial slippage and maximizing the reinforcement efficiency. Additionally, the rigid aromatic rings in the Bisphenol-A backbone contribute to high chain stiffness, and the high-temperature post-cure at 120°C likely promotes a high crosslink density, further restricting segmental motion and increasing modulus. The use of ultrasonication during processing aids in exfoliating and uniformly dispersing the graphene, minimizing agglomeration defects that would otherwise compromise stiffness. Decreasing Factors: The inclusion of Alkyl (C12-C14) glycidyl ether introduces long, flexible aliphatic chains into the network structure, acting as an internal plasticizer or reactive diluent that increases free volume and chain mobility between crosslinks, thereby reducing the overall stiffness compared to a pure Bisphenol-A epoxy network. Furthermore, the multi-step processing involving solvent dispersion and removal carries a risk of residual DMF or micro-void formation despite degassing, which could act as compliance points within the material. Dominant Factor: The dominant factor influencing the Young's modulus is the efficient reinforcement provided by the covalently bonded graphene filler within the rigid aromatic network. While the alkyl glycidyl ether introduces flexibility, the high intrinsic modulus of the graphene combined with the strong interfacial adhesion and the robust thermal curing schedule typically outweighs the softening effect of the reactive diluent at this loading level, leading to a net qualitative increase in stiffness relative to the unfilled modified epoxy system."
    },
    "analysis_without_hierarchical_structure": {
      "descriptive_text": "The sample comprises an epoxy thermoset composite formulated from Bisphenol-A-diglycidylether and Alkyl (C12-C14) glycidyl ether resins cured with a Triethylenetetramine hardener. Epoxide-functionalized graphene was incorporated at 0.3 wt% as a nanofiller. The fabrication process involved dispersing the graphene in the resin matrix using DMF solvent, followed by mechanical stirring at 500 rpm for 30 minutes and sonication at 40 kHz for 1 hour to promote exfoliation and distribution. After solvent removal, the hardener was added at a resin-to-hardener weight ratio of 25/3, and the mixture was stirred for 3 minutes before being cast into a PTFE mold. The specimens were degassed under vacuum at room temperature and subjected to a step-wise curing cycle of 60°C for 12 hours followed by 120°C for 4 hours. Mechanical characterization was performed via uniaxial tensile testing on a Zwick/Roell Z030 machine at a crosshead speed of 5 mm/min using specimens with dimensions of 60x10x1 mm³.",
      "reasoning_analysis": "Increasing Factors: The presence of Bisphenol-A-diglycidylether provides a rigid aromatic backbone that inherently restricts chain segment mobility, contributing to a higher baseline stiffness. The addition of 0.3 wt% epoxide-functionalized graphene introduces a high-modulus nanofiller with a high aspect ratio, where the epoxide functionality facilitates strong interfacial adhesion and stress transfer between the filler and the matrix. Furthermore, the step-wise curing protocol (60°C followed by 120°C) promotes a high degree of crosslinking conversion and network density, which significantly enhances the material's resistance to elastic deformation. Decreasing Factors: The inclusion of Alkyl (C12-C14) glycidyl ether acts as a reactive diluent containing long flexible aliphatic chains, which increases the free volume between crosslinks and reduces the overall crosslink density compared to a pure DGEBA system, thereby lowering the modulus. Additionally, the use of DMF solvent and subsequent removal carries a risk of residual solvent entrapment or micro-void formation during evaporation, which could act as stress concentrators or plasticizers, slightly diminishing the stiffness. Dominant Factor: The structural rigidity imparted by the cured aromatic epoxy network combined with the reinforcement efficiency of the well-dispersed, functionalized graphene nanofillers qualitatively dominates the softening effect of the alkyl glycidyl ether diluent, establishing a reinforced modulus characteristic of a filled thermoset system rather than a flexible elastomer."
    }
  },
  {
    "doi": null,
    "title": "Multi-Scale Analysis and Testing of Tensile Behavior in Polymers with Randomly Oriented and Agglomerated Cellulose Nanofibers",
    "year": 2020,
    "chemical_composition": {
      "repeat_unit_psmiles": null,
      "monomers": [
        {
          "name": "Epoxy resin",
          "smiles": null,
          "ratio_value": null,
          "ratio_unit": null
        }
      ],
      "additives": [
        {
          "name": "Cellulose nanofiber",
          "type": "filler",
          "amount_value": 2.2,
          "amount_unit": "vol%"
        }
      ],
      "is_homopolymer": false
    },
    "processing_history": "Nanocomposite consisting of epoxy matrix filled with dry CNFs (diameter 25-50 nm, length 5-50 µm). CNF concentration 2.2 vol %. Tensile tests conducted on specimens following JIS K 7164 standard. Young's modulus determined from stress-strain curves. At least five tests performed.",
    "hierarchical_structure": "Randomly oriented CNF. Agglomerated CNF clusters dispersed in epoxy matrix. Apparent aspect ratio 7.5.",
    "properties": {
      "E": {
        "value": [
          3.54
        ],
        "unit": "GPa"
      }
    },
    "analysis_with_hierarchical_structure": {
      "descriptive_text": "The sample is a nanocomposite comprising an epoxy resin matrix reinforced with dry cellulose nanofibers (CNFs) at a concentration of 2.2 vol%. The CNFs exhibit diameters between 25 and 50 nm and lengths ranging from 5 to 50 µm, yielding an apparent aspect ratio of 7.5. Hierarchical characterization indicates that the CNFs are randomly oriented and form agglomerated clusters dispersed within the epoxy matrix. Mechanical evaluation was conducted via tensile tests following the JIS K 7164 standard, where the Young's modulus was calculated from stress-strain curves based on an average of at least five specimens.",
      "reasoning_analysis": "Increasing Factors: The inclusion of cellulose nanofibers introduces a high-modulus phase into the compliant epoxy matrix, inherently driving the composite Young's modulus upward through rule-of-mixtures reinforcement. Additionally, the crosslinked network of the epoxy resin provides a rigid structural baseline that supports load transfer. Decreasing Factors: The presence of agglomerated CNF clusters acts as stress concentrators and reduces the effective interfacial area, hindering efficient stress transfer from the matrix to the fibers. Furthermore, the random orientation of the nanofibers ensures that only a fraction of their axial stiffness aligns with the loading direction, while the relatively low aspect ratio of 7.5 limits the critical length required for optimal load transfer according to shear lag theory. Dominant Factor: While the high intrinsic modulus of the cellulose nanofibers qualitatively drives the composite stiffness higher than that of the neat epoxy, the agglomerated morphology and random orientation dominate the final mechanical behavior by significantly mitigating the theoretical reinforcement efficiency expected from well-dispersed, aligned nanofibers."
    },
    "analysis_without_hierarchical_structure": {
      "descriptive_text": "The sample comprises a nanocomposite system featuring an epoxy resin matrix reinforced with dry cellulose nanofibers (CNFs). The CNFs possess diameters ranging from 25 to 50 nm and lengths between 5 and 50 µm, incorporated at a concentration of 2.2 vol %. Mechanical characterization was performed via tensile tests conducted on specimens prepared according to the JIS K 7164 standard, where the Young's modulus was derived from the resulting stress-strain curves based on an average of at least five independent tests.",
      "reasoning_analysis": "Increasing Factors: The incorporation of cellulose nanofibers (CNFs), which possess a significantly higher intrinsic stiffness compared to the epoxy matrix, acts as a reinforcing phase that restricts matrix deformation under load. The high aspect ratio of the CNFs (length 5-50 µm vs diameter 25-50 nm) enhances the efficiency of stress transfer from the compliant epoxy matrix to the rigid fibers, thereby driving the Young's modulus upward. Decreasing Factors: The relatively low filler loading of 2.2 vol % limits the extent of reinforcement compared to higher concentration composites, preventing the formation of a percolated network that would maximize stiffness. Furthermore, the processing history notes the use of dry CNFs without explicit surface treatment or solvent-assisted dispersion steps, which risks poor interfacial adhesion between the hydrophilic fibers and hydrophobic epoxy or fiber agglomeration, potentially creating defects that reduce effective load bearing. Dominant Factor: The substantial modulus mismatch between the crystalline cellulose nanofibers and the epoxy matrix qualitatively dominates the behavior; despite the low volume fraction and potential interfacial limitations, the presence of high-aspect-ratio rigid fillers typically results in a net increase in Young's modulus relative to the neat epoxy resin."
    }
  },
  {
    "doi": "10.1016/j.jmgm.2022.108311",
    "title": "Effect of adsorption, hardener, and temperature on mechanical properties of epoxy nanocomposites with functionalized graphene: A molecular dynamics study",
    "year": null,
    "chemical_composition": {
      "repeat_unit_psmiles": null,
      "monomers": [
        {
          "name": "Epoxy Novolac",
          "smiles": null,
          "ratio_value": 48,
          "ratio_unit": "wt%"
        },
        {
          "name": "Diethyltoluenediamine",
          "smiles": "CCc1cc(N)cc(CC)c1N",
          "ratio_value": 52,
          "ratio_unit": "wt%"
        }
      ],
      "additives": [
        {
          "name": "Graphene Oxide",
          "type": "filler",
          "amount_value": null,
          "amount_unit": "wt%"
        }
      ],
      "is_homopolymer": false
    },
    "processing_history": "Molecular dynamics simulation using LAMMPS. Tensile test at 300 K. Epoxy:Hardener ratio 48:52 wt%. GO content not specified (likely 3 wt%).",
    "hierarchical_structure": "Nanocomposite with graphene oxide.",
    "properties": {
      "E": {
        "value": [
          4.06
        ],
        "unit": "GPa"
      }
    },
    "analysis_with_hierarchical_structure": {
      "descriptive_text": "The sample consists of an Epoxy Novolac resin cured with Diethyltoluenediamine (DETDA) at a weight ratio of 48:52, incorporating Graphene Oxide as a nanoscale filler to form a nanocomposite. The material behavior was investigated through molecular dynamics simulations using LAMMPS, involving a tensile test protocol conducted at 300 K. Based on the processing history, the Graphene Oxide content is approximately 3 wt%, yielding a crosslinked thermoset network reinforced with oxide sheets.",
      "reasoning_analysis": "Increasing Factors: The formation of a highly crosslinked thermoset network between the Epoxy Novolac and DETDA significantly restricts chain segment mobility, inherently increasing the Young's Modulus (E). The presence of aromatic rings in both the resin and hardener contributes to backbone stiffness, while the incorporation of Graphene Oxide, which possesses an exceptionally high intrinsic modulus, provides reinforcement through load transfer mechanisms within the nanocomposite structure. Decreasing Factors: The specific 48:52 wt% ratio may deviate from the optimal stoichiometric equivalent ratio, potentially limiting the maximum crosslink density and reducing network rigidity. Additionally, in the context of molecular dynamics simulations, imperfect interfacial bonding between the polymer matrix and the Graphene Oxide sheets or force field limitations could underestimate the stress transfer efficiency, thereby lowering the predicted E compared to ideal experimental conditions. Dominant Factor: The intrinsic rigidity of the cured aromatic epoxy network combined with the reinforcement effect of the high-aspect-ratio Graphene Oxide filler qualitatively dominates the mechanical response. Despite potential stoichiometric variations or simulation-based interfacial limitations, the structural integrity of the crosslinked matrix and the stiff nanofiller ensure a high Young's Modulus relative to non-crosslinked or unfilled polymer systems."
    },
    "analysis_without_hierarchical_structure": {
      "descriptive_text": "The sample comprises a thermosetting composite formed by curing Epoxy Novolac with Diethyltoluenediamine at a 48:52 wt% ratio, reinforced with Graphene Oxide filler. The material behavior was investigated through molecular dynamics simulations using LAMMPS, specifically performing tensile tests at 300 K with an estimated Graphene Oxide loading of 3 wt%.",
      "reasoning_analysis": "Increasing Factors: The formation of a densely crosslinked thermoset network between the aromatic Epoxy Novolac and the amine hardener significantly restricts chain segment mobility, inherently increasing stiffness. Furthermore, the inclusion of Graphene Oxide, a nanofiller with exceptionally high intrinsic modulus, provides reinforcement through load transfer mechanisms, while testing at 300 K likely places the material in its glassy state, maximizing rigidity. Decreasing Factors: The presence of aliphatic ethyl groups on the Diethyltoluenediamine hardener introduces localized flexibility compared to fully aromatic curing agents, which may slightly reduce the overall network rigidity. Additionally, any potential agglomeration of the filler within the simulation model could act as stress concentrators, reducing the effective reinforcement efficiency compared to a perfectly dispersed system. Dominant Factor: The dominant factor governing the Young's Modulus is the synergistic effect of the high crosslink density of the epoxy network combined with the rigid reinforcement provided by the Graphene Oxide, as the structural restriction from crosslinking and the high stiffness of the nanofiller overwhelmingly dictate the mechanical response relative to the minor flexibility introduced by the hardener substituents."
    }
  },
  {
    "doi": "10.1016/j.compositesb.2006.01.002",
    "title": "Mechanical properties of SWNT/epoxy composites using two different curing cycles",
    "year": 2006,
    "chemical_composition": {
      "repeat_unit_psmiles": null,
      "monomers": [
        {
          "name": "Bisphenol A",
          "smiles": "CC(C)(c1ccc(O)cc1)c2ccc(O)cc2",
          "ratio_value": null,
          "ratio_unit": null
        },
        {
          "name": "Epichlorhydrin",
          "smiles": "ClCC1CO1",
          "ratio_value": null,
          "ratio_unit": null
        }
      ],
      "additives": [
        {
          "name": "IB-72 Hardener",
          "type": "crosslinker",
          "amount_value": 10,
          "amount_unit": "volume parts per 100 parts resin"
        },
        {
          "name": "Single-walled carbon nanotubes",
          "type": "filler",
          "amount_value": 0.1,
          "amount_unit": "wt%"
        }
      ],
      "is_homopolymer": false
    },
    "processing_history": "SWNTs dispersed in ethanol with ultrasonic bath, resin added, sonicated and hand-stirred. Hardener added, dispersed. Curing Cycle B: Room temperature for 48 h, post-cured at 60 °C for 24 h. Type 1A specimens produced. Young's modulus measured by uniaxial tensile test at 1 mm/s crosshead speed, according to ISO 527-2:1993.",
    "hierarchical_structure": "Epoxy matrix reinforced with 0.1 wt% SWNT. SWNTs purified by H2O2 and acid reflux. Fracture surface smooth, indicating brittle failure mode.",
    "properties": {
      "E": {
        "value": [
          2.91
        ],
        "unit": "GPa"
      }
    },
    "analysis_with_hierarchical_structure": {
      "descriptive_text": "The sample consists of an epoxy matrix synthesized from Bisphenol A and Epichlorhydrin monomers, reinforced with 0.1 wt% single-walled carbon nanotubes (SWNTs) and crosslinked using IB-72 hardener at 10 volume parts per 100 parts resin. The SWNTs were purified via H2O2 and acid reflux prior to dispersion in ethanol using an ultrasonic bath, after which the resin and hardener were incorporated through sonication and hand-stirring. The composite was cured at room temperature for 48 hours followed by a post-cure at 60 °C for 24 hours to produce Type 1A specimens. Mechanical characterization was performed via uniaxial tensile testing at a crosshead speed of 1 mm/s according to ISO 527-2:1993, revealing a smooth fracture surface indicative of a brittle failure mode within the reinforced epoxy network.",
