Repository: hhtrick/HHT-code

# HHT training framework

This directory contains model training, embedding precomputation, inference, article-level baselines and the curated datasets. All commands below assume that the working directory is `train_code/`.

## 3. Datasets and fixed partitions

Each main dataset is a JSON array at `dataset/{property}/{property}.json`. Entries contain source metadata, `chemical_composition`, `processing_history`, `hierarchical_structure`, `properties`, and two generated-analysis objects. Targets are stored as `properties[property]["value"]`; source metadata and target values are not predictive input fields.

| Property | Train | Validation | Test | Total |
|---|---:|---:|---:|---:|

File: train_code/continue_train_dataset/E/E.json (part 37 of 106)
[
      "reasoning_analysis": "Increasing Factors: The incorporation of Bisphenol A introduces rigid aromatic rings into the polymer backbone, inherently restricting segmental mobility and increasing stiffness. The addition of IB-72 hardener facilitates crosslinking, creating a three-dimensional network that significantly resists deformation under load. Furthermore, the inclusion of single-walled carbon nanotubes (SWNTs), despite the low loading of 0.1 wt%, introduces a filler with an exceptionally high intrinsic modulus; if effective stress transfer is achieved at the matrix-filler interface, this will qualitatively increase the composite Young's modulus. The purification of SWNTs prior to dispersion also removes catalytic impurities that could weaken the interface. Decreasing Factors: The curing cycle, limited to a post-cure temperature of 60 °C, may result in incomplete conversion of epoxide groups compared to higher temperature protocols, potentially limiting the final crosslink density and thus the matrix stiffness. The use of ethanol as a dispersion solvent introduces the risk of residual voids or plasticization if not fully evaporated during the curing process, which would act as stress concentrators or free volume enhancers, lowering the modulus. Additionally, the low weight fraction of SWNTs may be insufficient to reach a mechanical percolation threshold, limiting the magnitude of reinforcement, and hand-stirring steps could introduce agglomerates that reduce load transfer efficiency. Dominant Factor: The formation of the covalently crosslinked epoxy network serves as the primary determinant of the material's stiffness, establishing a high baseline modulus due to the rigid Bisphenol A structure. While the low-temperature cure and solvent processing introduce potential deficits, the presence of the high-aspect-ratio SWNTs within this rigid matrix qualitatively dominates the deviation from neat epoxy behavior, driving the Young's modulus higher provided the ultrasonic dispersion successfully mitigated agglomeration."
    },
    "analysis_without_hierarchical_structure": {
      "descriptive_text": "The sample consists of an epoxy resin system derived from Bisphenol A and Epichlorhydrin monomers, crosslinked using IB-72 hardener at a loading of 10 volume parts per 100 parts resin. To enhance mechanical properties, Single-walled carbon nanotubes were incorporated at 0.1 wt% as a reinforcing filler. The composite preparation involved dispersing the nanotubes in ethanol via an ultrasonic bath, followed by the addition of the resin, further sonication, and hand-stirring before the hardener was introduced and dispersed. The mixture was cured at room temperature for 48 hours and subsequently post-cured at 60 °C for 24 hours to form Type 1A specimens. The Young's modulus was determined via uniaxial tensile testing at a crosshead speed of 1 mm/s in accordance with ISO 527-2:1993.",
      "reasoning_analysis": "Increasing Factors: The aromatic rings within the Bisphenol A structure impart intrinsic backbone rigidity, while the reaction with IB-72 hardener forms a covalently crosslinked three-dimensional network that severely restricts polymer chain segmental motion, fundamentally increasing stiffness. Additionally, the inclusion of Single-walled carbon nanotubes introduces a high-modulus filler phase that, when dispersed via ultrasonication, facilitates stress transfer from the matrix to the nanotubes, further driving the modulus upward. Decreasing Factors: The relatively mild post-cure temperature of 60 °C may result in incomplete conversion of reactive groups compared to higher temperature curing cycles, potentially limiting the final crosslink density and network stiffness. Furthermore, the use of ethanol as a dispersion solvent introduces the risk of residual solvent retention acting as a plasticizer if not fully evaporated prior to gelation, which would increase free volume and reduce modulus. Dominant Factor: The formation of the covalently crosslinked thermoset network is the dominant factor governing the mechanical response. While the nanotube reinforcement provides a positive contribution and the curing history modulates network quality, the transition from liquid precursors to a rigid 3D architecture establishes the primary baseline for the Young's modulus, overriding the secondary effects of the low-loading filler or potential minor plasticization."
    }
  },
  {
    "doi": "10.1016/j.compositesa.2014.05.009",
    "title": "Three dimensional orientation angle distribution counting and calculation for the mechanical properties of aligned carbon nanotube/epoxy composites",
    "year": 2014,
    "chemical_composition": {
      "repeat_unit_psmiles": null,
      "monomers": [
        {
          "name": "Bisphenol-A type epoxy",
          "smiles": null,
          "ratio_value": null,
          "ratio_unit": null
        },
        {
          "name": "Novolac type epoxy",
          "smiles": null,
          "ratio_value": null,
          "ratio_unit": null
        },
        {
          "name": "Aromatic diamine curing agent",
          "smiles": null,
          "ratio_value": null,
          "ratio_unit": null
        }
      ],
      "additives": [
        {
          "name": "Multi-walled Carbon Nanotubes",
          "type": "filler",
          "amount_value": 32.8,
          "amount_unit": "vol%"
        }
      ],
      "is_homopolymer": false
    },
    "processing_history": "Aligned CNT sheets drawn from vertically aligned MWNT forests. Epoxy resin film impregnated into CNT sheet at 90 °C for 3 min. Cured at 130 °C, 2.0 MPa for 1.5 h using hot press. Young's modulus measured by uniaxial tensile test on Instron 5966 at 0.2 mm/min crosshead speed, room temperature, using video extensometer.",
    "hierarchical_structure": "Aligned CNT/epoxy composite. CNT volume fraction 32.8%. CNT orientation standard deviation 32.5 deg (surface).",
    "properties": {
      "E": {
        "value": [
          89.8
        ],
        "unit": "GPa"
      }
    },
    "analysis_with_hierarchical_structure": {
      "descriptive_text": "The sample comprises a hybrid thermoset matrix formed from Bisphenol-A type and Novolac type epoxy resins cured with an aromatic diamine agent, reinforced with Multi-walled Carbon Nanotubes at a volume fraction of 32.8%. Fabrication involved impregnating an epoxy resin film into aligned CNT sheets drawn from vertically aligned MWNT forests at 90 °C for 3 minutes, followed by hot press curing at 130 °C and 2.0 MPa for 1.5 hours. The resulting hierarchical structure is an aligned CNT/epoxy composite with a CNT orientation standard deviation of 32.5 degrees at the surface, and the Young's modulus was characterized via uniaxial tensile testing at a crosshead speed of 0.2 mm/min under room temperature conditions using a video extensometer.",
      "reasoning_analysis": "Increasing Factors: The incorporation of Multi-walled Carbon Nanotubes provides an intrinsically high axial stiffness that significantly elevates the composite modulus, particularly given the high volume fraction of 32.8% which maximizes load-bearing capacity according to composite theory. The aromatic structure of the Novolac epoxy and diamine curing agent creates a rigid crosslinked network with high inherent stiffness, while the hot press processing at 2.0 MPa ensures dense consolidation and optimal interfacial contact between the matrix and filler. Decreasing Factors: The CNT orientation standard deviation of 32.5 degrees indicates misalignment relative to the loading axis, which reduces the effective stress transfer efficiency compared to a perfectly aligned system. Additionally, the high filler loading may challenge complete resin impregnation, potentially introducing micro-voids or agglomerates that act as stress concentrators, and the epoxy matrix itself remains significantly more compliant than the nanotube reinforcement. Dominant Factor: The high volume fraction of aligned Multi-walled Carbon Nanotubes qualitatively dominates the mechanical response, as the percolated network of high-stiffness nanotubes overrides the compliance of the epoxy matrix and the reductions caused by orientation deviation, resulting in a modulus substantially higher than that of the neat resin."
    },
    "analysis_without_hierarchical_structure": {
      "descriptive_text": "The sample comprises a thermosetting epoxy network synthesized from a blend of Bisphenol-A type and Novolac type epoxy resins cured with an aromatic diamine agent. This matrix is reinforced with 32.8 vol% Multi-walled Carbon Nanotubes. The composite fabrication involved impregnating aligned CNT sheets, derived from vertically aligned MWNT forests, with an epoxy resin film at 90 °C for 3 minutes, followed by curing under 2.0 MPa pressure at 130 °C for 1.5 hours using a hot press. The Young's modulus was characterized via uniaxial tensile testing at room temperature with a crosshead speed of 0.2 mm/min using a video extensometer.",
      "reasoning_analysis": "Increasing Factors: The aromatic chemistry of the Bisphenol-A/Novolac epoxy network and aromatic diamine curing agent creates a rigid crosslinked matrix with high inherent stiffness. The inclusion of Multi-walled Carbon Nanotubes at a high loading of 32.8 vol% introduces a phase with exceptional intrinsic modulus, while the processing history of drawing aligned CNT sheets from vertically aligned forests ensures optimal orientation for load bearing along the tensile axis. Additionally, the hot press curing at 2.0 MPa facilitates densification and reduces void content, further maximizing the composite stiffness. Decreasing Factors: Despite the applied pressure, the high filler loading may lead to incomplete wetting or microscopic voids at the CNT bundle interfaces, acting as stress concentrators that diminish the effective modulus. Furthermore, the absence of specified surface functionalization suggests interfacial stress transfer relies on van der Waals forces, which may permit interfacial slip and prevent the full theoretical stiffening potential of the nanotubes from being realized. Dominant Factor: The high volume fraction of aligned Multi-walled Carbon Nanotubes is the qualitatively dominant factor. While the rigid aromatic matrix contributes to the baseline stiffness, the mechanical response is overwhelmingly governed by the continuous, oriented network of high-modulus nanotubes, shifting the material behavior from matrix-dominated to filler-dominated."
    }
  },
  {
    "doi": "10.1002/pc.25200",
    "title": "Improvement Mechanical and Antibacterial Properties of Epoxy by Polyethylene Glycol and Ag/CuO Nanoparticles",
    "year": 2019,
    "chemical_composition": {
      "repeat_unit_psmiles": null,
      "monomers": [
        {
          "name": "Epoxy Resin (KER 828)",
          "smiles": null,
          "ratio_value": null,
          "ratio_unit": null
        },
        {
          "name": "Epoxy Hardener",
          "smiles": null,
          "ratio_value": null,
          "ratio_unit": null
        }
      ],
      "additives": [
        {
          "name": "PEG-200",
          "type": "plasticizer",
          "amount_value": 10,
          "amount_unit": "wt%"
        }
      ],
      "is_homopolymer": false
    },
    "processing_history": "Epoxy resin blended with PEG, poured into silicone mold, cured in oven at 80 °C for 3 h. Young's modulus measured by uniaxial tensile test according to ASTM D638-10 using universal TB1 machine. (Run 9)",
    "hierarchical_structure": "Amorphous epoxy matrix with PEG plasticizer.",
    "properties": {
      "E": {
        "value": [
          1.439
        ],
        "unit": "GPa"
      }
    },
    "analysis_with_hierarchical_structure": {
      "descriptive_text": "The sample comprises an amorphous epoxy matrix synthesized from KER 828 epoxy resin and an epoxy hardener, incorporated with 10 wt% PEG-200 serving as a plasticizer. Preparation involved blending the resin with the plasticizer, pouring the mixture into a silicone mold, and curing in an oven at 80 °C for 3 hours to form the crosslinked network. Mechanical characterization was performed via uniaxial tensile testing according to ASTM D638-10 standards using a universal TB1 machine to determine the Young's modulus.",
      "reasoning_analysis": "Increasing Factors: The formation of a covalently crosslinked network between the epoxy resin and hardener creates a rigid three-dimensional architecture that restricts chain segment mobility, inherently driving the Young's modulus higher compared to linear thermoplastic counterparts. The thermal curing at 80 °C facilitates the crosslinking reaction, establishing network integrity and structural cohesion. Decreasing Factors: The incorporation of 10 wt% PEG-200 acts as a potent plasticizing agent within the matrix. The flexible ether linkages and low molecular weight of the PEG chains increase free volume and lubricate the polymer network, significantly reducing intermolecular friction and stiffness. Additionally, the purely amorphous structure lacks crystalline domains that could otherwise provide physical reinforcement. Dominant Factor: Although the crosslinked epoxy network provides a rigid baseline, the addition of 10 wt% low-molecular-weight PEG-200 is the dominant factor qualitatively reducing the Young's modulus relative to a neat epoxy system. The plasticization effect effectively decouples chain interactions and enhances segmental mobility, overriding the stiffening contribution of the crosslinks to yield a more compliant material."
    },
    "analysis_without_hierarchical_structure": {
      "descriptive_text": "The sample consists of a crosslinked epoxy network formed from KER 828 epoxy resin and an epoxy hardener. To modify the mechanical properties, 10 wt% polyethylene glycol (PEG-200) was incorporated as a plasticizer additive. The mixture was blended, poured into a silicone mold, and subsequently cured in an oven at 80 °C for 3 hours to facilitate crosslinking. The Young's modulus was determined via uniaxial tensile testing following ASTM D638-10 standards using a universal TB1 machine.",
      "reasoning_analysis": "Increasing Factors: The chemical composition involves the reaction between epoxy resin and hardener to form a densely crosslinked thermoset network, which inherently restricts segmental mobility and drives the Young's modulus upward. The processing history of curing at 80 °C for 3 hours further promotes crosslink density, enhancing the structural rigidity. Decreasing Factors: The addition of 10 wt% PEG-200 introduces flexible polyether chains that act as a plasticizer within the epoxy matrix. This increases the free volume and lubricates the polymer chains, reducing intermolecular forces and significantly driving the Young's modulus downward. Dominant Factor: Although the crosslinked network provides a rigid baseline, the presence of 10 wt% low molecular weight PEG-200 is the dominant factor; the plasticization effect qualitatively supersedes the stiffening contribution of the cure cycle, leading to a net reduction in Young's modulus compared to a neat epoxy system."
    }
  },
  {
    "doi": "10.1002/pat.4316",
    "title": "Development of completely bio‐based epoxy networks derived from epoxidized linseed and castor oil cured with citric acid",
    "year": 2018,
    "chemical_composition": {
      "repeat_unit_psmiles": null,
      "monomers": [
        {
          "name": "Epoxidized castor oil",
          "smiles": null,
          "ratio_value": 1,
          "ratio_unit": "equivalent"
        },
        {
          "name": "Citric acid",
          "smiles": "OC(=O)CC(O)(C(=O)O)CC(=O)O",
          "ratio_value": 1,
          "ratio_unit": "equivalent"
        }
      ],
      "additives": [],
      "is_homopolymer": false
    },
    "processing_history": "Citric acid dissolved in THF, ECO added (1:1 epoxy:acid equivalent), stirred at 70-80°C to evaporate THF, poured into steel mold at 90°C, cured for 6 hours, postcured at 120°C for 2 hours. Young's modulus measured by tensile test using Instron 3365 at 1 mm/min crosshead speed, 50 mm span length, according to ASTM D3039.",
    "hierarchical_structure": "Amorphous network (no crystallization in DSC). Homogeneous morphology with uniform stripes observed by FE-SEM indicating greater toughened nature.",
    "properties": {
      "E": {
        "value": [
          0.00149
        ],
        "unit": "GPa"
      }
    },
    "analysis_with_hierarchical_structure": {
      "descriptive_text": "The sample consists of a bio-based polymer network synthesized from epoxidized castor oil and citric acid in a 1:1 epoxy-to-acid equivalent ratio. Preparation involved dissolving citric acid in tetrahydrofuran (THF), adding the epoxidized castor oil, and stirring at 70–80°C to evaporate the solvent before pouring into a steel mold at 90°C. The material underwent thermal curing for 6 hours at 90°C followed by post-curing at 120°C for 2 hours to establish the final network structure. Characterization reveals an amorphous network with no crystallization detected by DSC, exhibiting homogeneous morphology with uniform stripes observed via FE-SEM that suggest a toughened nature, while mechanical properties were assessed via tensile testing according to ASTM D3039.",
      "reasoning_analysis": "Increasing Factors: The formation of a covalently crosslinked network via the reaction between multifunctional citric acid and epoxidized castor oil restricts segmental chain mobility, inherently increasing stiffness. Additionally, the thermal post-curing step at 120°C likely enhances the degree of conversion and crosslink density, further contributing to a higher Young's modulus. Decreasing Factors: The long aliphatic fatty acid chains inherent to the castor oil backbone act as flexible spacers between crosslink nodes, significantly increasing chain flexibility and free volume compared to rigid aromatic systems. The absence of crystallinity eliminates potential reinforcement from ordered crystalline domains, and the morphological features indicative of a toughened nature often correlate with energy dissipation mechanisms that favor ductility over elastic rigidity. Dominant Factor: The intrinsic flexibility of the long aliphatic chains within the epoxidized castor oil qualitatively dominates the mechanical response; despite the stiffening effect of crosslinking and post-curing, the backbone composition dictates a lower modulus characteristic of flexible bio-based networks rather than rigid thermosets."
    },
    "analysis_without_hierarchical_structure": {
      "descriptive_text": "The polymer sample comprises a network synthesized from epoxidized castor oil and citric acid at a 1:1 epoxy-to-acid equivalent ratio. Preparation began by dissolving citric acid in tetrahydrofuran (THF), followed by the addition of epoxidized castor oil and stirring at 70-80°C to evaporate the solvent. The mixture was poured into a steel mold at 90°C, cured for 6 hours, and subsequently postcured at 120°C for 2 hours. The Young's modulus was measured by tensile test using an Instron 3365 at a 1 mm/min crosshead speed and 50 mm span length, according to ASTM D3039.",
      "reasoning_analysis": "Increasing Factors: The use of multifunctional citric acid as a crosslinker creates a dense three-dimensional network, while the stoichiometric 1:1 equivalent ratio and the thermal post-curing at 120°C maximize conversion and crosslink density, significantly restricting chain mobility and increasing stiffness. Decreasing Factors: The epoxidized castor oil monomer contains long aliphatic fatty acid chains that act as internal flexible spacers within the network, increasing free volume and segmental mobility which inherently lowers the modulus compared to rigid aromatic systems. Dominant Factor: The crosslink density established by the stoichiometric multifunctional curing and thermal post-curing dominates the mechanical response, as it fundamentally restricts the segmental motion of the flexible aliphatic chains to establish a rigid network, overriding the compliance inherent to the castor oil backbone."
    }
  },
  {
    "doi": "10.1088/1742-6596/908/1/012014",
    "title": "Effects of fibre loading and moisture absorption on the tensile properties of hybrid Napier/glass/epoxy composites",
    "year": 2017,
    "chemical_composition": {
      "repeat_unit_psmiles": null,
      "monomers": [
        {
          "name": "Epoxy resin",
          "smiles": null,
          "ratio_value": 3,
          "ratio_unit": "parts"
        },
        {
          "name": "Hardener",
          "smiles": null,
          "ratio_value": 1,
          "ratio_unit": "parts"
        }
      ],
      "additives": [
        {
          "name": "Napier grass fibre",
          "type": "filler",
          "amount_value": 18,
          "amount_unit": "vol%"
        },
        {
          "name": "E-glass fibre",
          "type": "filler",
          "amount_value": 12,
          "amount_unit": "vol%"
        }
      ],
      "is_homopolymer": false
    },
    "processing_history": "Vacuum infusion method at ~10 mbar. Cured 12h at 25 °C, post-cured 2h at 80 °C. Tensile test (ASTM D638-10) using Instron universal testing machine, 100 kN load cell, 1 mm/min crosshead speed, 50 mm gauge length. Dry condition.",
    "hierarchical_structure": "Hybrid composite. Unidirectional Napier grass fibres parallel to loading direction. Woven E-glass fibres. Epoxy matrix 70 vol%.",
    "properties": {
      "E": {
        "value": [
          5.3
        ],
        "unit": "GPa"
      }
    },
    "analysis_with_hierarchical_structure": {
      "descriptive_text": "The sample is a hybrid composite material consisting of an epoxy matrix cured with a hardener at a 3:1 parts ratio, reinforced with 18 vol% Napier grass fibres and 12 vol% E-glass fibres, resulting in a final matrix content of 70 vol%. Structurally, the composite features unidirectional Napier grass fibres aligned parallel to the loading direction alongside woven E-glass fibres. The material was fabricated using a vacuum infusion method at approximately 10 mbar, followed by a curing cycle of 12 hours at 25 °C and a post-cure treatment of 2 hours at 80 °C. Mechanical characterization was performed via tensile testing according to ASTM D638-10 standards using an Instron universal testing machine with a 100 kN load cell at a crosshead speed of 1 mm/min under dry conditions.",
      "reasoning_analysis": "Increasing Factors: The incorporation of rigid E-glass fibres and cellulosic Napier grass fibres introduces high-stiffness phases that significantly elevate the composite Young's Modulus relative to the neat epoxy matrix. The specific unidirectional alignment of the Napier grass fibres parallel to the loading direction maximizes the efficiency of stress transfer along the fibre axis, while the post-curing treatment at 80 °C increases the crosslink density of the epoxy network, thereby enhancing the matrix stiffness and interfacial shear strength. Additionally, the vacuum infusion process at ~10 mbar minimizes void formation, ensuring optimal fibre wetting and structural continuity. Decreasing Factors: The relatively high volume fraction of the epoxy matrix (70 vol%) implies that the overall stiffness remains partially governed by the compliant polymer phase. Furthermore, natural fibres such as Napier grass typically possess lower intrinsic modulus compared to synthetic glass fibres and may exhibit poor interfacial adhesion with the hydrophobic epoxy due to surface hydrophilicity, potentially leading to slip and reduced effective modulus. The woven architecture of the E-glass fibres also introduces off-axis orientations that are less efficient in bearing longitudinal load compared to unidirectional plies. Dominant Factor: The hybrid reinforcement architecture, particularly the unidirectional orientation of the Napier grass fibres parallel to the stress axis combined with the high intrinsic stiffness of the E-glass fibres, qualitatively dominates the final E behavior. Despite the compliance of the matrix and potential interfacial limitations, the presence of 30 vol% oriented stiffeners ensures a substantial increase in Young's Modulus compared to the unreinforced cured resin."
    },
    "analysis_without_hierarchical_structure": {
      "descriptive_text": "The sample comprises a hybrid composite system formed from an epoxy resin and hardener mixed at a 3:1 parts ratio, reinforced with 18 vol% Napier grass fibre and 12 vol% E-glass fibre. The material was fabricated using a vacuum infusion method at approximately 10 mbar, followed by a curing cycle of 12 hours at 25 °C and a post-cure treatment of 2 hours at 80 °C. Mechanical evaluation was conducted under dry conditions via tensile testing in accordance with ASTM D638-10, utilizing an Instron universal testing machine with a 100 kN load cell, a crosshead speed of 1 mm/min, and a 50 mm gauge length.",
      "reasoning_analysis": "Increasing Factors: The inclusion of high-stiffness E-glass fibres and cellulosic Napier grass fibres within the epoxy matrix significantly restricts chain mobility and deformation under load, inherently driving the Young's Modulus (E) upward. Furthermore, the post-curing thermal treatment at 80 °C increases the crosslink density of the thermoset network, enhancing matrix rigidity, while the vacuum infusion process minimizes void content to improve stress transfer efficiency between the phases. Decreasing Factors: The hydrophilic nature of the Napier grass fibres may lead to weaker interfacial adhesion with the hydrophobic epoxy matrix compared to the E-glass fibres, potentially creating stress concentration points that limit the full theoretical reinforcement efficiency. Additionally, the initial room temperature cure might result in a lower initial conversion degree before post-curing, though this is largely mitigated by the subsequent thermal treatment. Dominant Factor: The substantial volume fraction of rigid fibrous reinforcements, particularly the E-glass component, combined with the optimized crosslinking from the post-cure cycle, qualitatively dominates the mechanical response, resulting in a Young's Modulus significantly elevated relative to the neat epoxy matrix."
    }
  },
  {
    "doi": "10.1002/pc.23768",
    "title": "Physico-Mechanical, Thermal, and Coating Properties of Composite Materials Prepared With Epoxy Resin/Steel Slag",
    "year": 2017,
    "chemical_composition": {
      "repeat_unit_psmiles": null,
      "monomers": [
        {
          "name": "Bisphenol-A/Bisphenol-F diglycidyl ether",
          "smiles": "CC(C)(C1=CC=C(OCC2CO2)C=C1)C3=CC=C(OCC4CO4)C=C3",
          "ratio_value": null,
          "ratio_unit": null
        },
        {
          "name": "Methyl-5-norbornen-2,3-dicarboxylic anhydride",
          "smiles": "CC1=CC2CC(C2)C1C3C(=O)OC3=O",
          "ratio_value": 30,
          "ratio_unit": "wt%"
        }
      ],
      "additives": [
        {
          "name": "Steel slag",
          "type": "filler",
          "amount_value": 5,
          "amount_unit": "wt%"
        },
        {
          "name": "Polyethylene glycol",
          "type": "plasticizer",
          "amount_value": 5,
          "amount_unit": "wt%"
        },
        {
          "name": "2,4,6-tris(dimethylaminomethyl) phenol",
          "type": "accelerator",
          "amount_value": null,
          "amount_unit": null
        }
      ],
      "is_homopolymer": false
    },
    "processing_history": "Filler dried at 105 °C for 2 h. Mixed with epoxy resin at room temperature for 30 min, then ultrasonic bath. MNA hardener (30 wt%) added, stirred 30 min. PEG (5 wt%) added. Accelerator added. Poured into stainless-steel mould. Cured at 60 °C for 12 h followed by postcuring at 120 °C for 12 h. Young's modulus measured by uniaxial tensile test at 5 mm/min crosshead speed according to ASTM D638.",
    "hierarchical_structure": "Epoxy composite with 5 wt% steel slag and 5 wt% PEG. XRD showed good compatibility and exfoliated structure.",
    "properties": {
      "E": {
        "value": [
          0.09075
        ],
        "unit": "GPa"
      }
    },
    "analysis_with_hierarchical_structure": {
      "descriptive_text": "The sample consists of a thermosetting epoxy composite matrix derived from Bisphenol-A/Bisphenol-F diglycidyl ether resin cured with Methyl-5-norbornen-2,3-dicarboxylic anhydride (MNA) hardener at 30 wt%. The formulation incorporates 5 wt% steel slag as a rigid filler and 5 wt% polyethylene glycol (PEG) as a plasticizer, along with a 2,4,6-tris(dimethylaminomethyl) phenol accelerator. Processing involved drying the filler at 105 °C, followed by ultrasonic mixing with the resin at room temperature, addition of hardener and additives, and casting into a stainless-steel mould. The system was cured at 60 °C for 12 hours and post-cured at 120 °C for 12 hours. Structural characterization via XRD indicated good compatibility and an exfoliated structure within the composite, and the Young's modulus was determined via uniaxial tensile testing at a crosshead speed of 5 mm/min according to ASTM D638.",
      "reasoning_analysis": "Increasing Factors: The formation of a densely crosslinked thermoset network via the reaction between the diglycidyl ether resin and the anhydride hardener inherently provides high stiffness. The incorporation of 5 wt% steel slag, a rigid inorganic filler, acts as a reinforcement phase that restricts polymer chain deformation under load. Furthermore, the processing history utilizing ultrasonic mixing and the reported XRD evidence of good compatibility and exfoliated structure suggest efficient stress transfer between the matrix and the filler, which typically enhances the composite modulus. Decreasing Factors: The addition of 5 wt% polyethylene glycol (PEG) serves as a plasticizer, which increases free volume and enhances segmental mobility within the epoxy network, thereby reducing the overall stiffness. The flexible ether linkages in the PEG chains can soften the rigid epoxy matrix. Additionally, while the post-curing at 120 °C promotes crosslinking, any incomplete cure or residual stress from the thermal cycling could theoretically introduce micro-voids or reduce effective crosslink density, though the primary softening mechanism here is the intentional plasticization. Dominant Factor: The dominant factor governing the final Young's modulus is the rigid crosslinked architecture of the epoxy-anhydride network reinforced by the well-dispersed steel slag. While the PEG introduces flexibility, the structural integrity provided by the thermoset matrix and the mechanical interlocking from the exfoliated filler structure typically exert a stronger influence on stiffness than the softening effect of low-loading plasticizers, establishing a high-modulus baseline that is merely attenuated rather than fundamentally compromised by the additive package."
    },
    "analysis_without_hierarchical_structure": {
      "descriptive_text": "The sample comprises a thermoset epoxy composite based on Bisphenol-A/Bisphenol-F diglycidyl ether resin cured with Methyl-5-norbornen-2,3-dicarboxylic anhydride hardener at 30 wt%. The formulation includes 5 wt% Steel slag filler, 5 wt% Polyethylene glycol plasticizer, and 2,4,6-tris(dimethylaminomethyl) phenol accelerator. Preparation involved drying the filler at 105 °C for 2 hours, mixing with the resin at room temperature followed by ultrasonic treatment, and subsequent addition of the hardener, plasticizer, and accelerator. The mixture was cast into a stainless-steel mould and subjected to a curing cycle of 60 °C for 12 hours followed by post-curing at 120 °C for 12 hours, with Young's modulus evaluated via uniaxial tensile testing at 5 mm/min according to ASTM D638.",
      "reasoning_analysis": "Increasing Factors: The formation of a densely crosslinked three-dimensional network via the anhydride hardener and the high-temperature post-curing step significantly restricts chain mobility, intrinsically driving the Young's modulus higher. Additionally, the incorporation of rigid Steel slag filler, enhanced by prior drying and ultrasonic dispersion, introduces a reinforcing phase that increases stiffness through load transfer mechanisms. Decreasing Factors: The inclusion of Polyethylene glycol acts as a plasticizer, increasing free volume and facilitating segmental motion within the epoxy network, which qualitatively reduces the overall stiffness of the material. Dominant Factor: The highly crosslinked network architecture established by the curing schedule and anhydride hardener serves as the dominant factor, providing a rigid structural baseline that maintains a high modulus characteristic of thermosets, although the final value is modulated downward by the plasticizing effect relative to a neat, unplasticized epoxy composite."
    }
  },
  {
    "doi": "10.1179/1743289811Y.0000000036",
    "title": "Manufacturing process improvement and mechanical modelling of multiwalled carbon nanotube/epoxy composites",
    "year": 2013,
    "chemical_composition": {
      "repeat_unit_psmiles": null,
      "monomers": [
        {
          "name": "Epon 862 epoxy resin",
          "smiles": null,
          "ratio_value": 100,
          "ratio_unit": "weight parts"
        },
        {
          "name": "EpiCure W curing agent",
          "smiles": null,
          "ratio_value": 26.4,
          "ratio_unit": "weight parts"
        }
      ],
      "additives": [
        {
          "name": "Multiwalled carbon nanotubes",
          "type": "filler",
          "amount_value": 0.5,
          "amount_unit": "wt%"
        }
      ],
      "is_homopolymer": false
    },
    "processing_history": "MWNT (0.5 wt-%) dispersed in Epon 862/EpiCure W (100:26.4 wt ratio) via tip sonication (ice bath). Sonication: 60 W intensity, 2 h time, 20 s pulse on, 5 s pulse off. Degassed 30 min. Cured at 177 °C for 3 h in hot press. Young's modulus measured by uniaxial tensile test (ASTM D638/D882) at 1 mm/min crosshead speed, average of 5 specimens.",
    "hierarchical_structure": "MWNT/epoxy nanocomposite.",
    "properties": {
      "E": {
        "value": [
          2.542
        ],
        "unit": "GPa"
      }
    },
    "analysis_with_hierarchical_structure": {
      "descriptive_text": "The sample is characterized as a Multiwalled carbon nanotube (MWNT) reinforced epoxy nanocomposite synthesized from Epon 862 epoxy resin and EpiCure W curing agent at a weight ratio of 100 to 26.4. The MWNTs were incorporated at a concentration of 0.5 wt% and dispersed within the resin matrix using tip sonication at 60 W intensity for 2 hours with a pulsed cycle, maintained in an ice bath to prevent thermal degradation, followed by a 30-minute degassing step. The composite was subsequently cured in a hot press at 177 °C for 3 hours to establish the crosslinked network structure. Mechanical characterization was performed via uniaxial tensile testing in accordance with ASTM D638/D882 standards at a crosshead speed of 1 mm/min, with reported values representing the average of five specimens.",
      "reasoning_analysis": "Increasing Factors: The inclusion of Multiwalled carbon nanotubes serves as a high-stiffness reinforcement phase within the polymer matrix, where load transfer from the epoxy to the rigid nanotubes qualitatively enhances the composite Young's modulus (E). Additionally, the curing history at 177 °C for 3 hours ensures a high degree of crosslinking conversion for the Epon 862/EpiCure W system, resulting in a densely networked structure that inherently resists elastic deformation. Decreasing Factors: The extensive tip sonication processing required for dispersion may mechanically shorten the nanotubes, reducing their aspect ratio and thereby diminishing the efficiency of stress transfer between the filler and the matrix. Furthermore, any incomplete wetting of the nanotubes or residual micro-voids remaining after degassing could act as defects that reduce the effective load-bearing cross-sectional area. Dominant Factor: The dominant factor influencing the Young's modulus is the formation of a highly crosslinked thermoset network reinforced by the high-modulus carbon nanotubes; despite potential aspect ratio reduction during sonication, the intrinsic stiffness contrast between the filler and the cured epoxy matrix qualitatively drives the modulus higher relative to the neat resin system."
    },
    "analysis_without_hierarchical_structure": {
      "descriptive_text": "The sample consists of an epoxy thermoset network formed from Epon 862 epoxy resin and EpiCure W curing agent mixed at a weight ratio of 100 to 26.4, reinforced with 0.5 wt% multiwalled carbon nanotubes. The nanotubes were dispersed within the resin matrix using tip sonication in an ice bath at 60 W intensity for 2 hours with a pulse cycle of 20 seconds on and 5 seconds off, followed by a 30-minute degassing step. The composite was subsequently cured in a hot press at 177 °C for 3 hours, and the Young's modulus was determined via uniaxial tensile testing according to ASTM D638/D882 standards at a crosshead speed of 1 mm/min, averaging results from five specimens.",
      "reasoning_analysis": "Increasing Factors: The formation of a densely crosslinked thermoset network using Epon 862 and the EpiCure W curing agent inherently restricts chain mobility, establishing a high baseline stiffness. The incorporation of multiwalled carbon nanotubes introduces a rigid filler phase with exceptional intrinsic modulus, which reinforces the matrix provided stress transfer is effective. Furthermore, the curing protocol at 177 °C promotes high conversion and crosslink density, while the hot press method minimizes void content, both contributing to enhanced mechanical rigidity. Decreasing Factors: The extensive tip sonication process (2 hours at 60 W), while beneficial for dispersion, carries the risk of shortening the carbon nanotubes, thereby reducing their aspect ratio and diminishing their reinforcement efficiency. Additionally, if the 0.5 wt% loading leads to any localized agglomeration despite sonication, these clusters could act as stress concentrators rather than reinforcing elements, potentially compromising the composite modulus relative to a perfectly dispersed state. Dominant Factor: The dominant factor influencing the Young's modulus is the synergistic combination of the high crosslink density achieved through the high-temperature cure of the epoxy system and the intrinsic stiffness of the carbon nanotube filler. While processing-induced nanotube shortening may mitigate some reinforcement potential, the rigid network architecture and the presence of the high-modulus filler phase qualitatively drive the overall stiffness significantly higher than that of the neat resin."
    }
  },
  {
    "doi": "10.1039/c2jm30830d",
    "title": "Tunable reinforcement of epoxy-silica nanocomposites with ionic liquids†",
    "year": 2012,
    "chemical_composition": {
      "repeat_unit_psmiles": null,
      "monomers": [
        {
          "name": "Diglycidyl ether of bisphenol A",
          "smiles": "CC(C)(c1ccc(OCC2OC2)cc1)c3ccc(OCC4OC4)cc3",
          "ratio_value": 40,
          "ratio_unit": "mol%"
        },
        {
          "name": "Jeffamine D2000",
          "smiles": "NCC(C)OCC(C)N",
          "ratio_value": 50,
          "ratio_unit": "mol%"
        },
        {
          "name": "Tetraethoxysilane",
          "smiles": "CCO[Si](OCC)(OCC)OCC",
          "ratio_value": null,
          "ratio_unit": null
        },
        {
          "name": "3-glycidyloxypropyltrimethoxysilane",
          "smiles": "CO[Si](OC)(OC)CCCOCC1OC1",
          "ratio_value": 20,
