Repository: hhtrick/HHT-code

# HHT training framework

This directory contains model training, embedding precomputation, inference, article-level baselines and the curated datasets. All commands below assume that the working directory is `train_code/`.

## 3. Datasets and fixed partitions

Each main dataset is a JSON array at `dataset/{property}/{property}.json`. Entries contain source metadata, `chemical_composition`, `processing_history`, `hierarchical_structure`, `properties`, and two generated-analysis objects. Targets are stored as `properties[property]["value"]`; source metadata and target values are not predictive input fields.

| Property | Train | Validation | Test | Total |
|---|---:|---:|---:|---:|

File: train_code/continue_train_dataset/E/E.json (part 38 of 106)
[
          "ratio_unit": "mol%"
        }
      ],
      "additives": [
        {
          "name": "Silica",
          "type": "filler",
          "amount_value": 11,
          "amount_unit": "wt%"
        },
        {
          "name": "Hydrochloric acid",
          "type": "catalyst",
          "amount_value": null,
          "amount_unit": null
        }
      ],
      "is_homopolymer": false
    },
    "processing_history": "Two-step process hybrid with 20 mol% GTMS. TEOS/GTMS pre-hydrolyzed with HCl at RT for 1 h. Cured 2 h at 60 °C, 2 days at 130 °C, post-cured 2 h at 150 °C under vacuum. Young's modulus measured by tensile test at 22 °C, crosshead speed 1 mm/min, Instron 5800.",
    "hierarchical_structure": "Fine nanostructured silica morphology with SSQO domains.",
    "properties": {
      "E": {
        "value": [
          0.0174
        ],
        "unit": "GPa"
      }
    },
    "analysis_with_hierarchical_structure": {
      "descriptive_text": "The sample comprises an organic-inorganic hybrid network synthesized from Diglycidyl ether of bisphenol A (40 mol%) and Jeffamine D2000 (50 mol%) as the organic matrix components, incorporated with 3-glycidyloxypropyltrimethoxysilane (20 mol%) and Tetraethoxysilane as silane precursors. The formulation includes 11 wt% Silica filler and utilizes Hydrochloric acid as a catalyst. Processing involved a two-step hybrid method where TEOS and GTMS were pre-hydrolyzed with HCl at room temperature for 1 hour, followed by a multi-stage curing regimen consisting of 2 hours at 60 °C, 2 days at 130 °C, and a final vacuum post-cure at 150 °C for 2 hours. The resulting material exhibits a fine nanostructured silica morphology featuring SSQO domains, and its Young's modulus was characterized via tensile testing at 22 °C with a crosshead speed of 1 mm/min.",
      "reasoning_analysis": "Increasing Factors: The inclusion of 11 wt% Silica filler and the in-situ formation of a silica network via TEOS and GTMS hydrolysis introduce rigid inorganic phases that physically restrict polymer chain deformation and enhance load transfer. The presence of SSQO domains creates rigid cage-like structures within the matrix, while the extensive thermal curing profile up to 150 °C promotes high crosslinking density and void removal, collectively driving the Young's modulus upward. Decreasing Factors: The utilization of Jeffamine D2000 as a curing agent introduces long, flexible polyether segments between crosslinking points, which increases free volume and segmental mobility, thereby reducing the overall stiffness compared to networks formed with rigid amines. Additionally, the organic epoxy backbone inherently possesses lower stiffness than the generated inorganic domains, contributing to compliance in the organic-rich regions. Dominant Factor: The dominant factor governing the mechanical response is the formation of the nanostructured organic-inorganic hybrid network. While the flexible Jeffamine segments lower the baseline modulus of the organic phase, the reinforcement provided by the percolated rigid SSQO domains and the dispersed silica filler qualitatively overrides the softening effect, establishing a stiffness profile defined primarily by the rigid inorganic morphology and filler content."
    },
    "analysis_without_hierarchical_structure": {
      "descriptive_text": "The sample comprises an organic-inorganic hybrid system formulated with Diglycidyl ether of bisphenol A (40 mol%) and Jeffamine D2000 (50 mol%) as the organic matrix precursors, combined with Tetraethoxysilane and 3-glycidyloxypropyltrimethoxysilane (20 mol%) as inorganic network formers. The composition includes 11 wt% Silica filler and Hydrochloric acid as a catalyst. Processing involved a two-step hybrid method where the silane precursors were pre-hydrolyzed with acid at room temperature for 1 hour, followed by a multi-stage thermal cure consisting of 2 hours at 60 °C, 2 days at 130 °C, and a vacuum post-cure at 150 °C for 2 hours. Mechanical characterization was performed via tensile testing at 22 °C with a crosshead speed of 1 mm/min on an Instron 5800 system.",
      "reasoning_analysis": "Increasing Factors: The inclusion of Diglycidyl ether of bisphenol A introduces rigid aromatic structures that restrict segmental motion, inherently increasing stiffness. Additionally, the 11 wt% Silica filler acts as a rigid reinforcement phase, while the sol-gel reaction of Tetraethoxysilane and 3-glycidyloxypropyltrimethoxysilane generates a co-continuous inorganic silica network that significantly enhances structural rigidity. The extensive thermal curing history, particularly the high-temperature post-cure under vacuum, maximizes crosslinking density and removes voids, further driving the Young's modulus upward. Decreasing Factors: The substantial molar percentage of Jeffamine D2000 introduces long, flexible polyether segments into the polymer backbone, which increases free volume and chain mobility compared to systems cured with short-chain or rigid amines, thereby qualitatively reducing the modulus. Dominant Factor: Although the flexible Jeffamine chains lower the intrinsic stiffness of the organic matrix, the synergistic reinforcement provided by the rigid silica filler and the percolated inorganic sol-gel network, combined with the high-degree crosslinking achieved through the rigorous thermal processing, qualitatively dominates the mechanical response, leading to a net enhancement in Young's modulus relative to a non-reinforced flexible epoxy system."
    }
  },
  {
    "doi": "10.1002/pc.25200",
    "title": "Improvement Mechanical and Antibacterial Properties of Epoxy by Polyethylene Glycol and Ag/CuO Nanoparticles",
    "year": 2019,
    "chemical_composition": {
      "repeat_unit_psmiles": null,
      "monomers": [
        {
          "name": "Epoxy Resin (KER 828)",
          "smiles": null,
          "ratio_value": null,
          "ratio_unit": null
        },
        {
          "name": "Epoxy Hardener",
          "smiles": null,
          "ratio_value": null,
          "ratio_unit": null
        }
      ],
      "additives": [
        {
          "name": "PEG-200",
          "type": "plasticizer",
          "amount_value": 15.95,
          "amount_unit": "wt%"
        }
      ],
      "is_homopolymer": false
    },
    "processing_history": "Epoxy resin blended with PEG, poured into silicone mold, cured in oven at 91.9 °C for 2.40 h. Young's modulus measured by uniaxial tensile test according to ASTM D638-10 using universal TB1 machine. (Run 14)",
    "hierarchical_structure": "Amorphous epoxy matrix with PEG plasticizer.",
    "properties": {
      "E": {
        "value": [
          0.165
        ],
        "unit": "GPa"
      }
    },
    "analysis_with_hierarchical_structure": {
      "descriptive_text": "This material system comprises an amorphous epoxy matrix synthesized from Epoxy Resin (KER 828) and an epoxy hardener, modified with 15.95 wt% polyethylene glycol (PEG-200) serving as a plasticizer. The precursor mixture was poured into a silicone mold and subjected to thermal curing in an oven at 91.9 °C for 2.40 hours to establish the crosslinked network. Subsequent mechanical characterization involved uniaxial tensile testing performed according to ASTM D638-10 standards using a universal TB1 machine to determine the Young's modulus.",
      "reasoning_analysis": "Increasing Factors: The formation of a covalently crosslinked thermoset network between the epoxy resin and hardener restricts long-range chain mobility, intrinsically contributing to higher stiffness. The thermal curing process at 91.9 °C facilitates crosslink formation, enhancing the structural rigidity of the matrix provided the conversion is sufficient. Decreasing Factors: The incorporation of 15.95 wt% PEG-200 acts as a potent plasticizer, introducing flexible ether linkages and increasing free volume within the epoxy network. This reduces intermolecular forces and facilitates segmental motion, significantly lowering the material's resistance to deformation. Additionally, the amorphous structure lacks crystalline reinforcement which would otherwise enhance stiffness. Dominant Factor: The plasticizing effect of the high-loading PEG-200 is the dominant factor. Despite the rigid epoxy network, the substantial concentration of flexible plasticizer chains disrupts the matrix continuity and enhances compliance, qualitatively driving the Young's modulus lower relative to an unmodified, fully cured epoxy system."
    },
    "analysis_without_hierarchical_structure": {
      "descriptive_text": "The material system comprises a thermosetting epoxy network synthesized from Epoxy Resin (KER 828) and an Epoxy Hardener, modified with the addition of 15.95 wt% PEG-200 serving as a plasticizer. Preparation involved blending the resin components with the plasticizer, casting the mixture into a silicone mold, and curing the assembly in an oven at 91.9 °C for 2.40 hours. Mechanical characterization was performed via uniaxial tensile testing in accordance with ASTM D638-10 using a universal TB1 machine to determine the Young's modulus.",
      "reasoning_analysis": "Increasing Factors: The formation of a covalently crosslinked thermoset network between the epoxy resin and hardener inherently restricts segmental chain motion, providing structural rigidity and driving the Young's modulus upward relative to uncured linear precursors. The thermal curing process at 91.9 °C facilitates this network formation, establishing a solid structural baseline. Decreasing Factors: The incorporation of 15.95 wt% PEG-200 acts as a significant plasticizing agent. PEG chains intersperse within the epoxy network, increasing free volume and lubricating polymer chains, which drastically enhances segmental mobility and reduces intermolecular forces, thereby strongly depressing the Young's modulus. Dominant Factor: While the crosslinked epoxy network provides a rigid baseline, the high concentration of the low-molecular-weight plasticizer is the dominant factor. Plasticizers are specifically designed to reduce stiffness and increase flexibility; therefore, the presence of nearly 16 wt% PEG-200 will qualitatively dominate the mechanical response, resulting in a significantly lower Young's modulus compared to a neat, unplasticized epoxy system."
    }
  },
  {
    "doi": "10.1016/j.carbon.2013.07.035",
    "title": "Desirable electrical and mechanical properties of continuous hybrid nano-scale carbon fibers containing highly aligned multi-walled carbon nanotubes",
    "year": 2013,
    "chemical_composition": {
      "repeat_unit_psmiles": null,
      "monomers": [
        {
          "name": "Acrylonitrile",
          "smiles": "C=CC#N",
          "ratio_value": 93.0,
          "ratio_unit": "wt%"
        },
        {
          "name": "Methyl Acrylate",
          "smiles": "COC(=O)C=C",
          "ratio_value": 5.3,
          "ratio_unit": "wt%"
        },
        {
          "name": "Itaconic Acid",
          "smiles": "OC(=O)CC(=C)C(=O)O",
          "ratio_value": 1.7,
          "ratio_unit": "wt%"
        }
      ],
      "additives": [
        {
          "name": "Multi-walled Carbon Nanotubes",
          "type": "filler",
          "amount_value": 3.0,
          "amount_unit": "wt%"
        }
      ],
      "is_homopolymer": false
    },
    "processing_history": "PAN terpolymer dissolved in DMF with MWCNTs (3 wt%) to prepare a 14 wt% solution, electrospun at 18 kV, 180 mm distance, 6.7 m/s drum speed. Young's modulus measured by uniaxial tensile test at 20 mm/min crosshead speed, room temperature, using Instron 1121.",
    "hierarchical_structure": "Aligned electrospun nanofibers. Average diameter 256 nm.",
    "properties": {
      "E": {
        "value": [
          3.2
        ],
        "unit": "GPa"
      }
    },
    "analysis_with_hierarchical_structure": {
      "descriptive_text": "The sample comprises a poly(acrylonitrile-co-methyl acrylate-co-itaconic acid) terpolymer matrix composed of 93.0 wt% acrylonitrile, 5.3 wt% methyl acrylate, and 1.7 wt% itaconic acid, reinforced with 3.0 wt% multi-walled carbon nanotubes. This composite was processed by dissolving the constituents in dimethylformamide to form a 14 wt% solution, followed by electrospinning at an applied voltage of 18 kV with a collector distance of 180 mm and a drum speed of 6.7 m/s to produce aligned electrospun nanofibers with an average diameter of 256 nm. The mechanical properties were evaluated via uniaxial tensile testing at a crosshead speed of 20 mm/min at room temperature using an Instron 1121 apparatus.",
      "reasoning_analysis": "Increasing Factors: The high content of acrylonitrile introduces strong dipole-dipole interactions between nitrile groups, enhancing interchain cohesion and stiffness. The incorporation of rigid multi-walled carbon nanotubes acts as a high-modulus reinforcement phase, while the electrospinning process, particularly the high drum collection speed, induces significant molecular orientation and fiber alignment along the stress axis, maximizing load transfer. Decreasing Factors: The inclusion of methyl acrylate and itaconic acid comonomers disrupts the regularity and packing density of the polyacrylonitrile chains compared to a homopolymer, potentially reducing crystallinity and interchain friction. Additionally, the nanofibrous morphology may introduce inter-fiber voids within the macroscopic sample, reducing the effective load-bearing cross-sectional area compared to a dense bulk film. Dominant Factor: The synergistic effect of the inherently stiff PAN backbone reinforced by the high-aspect-ratio carbon nanotubes, combined with the high degree of structural and molecular alignment achieved during electrospinning, qualitatively dominates the mechanical response, driving the Young's modulus higher relative to isotropic or unreinforced counterparts despite the minor disruption from comonomers."
    },
    "analysis_without_hierarchical_structure": {
      "descriptive_text": "The material is a polyacrylonitrile-based terpolymer composed of 93.0 wt% acrylonitrile, 5.3 wt% methyl acrylate, and 1.7 wt% itaconic acid, reinforced with 3.0 wt% multi-walled carbon nanotubes. This composite was prepared by dissolving the terpolymer and nanotubes in dimethylformamide to form a 14 wt% solution, which was subsequently processed via electrospinning at an applied voltage of 18 kV, a tip-to-collector distance of 180 mm, and a drum collection speed of 6.7 m/s. The Young's modulus was determined through uniaxial tensile testing conducted at a crosshead speed of 20 mm/min at room temperature using an Instron 1121 apparatus.",
      "reasoning_analysis": "Increasing Factors: The high acrylonitrile content (93.0 wt%) facilitates strong intermolecular dipole-dipole interactions between nitrile groups, inherently restricting chain mobility and increasing stiffness. Furthermore, the incorporation of rigid multi-walled carbon nanotubes provides significant reinforcement due to their high intrinsic modulus, while the high drum collection speed (6.7 m/s) during electrospinning induces substantial molecular orientation and nanotube alignment along the fiber axis, maximizing load transfer efficiency. Decreasing Factors: The inclusion of methyl acrylate and itaconic acid comonomers disrupts the regularity of the polyacrylonitrile backbone, potentially reducing the degree of crystallinity compared to a pure homopolymer system. Additionally, the use of dimethylformamide as a solvent introduces the risk of residual solvent retention within the fiber matrix, which could act as a plasticizer to increase free volume and reduce interchain friction. Dominant Factor: The structural reinforcement provided by the aligned multi-walled carbon nanotubes combined with the high degree of polymer chain orientation induced by the high-speed electrospinning process qualitatively dominates the mechanical response, as these factors directly enhance the load-bearing capacity along the tensile axis more significantly than the crystallinity reduction caused by the minor comonomer fractions."
    }
  },
  {
    "doi": "10.1179/1743289814Y.0000000074",
    "title": "Coefficient of thermal expansion and mechanical properties at cryogenic temperature of core–shell rubber particle modified epoxy",
    "year": 2014,
    "chemical_composition": {
      "repeat_unit_psmiles": null,
      "monomers": [
        {
          "name": "Diglycidyl ether of bisphenol A (DGEBA)",
          "smiles": "C1OC1c1ccc(C(C)(C)c2ccc(OC3CO3)cc2)cc1",
          "ratio_value": null,
          "ratio_unit": null
        },
        {
          "name": "Polyoxypropylenediamine (Jeffamine D-230)",
          "smiles": null,
          "ratio_value": null,
          "ratio_unit": null
        }
      ],
      "additives": [
        {
          "name": "Core-Shell Rubber (EM500A)",
          "type": "filler",
          "amount_value": 1.0,
          "amount_unit": "wt-%"
        }
      ],
      "is_homopolymer": false
    },
    "processing_history": "CSR particles and epoxy resin mixed using ultrasonicator for 4 h. Stoichiometric curing agent D-230 added, stirred. Cast into metallic mould. Cured at 80°C for 4 h, post-cured at 125°C for 2 h. Tensile properties measured on MTS Landmark Servohydraulic test system, 10 kN load cell, crosshead speed 2 mm/min, ASTM D638-96. Tested at Cryogenic Temperature (77 K), specimens immersed in liquid nitrogen for over 5 min.",
    "hierarchical_structure": "Some CSR particles well dispersed and others aggregated in epoxy matrix.",
    "properties": {
      "E": {
        "value": [
          4.93
        ],
        "unit": "GPa"
      }
    },
    "analysis_with_hierarchical_structure": {
      "descriptive_text": "The sample consists of a thermosetting epoxy network formed by the reaction of Diglycidyl ether of bisphenol A (DGEBA) resin with a stoichiometric amount of Polyoxypropylenediamine (Jeffamine D-230) curing agent. To modify the mechanical properties, 1.0 wt-% of Core-Shell Rubber (EM500A) particles were incorporated into the resin matrix via ultrasonication for 4 hours prior to curing. The mixture was cast into a metallic mould and subjected to a thermal curing cycle involving 4 hours at 80°C followed by a post-cure at 125°C for 2 hours. Hierarchical characterization indicates a morphology where some CSR particles are well dispersed while others exist as aggregates within the epoxy matrix. Tensile properties were evaluated according to ASTM D638-96 using a servohydraulic test system at a crosshead speed of 2 mm/min, specifically under cryogenic conditions at 77 K following immersion in liquid nitrogen.",
      "reasoning_analysis": "Increasing Factors: The testing condition at cryogenic temperature (77 K) serves as the primary driver for elevated stiffness, as thermal energy is insufficient to activate segmental motion, locking the epoxy network into a rigid glassy state well below its glass transition temperature. Additionally, the thermal processing history includes a post-cure at 125°C, which promotes high conversion of epoxide groups and maximizes crosslink density, thereby enhancing the intrinsic rigidity of the thermoset network. Decreasing Factors: The incorporation of Core-Shell Rubber (CSR) particles introduces a compliant phase with a significantly lower modulus than the epoxy matrix, which qualitatively tends to reduce the overall composite modulus even at low loading (1.0 wt-%). Furthermore, the use of Polyoxypropylenediamine (Jeffamine D-230) as the curing agent introduces flexible polyether segments into the crosslinked network, which lowers the backbone stiffness compared to aromatic hardeners. The observed aggregation of some CSR particles may also impair efficient stress transfer between the matrix and the filler, potentially diminishing the reinforcing potential compared to a perfectly dispersed system. Dominant Factor: The cryogenic testing temperature qualitatively dominates the mechanical response. While the rubber modification and flexible hardener inherently soften the material relative to a rigid aromatic epoxy, the suppression of molecular mobility at 77 K results in a maximized glassy modulus that overrides the softening effects of the additives and processing-induced morphological imperfections."
    },
    "analysis_without_hierarchical_structure": {
      "descriptive_text": "The sample comprises a thermosetting epoxy network synthesized from Diglycidyl ether of bisphenol A (DGEBA) resin and Polyoxypropylenediamine (Jeffamine D-230) curing agent. Core-Shell Rubber (EM500A) particles were added at 1.0 wt-% to the formulation. Processing involved mixing the CSR particles and epoxy resin via ultrasonication for 4 hours, followed by the addition of the stoichiometric curing agent and stirring. The mixture was cast into a metallic mould, cured at 80°C for 4 hours, and post-cured at 125°C for 2 hours. Tensile properties were measured on an MTS Landmark Servohydraulic test system equipped with a 10 kN load cell at a crosshead speed of 2 mm/min according to ASTM D638-96, with specimens tested at cryogenic temperature (77 K) following immersion in liquid nitrogen for over 5 minutes.",
      "reasoning_analysis": "Increasing Factors: The aromatic structure of the DGEBA monomer provides intrinsic backbone rigidity, and the post-curing step at 125°C promotes high crosslink density, reducing free volume and restricting chain mobility. Most significantly, the cryogenic testing temperature of 77 K drastically reduces thermal energy, locking the polymer chains into a stiff glassy state and substantially increasing the modulus. Decreasing Factors: The Jeffamine D-230 curing agent introduces flexible polyether segments between crosslinks, which lowers the network stiffness compared to aromatic hardeners. Additionally, the Core-Shell Rubber particles constitute a compliant phase with a lower modulus than the epoxy matrix, which typically reduces the bulk stiffness even at low loading concentrations. Dominant Factor: The cryogenic testing temperature is the dominant factor governing the modulus. While the flexible curing agent and rubber modifiers soften the material relative to a rigid neat epoxy at room temperature, the thermodynamic suppression of segmental mobility at 77 K overwhelms these compositional effects, resulting in a maximized glassy modulus."
    }
  },
  {
    "doi": "10.1016/j.compositesa.2014.05.009",
    "title": "Three dimensional orientation angle distribution counting and calculation for the mechanical properties of aligned carbon nanotube/epoxy composites",
    "year": 2014,
    "chemical_composition": {
      "repeat_unit_psmiles": null,
      "monomers": [
        {
          "name": "Bisphenol-A type epoxy",
          "smiles": null,
          "ratio_value": null,
          "ratio_unit": null
        },
        {
          "name": "Novolac type epoxy",
          "smiles": null,
          "ratio_value": null,
          "ratio_unit": null
        },
        {
          "name": "Aromatic diamine curing agent",
          "smiles": null,
          "ratio_value": null,
          "ratio_unit": null
        }
      ],
      "additives": [],
      "is_homopolymer": false
    },
    "processing_history": "Epoxy resin film cured at 130 °C, 2.0 MPa for 1.5 h using hot press. Young's modulus measured by uniaxial tensile test on Instron 5966 at 0.2 mm/min crosshead speed, room temperature, using video extensometer.",
    "hierarchical_structure": "Pure epoxy matrix.",
    "properties": {
      "E": {
        "value": [
          2.5
        ],
        "unit": "GPa"
      }
    },
    "analysis_with_hierarchical_structure": {
      "descriptive_text": "The sample consists of a pure epoxy matrix formed from a blend of Bisphenol-A type and Novolac type epoxy resins cured with an aromatic diamine curing agent. The material was processed into a film via hot pressing at 130 °C under a pressure of 2.0 MPa for 1.5 hours to ensure network formation. Mechanical characterization was performed at room temperature using an Instron 5966 universal testing machine, where the Young's modulus was determined through a uniaxial tensile test at a crosshead speed of 0.2 mm/min utilizing a video extensometer for strain measurement.",
      "reasoning_analysis": "Increasing Factors: The utilization of an aromatic diamine curing agent introduces rigid aromatic rings directly into the polymer network backbone, significantly restricting segmental mobility and increasing intrinsic chain stiffness. Furthermore, the inclusion of Novolac type epoxy increases the overall functionality of the system, promoting a higher crosslink density which typically enhances the glassy modulus. The processing history involving hot pressing at 2.0 MPa also contributes positively by minimizing void content and free volume through pressure-assisted densification during the cure cycle. Decreasing Factors: The blending with Bisphenol-A type epoxy introduces isopropylidene linkages that offer greater backbone flexibility compared to a pure Novolac system, potentially limiting the upper bound of stiffness. Additionally, the hierarchical structure is defined as a pure epoxy matrix without reinforcing fillers; the absence of rigid particulate or fibrous additives means the modulus is limited to the intrinsic stiffness of the cured resin network rather than benefiting from composite reinforcement effects. Dominant Factor: The high crosslink density derived from the Novolac epoxy component combined with the rigid aromatic structure of the diamine curing agent qualitatively dominates the mechanical response. While the Bisphenol-A component adds some flexibility, the highly crosslinked thermoset network formed under pressure establishes a rigid glassy state that dictates a high Young's modulus relative to linear or lightly crosslinked polymers."
    },
    "analysis_without_hierarchical_structure": {
      "descriptive_text": "The sample comprises a thermosetting epoxy network synthesized from a blend of Bisphenol-A type epoxy and Novolac type epoxy resins cured with an aromatic diamine curing agent. The material was fabricated into a film by curing at 130 °C under 2.0 MPa pressure for 1.5 hours using a hot press. Mechanical characterization was performed via uniaxial tensile testing on an Instron 5966 system at room temperature with a crosshead speed of 0.2 mm/min, utilizing a video extensometer to determine the Young's modulus.",
      "reasoning_analysis": "Increasing Factors: The utilization of Novolac type epoxy, known for its high functionality, promotes a high crosslink density within the thermoset network, which severely restricts polymer chain segmental motion and inherently increases stiffness. Additionally, the aromatic diamine curing agent introduces rigid aromatic structures into the crosslink junctions, and the hot press processing at 2.0 MPa reduces free volume and voids, further contributing to an elevated Young's modulus. Decreasing Factors: The inclusion of Bisphenol-A type epoxy introduces ether linkages and isopropylidene groups that provide greater local chain flexibility compared to the Novolac component, potentially lowering the overall modulus relative to a pure Novolac system. Furthermore, if the curing temperature of 130 °C is below the optimal vitrification point for this specific aromatic diamine system, incomplete conversion could limit the maximum achievable crosslink density. Dominant Factor: The high crosslink density generated by the multifunctional Novolac epoxy combined with the structural rigidity of the aromatic backbone and curing agent qualitatively dominates the mechanical response. These factors create a highly constrained network structure that outweighs the flexibility introduced by the Bisphenol-A component, resulting in a stiff material behavior characteristic of densely crosslinked aromatic epoxy thermosets."
    }
  },
  {
    "doi": "10.1021/acsami.9b04696",
    "title": "Ultrahigh Performance of Nanoengineered Graphene-Based Natural Jute Fiber Composites",
    "year": 2019,
    "chemical_composition": {
      "repeat_unit_psmiles": null,
      "monomers": [
        {
          "name": "EL2 Epoxy Laminating Resin",
          "smiles": null,
          "ratio_value": null,
          "ratio_unit": null
        },
        {
          "name": "AT30 Epoxy Hardener",
          "smiles": null,
          "ratio_value": null,
          "ratio_unit": null
        }
      ],
      "additives": [
        {
          "name": "Jute Fiber",
          "type": "filler",
          "amount_value": 33,
          "amount_unit": "%"
        }
      ],
      "is_homopolymer": false
    },
    "processing_history": "Jute fibers individualized by hand combing to create New Fiber Architecture (NFA). Composite manufactured by vacuum resin infusion process with EL2 epoxy resin and AT30 hardener. Cured at room temperature for 24 h. Young's modulus measured by longitudinal tensile test according to ASTM D3039 using Instron 5985 testing machine at 2 mm/min cross-head speed.",
    "hierarchical_structure": "Unidirectional jute fiber reinforced epoxy composite. Fiber volume fraction (Vf) ~33%. Individualized elementary fibers with fewer defects.",
    "properties": {
      "E": {
        "value": [
          20.5
        ],
        "unit": "GPa"
      }
    },
    "analysis_with_hierarchical_structure": {
      "descriptive_text": "The sample is a unidirectional jute fiber reinforced epoxy composite comprising an EL2 epoxy laminating resin matrix cured with AT30 epoxy hardener. Reinforcement was provided by jute fibers at a volume fraction of approximately 33%, which were individualized by hand combing to establish a New Fiber Architecture (NFA) with reduced defects in the elementary fibers. The composite was manufactured using a vacuum resin infusion process and cured at room temperature for 24 hours. Mechanical characterization involved a longitudinal tensile test conducted according to ASTM D3039 using an Instron 5985 testing machine at a cross-head speed of 2 mm/min to evaluate the Young's modulus.",
      "reasoning_analysis": "Increasing Factors: The unidirectional alignment of the jute fibers along the loading axis maximizes the reinforcement efficiency according to the rule of mixtures, significantly elevating the composite stiffness relative to the neat epoxy matrix. Additionally, the vacuum resin infusion process minimizes void content, promoting efficient stress transfer between the matrix and the individualized elementary fibers, which possess fewer defects due to the hand combing New Fiber Architecture (NFA) preparation. Decreasing Factors: The use of natural jute fibers inherently limits the maximum achievable stiffness compared to synthetic reinforcements like carbon or glass fibers. Furthermore, the room temperature curing cycle may result in a lower crosslink density within the epoxy network compared to thermal curing protocols, potentially reducing the matrix modulus and interfacial shear strength. Dominant Factor: The architectural alignment of the reinforcement and the fiber volume fraction qualitatively dominate the mechanical response; despite the moderate intrinsic stiffness of the natural fibers and the room temperature cure, the unidirectional orientation ensures that the high-modulus fiber phase bears the majority of the load, dictating the overall Young's modulus."
    },
    "analysis_without_hierarchical_structure": {
      "descriptive_text": "The sample consists of a composite material formulated from EL2 epoxy laminating resin and AT30 epoxy hardener, reinforced with 33% jute fiber filler. The jute fibers were individualized by hand combing to establish a New Fiber Architecture prior to composite manufacturing via a vacuum resin infusion process. The system was cured at room temperature for 24 hours, and the Young's modulus was subsequently determined through a longitudinal tensile test performed according to ASTM D3039 standards using an Instron 5985 testing machine at a cross-head speed of 2 mm/min.",
      "reasoning_analysis": "Increasing Factors: The incorporation of 33% jute fibers significantly enhances stiffness relative to the neat epoxy matrix due to the higher intrinsic modulus of the cellulose-based reinforcement. The vacuum resin infusion process minimizes void content, ensuring efficient load transfer, while the hand combing individualization of fibers optimizes the New Fiber Architecture for better stress distribution. Decreasing Factors: The room temperature curing regime may limit the ultimate crosslink density of the epoxy network compared to thermal curing, potentially reducing the matrix contribution to the overall stiffness. Additionally, the inherent variability and lower modulus of natural jute fibers compared to synthetic alternatives, along with potential interfacial weaknesses between the hydrophilic fiber and hydrophobic matrix, act to limit the maximum theoretical modulus. Dominant Factor: The reinforcement provided by the 33% volume fraction of individualized jute fibers dominates the mechanical response. Despite the moderate curing conditions, the longitudinal alignment and substantial loading of the high-aspect-ratio fibers dictate the composite's stiffness, overriding the limitations imposed by the matrix cure state."
    }
  },
  {
    "doi": "10.1016/j.eurpolymj.2016.09.036",
    "title": "High-performance and multifunctional epoxy composites filled with epoxide-functionalized graphene",
    "year": 2016,
    "chemical_composition": {
      "repeat_unit_psmiles": null,
      "monomers": [
        {
          "name": "Bisphenol-A-diglycidylether",
          "smiles": "CC(C)(C1=CC=C(OCC2CO2)C=C1)C3=CC=C(OCC4CO4)C=C3",
          "ratio_value": null,
          "ratio_unit": null
        },
        {
          "name": "Alkyl (C12-C14) glycidyl ether",
          "smiles": null,
          "ratio_value": null,
          "ratio_unit": null
        },
        {
          "name": "Triethylenetetramine",
          "smiles": "NCCNCCNCCN",
          "ratio_value": null,
          "ratio_unit": null
        }
      ],
      "additives": [
        {
          "name": "Pristine graphene",
          "type": "filler",
          "amount_value": 1.0,
          "amount_unit": "wt%"
        }
      ],
      "is_homopolymer": false
    },
    "processing_history": "Epofix resin mixed with pG dispersion in DMF, stirred 500 rpm 30 min, sonicated 40 kHz 1 hr. DMF removed. Hardener added (resin/hardener weight ratio 25/3), stirred 3 min. Cast into PTFE mold, degassed vacuum RT. Cured 60°C 12 hr + 120°C 4 hr. Young's modulus measured by uniaxial tensile test using Zwick/Roell Z030 machine at 5 mm/min crosshead speed, specimens 60x10x1 mm³.",
    "hierarchical_structure": "Pristine graphene filler. Agglomerates observed at higher loadings. Weak interfacial interaction.",
    "properties": {
      "E": {
        "value": [
          4.4
        ],
        "unit": "GPa"
      }
    },
    "analysis_with_hierarchical_structure": {
      "descriptive_text": "The sample is a thermosetting epoxy composite comprising a network formed from Bisphenol-A-diglycidylether and Alkyl (C12-C14) glycidyl ether resins cured with a Triethylenetetramine hardener. Pristine graphene filler was incorporated at a loading of 1.0 wt% via dispersion in DMF using mechanical stirring and sonication, followed by solvent removal and mixing with the hardener at a weight ratio of 25/3. The mixture was cast into a PTFE mold, degassed under vacuum at room temperature, and subjected to a step-curing cycle of 60°C for 12 hours and 120°C for 4 hours. Structural characterization identifies the presence of pristine graphene within the matrix, noting weak interfacial interactions and a tendency for filler agglomeration, while mechanical properties were evaluated via uniaxial tensile testing at a crosshead speed of 5 mm/min.",
      "reasoning_analysis": "Increasing Factors: The intrinsic high stiffness of the pristine graphene filler theoretically contributes to an increase in Young's modulus based on composite rule-of-mixtures principles. Additionally, the step-curing processing history promotes a high degree of crosslinking density within the epoxy network, creating a rigid thermoset structure that resists elastic deformation. Decreasing Factors: The incorporation of Alkyl (C12-C14) glycidyl ether introduces flexible long-chain alkyl segments into the polymer network, which increases free volume and segmental mobility, effectively acting as an internal plasticizer that lowers the matrix stiffness. Critically, the hierarchical structure specifies weak interfacial interaction between the filler and the matrix, which severely hinders stress transfer efficiency from the polymer to the high-modulus graphene. Furthermore, the noted tendency for agglomeration suggests potential dispersion issues that can act as stress concentrators rather than reinforcement. Dominant Factor: While the crosslinked network and graphene filler provide a baseline for stiffness, the dominant factor governing the final Young's modulus is the poor interfacial adhesion combined with the flexible comonomer. The weak interface prevents effective load transfer to the nanofiller, negating the reinforcement potential of the graphene, while the alkyl chains soften the epoxy matrix itself, resulting in a modulus that is constrained by the matrix properties and interfacial defects rather than significantly enhanced by the nanofiller addition."
    },
    "analysis_without_hierarchical_structure": {
      "descriptive_text": "The sample comprises an epoxy thermoset network synthesized from Bisphenol-A-diglycidylether and Alkyl (C12-C14) glycidyl ether cured with Triethylenetetramine. Pristine graphene filler was incorporated at 1.0 wt% by dispersing in DMF via stirring at 500 rpm for 30 minutes and sonication at 40 kHz for 1 hour prior to solvent removal. The hardener was added at a resin-to-hardener weight ratio of 25/3, followed by casting into a PTFE mold and degassing under vacuum at room temperature. The composite underwent a step-curing process at 60°C for 12 hours and 120°C for 4 hours, and the Young's modulus was measured by uniaxial tensile test using a Zwick/Roell Z030 machine at a crosshead speed of 5 mm/min on specimens measuring 60x10x1 mm³.",
