Repository: hhtrick/HHT-code

# HHT training framework

This directory contains model training, embedding precomputation, inference, article-level baselines and the curated datasets. All commands below assume that the working directory is `train_code/`.

## 3. Datasets and fixed partitions

Each main dataset is a JSON array at `dataset/{property}/{property}.json`. Entries contain source metadata, `chemical_composition`, `processing_history`, `hierarchical_structure`, `properties`, and two generated-analysis objects. Targets are stored as `properties[property]["value"]`; source metadata and target values are not predictive input fields.

| Property | Train | Validation | Test | Total |
|---|---:|---:|---:|---:|

File: train_code/continue_train_dataset/E/E.json (part 39 of 106)
[
      "reasoning_analysis": "Increasing Factors: The chemical composition features a Bisphenol-A-diglycidylether backbone containing rigid aromatic rings that restrict chain segment mobility, intrinsically driving the Young's modulus higher. The addition of 1.0 wt% pristine graphene, a high-modulus nanofiller, further reinforces the matrix, particularly given the processing history includes high-energy sonication which promotes exfoliation and uniform dispersion to maximize stress transfer. Additionally, the step-curing protocol up to 120°C ensures a high degree of crosslinking density via the Triethylenetetramine hardener, stiffening the network structure. Decreasing Factors: The inclusion of Alkyl (C12-C14) glycidyl ether introduces long flexible aliphatic chains into the network, acting as an internal plasticizer that increases free volume and chain mobility, thereby reducing the overall stiffness. Furthermore, despite sonication, pristine graphene lacks functional groups for strong covalent bonding with the epoxy matrix, which may limit interfacial adhesion and reduce reinforcement efficiency compared to functionalized counterparts. Dominant Factor: The intrinsic rigidity of the aromatic Bisphenol-A backbone combined with the high aspect ratio reinforcement of the sonicated graphene filler qualitatively dominates the final Young's modulus behavior, establishing a stiff structural baseline that outweighs the softening effect introduced by the alkyl glycidyl ether flexibilizer."
    }
  },
  {
    "doi": "10.3390/polym12081688",
    "title": "A Study of Some Mechanical Properties of Composite Materials with a Dammar-Based Hybrid Matrix and Reinforced by Waste Paper",
    "year": 2020,
    "chemical_composition": {
      "repeat_unit_psmiles": null,
      "monomers": [
        {
          "name": "Epoxy resin (Resoltech 1050/1055)",
          "smiles": null,
          "ratio_value": 100,
          "ratio_unit": "vol%"
        }
      ],
      "additives": [
        {
          "name": "Shredded waste paper",
          "type": "reinforcement",
          "amount_value": 0.4,
          "amount_unit": "mass ratio"
        }
      ],
      "is_homopolymer": false
    },
    "processing_history": "Composite cast with Epoxy resin matrix and shredded waste paper (10-20 mm length). Mixed with variable speed mixer. Uniform pressure of 27,000 N/m^2 applied. Young's modulus measured by uniaxial tensile test according to ASTM D3039 using Lrx Plus testing machine (2.5 kN force range).",
    "hierarchical_structure": "Random distribution of shredded reinforcement.",
    "properties": {
      "E": {
        "value": [
          3.25
        ],
        "unit": "GPa"
      }
    },
    "analysis_with_hierarchical_structure": {
      "descriptive_text": "The sample comprises a composite material featuring an Epoxy resin (Resoltech 1050/1055) matrix reinforced with shredded waste paper at a mass ratio of 0.4, where the reinforcement fibers range from 10 to 20 mm in length. Processing involved casting the mixture followed by agitation with a variable speed mixer and the application of a uniform pressure of 27,000 N/m^2 to consolidate the structure, resulting in a random distribution of the shredded reinforcement. Mechanical characterization was performed via uniaxial tensile testing in accordance with ASTM D3039 using an Lrx Plus testing machine equipped with a 2.5 kN force range.",
      "reasoning_analysis": "Increasing Factors: The incorporation of shredded waste paper, composed primarily of cellulose fibers, introduces a phase with a significantly higher intrinsic stiffness compared to the Epoxy resin matrix, thereby reinforcing the composite. The substantial loading at a 0.4 mass ratio increases the volume fraction of this stiff phase, while the fiber length of 10-20 mm provides a high aspect ratio that facilitates effective stress transfer between the matrix and reinforcement through shear lag mechanisms. Additionally, the application of pressure during processing aims to minimize void content, which preserves the load-bearing cross-sectional area. Decreasing Factors: The random distribution of the shredded reinforcement results in an orientation efficiency factor less than unity, meaning only a fraction of the fibers are aligned with the tensile loading axis to contribute maximally to stiffness. Furthermore, the inherent hydrophilicity of waste paper compared to the hydrophobic epoxy matrix may lead to poor interfacial adhesion without coupling agents, reducing stress transfer efficiency. The relatively low consolidation pressure (27,000 N/m^2) may also be insufficient to fully eliminate porosity, introducing voids that act as stress concentrators and reduce the effective modulus. Dominant Factor: While the high stiffness and loading of the cellulosic reinforcement qualitatively drive the Young's modulus higher than that of the neat epoxy matrix, the random fiber orientation and potential interfacial limitations dominate the final mechanical response by preventing the composite from achieving the theoretical maximum stiffness associated with aligned fiber composites."
    },
    "analysis_without_hierarchical_structure": {
      "descriptive_text": "The sample consists of a composite material fabricated using an Epoxy resin (Resoltech 1050/1055) matrix reinforced with shredded waste paper at a mass ratio of 0.4. The waste paper fibers, possessing lengths between 10 and 20 mm, were incorporated into the resin matrix using a variable speed mixer to ensure dispersion. Following mixing, the composite was cast under a uniform pressure of 27,000 N/m^2 to consolidate the structure. The Young's modulus was subsequently evaluated via uniaxial tensile testing in accordance with ASTM D3039 standards using an Lrx Plus testing machine with a 2.5 kN force range.",
      "reasoning_analysis": "Increasing Factors: The incorporation of shredded waste paper acts as a rigid cellulosic reinforcement within the epoxy matrix, where the intrinsic stiffness of cellulose fibers exceeds that of the cured resin, thereby driving the Young's modulus upward according to composite rule-of-mixtures principles. Additionally, the high mass ratio of 0.4 indicates a significant volume fraction of reinforcement, which substantially contributes to the load-bearing capacity of the bulk material. Decreasing Factors: The hydrophilic nature of the waste paper fibers contrasts with the hydrophobic epoxy matrix, likely resulting in poor interfacial adhesion without specified coupling agents, which hinders effective stress transfer and reduces the composite stiffness. Furthermore, the relatively low uniform pressure of 27,000 N/m^2 applied during casting may be insufficient to fully eliminate voids or ensure optimal fiber wetting, introducing microstructural defects that compromise mechanical integrity. Dominant Factor: While interfacial weaknesses and processing-induced voids present significant limitations, the high loading fraction of stiff cellulosic fibers qualitatively dominates the mechanical response, establishing a composite modulus that is inherently governed by the reinforcement architecture rather than the neat polymer matrix properties."
    }
  },
  {
    "doi": "10.1016/j.jallcom.2016.04.147",
    "title": "Microwave synthesis of ultrathin, non-agglomerated CuO nanosheets and their evaluation as nanofillers for polymer nanocomposites",
    "year": 2016,
    "chemical_composition": {
      "repeat_unit_psmiles": null,
      "monomers": [
        {
          "name": "Resin L385",
          "smiles": null,
          "ratio_value": 100,
          "ratio_unit": "parts by weight"
        },
        {
          "name": "Hardener 386",
          "smiles": null,
          "ratio_value": 30,
          "ratio_unit": "parts by weight"
        }
      ],
      "additives": [
        {
          "name": "CuO nanosheets",
          "type": "filler",
          "amount_value": 2,
          "amount_unit": "wt%"
        }
      ],
      "is_homopolymer": false
    },
    "processing_history": "CuO nanosheets synthesized by microwave assisted route (750 W, 20 min). Nanocomposites fabricated by dissolving CuO-NS in 10 mL ethanol, ultrasonication for 1 h, mixing with resin, magnetic stirring 1 h, sonication 1 h. Air bubbles removed via degassing for 1 h each for mixture and hardener. Hardener added, stirred 10 min at 1000 rpm. Cured at room temperature for 24 h, followed by 2 h heating at 80 °C. Young's modulus measured by uniaxial tensile test using LRX Plus Materials Testing Machine at a loading rate of 2 mm/min, specimen dimensions 120 x 13 x 3.2 mm.",
    "hierarchical_structure": "CuO nanosheets thickness around 10 nm, length/width in micro/submicro size range. Highly crystalline mainly in (11-1) and (111) directions. Almost uniform distribution of CuO-NS observed in matrix by TEM.",
    "properties": {
      "E": {
        "value": [
          1.5323
        ],
        "unit": "GPa"
      }
    },
    "analysis_with_hierarchical_structure": {
      "descriptive_text": "The sample comprises a thermosetting epoxy composite system formulated from Resin L385 and Hardener 386 at a weighting ratio of 100 to 30 parts, reinforced with 2 wt% CuO nanosheets. The nanofillers were synthesized via a microwave-assisted route and dispersed within the matrix using an ethanol solvent-assisted process involving sequential ultrasonication and magnetic stirring to promote homogeneity. Following degassing to eliminate entrapped air, the mixture was cured at room temperature for 24 hours and subsequently post-cured at 80 °C for 2 hours. Microstructural analysis indicates the CuO nanosheets possess a thickness of approximately 10 nm with micro-to-submicro lateral dimensions and high crystallinity along the (11-1) and (111) planes, exhibiting an almost uniform distribution throughout the cured polymer matrix, with Young's modulus characterized by uniaxial tensile testing.",
      "reasoning_analysis": "Increasing Factors: The inclusion of rigid, highly crystalline CuO nanosheets serves as a primary reinforcement mechanism, where the high intrinsic modulus of the inorganic filler and the high aspect ratio facilitate effective stress transfer from the compliant epoxy matrix to the stiff nanosheets. The uniform distribution of the filler minimizes stress concentrations and maximizes the interfacial area for load bearing. Additionally, the thermal post-curing step at 80 °C likely increases the crosslink density of the epoxy network, restricting segmental chain mobility and enhancing the stiffness of the matrix phase. Decreasing Factors: The utilization of ethanol during the dispersion process introduces the potential for residual solvent entrapment within the cured network, which could act as a plasticizer to reduce intermolecular friction and lower the modulus. Furthermore, despite degassing steps, any remaining micro-voids would reduce the effective load-bearing cross-section, and the initial room temperature cure may result in a less densely crosslinked network compared to higher temperature curing protocols, potentially limiting the matrix contribution to stiffness. Dominant Factor: The reinforcement effect from the well-dispersed, high-aspect-ratio CuO nanosheets qualitatively dominates the mechanical response. The rigid filler phase imposes significant constraints on the surrounding polymer chains, and the strong interfacial interaction expected in such nanocomposites typically outweighs the softening effects of potential residual solvent or minor curing inefficiencies, leading to a net increase in Young's modulus relative to the neat epoxy system."
    },
    "analysis_without_hierarchical_structure": {
      "descriptive_text": "The material system comprises a thermosetting matrix formed from Resin L385 and Hardener 386 mixed at a ratio of 100 to 30 parts by weight, respectively, reinforced with 2 wt% CuO nanosheets. The nanofillers were initially synthesized via a microwave-assisted route at 750 W for 20 minutes and subsequently dispersed in ethanol using ultrasonication for one hour prior to mixing with the resin. The fabrication process involved magnetic stirring and further sonication to ensure homogeneity, followed by degassing for one hour each for the mixture and hardener to eliminate air bubbles. After adding the hardener and stirring at 1000 rpm for 10 minutes, the composite was cured at room temperature for 24 hours and subjected to a post-cure heating step at 80 °C for 2 hours, with the Young's modulus ultimately characterized via uniaxial tensile testing at a loading rate of 2 mm/min.",
      "reasoning_analysis": "Increasing Factors: The inclusion of rigid CuO nanosheets introduces a high-modulus inorganic phase that reinforces the polymer matrix, theoretically increasing the overall stiffness through effective load transfer. The processing history features a thermal post-cure at 80 °C following ambient curing, which drives higher crosslink conversion and density within the thermoset network, thereby restricting segmental motion and increasing rigidity. Additionally, the rigorous degassing protocol minimizes void formation, and the extended ultrasonication promotes filler dispersion, both of which preserve structural integrity and maximize the composite's load-bearing capacity. Decreasing Factors: The use of ethanol as a dispersion solvent introduces the possibility of residual solvent retention within the cured network, which could act as a plasticizer to increase free volume and reduce intermolecular friction, thereby lowering the modulus. Furthermore, insufficient exfoliation or reagglomeration of the CuO nanosheets during mixing could create stress concentration sites that compromise the efficiency of stress transfer between the matrix and the filler. Dominant Factor: The stiffening contribution from the rigid CuO nanofillers coupled with the enhanced crosslink density from the thermal post-curing process qualitatively dominates the final mechanical response. While potential plasticization from solvent residues poses a risk, the structural reinforcement provided by the inorganic nanosheets and the optimized thermal history typically outweigh such detractors, leading to a net increase in Young's modulus compared to the neat resin system."
    }
  },
  {
    "doi": "10.1007/s12633-019-00335-x",
    "title": "An Analysis of Mechanical and Viscoelastic Behaviour of Nano-SiO2 Dispersed Epoxy Composites",
    "year": 2019,
    "chemical_composition": {
      "repeat_unit_psmiles": null,
      "monomers": [
        {
          "name": "Diglycidylether of bisphenol-A",
          "smiles": "CC(C)(c1ccc(OCC2CO2)cc1)c1ccc(OCC2CO2)cc1",
          "ratio_value": null,
          "ratio_unit": null
        },
        {
          "name": "Polyamino amide",
          "smiles": null,
          "ratio_value": null,
          "ratio_unit": null
        }
      ],
      "additives": [
        {
          "name": "SiO2 nanoparticles",
          "type": "filler",
          "amount_value": 8,
          "amount_unit": "wt%"
        }
      ],
      "is_homopolymer": false
    },
    "processing_history": "SiO2 nanoparticles (15 nm) dried at 100 °C for 6 h, dispersed in MEK, sonicated at 30 kHz for 1 h. Epoxy resin added, sonicated 1 h. MEK removed at 70 °C for 2 h in vacuum. Stoichiometric hardener added, mixed 10 min. Degassed at 38 °C, 760 mm Hg. Cured at 38 °C for 17 h. Young's modulus measured by uniaxial tensile test (ASTM D-638(V)) at 1 mm/min crosshead speed using Universal Testing Machine (BISS India).",
    "hierarchical_structure": "Spherical SiO2 nanoparticles (~15 nm) dispersed in epoxy matrix. Large agglomerates observed.",
    "properties": {
      "E": {
        "value": [
          0.4715
        ],
        "unit": "GPa"
      }
    },
    "analysis_with_hierarchical_structure": {
      "descriptive_text": "The material system consists of a Diglycidylether of bisphenol-A (DGEBA) epoxy matrix crosslinked with a polyamino amide hardener, reinforced with 8 wt% silica (SiO2) nanoparticles having an average diameter of approximately 15 nm. Preparation involved drying the nanoparticles at 100 °C followed by dispersion in methyl ethyl ketone (MEK) via sonication at 30 kHz for 1 hour, after which the epoxy resin was added and sonicated for an additional hour prior to solvent removal under vacuum at 70 °C. Following the addition of the stoichiometric hardener and degassing at 38 °C under 760 mm Hg, the composite was cured at 38 °C for 17 hours. Structural characterization reveals the presence of spherical SiO2 nanoparticles within the epoxy matrix, though large agglomerates were observed despite the sonication processing steps. Mechanical properties were evaluated via uniaxial tensile testing according to ASTM D-638(V) at a crosshead speed of 1 mm/min.",
      "reasoning_analysis": "Increasing Factors: The incorporation of rigid SiO2 nanoparticles, which possess a significantly higher intrinsic modulus than the polymer matrix, serves as the primary mechanism for stiffness enhancement through load transfer mechanisms governed by the rule of mixtures. The covalent crosslinking of the DGEBA epoxy with the polyamino amide hardener also establishes a rigid three-dimensional network that contributes to the baseline mechanical integrity of the composite. Decreasing Factors: The observation of large agglomerates indicates poor dispersion, which acts as stress concentration sites and reduces the effective surface area for polymer-filler interaction, thereby diminishing load transfer efficiency. Additionally, the relatively low curing temperature of 38 °C may result in incomplete conversion of epoxide groups and a lower crosslink density compared to elevated temperature cures, reducing the stiffness of the matrix phase. Residual MEK solvent from the processing history could also act as a plasticizer if not fully removed, further depressing the modulus. Dominant Factor: While the rigid filler provides a theoretical increase in stiffness, the presence of large agglomerates combined with the mild curing schedule qualitatively dominates the final behavior by limiting the reinforcement efficiency and matrix rigidity. The structural defects prevent the realization of the full theoretical modulus increase expected from well-dispersed nanofillers, making the dispersion quality and network conversion the critical determinants of the final Young's modulus."
    },
    "analysis_without_hierarchical_structure": {
      "descriptive_text": "The sample comprises an epoxy nanocomposite formed from Diglycidylether of bisphenol-A and a polyamino amide hardener, reinforced with 8 wt% SiO2 nanoparticles having a diameter of 15 nm. Preparation involved drying the nanoparticles at 100 °C for 6 hours, followed by dispersion in methyl ethyl ketone and sonication at 30 kHz for 1 hour. The epoxy resin was added and sonicated for an additional hour before solvent removal under vacuum at 70 °C for 2 hours. After adding a stoichiometric hardener and mixing for 10 minutes, the mixture was degassed at 38 °C under 760 mm Hg and cured at 38 °C for 17 hours. Young's modulus was subsequently measured by uniaxial tensile test according to ASTM D-638(V) at a crosshead speed of 1 mm/min using a Universal Testing Machine.",
      "reasoning_analysis": "Increasing Factors: The incorporation of rigid SiO2 nanoparticles at 8 wt% introduces a high-modulus phase into the polymer matrix, mechanically reinforcing the composite through load transfer mechanisms. The nanoscale dimensions (15 nm) provide a high specific surface area, fostering extensive interfacial interactions that restrict polymer chain mobility in the interphase region. Additionally, the processing history utilizes sonication and solvent-assisted dispersion to minimize filler agglomeration, ensuring efficient stress distribution, while the formation of a crosslinked thermoset network inherently provides structural rigidity compared to linear polymers. Decreasing Factors: The selection of a polyamino amide hardener introduces flexible aliphatic segments into the network architecture, which typically yields a lower matrix modulus compared to systems cured with rigid aromatic amines. Furthermore, the relatively low curing temperature of 38 °C may limit the extent of epoxy conversion, potentially resulting in a lower crosslink density and reduced matrix stiffness. There is also a possibility that trace residual methyl ethyl ketone solvent acts as a plasticizer if not completely removed during vacuum drying. Dominant Factor: The reinforcement effect provided by the rigid silica nanoparticles qualitatively dominates the final Young's modulus behavior. While the flexible hardener and low-temperature cure conditions establish a compliant matrix baseline, the significant modulus mismatch between the inorganic filler and the organic polymer, coupled with the dispersion quality achieved through sonication, drives the composite stiffness substantially higher than that of the neat cured resin."
    }
  },
  {
    "doi": "10.3390/polym12081688",
    "title": "A Study of Some Mechanical Properties of Composite Materials with a Dammar-Based Hybrid Matrix and Reinforced by Waste Paper",
    "year": 2020,
    "chemical_composition": {
      "repeat_unit_psmiles": null,
      "monomers": [
        {
          "name": "Dammar resin",
          "smiles": null,
          "ratio_value": 80,
          "ratio_unit": "vol%"
        },
        {
          "name": "Epoxy resin (Resoltech 1050/1055)",
          "smiles": null,
          "ratio_value": 20,
          "ratio_unit": "vol%"
        }
      ],
      "additives": [],
      "is_homopolymer": false
    },
    "processing_history": "Hybrid resin cast with 80% Dammar volume ratio and 20% Epoxy/Hardener (7/3 vol ratio). Curing environment 21-23 °C. Samples cut 10 days after casting. Young's modulus measured by uniaxial tensile test according to ASTM D3039 using Lrx Plus testing machine (2.5 kN force range).",
    "hierarchical_structure": "Hybrid resin matrix. SEM analysis shows voids present; number of voids increases with Dammar ratio.",
    "properties": {
      "E": {
        "value": [
          0.835
        ],
        "unit": "GPa"
      }
    },
    "analysis_with_hierarchical_structure": {
      "descriptive_text": "The sample comprises a hybrid resin matrix formulated with 80 vol% Dammar resin and 20 vol% Epoxy resin (Resoltech 1050/1055). Prepared through a casting method involving an Epoxy/Hardener ratio of 7/3 by volume, the material was cured at ambient temperatures between 21 and 23 °C, with specimens cut ten days post-casting for mechanical evaluation. Young's modulus was determined via uniaxial tensile testing following ASTM D3039 protocols on an Lrx Plus testing machine. Microstructural characterization using SEM indicates the presence of voids within the hybrid matrix, noting that the void population increases in proportion to the Dammar resin content.",
      "reasoning_analysis": "Increasing Factors: The inclusion of the Epoxy resin introduces a crosslinked thermoset network which inherently possesses higher stiffness compared to many natural resins, providing a rigid structural framework within the hybrid matrix. Additionally, the delay of 10 days between casting and testing allows for potential physical aging and continued ambient curing, which may slightly increase network density and stiffness over time. Decreasing Factors: The high volume fraction of Dammar resin, which typically exhibits lower intrinsic stiffness than synthetic epoxies, dilutes the rigid epoxy network. Furthermore, the ambient curing temperature is relatively low for epoxy systems, likely resulting in incomplete crosslinking conversion and a less rigid polymer network. Most critically, the hierarchical structure confirms the presence of voids, which act as stress concentrators and reduce the effective load-bearing cross-sectional area; the observation that voids increase with Dammar ratio suggests significant porosity in this specific formulation. Dominant Factor: The presence of voids within the hybrid matrix combined with the high proportion of the lower-modulus Dammar resin qualitatively dominates the mechanical response. While the epoxy phase contributes rigidity, the structural defects and the dominance of the softer natural resin phase will likely result in a reduced Young's Modulus relative to a fully dense, high-crosslink-density epoxy system."
    },
    "analysis_without_hierarchical_structure": {
      "descriptive_text": "The material is a hybrid resin system comprising 80 vol% Dammar resin blended with 20 vol% Epoxy resin (Resoltech 1050/1055), wherein the epoxy component is formulated with a 7:3 resin-to-hardener volume ratio. The mixture was cast and cured under ambient conditions at 21-23 °C. Following a 10-day post-casting aging period, specimens were machined and characterized via uniaxial tensile testing in accordance with ASTM D3039 using an Lrx Plus testing machine equipped with a 2.5 kN load cell.",
      "reasoning_analysis": "Increasing Factors: The inclusion of 20 vol% Epoxy resin introduces a crosslinked thermoset network within the matrix, which inherently restricts chain mobility and contributes to higher stiffness compared to uncrosslinked natural resins. Additionally, the 10-day aging period prior to testing allows for physical aging and potential secondary crosslinking reactions to occur at ambient temperature, leading to structural densification and a subsequent increase in modulus. Decreasing Factors: The curing environment maintained at 21-23 °C is relatively low for epoxy systems, likely resulting in a sub-optimal crosslink density that reduces the rigidifying potential of the epoxy phase. Furthermore, the dominance of Dammar resin at 80 vol% means the bulk properties are primarily governed by the natural resin, which may possess a lower intrinsic modulus than a fully cured synthetic epoxy network, and potential phase incompatibility between the organic Dammar and synthetic epoxy could introduce micro-defects that lower effective stiffness. Dominant Factor: The high volume fraction of Dammar resin qualitatively dominates the bulk mechanical response, setting a baseline modulus characteristic of the natural resin; however, the ambient temperature curing history acts as the limiting processing variable, preventing the epoxy modifier from achieving maximum crosslink density and thus capping the overall stiffening effect relative to a heat-cured counterpart."
    }
  },
  {
    "doi": null,
    "title": "Epoxy polymers modifed with polyetherimide. Part I: rheological and thermomechanical characteristics",
    "year": 2020,
    "chemical_composition": {
      "repeat_unit_psmiles": null,
      "monomers": [
        {
          "name": "ED-20 epoxy-diane oligomer",
          "smiles": null,
          "ratio_value": 100,
          "ratio_unit": "p.b.m."
        },
        {
          "name": "Diaminodiphenyl sulfone",
          "smiles": "Nc1ccc(S(=O)(=O)c2ccc(N)cc2)cc1",
          "ratio_value": 30,
          "ratio_unit": "p.b.m."
        }
      ],
      "additives": [
        {
          "name": "Polyetherimide (Ultem-1010)",
          "type": "modifier",
          "amount_value": 17.5,
          "amount_unit": "p.b.m."
        }
      ],
      "is_homopolymer": false
    },
    "processing_history": "PEI dissolved in dichloromethane added to epoxy, mixed, degassed at 70 °C to remove solvent. DDS added. Cast in silicone molds, degassed under vacuum for 1 h, cured for 6 h at 180 °C. Young's modulus measured by DMA (Netzsch DMA 242 E), three-point loading, 1 Hz frequency, at 25 °C.",
    "hierarchical_structure": "Matrix-dispersion phase structure (sea-island) with PEI-rich particles distributed in epoxy-rich continuous phase.",
    "properties": {
      "E": {
        "value": [
          3.187
        ],
        "unit": "GPa"
      }
    },
    "analysis_with_hierarchical_structure": {
      "descriptive_text": "The sample comprises a thermosetting blend formed from an ED-20 epoxy-diane oligomer and a diaminodiphenyl sulfone (DDS) curing agent, modified with 17.5 p.b.m. of Polyetherimide (Ultem-1010). Preparation involved dissolving the PEI in dichloromethane and mixing it with the epoxy resin, followed by degassing at 70 °C to remove the solvent prior to the addition of DDS. The mixture was cast into silicone molds, degassed under vacuum for one hour, and cured at 180 °C for six hours to form a solid network. The resulting material exhibits a matrix-dispersion phase structure characterized by PEI-rich particles distributed within an epoxy-rich continuous phase, and its Young's modulus was characterized via dynamic mechanical analysis using three-point loading at 1 Hz and 25 °C.",
      "reasoning_analysis": "Increasing Factors: The aromatic structures within both the diaminodiphenyl sulfone (DDS) curing agent and the ED-20 epoxy backbone provide intrinsic chain rigidity, while the high-temperature cure at 180 °C promotes a high crosslink density within the epoxy network, significantly enhancing stiffness. Additionally, the incorporation of Polyetherimide (Ultem-1010), a high-modulus thermoplastic, introduces rigid dispersed particles that can contribute to load bearing. Decreasing Factors: The addition of the thermoplastic modifier reduces the volume fraction of the crosslinked epoxy matrix, effectively diluting the network density which may lower the overall modulus compared to a neat system. Furthermore, the formation of a sea-island phase-separated morphology introduces interfacial regions between the PEI particles and the epoxy matrix that may act as points of compliance if interfacial adhesion is not perfect, and any residual microvoids from solvent evaporation during processing could further reduce stiffness. Dominant Factor: The mechanical response is primarily governed by the continuous epoxy-rich phase; therefore, the high crosslink density achieved through the elevated temperature curing cycle dominates the final Young's modulus, establishing a rigid baseline that is modulated but not overtaken by the presence of the thermoplastic modifier."
    },
    "analysis_without_hierarchical_structure": {
      "descriptive_text": "The sample comprises a thermosetting matrix formed from an ED-20 epoxy-diane oligomer and a diaminodiphenyl sulfone (DDS) curing agent, modified with Polyetherimide (Ultem-1010). Preparation involved dissolving the PEI modifier in dichloromethane and blending it with the epoxy resin, followed by degassing at 70 °C to evaporate the solvent. The DDS hardener was subsequently added, and the mixture was cast into silicone molds, degassed under vacuum for one hour, and cured for six hours at 180 °C. The Young's modulus was evaluated via dynamic mechanical analysis using three-point loading at 1 Hz and 25 °C.",
      "reasoning_analysis": "Increasing Factors: The formation of a densely crosslinked aromatic network between the epoxy oligomer and the DDS hardener severely restricts chain segment mobility, intrinsically driving the Young's modulus upward. The high-temperature curing cycle at 180 °C ensures a high degree of conversion and crosslink density, while the multiple degassing steps minimize void content, preventing structural defects that would compromise stiffness. Additionally, the rigid backbone of the Polyetherimide modifier contributes intrinsic stiffness to the composite system. Decreasing Factors: The incorporation of the thermoplastic PEI modifier may dilute the crosslink density of the epoxy matrix relative to a neat resin, potentially reducing the overall stiffness if the phase morphology limits stress transfer. Furthermore, any incomplete removal of the dichloromethane solvent during the moderate temperature degassing step could act as a plasticizer, increasing free volume and lowering the modulus. Dominant Factor: The structural rigidity imparted by the highly crosslinked aromatic epoxy-amine network, secured by the elevated temperature cure, qualitatively dominates the mechanical response. While the thermoplastic modifier introduces morphological complexity, the covalent connectivity of the thermoset matrix remains the primary determinant of the material's resistance to elastic deformation at 25 °C."
    }
  },
  {
    "doi": "10.1016/j.matdes.2010.04.018",
    "title": "Mechanical properties of multi-walled carbon nanotube/epoxy composites",
    "year": 2010,
    "chemical_composition": {
      "repeat_unit_psmiles": null,
      "monomers": [
        {
          "name": "Diglycidyl ether bisphenol-A",
          "smiles": "CC(C)(c1ccc(OCC2CO2)cc1)c1ccc(OCC2CO2)cc1",
          "ratio_value": null,
          "ratio_unit": null
        },
        {
          "name": "Polyamine hardener",
          "smiles": null,
          "ratio_value": null,
          "ratio_unit": null
        }
      ],
      "additives": [],
      "is_homopolymer": false
    },
    "processing_history": "Neat resin prepared by mixing Ly564 epoxy and Hy560 hardener thoroughly, placed under vacuum to remove air bubbles. Cured at 60 °C for 1 h followed by 2 h at 110 °C. Young's modulus measured by uniaxial tensile test at 1.5 mm/min crosshead speed, 25 °C, ASTM D638-IV, using Hounsfield H100KS machine.",
    "hierarchical_structure": "Neat epoxy matrix without filler.",
    "properties": {
      "E": {
        "value": [
          3.43
        ],
        "unit": "GPa"
      }
    },
    "analysis_with_hierarchical_structure": {
      "descriptive_text": "This material system comprises a neat epoxy thermoset network synthesized from Diglycidyl ether bisphenol-A (DGEBA) resin and a polyamine hardener. The preparation involved thorough mixing of the Ly564 epoxy and Hy560 hardener components, followed by vacuum degassing to eliminate entrapped air bubbles prior to curing. Crosslinking was induced through a two-step thermal cycle consisting of 1 hour at 60 °C followed by 2 hours at 110 °C, resulting in an unfilled epoxy matrix. Mechanical characterization was performed via uniaxial tensile testing at a crosshead speed of 1.5 mm/min at 25 °C in accordance with ASTM D638-IV standards using a Hounsfield H100KS machine.",
      "reasoning_analysis": "Increasing Factors: The incorporation of rigid aromatic bisphenol-A structures within the epoxy backbone inherently restricts segmental rotation, contributing to a higher stiffness. Furthermore, the thermal curing history promotes a high degree of crosslinking density, which significantly constrains chain mobility and increases the elastic modulus, while the vacuum degassing step minimizes void content to ensure efficient stress transfer. Decreasing Factors: The absence of reinforcing fillers or fibers in this neat resin formulation limits the modulus compared to composite counterparts, as the load is borne solely by the polymer matrix. Additionally, the specific chemistry of the polyamine hardener may introduce flexible aliphatic segments between crosslink points, adding some compliance relative to systems using rigid aromatic amines. Dominant Factor: The dominant factor governing the Young's modulus is the formation of the densely crosslinked thermoset network containing rigid aromatic units. While the lack of fillers prevents maximization of stiffness, the covalent network structure achieved through the elevated temperature cure cycle locks the polymer chains into a glassy state at the testing temperature of 25 °C, qualitatively establishing a high modulus characteristic of structural epoxy resins."
    },
    "analysis_without_hierarchical_structure": {
      "descriptive_text": "The sample consists of a thermosetting epoxy network synthesized from Diglycidyl ether bisphenol-A resin and a polyamine hardener. The neat resin was prepared by thoroughly mixing the Ly564 epoxy and Hy560 hardener components, followed by vacuum degassing to eliminate entrapped air bubbles. The material underwent a stepwise curing process, initially held at 60 °C for 1 hour and subsequently post-cured at 110 °C for 2 hours to ensure complete crosslinking. The Young's modulus was determined via uniaxial tensile testing at a crosshead speed of 1.5 mm/min at 25 °C in accordance with ASTM D638-IV standards using a Hounsfield H100KS machine.",
      "reasoning_analysis": "Increasing Factors: The chemical composition features rigid bisphenol-A aromatic structures within the epoxy backbone which provide intrinsic stiffness, while the reaction with the polyamine hardener establishes a densely crosslinked thermoset network that severely restricts chain segment mobility. The processing history further enhances modulus through vacuum degassing which minimizes void content that would otherwise act as compliance points, and the stepwise curing cycle ending at 110 °C likely maximizes the degree of conversion and crosslink density. Decreasing Factors: The formulation is a neat resin lacking rigid reinforcing fillers or fibers, meaning the modulus relies solely on the polymer matrix stiffness which is inherently lower than composite counterparts. Additionally, the polyamine hardener introduces aliphatic segments between crosslinks that offer more conformational freedom compared to rigid aromatic linkers, potentially reducing the overall network stiffness. Dominant Factor: The high crosslink density established by the amine curing mechanism and reinforced by the elevated post-cure temperature qualitatively dominates the mechanical response. This dense network topology, combined with the steric rigidity of the bisphenol-A units, overrides the flexibility of the aliphatic hardener segments, establishing a high modulus characteristic of a glassy thermoset epoxy at room temperature."
    }
  },
  {
    "doi": "10.1002/pc.27670",
    "title": "Mechanical and thermal properties of high volume-fraction carbon nanotube/epoxy composites, and property enhancement by UV ozone treatment of carbon nanotubes",
    "year": 2023,
    "chemical_composition": {
      "repeat_unit_psmiles": null,
      "monomers": [
        {
          "name": "EPON 828",
          "smiles": "CC(C)(c1ccc(OCC2CO2)cc1)c1ccc(OCC2CO2)cc1",
          "ratio_value": 100,
          "ratio_unit": "g"
        },
        {
          "name": "m-phenylene diamine",
          "smiles": "Nc1cccc(N)c1",
          "ratio_value": 14.5,
          "ratio_unit": "g"
        }
      ],
      "additives": [
        {
          "name": "Multiwalled carbon nanotubes",
          "type": "filler",
          "amount_value": 32.8,
          "amount_unit": "wt%"
        }
      ],
      "is_homopolymer": false
    },
    "processing_history": "MWNTs treated with UV/O3 for 10 min prior to sheet preparation. MWNTs dispersed in water with PEI, filtered to form sheet. Epoxy impregnated via vacuum assisted infusion. Cured at 75°C for 2 h and 125°C for 2 h under 0.6 MPa. Young's modulus measured by uniaxial tensile test at 1.27 mm/min crosshead speed, 23°C, according to ASTM D638.",
    "hierarchical_structure": "MWNT sheet/epoxy resin composite with well dispersed UV/O3 treated MWNTs. MWNT content 32.8 wt%.",
    "properties": {
      "E": {
        "value": [
          7.98
        ],
        "unit": "GPa"
      }
    },
    "analysis_with_hierarchical_structure": {
