Repository: hhtrick/HHT-code

# HHT training framework

This directory contains model training, embedding precomputation, inference, article-level baselines and the curated datasets. All commands below assume that the working directory is `train_code/`.

## 3. Datasets and fixed partitions

Each main dataset is a JSON array at `dataset/{property}/{property}.json`. Entries contain source metadata, `chemical_composition`, `processing_history`, `hierarchical_structure`, `properties`, and two generated-analysis objects. Targets are stored as `properties[property]["value"]`; source metadata and target values are not predictive input fields.

| Property | Train | Validation | Test | Total |
|---|---:|---:|---:|---:|

File: train_code/continue_train_dataset/E/E.json (part 40 of 106)
[
      "descriptive_text": "The sample is a Multiwalled carbon nanotube (MWNT) sheet/epoxy resin composite composed of EPON 828 epoxy resin cured with m-phenylene diamine hardener. The reinforcement consists of 32.8 wt% MWNTs that were treated with UV/O3 for 10 minutes, dispersed in water with polyethyleneimine (PEI), and filtered to form a sheet before epoxy impregnation via vacuum assisted infusion. The composite was cured at 75°C for 2 hours and 125°C for 2 hours under 0.6 MPa, resulting in a hierarchical structure with well-dispersed UV/O3 treated MWNTs. Mechanical characterization was performed via uniaxial tensile test at 1.27 mm/min crosshead speed at 23°C according to ASTM D638 to determine the Young's modulus.",
      "reasoning_analysis": "Increasing Factors: The incorporation of Multiwalled carbon nanotubes (MWNTs) at a high loading of 32.8 wt% introduces a reinforcement phase with an intrinsic modulus orders of magnitude higher than the epoxy matrix, drastically increasing the composite stiffness via the rule of mixtures. The UV/O3 surface treatment of the MWNTs functionalizes the nanotube surface, enhancing interfacial adhesion between the nanotubes and the EPON 828/m-phenylene diamine network, which improves stress transfer efficiency. Additionally, the curing process under 0.6 MPa pressure minimizes void content within the laminate, ensuring effective load bearing across the cross-section. Decreasing Factors: The use of polyethyleneimine (PEI) to disperse the MWNTs in water could leave residual polymer at the interface that acts as a compliant interphase, potentially reducing the efficiency of stress transfer compared to a covalently bonded interface. Furthermore, while the MWNTs are well-dispersed, the vacuum assisted infusion process might result in local variations in fiber volume fraction or slight misalignment of the nanotubes relative to the tensile loading axis, which would lower the measured modulus compared to a theoretically perfect alignment. Dominant Factor: The dominant factor governing the Young's modulus is the high volume fraction of the stiff MWNT reinforcement combined with the improved interfacial bonding from the UV/O3 treatment. While interphase compliance from PEI or alignment issues may introduce minor reductions, the sheer mechanical contribution of the 32.8 wt% nanotube network within the crosslinked epoxy matrix qualitatively dictates a significantly higher modulus compared to the neat cured epoxy resin."
    },
    "analysis_without_hierarchical_structure": {
      "descriptive_text": "The composite sample comprises an epoxy network synthesized from EPON 828 resin and m-phenylene diamine curing agent, reinforced with 32.8 wt% multiwalled carbon nanotubes (MWNTs). Prior to composite fabrication, the MWNTs underwent UV/ozone treatment for 10 minutes, were dispersed in water with polyethylenimine (PEI), and filtered to form a nanotube sheet. The epoxy matrix was introduced via vacuum assisted infusion into the MWNT sheet, followed by curing under 0.6 MPa pressure with a thermal profile of 2 hours at 75°C and 2 hours at 125°C. Mechanical characterization was conducted via uniaxial tensile testing at 23°C with a crosshead speed of 1.27 mm/min according to ASTM D638.",
      "reasoning_analysis": "Increasing Factors: The primary driver for enhanced modulus is the exceptionally high loading of multiwalled carbon nanotubes (32.8 wt%), which possess an intrinsic stiffness orders of magnitude higher than the epoxy matrix, creating a rigid percolated network. Additionally, the UV/ozone surface treatment of the nanotubes likely improves interfacial adhesion between the filler and the matrix, facilitating more efficient stress transfer. The application of 0.6 MPa pressure during the curing cycle further contributes to increased modulus by minimizing void content and ensuring dense packing of the polymer network. Decreasing Factors: The use of polyethylenimine (PEI) as a dispersant during the aqueous processing of the nanotubes may leave residual compliant layers at the fiber-matrix interface, potentially reducing load transfer efficiency. Furthermore, the high filler loading increases the risk of nanotube agglomeration, which can act as stress concentrators and defects rather than reinforcement. There is also a possibility that moisture from the water-based dispersion process was not fully removed prior to infusion, which could plasticize the epoxy matrix. Dominant Factor: Despite potential interfacial inefficiencies introduced by the dispersant or processing residues, the sheer volume fraction of the rigid multiwalled carbon nanotubes constitutes the majority structural phase, qualitatively dominating the mechanical response and driving the Young's modulus significantly higher than that of the neat epoxy system."
    }
  },
  {
    "doi": "10.1080/15376494.2022.2155332",
    "title": "Multiscale bridging method to characterize elasto-plastic properties of polymer nanocomposites",
    "year": 2024,
    "chemical_composition": {
      "repeat_unit_psmiles": null,
      "monomers": [
        {
          "name": "Diglycidyl ether of bisphenol F (EPON862)",
          "smiles": "C1COC1OC2=CC=C(C=C2)CC3=CC=C(C=C3)OC4COC4",
          "ratio_value": 3,
          "ratio_unit": "ratio"
        },
        {
          "name": "Triethylenetetramine (TETA)",
          "smiles": "NCCNCCNCCN",
          "ratio_value": 1,
          "ratio_unit": "ratio"
        }
      ],
      "additives": [
        {
          "name": "Silicon Carbide (SiC)",
          "type": "filler",
          "amount_value": 5.4,
          "amount_unit": "vol%"
        }
      ],
      "is_homopolymer": false
    },
    "processing_history": "Interphase properties characterized via Multiscale Bridging Method (MBM) combining MD (Materials Studio 5.5, PCFF) and Finite Element Homogenization (FEH, Digimat 2021, Abaqus 2021). Interphase thickness 7.72 Å. Young's modulus derived from inverse characterization.",
    "hierarchical_structure": "Interphase region near SiC nanoparticle (Radius 8.25 Å). Crosslink ratio 80.0%. Volume fraction 5.4%.",
    "properties": {
      "E": {
        "value": [
          3.8949
        ],
        "unit": "GPa"
      }
    },
    "analysis_with_hierarchical_structure": {
      "descriptive_text": "The sample consists of a crosslinked epoxy network synthesized from Diglycidyl ether of bisphenol F (EPON862) and Triethylenetetramine (TETA) monomers at a 3:1 ratio, reinforced with 5.4 vol% Silicon Carbide (SiC) filler. The material architecture features an interphase region surrounding SiC nanoparticles with a radius of 8.25 Å and an interphase thickness of 7.72 Å, maintaining a crosslink ratio of 80.0%. Interphase properties were evaluated using a Multiscale Bridging Method that integrates Molecular Dynamics simulations with Finite Element Homogenization, from which the Young's modulus was obtained via inverse characterization.",
      "reasoning_analysis": "Increasing Factors: The incorporation of rigid Silicon Carbide nanoparticles provides significant reinforcement due to the high intrinsic stiffness of the ceramic phase relative to the polymer matrix. The aromatic backbone of the EPON862 epoxy resin contributes inherent chain rigidity, while the 80.0% crosslink ratio establishes a three-dimensional network that restricts segmental chain mobility and enhances resistance to deformation. Additionally, the confined interphase region near the nanoparticle surface often exhibits densified packing and reduced free volume, which qualitatively increases the local modulus. Decreasing Factors: The crosslink ratio of 80.0% indicates incomplete network formation compared to a fully cured system, implying the presence of dangling chain ends and increased free volume that reduce overall stiffness. The nanoscale radius of the filler (8.25 Å) results in a high surface-to-volume ratio, meaning the properties of the interphase dominate the composite behavior; if the interphase is modeled with lower density due to steric hindrance during network formation near the surface, this could lower the effective modulus. Furthermore, the derivation of Young's modulus via inverse characterization from homogenized models may smooth out local stiffening effects, potentially underestimating the peak modulus compared to direct mechanical testing. Dominant Factor: The high modulus of the SiC filler combined with the stiffness of the crosslinked aromatic epoxy network qualitatively dominates the mechanical response. While the incomplete crosslinking introduces some compliance, the reinforcement effect of the ceramic phase and the confinement-induced stiffening in the interphase region drive the effective Young's modulus higher than that of the neat epoxy resin."
    },
    "analysis_without_hierarchical_structure": {
      "descriptive_text": "The sample comprises a crosslinked epoxy network synthesized from Diglycidyl ether of bisphenol F (EPON862) and Triethylenetetramine (TETA) in a 3:1 ratio, reinforced with 5.4 vol% Silicon Carbide (SiC) filler. The material's interphase properties and Young's modulus were evaluated using a Multiscale Bridging Method that combines Molecular Dynamics and Finite Element Homogenization, which identified a specific interphase thickness of 7.72 Å between the matrix and the filler.",
      "reasoning_analysis": "Increasing Factors: The incorporation of Silicon Carbide (SiC), a ceramic material with significantly higher stiffness than the polymer matrix, acts as a rigid reinforcement phase that restricts matrix deformation under load. Additionally, the chemical composition involves a highly crosslinked epoxy-amine network, where covalent crosslinks restrict segmental chain mobility, providing a stiffer baseline modulus compared to linear polymer systems. The defined interphase thickness suggests a distinct region where polymer chain confinement near the filler surface may further densify the structure, potentially enhancing local stiffness. Decreasing Factors: The relatively low filler loading of 5.4 vol% limits the maximum theoretical reinforcement achievable via the rule of mixtures. Furthermore, if the interphase region exhibits reduced crosslinking density or higher free volume compared to the bulk matrix due to steric hindrance near the filler surface, this softer interphase layer could act as a compliant zone, mitigating the stress transfer efficiency between the matrix and the rigid filler. Dominant Factor: The intrinsic stiffness disparity between the rigid SiC filler and the compliant epoxy matrix is the dominant factor driving the composite modulus higher than that of the neat resin. While the interphase properties modulate the efficiency of this reinforcement, the presence of the high-modulus ceramic phase fundamentally dictates the qualitative increase in Young's modulus relative to the unreinforced polymer network."
    }
  },
  {
    "doi": null,
    "title": "High-toughness/low-friction ductile epoxy coatings reinforced with carbon nanostructures",
    "year": 2015,
    "chemical_composition": {
      "repeat_unit_psmiles": null,
      "monomers": [
        {
          "name": "Bisphenol A",
          "smiles": "CC(C)(c1ccc(O)cc1)c2ccc(O)cc2",
          "ratio_value": null,
          "ratio_unit": null
        },
        {
          "name": "Glycidyl ether",
          "smiles": null,
          "ratio_value": null,
          "ratio_unit": null
        },
        {
          "name": "3-aminomethyl-3,5,5-trimethyl-cyclohexylamine",
          "smiles": "CC1(CN)CCC(C)(C)C(N)C1",
          "ratio_value": null,
          "ratio_unit": null
        }
      ],
      "additives": [
        {
          "name": "Benzyl alcohol",
          "type": "solvent",
          "amount_value": null,
          "amount_unit": null
        }
      ],
      "is_homopolymer": false
    },
    "processing_history": "Resin and cross linker mixed with mechanical stirring (20,000 RPM for 2 min), sonication (37 KHz for 15 min), degassed in vacuum, thermally cured at 70 °C for 4 h. Young's modulus measured by tensile testing.",
    "hierarchical_structure": "Brittle amorphous thermoset epoxy matrix.",
    "properties": {
      "E": {
        "value": [
          1.8
        ],
        "unit": "GPa"
      }
    },
    "analysis_with_hierarchical_structure": {
      "descriptive_text": "This sample comprises a brittle amorphous thermoset epoxy matrix synthesized from Bisphenol A and Glycidyl ether precursors cured with 3-aminomethyl-3,5,5-trimethyl-cyclohexylamine. Benzyl alcohol was utilized as a solvent during the formulation. The processing protocol involved high-shear mechanical stirring at 20,000 RPM for 2 minutes followed by sonication at 37 KHz for 15 minutes to ensure homogeneity, after which the mixture was degassed under vacuum and thermally cured at 70 °C for 4 hours. The Young's modulus was subsequently characterized via tensile testing.",
      "reasoning_analysis": "Increasing Factors: The formation of a covalently crosslinked thermoset network fundamentally restricts chain mobility, significantly increasing Young's modulus compared to linear thermoplastics. Additionally, the Bisphenol A component introduces rigid aromatic rings into the backbone, enhancing structural stiffness through reduced segmental rotation. The high-shear mixing and sonication processing likely ensure a homogeneous network formation, minimizing structural defects that could compromise stiffness. Decreasing Factors: The inclusion of Benzyl alcohol as a solvent poses a risk of plasticization if not fully evaporated during the 70 °C cure, which would increase free volume and decrease modulus. Furthermore, the use of a cycloaliphatic amine hardener introduces flexible aliphatic segments between crosslinks, which are less rigid than aromatic hardeners. The relatively moderate curing temperature may also result in incomplete conversion, leading to a lower crosslink density than theoretically possible. Dominant Factor: The dominant factor governing the Young's modulus is the formation of the highly crosslinked aromatic epoxy network. While the aliphatic hardener and potential residual solvent introduce flexibility, the intrinsic rigidity of the Bisphenol A backbone combined with the topological constraints of the thermoset structure qualitatively dictates a high modulus behavior typical of brittle epoxy matrices."
    },
    "analysis_without_hierarchical_structure": {
      "descriptive_text": "The sample comprises a crosslinked epoxy network synthesized from Bisphenol A and Glycidyl ether precursors reacted with 3-aminomethyl-3,5,5-trimethyl-cyclohexylamine as the curing agent, with Benzyl alcohol incorporated as a solvent. The resin and crosslinker were homogenized using high-speed mechanical stirring at 20,000 RPM for 2 minutes followed by sonication at 37 KHz for 15 minutes, then degassed under vacuum prior to thermal curing at 70 °C for 4 hours. The Young's modulus of the resulting solid was characterized using tensile testing.",
      "reasoning_analysis": "Increasing Factors: The formation of a dense covalent network through the epoxy-amine reaction fundamentally transitions the material from a viscous liquid to a rigid solid, significantly increasing stiffness. Additionally, the use of 3-aminomethyl-3,5,5-trimethyl-cyclohexylamine introduces rigid cycloaliphatic rings into the network backbone, restricting segmental mobility through steric hindrance and further enhancing the modulus. The high-shear mechanical stirring and sonication processing steps promote homogeneous dispersion and reduce microvoids, ensuring efficient stress transfer across the network. Decreasing Factors: The inclusion of Benzyl alcohol as a solvent presents a significant plasticizing effect; given that the thermal curing temperature of 70 °C is well below the boiling point of Benzyl alcohol, the solvent is likely retained within the matrix, increasing free volume and reducing intermolecular friction. Furthermore, the moderate curing temperature may limit the ultimate conversion degree of the epoxy-amine reaction, potentially resulting in a lower crosslink density than achievable with higher temperature post-cures. Dominant Factor: The establishment of the covalently crosslinked network architecture driven by the rigid cycloaliphatic hardener is the dominant factor, as it defines the fundamental solid-state mechanical integrity of the thermoset; while the retained solvent plasticizes the matrix, the topological constraints of the 3D network overwhelmingly dictate the high baseline modulus relative to uncured or linear polymeric systems."
    }
  },
  {
    "doi": "10.1007/s00289-017-2115-y",
    "title": "Carbon fiber/epoxy composites: effect of zinc sulphide coated carbon nanotube on thermal and mechanical properties",
    "year": 2017,
    "chemical_composition": {
      "repeat_unit_psmiles": null,
      "monomers": [
        {
          "name": "Epoxy resin MC 1152",
          "smiles": null,
          "ratio_value": null,
          "ratio_unit": null
        },
        {
          "name": "Hardener",
          "smiles": null,
          "ratio_value": null,
          "ratio_unit": null
        }
      ],
      "additives": [
        {
          "name": "Carbon fiber",
          "type": "reinforcement",
          "amount_value": 3,
          "amount_unit": "layers"
        },
        {
          "name": "ZnS coated functionalized multi-walled carbon nanotubes",
          "type": "filler",
          "amount_value": 0.1,
          "amount_unit": "wt%"
        }
      ],
      "is_homopolymer": false
    },
    "processing_history": "MWCNT functionalized with HNO3/H2SO4, coated with ZnS via microwave hydrothermal synthesis (150 °C, 25 min). Fillers dispersed in ethyl alcohol via ultrasonication (10 min), added to resin, stirred at 70 °C until alcohol evaporation. Hand lay-up with 3 layers carbon fiber, vacuum bagged for 24 h. Young's modulus measured by uniaxial tensile test using EMIC DL-1000 machine, crosshead speed 10 mm/min, gauge length 78 mm, room temperature.",
    "hierarchical_structure": "Carbon fiber laminated composite with epoxy matrix modified with 0.1 wt% MWCNTf-ZnS.",
    "properties": {
      "E": {
        "value": [
          11.81
        ],
        "unit": "GPa"
      }
    },
    "analysis_with_hierarchical_structure": {
      "descriptive_text": "The sample consists of a carbon fiber laminated composite featuring an epoxy resin MC 1152 matrix cured with a hardener and modified with 0.1 wt% ZnS coated functionalized multi-walled carbon nanotubes (MWCNTs). The nanofillers were initially functionalized using HNO3/H2SO4 and coated with ZnS via microwave hydrothermal synthesis at 150 °C for 25 minutes, followed by dispersion in ethyl alcohol through ultrasonication before being incorporated into the resin at 70 °C until solvent evaporation. The composite was fabricated using a hand lay-up technique with three layers of carbon fiber, consolidated under vacuum bagging for 24 hours, and the Young's modulus was subsequently characterized via uniaxial tensile testing at room temperature using an EMIC DL-1000 machine with a crosshead speed of 10 mm/min and a gauge length of 78 mm.",
      "reasoning_analysis": "Increasing Factors: The incorporation of three layers of carbon fiber serves as the primary reinforcement, providing substantial stiffness due to the high intrinsic modulus of the fibers aligned within the laminate. Additionally, the inclusion of functionalized multi-walled carbon nanotubes coated with ZnS enhances the matrix modulus and improves interfacial adhesion through chemical functionalization, facilitating efficient stress transfer between the matrix and the nanofillers. The vacuum bagging process for 24 hours further promotes composite consolidation by minimizing void content, thereby maximizing the effective fiber volume fraction and structural integrity. Decreasing Factors: The hand lay-up processing technique may introduce minor fiber misalignment or resin-rich regions compared to automated methods, potentially reducing the theoretical maximum stiffness. Furthermore, while the MWCNTs are dispersed via ultrasonication, any residual agglomeration at the nanoscale could act as stress concentration points, locally compromising modulus. There is also a possibility that incomplete evaporation of the ethyl alcohol solvent during the 70 °C mixing stage could leave residual plasticizing effects within the epoxy network, slightly lowering the matrix stiffness. Dominant Factor: The dominant factor governing the Young's modulus is the presence and alignment of the three layers of carbon fiber reinforcement, as the rule of mixtures dictates that the high-modulus fibers overwhelmingly dictate the bulk stiffness of the laminate compared to the matrix modifications. While the ZnS-coated MWCNTs and vacuum consolidation optimize the matrix performance and interfacial quality, the macroscopic reinforcement provided by the carbon fiber laminate qualitatively dominates the final mechanical response."
    },
    "analysis_without_hierarchical_structure": {
      "descriptive_text": "The composite sample comprises an Epoxy resin MC 1152 matrix cured with a hardener, reinforced with three layers of carbon fiber and incorporated with 0.1 wt% ZnS coated functionalized multi-walled carbon nanotubes. The nanotubes were functionalized with HNO3/H2SO4 and coated with ZnS via microwave hydrothermal synthesis at 150 °C for 25 minutes, then dispersed in ethyl alcohol using ultrasonication for 10 minutes before mixing with the resin at 70 °C to facilitate solvent evaporation. The final material was fabricated via hand lay-up of the carbon fiber layers followed by vacuum bagging for 24 hours, and the Young's modulus was characterized by uniaxial tensile test using an EMIC DL-1000 machine at a crosshead speed of 10 mm/min with a 78 mm gauge length at room temperature.",
      "reasoning_analysis": "Increasing Factors: The formation of a densely crosslinked thermoset network from the epoxy resin and hardener establishes a rigid matrix baseline, while the incorporation of three layers of carbon fiber provides continuous reinforcement that significantly enhances stiffness through efficient load transfer. The addition of ZnS coated multi-walled carbon nanotubes further contributes to modulus improvement due to the high intrinsic stiffness of the nanotubes and the rigid ceramic coating, supported by the vacuum bagging process which minimizes void content and maximizes fiber-matrix contact. Decreasing Factors: The aggressive acid functionalization of the carbon nanotubes may introduce structural defects that compromise their intrinsic mechanical properties, and incomplete evaporation of the ethyl alcohol solvent during the 70 °C stirring step could result in residual plasticization of the epoxy matrix. Additionally, the hand lay-up processing method may introduce minor fiber misalignment or inconsistent resin distribution compared to automated consolidation techniques, potentially reducing the effective modulus. Dominant Factor: The continuous carbon fiber reinforcement serves as the dominant factor determining the Young's modulus, as the high stiffness and volume fraction of the macro-scale fibers overwhelmingly dictate the composite's mechanical response compared to the secondary effects of the nano-fillers or matrix processing variations."
    }
  },
  {
    "doi": "10.1177/0021998318789732",
    "title": "Mechanical and thermal properties of Moringa oleifera cellulose-based epoxy nanocomposites",
    "year": 2019,
    "chemical_composition": {
      "repeat_unit_psmiles": null,
      "monomers": [
        {
          "name": "Epoxy-diane resin ED-20",
          "smiles": null,
          "ratio_value": null,
          "ratio_unit": null
        }
      ],
      "additives": [
        {
          "name": "Polyethylene polyamine",
          "type": "crosslinker",
          "amount_value": 5,
          "amount_unit": "ml"
        },
        {
          "name": "Cellulose nanowhiskers",
          "type": "filler",
          "amount_value": 0.12,
          "amount_unit": "wt%"
        }
      ],
      "is_homopolymer": false
    },
    "processing_history": "Epoxy resin and filler mixed by hand 5 min at room temperature. Curing agent (PEPA) added, mixed 5 min. Cured in aluminum mold at room temperature for 24 h. Bending modulus (modulus of elasticity) measured by flexural test at 23 °C, 50% RH, ASTM D790.",
    "hierarchical_structure": "Cellulose nanowhiskers (5–70 nm width, 100 nm–several μm length) dispersed in epoxy matrix.",
    "properties": {
      "E": {
        "value": [
          2.9156
        ],
        "unit": "GPa"
      }
    },
    "analysis_with_hierarchical_structure": {
      "descriptive_text": "The sample comprises an Epoxy-diane resin ED-20 matrix crosslinked with 5 ml of Polyethylene polyamine and reinforced with Cellulose nanowhiskers at a loading of 0.12 wt%. Preparation involved hand mixing the resin and filler for 5 minutes at room temperature, followed by the addition of the curing agent and further mixing for 5 minutes. The mixture was cured in an aluminum mold at room temperature for 24 hours, resulting in a hierarchical structure where Cellulose nanowhiskers with widths of 5–70 nm and lengths ranging from 100 nm to several micrometers are dispersed within the epoxy matrix. The bending modulus was characterized by flexural testing at 23 °C and 50% relative humidity in accordance with ASTM D790.",
      "reasoning_analysis": "Increasing Factors: The formation of a covalently crosslinked thermoset network via the reaction between the epoxy resin and Polyethylene polyamine significantly restricts segmental chain mobility, establishing a rigid baseline modulus. Additionally, the incorporation of Cellulose nanowhiskers, which possess a high intrinsic modulus and high aspect ratio, provides reinforcement through stress transfer mechanisms between the rigid filler and the matrix, potentially increasing the overall stiffness. Decreasing Factors: The extremely low filler loading (0.12 wt%) limits the volume fraction of the reinforcing phase, minimizing the composite enhancement effect relative to the matrix. Furthermore, the room temperature curing history may result in incomplete conversion or lower crosslink density compared to elevated temperature curing protocols, thereby reducing the ultimate network stiffness. Environmental conditioning at 50% RH during testing may also introduce moisture plasticization, lowering the measured modulus. Dominant Factor: The mechanical response is predominantly governed by the crosslink density and structural integrity of the cured epoxy matrix, as the low concentration of nanowhiskers is insufficient to drive a percolation threshold or significant load-bearing contribution. Consequently, the limitations imposed by the room temperature curing process on the network formation qualitatively dominate the final modulus behavior over the marginal reinforcement provided by the filler."
    },
    "analysis_without_hierarchical_structure": {
      "descriptive_text": "The sample consists of an Epoxy-diane resin ED-20 matrix crosslinked with 5 ml of Polyethylene polyamine and reinforced with 0.12 wt% Cellulose nanowhiskers. The composite was prepared by hand-mixing the epoxy resin and filler for 5 minutes at room temperature, followed by the addition of the curing agent and further mixing for 5 minutes. The mixture was subsequently cured in an aluminum mold at room temperature for 24 hours. The bending modulus was determined via flexural testing conducted at 23 °C and 50% relative humidity in accordance with ASTM D790.",
      "reasoning_analysis": "Increasing Factors: The chemical composition features a thermosetting epoxy network crosslinked by Polyethylene polyamine, which restricts polymer chain mobility and significantly increases stiffness compared to linear counterparts. Additionally, the inclusion of Cellulose nanowhiskers introduces a high-modulus reinforcing phase that, due to the high aspect ratio and intrinsic rigidity of cellulose crystals, contributes to an increase in the composite modulus. Decreasing Factors: The processing history specifies curing at room temperature, which typically results in a lower degree of conversion and crosslink density compared to elevated temperature curing protocols, thereby limiting the maximum achievable matrix stiffness. Furthermore, hand mixing may introduce micro-voids or filler agglomeration, and testing at 50% relative humidity allows for moisture absorption which can plasticize the epoxy matrix and cellulose interface, reducing the measured modulus. Dominant Factor: The formation of the crosslinked thermoset network serves as the primary structural determinant of the modulus, as the low loading of nanowhiskers (0.12 wt%) implies the matrix properties govern the bulk mechanical response; however, the room temperature curing condition qualitatively limits the ultimate rigidity of this network relative to heat-cured systems."
    }
  },
  {
    "doi": "10.1002/pc.25200",
    "title": "Improvement Mechanical and Antibacterial Properties of Epoxy by Polyethylene Glycol and Ag/CuO Nanoparticles",
    "year": 2019,
    "chemical_composition": {
      "repeat_unit_psmiles": null,
      "monomers": [
        {
          "name": "Epoxy Resin (KER 828)",
          "smiles": null,
          "ratio_value": null,
          "ratio_unit": null
        },
        {
          "name": "Epoxy Hardener",
          "smiles": null,
          "ratio_value": null,
          "ratio_unit": null
        }
      ],
      "additives": [
        {
          "name": "PEG-200",
          "type": "plasticizer",
          "amount_value": 10,
          "amount_unit": "wt%"
        }
      ],
      "is_homopolymer": false
    },
    "processing_history": "Epoxy resin blended with PEG, poured into silicone mold, cured in oven at 100 °C for 3 h. Young's modulus measured by uniaxial tensile test according to ASTM D638-10 using universal TB1 machine. (Run 12)",
    "hierarchical_structure": "Amorphous epoxy matrix with PEG plasticizer.",
    "properties": {
      "E": {
        "value": [
          1.484
        ],
        "unit": "GPa"
      }
    },
    "analysis_with_hierarchical_structure": {
      "descriptive_text": "This material system comprises an amorphous epoxy network formed from KER 828 epoxy resin and an epoxy hardener, incorporated with 10 wt% polyethylene glycol (PEG-200) acting as a plasticizer. The composite was prepared by blending the resin with PEG, pouring the mixture into a silicone mold, and curing in an oven at 100 °C for 3 hours to establish the crosslinked structure. The mechanical properties were characterized via uniaxial tensile testing according to ASTM D638-10 using a universal TB1 machine to determine the Young's modulus.",
      "reasoning_analysis": "Increasing Factors: The formation of a covalent crosslinked network between the epoxy resin and hardener fundamentally restricts chain mobility and prevents viscous flow, intrinsically driving the Young's modulus higher compared to linear thermoplastic counterparts. Additionally, the thermal curing history at 100 °C for 3 hours promotes the development of crosslink density, further enhancing the structural rigidity and resistance to deformation. Decreasing Factors: The addition of 10 wt% PEG-200 acts as a potent plasticizer, increasing the free volume within the matrix and lubricating polymer segments, which significantly reduces intermolecular friction and lowers the Young's modulus. Furthermore, the amorphous nature of the epoxy matrix lacks the reinforcing effect of crystalline domains that would otherwise contribute to higher stiffness. Dominant Factor: While the covalent crosslinked network architecture establishes the material as a rigid solid with a high baseline modulus, the substantial loading of low-molecular-weight PEG-200 introduces sufficient free volume to qualitatively dominate the modification of the mechanical response, resulting in a net reduction in stiffness relative to a neat, unplasticized epoxy system."
    },
    "analysis_without_hierarchical_structure": {
      "descriptive_text": "The material system comprises a crosslinked epoxy network synthesized from Epoxy Resin (KER 828) and an epoxy hardener, incorporated with 10 wt% polyethylene glycol (PEG-200) serving as a plasticizer. Preparation involved blending the resin with PEG, casting the mixture into a silicone mold, and curing in an oven at 100 °C for 3 hours. Mechanical characterization was performed via uniaxial tensile testing according to ASTM D638-10 using a universal TB1 machine to determine the Young's modulus.",
      "reasoning_analysis": "Increasing Factors: The formation of a densely crosslinked thermoset network between the epoxy resin and hardener inherently establishes a rigid three-dimensional structure that resists deformation, fundamentally driving the Young's modulus upward relative to linear polymers. The thermal curing protocol at 100 °C ensures sufficient conversion of functional groups, maximizing crosslink density and network integrity. Decreasing Factors: The inclusion of 10 wt% PEG-200 introduces flexible aliphatic ether chains that act as a potent plasticizer within the epoxy matrix. This additive increases free volume and screens intermolecular interactions between the rigid epoxy segments, facilitating chain mobility and significantly lowering the stiffness of the material. Dominant Factor: Although the crosslinked epoxy architecture provides a stiff baseline, the specific addition of a low-molecular-weight plasticizer at a substantial concentration (10 wt%) is the dominant factor. The plasticizing effect fundamentally alters the matrix compliance, qualitatively driving the Young's modulus down relative to a neat epoxy system cured under identical conditions."
    }
  },
  {
    "doi": "10.1007/s00289-017-2162-4",
    "title": "Preparation and physical characteristics of epoxy resin/ bacterial cellulose biocomposites",
    "year": 2017,
    "chemical_composition": {
      "repeat_unit_psmiles": null,
      "monomers": [
        {
          "name": "Epoxy resin (Epikote828)",
          "smiles": null,
          "ratio_value": null,
          "ratio_unit": null
        }
      ],
      "additives": [
        {
          "name": "Methylhexahydrophthalic anhydride",
          "type": "crosslinker",
          "amount_value": 0.8,
          "amount_unit": "molar ratio to EP"
        },
        {
          "name": "1-Methylimidazol",
          "type": "accelerator",
          "amount_value": 1.5,
          "amount_unit": "wt%"
        },
        {
          "name": "Polyol",
          "type": "accelerator",
          "amount_value": 1.5,
          "amount_unit": "wt%"
        },
        {
          "name": "Bacterial cellulose",
          "type": "filler",
          "amount_value": 0.2,
          "amount_unit": "wt%"
        },
        {
          "name": "(3-Glycidyloxypropyl)trimethoxysilane",
          "type": "coupling agent",
          "amount_value": 2.0,
          "amount_unit": "wt%"
        }
      ],
      "is_homopolymer": false
    },
    "processing_history": "BC prepared from nata-de-coco (alkaline pre-treatment, solvent exchange to 20 wt% BC in ethanol). BC suspension and GS (2.0 wt%) added to epoxy resin and dispersed using mechanical stirrer (2000 rpm, 70-80°C, 300 min) and ultrasonication (60 min, ice bath). Ethanol removed (60°C, 3h). MHHPA (molar ratio 0.8), NMI (1.5 wt%), polyol (1.5 wt%) added. Cured at 80°C for 60 min + 100°C for 60 min. Young's modulus measured by tensile test (INSTRON 5582-100KN) at 25 ± 2 °C, 60 ± 5% RH, crosshead speed 2 mm/min, ISO 527.",
    "hierarchical_structure": "Nanosized BC fibrils (70-100 nm width) dispersed in epoxy matrix. BC crystallinity ~91% (XRD).",
    "properties": {
      "E": {
        "value": [
          1.53
        ],
        "unit": "GPa"
      }
    },
    "analysis_with_hierarchical_structure": {
      "descriptive_text": "The sample comprises an epoxy resin (Epikote828) matrix crosslinked with methylhexahydrophthalic anhydride at a 0.8 molar ratio, utilizing 1-methylimidazol and polyol as accelerators. This thermoset system is reinforced with 0.2 wt% bacterial cellulose fibrils derived from nata-de-coco via alkaline pre-treatment and solvent exchange, with (3-glycidyloxypropyl)trimethoxysilane incorporated at 2.0 wt% as a coupling agent. The fabrication process involved dispersing the cellulose suspension and coupling agent into the resin through high-speed mechanical stirring and ultrasonication followed by ethanol evaporation, and the composite was finalized via a two-step curing cycle at 80°C and 100°C. The resulting hierarchical structure features nanosized bacterial cellulose fibrils with a width of 70-100 nm and approximately 91% crystallinity dispersed within the crosslinked epoxy network, with mechanical properties characterized by tensile testing under controlled humidity and temperature.",
      "reasoning_analysis": "Increasing Factors: The high crystallinity (~91%) and nanoscale dimensions (70-100 nm width) of the bacterial cellulose fibrils provide intrinsic high stiffness and a large surface-area-to-volume ratio for stress transfer. The use of a silane coupling agent promotes covalent bonding between the hydrophilic filler and hydrophobic matrix, enhancing interfacial adhesion and load transfer efficiency. Additionally, the anhydride curing agent creates a densely crosslinked epoxy network, and the rigorous dispersion process (mechanical stirring and ultrasonication) minimizes filler agglomeration, ensuring effective reinforcement. Decreasing Factors: The very low filler loading (0.2 wt%) limits the volume fraction contribution of the stiff phase to the overall composite modulus. The presence of accelerators and the specific curing cycle may result in a crosslink density slightly lower than the theoretical maximum, potentially reducing matrix rigidity. Furthermore, testing at 60% relative humidity may introduce moisture plasticization at the cellulose-epoxy interface or within the matrix, slightly lowering the measured stiffness. Dominant Factor: While the high stiffness of the crystalline bacterial cellulose and the improved interface from the silane agent drive a qualitative increase in modulus relative to the neat resin, the low filler concentration means the crosslink density and inherent rigidity of the continuous epoxy matrix remain the dominant factors determining the absolute magnitude of the Young's Modulus (E)."
    },
    "analysis_without_hierarchical_structure": {
      "descriptive_text": "The sample comprises an Epikote828 epoxy resin matrix cured with methylhexahydrophthalic anhydride at a molar ratio of 0.8 relative to the epoxy groups, utilizing 1-methylimidazol and polyol as accelerators at 1.5 wt% each. Reinforcement is provided by 0.2 wt% bacterial cellulose derived from nata-de-coco, which underwent alkaline pre-treatment and solvent exchange to 20 wt% in ethanol prior to incorporation. A (3-glycidyloxypropyl)trimethoxysilane coupling agent was added at 2.0 wt% to promote interfacial adhesion. The bacterial cellulose suspension and silane were dispersed into the epoxy resin via mechanical stirring at 2000 rpm and 70-80°C for 300 minutes, followed by 60 minutes of ultrasonication in an ice bath, after which the ethanol was removed at 60°C for 3 hours. Following the addition of the curing agents, the composite was subjected to a thermal curing cycle of 80°C for 60 minutes and 100°C for 60 minutes, with the Young's modulus subsequently measured by tensile testing at 25 ± 2 °C and 60 ± 5% relative humidity according to ISO 527.",
