Repository: hhtrick/HHT-code

# HHT training framework

This directory contains model training, embedding precomputation, inference, article-level baselines and the curated datasets. All commands below assume that the working directory is `train_code/`.

## 3. Datasets and fixed partitions

Each main dataset is a JSON array at `dataset/{property}/{property}.json`. Entries contain source metadata, `chemical_composition`, `processing_history`, `hierarchical_structure`, `properties`, and two generated-analysis objects. Targets are stored as `properties[property]["value"]`; source metadata and target values are not predictive input fields.

| Property | Train | Validation | Test | Total |
|---|---:|---:|---:|---:|

File: train_code/continue_train_dataset/E/E.json (part 41 of 106)
[
      "reasoning_analysis": "Increasing Factors: The formation of a densely crosslinked thermoset network through the reaction between the epoxy resin and methylhexahydrophthalic anhydride inherently establishes a rigid matrix structure that resists deformation. The inclusion of bacterial cellulose, a high-modulus nanofiller, contributes to stiffness via the rule of mixtures, while the silane coupling agent enhances stress transfer efficiency between the filler and the matrix by improving interfacial adhesion. Furthermore, the rigorous processing history involving prolonged mechanical stirring and ultrasonication ensures uniform filler dispersion, minimizing agglomeration defects that would otherwise compromise mechanical integrity. Decreasing Factors: The incorporation of polyol as an accelerator may introduce flexible segments into the polymer network, potentially reducing the overall crosslink density rigidity compared to a pure epoxy-anhydride system. Additionally, the testing environment specifies 60% relative humidity; given the hydrophilic nature of bacterial cellulose and the epoxy matrix's susceptibility to moisture absorption, water uptake can act as a plasticizer, increasing free volume and significantly depressing the modulus during measurement. Dominant Factor: The intrinsic rigidity of the cured epoxy-anhydride network serves as the primary determinant of the Young's modulus, as the low loading of bacterial cellulose (0.2 wt%) limits the magnitude of composite reinforcement relative to the matrix contribution. However, the hygroscopic plasticization effect induced by the high relative humidity during testing represents a critical competing factor that qualitatively suppresses the stiffness relative to dry conditions, making the environmental stability of the interface and matrix the governing dynamic for the observed modulus."
    }
  },
  {
    "doi": null,
    "title": "Multifunctional naphthalene containing epoxy resins and their modification by hydrosilation for electronic application",
    "year": 1998,
    "chemical_composition": {
      "repeat_unit_psmiles": null,
      "monomers": [
        {
          "name": "1,1'-Bis(2-hydroxy-1-naphthyl)methane based epoxy resin",
          "smiles": null,
          "ratio_value": null,
          "ratio_unit": null
        },
        {
          "name": "4,4'-Diaminodiphenylmethane",
          "smiles": "Nc1ccc(Cc2ccc(N)cc2)cc1",
          "ratio_value": null,
          "ratio_unit": "stoichiometric"
        }
      ],
      "additives": [],
      "is_homopolymer": false
    },
    "processing_history": "Synthesized from 1,1'-Bis(2-hydroxy-1-naphthyl)methane novolac and epichlorohydrin. Mixed with stoichiometric DDS. Cured in aluminum tray at 150°C for 1hr, 180°C for 2hr, postcured at 200°C for 4hr. Storage modulus (E') measured by DMA (Perkin-Elmer 7 Series) in 3-point bending mode at 1 Hz, 10°C/min heating rate, at 20°C.",
    "hierarchical_structure": "Neat epoxy network, densely crosslinked.",
    "properties": {
      "E": {
        "value": [
          1.84
        ],
        "unit": "GPa"
      }
    },
    "analysis_with_hierarchical_structure": {
      "descriptive_text": "The sample consists of a neat epoxy network synthesized from a 1,1'-Bis(2-hydroxy-1-naphthyl)methane based novolac epoxy resin and cured with stoichiometric 4,4'-Diaminodiphenylmethane. The material was processed through a multi-stage thermal curing cycle involving heating at 150°C for 1 hour and 180°C for 2 hours, followed by a post-cure at 200°C for 4 hours in an aluminum tray. This processing history yielded a densely crosslinked hierarchical structure, and the storage modulus was subsequently characterized by dynamic mechanical analysis in 3-point bending mode at 20°C.",
      "reasoning_analysis": "Increasing Factors: The incorporation of bulky 1,1'-Bis(2-hydroxy-1-naphthyl)methane units introduces significant backbone rigidity and steric hindrance, which restricts segmental mobility and enhances stiffness. Furthermore, the hierarchical structure is described as a densely crosslinked network, and the rigorous thermal processing history (post-curing at 200°C) ensures high conversion of epoxy groups, maximizing crosslink density and minimizing free volume, both of which strongly drive the storage modulus upward in the glassy state. Decreasing Factors: The material is a neat resin without reinforcing fillers such as silica or carbon fibers, which inherently limits the maximum achievable modulus compared to composite systems. Additionally, the use of 4,4'-Diaminodiphenylmethane as the curing agent introduces methylene bridges between aromatic rings; while rigid, these bridges offer slightly more conformational freedom compared to direct aromatic coupling or sulfone linkages, potentially allowing for minor segmental relaxation. Dominant Factor: The combination of the rigid naphthyl-based backbone and the high crosslink density achieved through the elevated temperature curing cycle qualitatively dominates the mechanical response. These structural and processing features establish a robust network architecture that dictates a high storage modulus at 20°C, outweighing the softening effects of the neat formulation and the methylene linkages."
    },
    "analysis_without_hierarchical_structure": {
      "descriptive_text": "The sample comprises a thermoset epoxy network formed from 1,1'-Bis(2-hydroxy-1-naphthyl)methane based novolac epoxy resin and 4,4'-Diaminodiphenylmethane. The resin was initially synthesized from novolac and epichlorohydrin, then mixed with a stoichiometric amount of the aromatic diamine curing agent and cast in an aluminum tray. The system underwent a sequential thermal curing process at 150°C for 1 hour and 180°C for 2 hours, followed by a post-cure at 200°C for 4 hours. The storage modulus was evaluated via dynamic mechanical analysis in 3-point bending mode at 1 Hz with a heating rate of 10°C/min, specifically recorded at 20°C.",
      "reasoning_analysis": "Increasing Factors: The chemical composition features bulky naphthyl groups within the epoxy backbone and an aromatic diamine hardener, both of which impart significant chain stiffness and restrict segmental mobility. Furthermore, the processing history includes a high-temperature post-cure at 200°C for 4 hours, which drives the crosslinking reaction to near completion, maximizing crosslink density and reducing free volume. Decreasing Factors: The presence of methylene bridges within the novolac structure and the diamine hardener introduces localized rotational freedom compared to fully fused aromatic systems, which may allow for minor segmental motions even in the glassy state. Additionally, any residual thermal stresses induced by cooling from the high cure temperature in the aluminum tray could theoretically introduce micro-voids or defects. Dominant Factor: The rigid naphthyl-based architecture combined with the aggressive thermal post-curing schedule establishes a highly crosslinked network structure; this high crosslink density and backbone rigidity qualitatively dominate the mechanical response, ensuring a high storage modulus in the glassy region at 20°C."
    }
  },
  {
    "doi": "10.1080/09349847.2016.1250975",
    "title": "Ultrasonic Velocity and Attenuation in Epoxy Resin/Granite (Marble) Powder Composite",
    "year": 2018,
    "chemical_composition": {
      "repeat_unit_psmiles": null,
      "monomers": [
        {
          "name": "Diglycidyl ether of bisphenol A",
          "smiles": "CC(C)(c1ccc(OCC2CO2)cc1)c2ccc(OCC3CO3)cc2",
          "ratio_value": 50,
          "ratio_unit": "wt%"
        },
        {
          "name": "Cycloaliphatic polyamine",
          "smiles": null,
          "ratio_value": 50,
          "ratio_unit": "wt%"
        }
      ],
      "additives": [
        {
          "name": "Granite powder",
          "type": "filler",
          "amount_value": 60,
          "amount_unit": "wt%"
        }
      ],
      "is_homopolymer": false
    },
    "processing_history": "Epoxy resin and hardener mixed at 50:50 ratio. Unmodified granite powder (<= 63 μm) added at 60 wt%, mixed for 3 minutes. Cured at room temperature for 24 h in mold. Young's modulus calculated from ultrasonic compression and shear wave velocities measured by pulse-echo technique at 4 MHz, room temperature.",
    "hierarchical_structure": "Epoxy matrix with unmodified granite powder filler.",
    "properties": {
      "E": {
        "value": [
          72.35
        ],
        "unit": "GPa"
      }
    },
    "analysis_with_hierarchical_structure": {
      "descriptive_text": "The sample consists of a crosslinked epoxy composite matrix formed from Diglycidyl ether of bisphenol A (DGEBA) and a cycloaliphatic polyamine hardener mixed at a 50:50 weight ratio. This resin system was reinforced with 60 wt% unmodified granite powder filler with particle sizes less than or equal to 63 μm. The mixture was homogenized for 3 minutes and subsequently cured at room temperature for 24 hours within a mold to form the final solid structure. The Young's modulus of the resulting composite was determined using ultrasonic pulse-echo techniques, calculating values from compression and shear wave velocities measured at 4 MHz under ambient conditions.",
      "reasoning_analysis": "Increasing Factors: The incorporation of 60 wt% granite powder, a rigid inorganic material with a significantly higher intrinsic modulus than the polymer matrix, acts as the primary driver for increasing the composite stiffness. Additionally, the aromatic rings within the Diglycidyl ether of bisphenol A backbone provide inherent chain rigidity, and the formation of a crosslinked network via the cycloaliphatic polyamine hardener restricts segmental mobility, further supporting a higher modulus relative to uncured or linear analogs. Decreasing Factors: The room temperature curing protocol may limit the ultimate crosslink density compared to elevated temperature curing cycles, potentially leaving the epoxy matrix slightly less rigid than fully cured thermosets. Furthermore, the use of unmodified granite powder may result in suboptimal interfacial adhesion between the hydrophilic filler and hydrophobic matrix, and the relatively short mixing time at such high filler loading could lead to agglomeration, both of which might diminish the efficiency of stress transfer within the composite. Dominant Factor: Despite potential limitations in matrix crosslinking or interfacial bonding, the extremely high weight fraction of the rigid granite filler qualitatively dominates the mechanical response. According to composite theory, the modulus of such a heavily filled system is governed primarily by the percolation and volume fraction of the stiff particulate phase, outweighing the contributions of the curing degree or matrix chemistry."
    },
    "analysis_without_hierarchical_structure": {
      "descriptive_text": "The sample consists of a thermosetting epoxy composite formed from diglycidyl ether of bisphenol A (DGEBA) and a cycloaliphatic polyamine hardener mixed at a 50:50 weight ratio. Unmodified granite powder with a particle size of ≤ 63 μm was incorporated as a filler at a loading of 60 wt% and mixed for 3 minutes prior to curing. The composite was cured at room temperature for 24 hours within a mold. The Young's modulus was subsequently determined using ultrasonic compression and shear wave velocities measured via the pulse-echo technique at 4 MHz and room temperature.",
      "reasoning_analysis": "Increasing Factors: The incorporation of unmodified granite powder at a high loading of 60 wt% serves as the primary driver for increasing the Young's modulus, as the rigid inorganic filler possesses a significantly higher intrinsic stiffness than the epoxy matrix. Additionally, the formation of a crosslinked thermoset network between the DGEBA resin and cycloaliphatic polyamine hardener provides a rigid structural baseline that supports load bearing. Decreasing Factors: The curing process conducted at room temperature for 24 hours may result in a lower final crosslink density compared to elevated temperature curing, potentially reducing the stiffness of the continuous epoxy phase. Furthermore, the relatively short mixing time of 3 minutes for such a high filler loading risks incomplete wetting or filler agglomeration, while the use of unmodified powder suggests potentially weak interfacial adhesion, both of which can compromise stress transfer efficiency and lower the effective composite modulus. Dominant Factor: The volumetric dominance of the rigid granite filler qualitatively overrides the matrix limitations; despite potential deficits in crosslink density or interfacial perfection, the high concentration of the stiff inorganic phase dictates the overall mechanical response, resulting in a composite modulus significantly elevated relative to the neat polymer system."
    }
  },
  {
    "doi": null,
    "title": "Reinforcing brittle and ductile epoxy matrices using carbon nanotubes masterbatch",
    "year": 2014,
    "chemical_composition": {
      "repeat_unit_psmiles": null,
      "monomers": [
        {
          "name": "Diglycidyl ether of Bisphenol A",
          "smiles": "CC(C)(c1ccc(OCC2CO2)cc1)c1ccc(OCC2CO2)cc1",
          "ratio_value": 100,
          "ratio_unit": "parts by weight"
        },
        {
          "name": "HV953 US",
          "smiles": null,
          "ratio_value": 80,
          "ratio_unit": "parts by weight"
        }
      ],
      "additives": [
        {
          "name": "EpoCyl NC R128-02",
          "type": "filler",
          "amount_value": 3,
          "amount_unit": "wt%"
        }
      ],
      "is_homopolymer": false
    },
    "processing_history": "Araldite 2011 epoxy (Part A:Part B = 100:80). CNT masterbatch (EpoCyl NC R128-02) mixed with resin, stirred 10 min at 3500 rpm, sonicated 60 min at 25 W. Degassed 48 h under -100 kPa at room temperature. Cast into Teflon mould. Cured 48 h at ambient temperature, post-cured 4 h at 120 °C. Young's modulus measured by uniaxial tensile test (Instron 4204, 5 kN load cell) at 5 mm/min crosshead speed, ambient temperature, according to ASTM D638-08.",
    "hierarchical_structure": "Ductile epoxy matrix with CNT masterbatch. Uniformly distributed CNTs, no agglomeration observed.",
    "properties": {
      "E": {
        "value": [
          2.391
        ],
        "unit": "GPa"
      }
    },
    "analysis_with_hierarchical_structure": {
      "descriptive_text": "The sample comprises a crosslinked epoxy network synthesized from Diglycidyl ether of Bisphenol A and HV953 US hardener in a 100:80 parts by weight ratio, reinforced with 3 wt% EpoCyl NC R128-02 filler. Preparation involved mixing the CNT masterbatch with the resin followed by high-shear stirring at 3500 rpm for 10 minutes and sonication at 25 W for 60 minutes, after which the mixture was degassed under vacuum for 48 hours at room temperature. The composite was cast into a Teflon mould, cured for 48 hours at ambient temperature, and post-cured for 4 hours at 120 °C, resulting in a ductile epoxy matrix with uniformly distributed CNTs and no observed agglomeration, with Young's modulus characterized via uniaxial tensile testing according to ASTM D638-08.",
      "reasoning_analysis": "Increasing Factors: The incorporation of 3 wt% EpoCyl NC R128-02, functioning as a carbon nanotube masterbatch, introduces high-aspect-ratio nanofillers with intrinsically high stiffness that reinforce the polymer matrix through effective load transfer. The processing history involving high-shear stirring and prolonged sonication ensures uniform dispersion and prevents agglomeration, maximizing the interfacial area and reinforcement efficiency, while the post-curing step at 120 °C enhances the crosslink density of the epoxy network, restricting segmental motion and increasing overall rigidity. Decreasing Factors: The hierarchical structure is described as a ductile epoxy matrix, suggesting that the specific formulation of DGEBA and HV953 US may possess a lower crosslink density or flexible chain segments compared to brittle, high-modulus epoxy systems, which inherently limits the baseline stiffness. Additionally, despite extensive degassing, the casting process could potentially introduce minor interfacial defects or voids between the filler and matrix if wetting was incomplete, acting as stress concentrators that reduce the effective modulus. Dominant Factor: The reinforcement provided by the uniformly distributed CNTs combined with the enhanced crosslink density from the thermal post-cure qualitatively dominates the mechanical behavior, as the efficient stress transfer enabled by the lack of agglomeration and the high intrinsic modulus of the nanotubes typically outweighs the compliance associated with the ductile nature of the specific epoxy formulation."
    },
    "analysis_without_hierarchical_structure": {
      "descriptive_text": "The sample comprises an epoxy network synthesized from Diglycidyl ether of Bisphenol A and HV953 US hardener in a 100:80 parts by weight ratio, representative of the Araldite 2011 system. This matrix was reinforced with 3 wt% EpoCyl NC R128-02 carbon nanotube masterbatch filler. Preparation involved mixing the filler with the resin followed by high-shear stirring at 3500 rpm for 10 minutes and sonication at 25 W for 60 minutes. The mixture was degassed under vacuum at -100 kPa for 48 hours at room temperature, cast into a Teflon mould, and cured for 48 hours at ambient temperature followed by a post-cure at 120 °C for 4 hours. Young's modulus was determined via uniaxial tensile testing at 5 mm/min crosshead speed under ambient conditions according to ASTM D638-08.",
      "reasoning_analysis": "Increasing Factors: The formation of a densely crosslinked thermoset network from the aromatic DGEBA resin and hardener provides intrinsic structural rigidity. The addition of 3 wt% carbon nanotube filler introduces a high-modulus reinforcing phase, where the extensive sonication and high-shear mixing promote dispersion and interfacial stress transfer, significantly driving the modulus upward. Additionally, the thermal post-cure at 120 °C increases crosslink density and reduces free volume, further stiffening the matrix. Decreasing Factors: Potential agglomeration of carbon nanotubes despite sonication could act as stress concentrators, reducing reinforcement efficiency. Furthermore, any residual voids not eliminated during the 48-hour degassing process or incomplete conversion during the ambient cure phase could introduce compliance into the system. Dominant Factor: The reinforcement provided by the well-dispersed carbon nanotubes within the highly crosslinked aromatic epoxy matrix qualitatively dominates the mechanical response. The combination of nanofiller stiffness and the rigid network structure established by the post-cure treatment drives the Young's modulus significantly higher than that of the unreinforced resin, outweighing potential defects from processing."
    }
  },
  {
    "doi": null,
    "title": "Multiscale molecular modeling of SWCNTs/epoxy resin composites mechanical behaviour",
    "year": 2012,
    "chemical_composition": {
      "repeat_unit_psmiles": null,
      "monomers": [
        {
          "name": "Diglycidyl ether of bisphenol A",
          "smiles": "CC(C)(c1ccc(OCC2CO2)cc1)c1ccc(OCC2CO2)cc1",
          "ratio_value": null,
          "ratio_unit": null
        },
        {
          "name": "Ethylene tetra-amine",
          "smiles": "NCCNCCNCCN",
          "ratio_value": null,
          "ratio_unit": null
        }
      ],
      "additives": [
        {
          "name": "SWCNTs (4,4)",
          "type": "filler",
          "amount_value": 5.0,
          "amount_unit": "wt%"
        }
      ],
      "is_homopolymer": false
    },
    "processing_history": "Computational modeling using Materials Studio 5.0 with COMPASS forcefield. Atomistic periodic systems built with periodic boundary conditions. Multistage equilibration: energy minimization (Steepest descent, Conjugate gradient), NVT-MD (300,000 steps, 1 fs), NPT-MD (1 GPa, 300 K, 5000 steps), annealing (750 K to 300 K). Young's modulus calculated using Discover Analysis tool via virtual uniaxial traction tests along x, y, z directions, averaged.",
    "hierarchical_structure": "Amorphous epoxy matrix with dispersed SWCNTs (4,4). Computational bulk models.",
    "properties": {
      "E": {
        "value": [
          3.86
        ],
        "unit": "GPa"
      }
    },
    "analysis_with_hierarchical_structure": {
      "descriptive_text": "The sample represents a computational model of an amorphous epoxy thermoset network formed from the reaction between Diglycidyl ether of bisphenol A and Ethylene tetra-amine. This matrix is reinforced with 5.0 wt% (4,4) Single-Walled Carbon Nanotubes (SWCNTs) dispersed within the bulk. The material system was constructed using atomistic periodic boundary conditions within Materials Studio 5.0 employing the COMPASS forcefield. Structural equilibration involved a multistage protocol comprising energy minimization via Steepest descent and Conjugate gradient methods, followed by NVT and NPT molecular dynamics simulations, and a thermal annealing cycle from 750 K to 300 K. The mechanical properties were derived from virtual uniaxial traction tests averaged along the x, y, and z directions using the Discover Analysis tool.",
      "reasoning_analysis": "Increasing Factors: The incorporation of 5.0 wt% (4,4) Single-Walled Carbon Nanotubes serves as a primary stiffening agent, leveraging the exceptional intrinsic axial modulus of the nanotubes to reinforce the composite. The formation of a crosslinked thermoset network between Diglycidyl ether of bisphenol A and Ethylene tetra-amine restricts segmental chain mobility, significantly enhancing stiffness compared to linear thermoplastic analogs. Additionally, the computational processing history involving thermal annealing from 750 K to 300 K promotes densification and reduces free volume within the periodic cell, theoretically maximizing the packing efficiency and resulting modulus. Decreasing Factors: The use of Ethylene tetra-amine as the curing agent introduces flexible aliphatic segments between crosslinking points, which lowers the overall network rigidity compared to systems cured with aromatic hardeners. Furthermore, the amorphous nature of the epoxy matrix lacks the long-range crystalline order that typically contributes to higher stiffness in semi-crystalline polymers. In the context of the computational model, if the non-bonded interactions between the SWCNT surface and the epoxy matrix are not sufficiently strong to prevent interfacial slippage during virtual traction, the load transfer efficiency may be reduced, limiting the full realization of the filler's reinforcement potential. Dominant Factor: The dominant factor governing the Young's modulus is the synergistic combination of the highly crosslinked epoxy network and the rigid SWCNT reinforcement. While the aliphatic hardener introduces some flexibility, the intrinsic stiffness of the carbon nanotubes and the topological constraints imposed by the crosslinks qualitatively outweigh the softening effects of the amorphous structure and flexible linkers, resulting in a composite modulus significantly elevated relative to the neat polymer matrix."
    },
    "analysis_without_hierarchical_structure": {
      "descriptive_text": "The sample comprises a crosslinked epoxy network synthesized from Diglycidyl ether of bisphenol A and Ethylene tetra-amine, reinforced with 5.0 wt% (4,4) Single-Walled Carbon Nanotubes as a filler. The material system was generated via computational modeling using Materials Studio 5.0 with the COMPASS forcefield, constructing atomistic periodic systems with periodic boundary conditions. The processing history entails a multistage equilibration protocol including energy minimization, NVT and NPT molecular dynamics simulations at 1 GPa and 300 K, and thermal annealing from 750 K to 300 K. The Young's modulus was determined using the Discover Analysis tool through virtual uniaxial traction tests averaged along the x, y, and z directions.",
      "reasoning_analysis": "Increasing Factors: The chemical composition includes a rigid aromatic backbone from Diglycidyl ether of bisphenol A and a crosslinked network structure, both of which restrict chain mobility and inherently increase stiffness. The addition of 5.0 wt% Single-Walled Carbon Nanotubes introduces a high-modulus filler phase that significantly enhances load-bearing capacity. Furthermore, the processing history involves NPT molecular dynamics at 1 GPa, which densifies the system by reducing free volume, thereby positively influencing the modulus. Decreasing Factors: The Ethylene tetra-amine hardener contains flexible aliphatic chains between amine groups, which introduce compliant segments into the network that may allow for greater segmental motion compared to a fully aromatic hardener, potentially limiting the maximum achievable stiffness. Dominant Factor: The reinforcement effect of the high-aspect-ratio Single-Walled Carbon Nanotubes combined with the rigid, densely packed crosslinked epoxy matrix qualitatively dominates the mechanical response, as the computational densification and intrinsic filler stiffness outweigh the flexibility introduced by the hardener segments."
    }
  },
  {
    "doi": "10.1016/j.matdes.2010.04.018",
    "title": "Mechanical properties of multi-walled carbon nanotube/epoxy composites",
    "year": 2010,
    "chemical_composition": {
      "repeat_unit_psmiles": null,
      "monomers": [
        {
          "name": "Diglycidyl ether bisphenol-A",
          "smiles": "CC(C)(c1ccc(OCC2CO2)cc1)c1ccc(OCC2CO2)cc1",
          "ratio_value": null,
          "ratio_unit": null
        },
        {
          "name": "Polyamine hardener",
          "smiles": null,
          "ratio_value": null,
          "ratio_unit": null
        }
      ],
      "additives": [
        {
          "name": "Untreated multi-walled carbon nanotubes",
          "type": "filler",
          "amount_value": 0.1,
          "amount_unit": "wt%"
        }
      ],
      "is_homopolymer": false
    },
    "processing_history": "MWNT (0.1 wt%) mixed with epoxy, sonicated (Bandelin HD3200, 20 kHz) for 2 h at 60% amplitude. Hardener added, stirred 10 min at 150 rpm. Vacuum degassed. Cured at 60 °C for 1 h followed by 2 h at 110 °C. Young's modulus measured by uniaxial tensile test at 1.5 mm/min crosshead speed, 25 °C, ASTM D638-IV, using Hounsfield H100KS machine.",
    "hierarchical_structure": "Untreated MWNT form agglomerates in the polymer matrix.",
    "properties": {
      "E": {
        "value": [
          3.458
        ],
        "unit": "GPa"
      }
    },
    "analysis_with_hierarchical_structure": {
      "descriptive_text": "The sample comprises a thermosetting epoxy composite formed from Diglycidyl ether bisphenol-A resin and a polyamine hardener, reinforced with 0.1 wt% untreated multi-walled carbon nanotubes. Fabrication involved mixing the nanotubes with the epoxy followed by sonication at 20 kHz for 2 hours at 60% amplitude, after which the hardener was added and stirred at 150 rpm for 10 minutes. The mixture was vacuum degassed and cured via a two-step thermal cycle at 60 °C for 1 hour followed by 110 °C for 2 hours. Structural analysis indicates that the untreated nanotubes form agglomerates within the polymer matrix, and the mechanical properties were evaluated by uniaxial tensile testing at a crosshead speed of 1.5 mm/min at 25 °C according to ASTM D638-IV standards.",
      "reasoning_analysis": "Increasing Factors: The formation of a densely crosslinked thermoset network through the reaction between the epoxy resin and polyamine hardener, facilitated by the two-step curing cycle up to 110 °C, inherently establishes a rigid matrix structure with high stiffness. Additionally, the intrinsic high Young's modulus of the multi-walled carbon nanotubes theoretically contributes to reinforcing the composite material. Decreasing Factors: Despite the sonication processing step intended to disperse the nanotubes, the hierarchical structure reveals that the untreated MWNTs form agglomerates, which act as stress concentrators and defects rather than effective reinforcing elements. Furthermore, the lack of surface treatment on the MWNTs results in poor interfacial adhesion with the epoxy matrix, limiting stress transfer efficiency, while the low loading content of 0.1 wt% restricts the overall volume fraction contribution of the stiff filler. Dominant Factor: The high crosslink density achieved during the thermal curing process dominates the bulk mechanical response, providing the primary source of stiffness, while the potential modulus enhancement from the nanotubes is qualitatively suppressed by the agglomeration and poor interfacial bonding inherent to the untreated filler morphology."
    },
    "analysis_without_hierarchical_structure": {
      "descriptive_text": "This material system comprises an epoxy network synthesized from Diglycidyl ether bisphenol-A and a polyamine hardener, reinforced with 0.1 wt% untreated multi-walled carbon nanotubes. The composite preparation involved mixing the nanotubes with the epoxy resin followed by sonication at 20 kHz for 2 hours at 60% amplitude to facilitate dispersion. After adding the hardener and stirring for 10 minutes at 150 rpm, the mixture was vacuum degassed and subjected to a two-step thermal cure consisting of 1 hour at 60 °C followed by 2 hours at 110 °C. The Young's modulus was subsequently characterized via uniaxial tensile testing at a crosshead speed of 1.5 mm/min and 25 °C in accordance with ASTM D638-IV using a Hounsfield H100KS machine.",
      "reasoning_analysis": "Increasing Factors: The aromatic rings within the Diglycidyl ether bisphenol-A structure provide intrinsic backbone rigidity, while the two-step curing protocol, specifically the post-cure at 110 °C, promotes a high crosslink density that restricts segmental motion and enhances stiffness. The incorporation of multi-walled carbon nanotubes introduces a high-modulus filler phase that theoretically contributes to load bearing. Decreasing Factors: The untreated surface chemistry of the carbon nanotubes may lead to poor interfacial adhesion with the epoxy matrix, reducing stress transfer efficiency. Furthermore, despite sonication, the potential for nanotube agglomeration at even low loadings can create stress concentrators that compromise mechanical integrity, and the specific chain flexibility of the polyamine hardener may introduce compliance relative to rigid aromatic curing agents. Dominant Factor: The high crosslink density established by the thermal curing schedule is the dominant factor governing the bulk Young's modulus, as the rigid thermoset network provides the primary structural foundation, while the reinforcement effect of the low-loading untreated nanotubes serves as a secondary modification limited by interfacial constraints."
    }
  },
  {
    "doi": "10.1002/pc.25200",
    "title": "Improvement Mechanical and Antibacterial Properties of Epoxy by Polyethylene Glycol and Ag/CuO Nanoparticles",
    "year": 2019,
    "chemical_composition": {
      "repeat_unit_psmiles": null,
      "monomers": [
        {
          "name": "Epoxy Resin (KER 828)",
          "smiles": null,
          "ratio_value": null,
          "ratio_unit": null
        },
        {
          "name": "Epoxy Hardener",
          "smiles": null,
          "ratio_value": null,
          "ratio_unit": null
        }
      ],
      "additives": [
        {
          "name": "PEG-200",
          "type": "plasticizer",
          "amount_value": 4.05,
          "amount_unit": "wt%"
        }
      ],
      "is_homopolymer": false
    },
    "processing_history": "Epoxy resin blended with PEG, poured into silicone mold, cured in oven at 91.9 °C for 2.40 h. Young's modulus measured by uniaxial tensile test according to ASTM D638-10 using universal TB1 machine. (Run 19)",
    "hierarchical_structure": "Amorphous epoxy matrix with PEG plasticizer.",
    "properties": {
      "E": {
        "value": [
          2.45
        ],
        "unit": "GPa"
      }
    },
    "analysis_with_hierarchical_structure": {
      "descriptive_text": "The sample comprises an amorphous epoxy network synthesized from Epoxy Resin (KER 828) and an epoxy hardener, incorporating 4.05 wt% polyethylene glycol (PEG-200) as a plasticizing additive. Preparation involved blending the resin with PEG, casting into a silicone mold, and thermal curing at 91.9 °C for 2.40 hours. Mechanical characterization was performed via uniaxial tensile testing in accordance with ASTM D638-10 using a universal TB1 machine.",
      "reasoning_analysis": "Increasing Factors: The formation of a covalently crosslinked network between the epoxy resin and hardener inherently restricts chain mobility and segmental relaxation, significantly driving the Young's Modulus upward compared to linear thermoplastic counterparts. The thermal curing process at 91.9 °C facilitates the development of this crosslink density, further solidifying the rigid matrix structure. Decreasing Factors: The addition of 4.05 wt% PEG-200 introduces flexible polyether chains that act as an internal plasticizer within the epoxy matrix. This increases the free volume and enhances segmental mobility between crosslinks, thereby reducing intermolecular forces and qualitatively lowering the stiffness of the material. Dominant Factor: The highly crosslinked epoxy network is the dominant factor establishing the material's inherent rigidity and high Young's Modulus characteristic of thermosets; however, the presence of the PEG plasticizer serves as a critical modifying factor that qualitatively reduces the modulus relative to a neat, unplasticized epoxy system."
    },
    "analysis_without_hierarchical_structure": {
      "descriptive_text": "The sample comprises a thermoset network synthesized from KER 828 epoxy resin and an epoxy hardener, modified with 4.05 wt% PEG-200 acting as a plasticizer. Preparation involved blending the components, pouring the mixture into a silicone mold, and curing in an oven at 91.9 °C for 2.40 hours. Mechanical characterization was performed via uniaxial tensile testing following ASTM D638-10 standards using a universal TB1 machine to determine the Young's modulus.",
      "reasoning_analysis": "Increasing Factors: The formation of a covalently crosslinked thermoset network between the epoxy resin and hardener inherently restricts chain mobility, providing structural rigidity. The thermal curing process at 91.9 °C facilitates crosslinking reactions, establishing a three-dimensional network that resists deformation under load. Decreasing Factors: The incorporation of PEG-200, a low molecular weight polyether, acts as a plasticizer within the matrix. These flexible chains increase free volume and lubricate polymer segments, reducing intermolecular friction and stiffness relative to a neat epoxy system. Dominant Factor: While the crosslinked epoxy network establishes the solid-state baseline rigidity, the incorporation of the plasticizer is the dominant factor influencing the specific modulus value of this sample. The flexible PEG chains disrupt the dense packing of the epoxy network, qualitatively resulting in a lower Young's modulus than would be observed in a neat, fully cured epoxy system without additives."
    }
  },
  {
    "doi": "10.1016/j.polymer.2011.10.049",
    "title": "Synthesis of epoxy composites with high carbon nanotube loading and effects of tubular and wavy morphology on composite strength and modulus",
    "year": 2011,
    "chemical_composition": {
      "repeat_unit_psmiles": null,
      "monomers": [
        {
          "name": "Diglycidyl ether of bisphenol-A",
          "smiles": "CC(C)(c1ccc(OCC2CO2)cc1)c1ccc(OCC2CO2)cc1",
          "ratio_value": null,
          "ratio_unit": null
        },
        {
          "name": "Triethylenetetramine",
          "smiles": "NCCNCCNCCN",
          "ratio_value": 2,
          "ratio_unit": "molar ratio"
        },
        {
          "name": "O,O'-bis(2-aminopropyl)polypropyleneglycol 2000",
          "smiles": null,
          "ratio_value": 1,
          "ratio_unit": "molar ratio"
        },
        {
          "name": "p-diaminodiphenylsulfone",
          "smiles": "Nc1ccc(cc1)S(=O)(=O)c2ccc(cc2)N",
          "ratio_value": null,
          "ratio_unit": null
        }
      ],
      "additives": [],
      "is_homopolymer": false
    },
    "processing_history": "Epoxy precursor and mixed-curing-agents dissolved in acetone. Solvent evaporated by IR lamp (275 W, 20-30 min). Hot pressed at 150 °C for 2 h under 5 MPa. Young's modulus measured by uniaxial tensile test using Instron 5882 tester at crosshead speed 2 mm/min, sample dimensions 5 x 50 mm^2.",
    "hierarchical_structure": "Amorphous epoxy matrix. XRD broad band peak at 2θ = 18.6°.",
    "properties": {
      "E": {
        "value": [
          1.22
        ],
        "unit": "GPa"
      }
    },
    "analysis_with_hierarchical_structure": {
      "descriptive_text": "The sample comprises an amorphous epoxy network synthesized from Diglycidyl ether of bisphenol-A (DGEBA) resin cured with a mixed-agent system containing Triethylenetetramine (TETA), O,O'-bis(2-aminopropyl)polypropyleneglycol 2000, and p-diaminodiphenylsulfone (DDS). The precursor mixture was dissolved in acetone, followed by solvent evaporation using a 275 W IR lamp for 20-30 minutes, and subsequently hot pressed at 150 °C for 2 hours under 5 MPa pressure to form the final matrix. Structural characterization via XRD revealed a broad band peak at 2θ = 18.6°, confirming the amorphous nature of the cured epoxy, and the Young's modulus was determined through uniaxial tensile testing using an Instron 5882 tester at a crosshead speed of 2 mm/min on samples with dimensions of 5 x 50 mm².",
      "reasoning_analysis": "Increasing Factors: The incorporation of Diglycidyl ether of bisphenol-A provides a rigid backbone due to the bulky bisphenol-A groups, while the p-diaminodiphenylsulfone (DDS) curing agent introduces aromatic sulfone linkages that significantly enhance chain stiffness. Furthermore, the processing history involving hot pressing at 150 °C under 5 MPa promotes high packing density and ensures complete curing, reducing free volume and microvoids which intrinsically increases the Young's modulus. Decreasing Factors: The inclusion of O,O'-bis(2-aminopropyl)polypropyleneglycol 2000 introduces long, flexible polyether segments between crosslinks, acting as an internal plasticizer that increases segmental mobility and reduces the overall crosslink density. Additionally, the use of the aliphatic Triethylenetetramine (TETA) curing agent contributes flexible methylene chains compared to aromatic alternatives, and the confirmed amorphous structure lacks the reinforcing effect of crystalline domains that typically elevate modulus in semi-crystalline polymers. Dominant Factor: The rigid aromatic network formed by the DGEBA and DDS components, consolidated by the high-pressure hot pressing process, qualitatively dominates the mechanical behavior by establishing a stiff, highly crosslinked thermoset matrix. While the flexible polyether segments reduce the modulus relative to a fully aromatic system, the primary resistance to deformation is governed by the dense, rigid aromatic backbone and the processing-induced densification."
    },
    "analysis_without_hierarchical_structure": {
