Repository: hhtrick/HHT-code

# HHT training framework

This directory contains model training, embedding precomputation, inference, article-level baselines and the curated datasets. All commands below assume that the working directory is `train_code/`.

## 3. Datasets and fixed partitions

Each main dataset is a JSON array at `dataset/{property}/{property}.json`. Entries contain source metadata, `chemical_composition`, `processing_history`, `hierarchical_structure`, `properties`, and two generated-analysis objects. Targets are stored as `properties[property]["value"]`; source metadata and target values are not predictive input fields.

| Property | Train | Validation | Test | Total |
|---|---:|---:|---:|---:|

File: train_code/continue_train_dataset/E/E.json (part 42 of 106)
[
      "descriptive_text": "The sample comprises an epoxy network synthesized from Diglycidyl ether of bisphenol-A cured with a mixture of Triethylenetetramine, O,O'-bis(2-aminopropyl)polypropyleneglycol 2000, and p-diaminodiphenylsulfone. The epoxy precursor and mixed curing agents were dissolved in acetone, followed by solvent evaporation using a 275 W IR lamp for 20 to 30 minutes. The material was subsequently hot pressed at 150 °C for 2 hours under a pressure of 5 MPa to finalize the curing process. The Young's modulus was characterized via uniaxial tensile testing using an Instron 5882 tester at a crosshead speed of 2 mm/min with sample dimensions of 5 x 50 mm².",
      "reasoning_analysis": "Increasing Factors: The chemical composition features a Diglycidyl ether of bisphenol-A backbone and p-diaminodiphenylsulfone curing agent, both containing rigid aromatic rings and sulfone groups that restrict chain segment mobility and enhance structural stiffness. Furthermore, the processing history involves hot pressing at 150 °C under 5 MPa, which promotes high crosslinking conversion, reduces free volume via void consolidation, and increases material density, all contributing to a higher Young's modulus. Decreasing Factors: The inclusion of O,O'-bis(2-aminopropyl)polypropyleneglycol 2000 introduces long, flexible polyether segments into the crosslinked network, acting as an internal plasticizer that significantly increases chain mobility and reduces the overall stiffness compared to a fully aromatic epoxy system. Additionally, if the IR lamp solvent evaporation step did not completely remove the acetone prior to pressing, residual solvent could remain trapped, potentially plasticizing the matrix. Dominant Factor: The dominant factor governing the Young's modulus is the hybrid network architecture created by the copolymerization of rigid aromatic components with the flexible polypropylene glycol diamine; while the thermal processing maximizes the stiffness potential of this specific formulation by ensuring cure and density, the intrinsic flexibility of the polyether spacer qualitatively limits the modulus relative to a standard rigid epoxy network."
    }
  },
  {
    "doi": "10.3390/polym12081688",
    "title": "A Study of Some Mechanical Properties of Composite Materials with a Dammar-Based Hybrid Matrix and Reinforced by Waste Paper",
    "year": 2020,
    "chemical_composition": {
      "repeat_unit_psmiles": null,
      "monomers": [
        {
          "name": "Dammar resin",
          "smiles": null,
          "ratio_value": 60,
          "ratio_unit": "vol%"
        },
        {
          "name": "Epoxy resin (Resoltech 1050/1055)",
          "smiles": null,
          "ratio_value": 40,
          "ratio_unit": "vol%"
        }
      ],
      "additives": [
        {
          "name": "Waste paper sheets",
          "type": "reinforcement",
          "amount_value": 0.49,
          "amount_unit": "mass ratio"
        }
      ],
      "is_homopolymer": false
    },
    "processing_history": "Composite cast with 60% Dammar hybrid resin matrix and 18 layers of waste paper sheets (pre-impregnated). Uniform pressure of 27,000 N/m^2 applied. Young's modulus measured by uniaxial tensile test according to ASTM D3039 using Lrx Plus testing machine (2.5 kN force range).",
    "hierarchical_structure": "Layered distribution of reinforcement (18 layers).",
    "properties": {
      "E": {
        "value": [
          4.34
        ],
        "unit": "GPa"
      }
    },
    "analysis_with_hierarchical_structure": {
      "descriptive_text": "The sample is a layered composite consisting of a hybrid resin matrix reinforced with waste paper sheets. The matrix phase is formulated from a volumetric blend of 60% Dammar resin and 40% Epoxy resin (Resoltech 1050/1055). Reinforcement is provided by waste paper sheets at a mass ratio of 0.49, organized into a layered distribution of 18 pre-impregnated layers. Fabrication involved casting the composite under a uniform pressure of 27,000 N/m^2 to promote consolidation, and the mechanical properties were evaluated via uniaxial tensile testing following ASTM D3039 standards.",
      "reasoning_analysis": "Increasing Factors: The addition of waste paper sheets at a substantial mass ratio of 0.49 introduces rigid cellulosic fibers that inherently possess a high modulus, thereby reinforcing the polymer matrix. The processing history involving the application of uniform pressure aids in void reduction and enhances interfacial contact between the layers, which improves stress transfer efficiency. Furthermore, the epoxy component contributes a rigid crosslinked network structure that supports the overall stiffness of the hybrid matrix. Decreasing Factors: The presence of Dammar resin in the hybrid matrix may reduce the overall stiffness compared to a pure epoxy system, as natural resins often exhibit lower modulus values. Potential weaknesses in interfacial adhesion between the paper reinforcement and the resin matrix could lead to debonding or slippage under tensile load, reducing the effective modulus. Additionally, the anisotropic nature of the paper sheets means that modulus values may be lower if the testing direction does not align with the primary fiber orientation. Dominant Factor: The high loading fraction of the cellulosic reinforcement within the consolidated layered architecture qualitatively dominates the mechanical behavior, driving the Young's modulus upward relative to the unreinforced hybrid resin, as the stiffness contribution from the fibers outweighs the softening effect of the Dammar resin component."
    },
    "analysis_without_hierarchical_structure": {
      "descriptive_text": "The sample consists of a hybrid composite material featuring a matrix composed of 60 vol% Dammar resin and 40 vol% Epoxy resin (Resoltech 1050/1055). This resin matrix was reinforced with waste paper sheets at a mass ratio of 0.49, arranged as 18 layers of pre-impregnated sheets. The composite was fabricated via a casting method under a uniform pressure of 27,000 N/m^2. Mechanical characterization was performed via uniaxial tensile testing according to ASTM D3039 standards using an Lrx Plus testing machine with a 2.5 kN force range to determine the Young's modulus.",
      "reasoning_analysis": "Increasing Factors: The incorporation of waste paper sheets at a high mass ratio of 0.49 introduces cellulosic fibers with inherently higher stiffness than the resin matrix, significantly reinforcing the composite. Additionally, the inclusion of Epoxy resin contributes to crosslinking density within the matrix, and the application of uniform pressure during casting promotes consolidation, reducing void content and improving fiber-matrix stress transfer. Decreasing Factors: The matrix composition is majority Dammar resin (60 vol%), which typically exhibits lower mechanical rigidity and crosslink density compared to synthetic epoxies, thereby lowering the baseline modulus of the matrix phase. Furthermore, the relatively low applied pressure may be insufficient to fully eliminate voids or ensure optimal impregnation of the 18-layer stack, potentially creating stress concentration points that reduce effective stiffness. Dominant Factor: The high loading fraction of the cellulosic waste paper reinforcement is the dominant factor governing the Young's modulus. While the Dammar-rich matrix reduces the inherent stiffness of the continuous phase, the rule of mixtures dictates that the high volume fraction of the stiffer fibrous reinforcement primarily dictates the composite's overall resistance to elastic deformation, assuming adequate alignment with the tensile axis."
    }
  },
  {
    "doi": "10.1016/j.matchemphys.2022.126324",
    "title": "Mechanically robust epoxy resin-based gel polymer electrolyte stabilizing ion deposition for high-performance lithium metal batteries",
    "year": 2022,
    "chemical_composition": {
      "repeat_unit_psmiles": null,
      "monomers": [
        {
          "name": "Bisphenol A diglycidyl ether",
          "smiles": "CC(C)(c1ccc(OCC2OC2)cc1)c3ccc(OCC4OC4)cc3",
          "ratio_value": null,
          "ratio_unit": null
        },
        {
          "name": "4,4'-diaminodicyclohexyl methane",
          "smiles": "NC1CCC(CC1)CC2CCC(N)CC2",
          "ratio_value": null,
          "ratio_unit": null
        }
      ],
      "additives": [
        {
          "name": "Liquid Electrolyte (1 M LiPF6 in EC/DMC)",
          "type": "electrolyte",
          "amount_value": 233.3,
          "amount_unit": "mass uptake %"
        }
      ],
      "is_homopolymer": false
    },
    "processing_history": "Synthesized by mixing DGEBA and PEG200 (mass ratio 1:2.75) at 70 °C for 1 h, adding PACM curing agent at 50 °C for 0.5 h, pouring onto PVA-coated glass, curing at 80 °C for 2 h and 120 °C for 2 h, washing in water for 2 days to remove PEG200, and freeze-drying for 24 h. Activated by immersion in liquid electrolyte (1 M LiPF6 in EC/DMC = 1:1 vol%). Young's modulus measured by universal tensile machine (Instron-1121) on electrolyte-activated membrane at room temperature.",
    "hierarchical_structure": "Porous epoxy resin-based gel polymer electrolyte with skeletal network fully filled with epoxy resin globules, 3D interconnected channels, pore size 5-20 μm.",
    "properties": {
      "E": {
        "value": [
          0.312
        ],
        "unit": "GPa"
      }
    },
    "analysis_with_hierarchical_structure": {
      "descriptive_text": "The sample consists of a porous epoxy resin-based gel polymer electrolyte comprising a crosslinked network of Bisphenol A diglycidyl ether (DGEBA) and 4,4'-diaminodicyclohexyl methane (PACM). Synthesis involved mixing DGEBA with polyethylene glycol (PEG200) as a sacrificial porogen, followed by curing agent addition and thermal treatment at 80 °C and 120 °C on PVA-coated glass. The PEG200 was subsequently removed via water washing and freeze-drying to establish a porous morphology, after which the membrane was activated by immersion in a liquid electrolyte (1 M LiPF6 in EC/DMC) achieving a mass uptake of 233.3%. The resulting hierarchical structure exhibits a skeletal network containing epoxy resin globules and 3D interconnected channels with pore sizes between 5 and 20 μm, and the Young's modulus was evaluated using a universal tensile machine at room temperature.",
      "reasoning_analysis": "Increasing Factors: The formation of a covalently crosslinked thermoset network between Bisphenol A diglycidyl ether and the diamine curing agent establishes a rigid skeletal structure. The thermal curing history up to 120 °C promotes high conversion of epoxide groups, maximizing the crosslink density of the solid epoxy phase, which intrinsically supports a higher modulus. Decreasing Factors: The introduction of macroscopic porosity (5-20 μm) via the removal of the PEG200 porogen drastically reduces the effective load-bearing cross-sectional area. Furthermore, the substantial uptake of liquid electrolyte (233.3 mass %) swells the network and fills the voids with a fluid possessing negligible stiffness compared to the solid polymer, effectively plasticizing the system. The presence of 3D interconnected channels also introduces stress concentrations that facilitate deformation under load. Dominant Factor: Despite the inherent rigidity of the cured epoxy backbone, the structural architecture defined by high porosity and the saturation with low-modulus liquid electrolyte is the dominant factor. These features transform the material from a rigid thermoset into a soft gel polymer electrolyte, qualitatively resulting in a significantly lower Young's modulus compared to a non-porous, dry epoxy resin."
    },
    "analysis_without_hierarchical_structure": {
      "descriptive_text": "This material system comprises a crosslinked epoxy network synthesized from Bisphenol A diglycidyl ether and 4,4'-diaminodicyclohexyl methane. The preparation involved mixing the epoxy precursor with polyethylene glycol 200 at 70 °C, followed by the addition of the curing agent at 50 °C, casting onto a PVA-coated glass substrate, and undergoing a stepwise curing regimen at 80 °C and 120 °C. To generate porosity, the polyethylene glycol was subsequently removed by washing in water for 2 days, after which the membrane was freeze-dried for 24 hours. The final sample was activated by immersion in a liquid electrolyte solution of 1 M LiPF6 in EC/DMC, resulting in a mass uptake of 233.3%, and the Young's modulus was characterized using a universal tensile machine at room temperature.",
      "reasoning_analysis": "Increasing Factors: The formation of a densely crosslinked thermoset network via the reaction between the epoxy groups of Bisphenol A diglycidyl ether and the amine groups of the rigid cycloaliphatic 4,4'-diaminodicyclohexyl methane provides a stiff structural backbone. The thermal curing process up to 120 °C ensures high conversion efficiency, maximizing the crosslinking density which inherently resists deformation. Decreasing Factors: The deliberate removal of the polyethylene glycol porogen creates a porous morphology that reduces the effective cross-sectional area available for load bearing. Furthermore, the immersion in liquid electrolyte leads to substantial swelling with a mass uptake of 233.3%, where the solvent molecules act as powerful plasticizers that increase free volume and screen intermolecular forces between polymer chains. Dominant Factor: Despite the inherent rigidity of the cured epoxy network, the dominant factor governing the mechanical response is the extreme plasticization and swelling induced by the liquid electrolyte uptake combined with the porous structure. This transforms the material state from a rigid solid to a soft, solvent-swollen gel, qualitatively driving the Young's modulus significantly downward compared to the dry, non-porous cured resin."
    }
  },
  {
    "doi": "10.1007/s10853-019-03901-1",
    "title": "A facile approach to synthesize in situ functionalized graphene oxide/epoxy resin nanocomposites: mechanical and thermal properties",
    "year": 2019,
    "chemical_composition": {
      "repeat_unit_psmiles": null,
      "monomers": [
        {
          "name": "Diglycidyl ether of bisphenol A",
          "smiles": "CC(C)(c1ccc(OCC2CO2)cc1)c3ccc(OCC4CO4)cc3",
          "ratio_value": 80,
          "ratio_unit": "phr"
        },
        {
          "name": "3,4-epoxycyclohexylmethyl-3,4-epoxycyclohexanecarboxylate",
          "smiles": "O=C(OCC1CC2OC2CC1)C3CC4OC4CC3",
          "ratio_value": 20,
          "ratio_unit": "phr"
        }
      ],
      "additives": [
        {
          "name": "Polyamide V140",
          "type": "curing agent",
          "amount_value": 55,
          "amount_unit": "phr"
        },
        {
          "name": "GO-2021P",
          "type": "filler",
          "amount_value": 0.1,
          "amount_unit": "wt%"
        }
      ],
      "is_homopolymer": false
    },
    "processing_history": "Epoxy composites prepared by wet mixing and solvent evaporation method. GO aqueous dispersion mixed with 2021P/DMF solution, heated at 110 °C for 5 h for functionalization. Solvent removed at 80 °C for 6 h. Dispersed via three roll mills. Functionalized mixture diluted with 2021P and E51, mixed with V140 curing agent, defoamed, poured into molds, cured at 80 °C for 4 h. Young's modulus measured by uniaxial tensile test according to GB/T 2567-2008, at least five specimens tested.",
    "hierarchical_structure": "GO-2021P sheets randomly and homogeneously dispersed in epoxy matrix. Thickness ~8 nm, lateral size few hundred nm to few µm. Wrinkled surface texture.",
    "properties": {
      "E": {
        "value": [
          2.565
        ],
        "unit": "GPa"
      }
    },
    "analysis_with_hierarchical_structure": {
      "descriptive_text": "The sample comprises an epoxy composite system synthesized from Diglycidyl ether of bisphenol A (80 phr) and 3,4-epoxycyclohexylmethyl-3,4-epoxycyclohexanecarboxylate (20 phr), cured using Polyamide V140 (55 phr). The formulation includes 0.1 wt% GO-2021P filler, which underwent functionalization by heating in a 2021P/DMF solution at 110 °C for 5 hours followed by solvent removal at 80 °C for 6 hours. The mixture was dispersed via three-roll mills, defoamed, molded, and thermally cured at 80 °C for 4 hours. Structural analysis indicates that the GO-2021P sheets, characterized by a thickness of approximately 8 nm, lateral sizes ranging from hundreds of nanometers to micrometers, and a wrinkled surface texture, are randomly and homogeneously dispersed within the epoxy matrix, with the Young's modulus determined via uniaxial tensile testing according to GB/T 2567-2008.",
      "reasoning_analysis": "Increasing Factors: The presence of rigid aromatic rings in the bisphenol A component and cycloaliphatic structures in the CECE monomer restricts segmental mobility within the cured network, intrinsically driving the Young's modulus (E) higher. The incorporation of GO-2021P sheets introduces a high-modulus nanofiller phase that can reinforce the polymer through load transfer mechanisms, particularly given the homogeneous dispersion achieved by three-roll milling and the improved interfacial adhesion resulting from the thermal functionalization step. Decreasing Factors: The selection of Polyamide V140 as the curing agent introduces flexible aliphatic chains into the crosslinked network, which typically lowers the E compared to rigid aromatic curing agents. Additionally, the relatively low curing temperature of 80 °C may limit the final crosslinking density if the vitrification point is reached prematurely, and the wrinkled texture of the GO sheets may reduce their effective aspect ratio for stress transfer compared to planar sheets. Residual DMF solvent from the processing history could also act as a plasticizer if not fully removed, further depressing the E. Dominant Factor: The mechanical behavior is predominantly governed by the epoxy matrix architecture rather than the low-loading nanofiller. While the rigid monomers drive the E upward, the flexibility of the polyamide curing agent and the potential limitations in crosslink density due to the curing schedule qualitatively dominate the final stiffness, with the GO filler providing only a secondary reinforcement effect due to its minimal concentration of 0.1 wt%."
    },
    "analysis_without_hierarchical_structure": {
      "descriptive_text": "The epoxy composite system comprises a resin matrix blended from Diglycidyl ether of bisphenol A (80 phr) and 3,4-epoxycyclohexylmethyl-3,4-epoxycyclohexanecarboxylate (20 phr). Graphene Oxide (GO-2021P) filler at 0.1 wt% was functionalized by mixing an aqueous dispersion with a 2021P/DMF solution and heating at 110 °C for 5 hours, followed by solvent removal at 80 °C for 6 hours. The functionalized mixture was dispersed using three roll mills, diluted with additional 2021P and E51 resin, and subsequently mixed with Polyamide V140 curing agent (55 phr). After defoaming and molding, the composite was cured at 80 °C for 4 hours, and the Young's modulus was determined via uniaxial tensile testing according to GB/T 2567-2008 standards.",
      "reasoning_analysis": "Increasing Factors: The chemical composition features a rigid epoxy matrix derived from Diglycidyl ether of bisphenol A and a cycloaliphatic epoxy, both contributing high backbone stiffness due to aromatic and cyclic structures. The incorporation of Graphene Oxide (GO-2021P), despite the low loading of 0.1 wt%, introduces a filler with an exceptionally high intrinsic modulus. Furthermore, the processing history utilizes three-roll milling and chemical functionalization, which ensures exfoliation and strong interfacial adhesion between the GO and the matrix, maximizing stress transfer efficiency and reinforcing the composite structure. Decreasing Factors: The use of Polyamide V140 as the curing agent introduces flexible aliphatic segments into the crosslinked network, which increases chain mobility and free volume compared to rigid aromatic amines or anhydrides, thereby inherently lowering the composite's stiffness. Additionally, the curing temperature of 80 °C may limit the ultimate crosslink density compared to higher temperature post-cure schedules, potentially leaving the network slightly less rigid. Dominant Factor: The intrinsic rigidity of the bisphenol A and cycloaliphatic epoxy backbone, synergistically enhanced by the high-aspect-ratio Graphene Oxide filler with optimized interfacial bonding, qualitatively dominates the final Young's modulus. While the polyamide curing agent introduces flexibility, the reinforcement mechanism provided by the well-dispersed nanofiller within the rigid thermoset network establishes the primary mechanical behavior."
    }
  },
  {
    "doi": null,
    "title": "Industrial-Graded Epoxy Nanocomposites with Mechanically Dispersed Multi-Walled Carbon Nanotubes: Static and Damping Properties",
    "year": 2017,
    "chemical_composition": {
      "repeat_unit_psmiles": null,
      "monomers": [
        {
          "name": "EC 157 epoxy resin",
          "smiles": null,
          "ratio_value": 100,
          "ratio_unit": "parts by weight"
        },
        {
          "name": "XLR curing agent",
          "smiles": null,
          "ratio_value": 30,
          "ratio_unit": "parts by weight"
        }
      ],
      "additives": [
        {
          "name": "Multi-walled carbon nanotubes",
          "type": "filler",
          "amount_value": 0.3846,
          "amount_unit": "wt%"
        }
      ],
      "is_homopolymer": false
    },
    "processing_history": "Mechanical dispersion (high shear force), mixed with curing agent (100:30 ratio), degassed under vacuum for 20 min. Cast in silicone mould. Cured for 10 h at 35 °C followed by 7 h at 70 °C with a ramp of 1 °C/min. Young's modulus measured by compressive test using Zwich Roell machine with 50 kN load cell, testing speed 1.3 mm/min, modified jig for video gauge, strain range 0.5–0.7%, according to ASTM D 695 M.",
    "hierarchical_structure": "Good and uniform distributions of the CNTs through the matrix. Hydrodynamic dimensions between 80 nm and 200 nm.",
    "properties": {
      "E": {
        "value": [
          3.22
        ],
        "unit": "GPa"
      }
    },
    "analysis_with_hierarchical_structure": {
      "descriptive_text": "The material system comprises a thermoset epoxy network formed from EC 157 epoxy resin and XLR curing agent mixed at a ratio of 100 to 30 parts by weight, reinforced with 0.3846 wt% multi-walled carbon nanotubes. The composite was prepared via mechanical dispersion under high shear force to ensure filler integration, followed by vacuum degassing for 20 minutes and casting into a silicone mould. Thermal curing was conducted in two stages, holding at 35 °C for 10 hours and subsequently at 70 °C for 7 hours with a heating ramp of 1 °C/min, resulting in a hierarchical structure characterized by good and uniform distributions of the carbon nanotubes within the matrix with hydrodynamic dimensions ranging between 80 nm and 200 nm. The Young's modulus was subsequently determined via compressive testing according to ASTM D 695 M using a Zwich Roell machine.",
      "reasoning_analysis": "Increasing Factors: The formation of a covalently crosslinked epoxy network inherently restricts chain mobility, providing a rigid baseline modulus significantly higher than uncured resins or linear thermoplastics. The incorporation of multi-walled carbon nanotubes, which possess an exceptionally high intrinsic stiffness and aspect ratio, acts as a reinforcing phase that enhances load-bearing capacity through effective stress transfer at the filler-matrix interface. Furthermore, the processing history involving high shear mechanical dispersion and vacuum degassing promotes a uniform distribution of the nanotubes, minimizing defect formation and maximizing the reinforcing efficiency of the filler within the polymer matrix. Decreasing Factors: The relatively low maximum curing temperature of 70 °C may limit the ultimate crosslink density of the epoxy network compared to higher temperature post-cure cycles, potentially leaving unreacted functional groups that increase free volume and reduce stiffness. Additionally, the observed hydrodynamic dimensions between 80 nm and 200 nm suggest the presence of carbon nanotube bundles rather than fully exfoliated individual tubes, which reduces the effective aspect ratio and interfacial surface area available for stress transfer compared to an ideal exfoliated state. The low filler loading of 0.3846 wt% also limits the magnitude of the reinforcement effect relative to higher loading composites. Dominant Factor: The dominant factor governing the Young's modulus is the synergistic combination of the rigid covalently crosslinked epoxy network and the incorporation of high-stiffness carbon nanotubes. While the moderate curing temperature and bundled nature of the nanotubes may constrain the theoretical maximum stiffness, the establishment of the thermoset network structure combined with the uniform dispersion of rigid fillers qualitatively drives the modulus behavior toward high stiffness characteristic of reinforced composites, overriding the limiting effects of the specific processing parameters."
    },
    "analysis_without_hierarchical_structure": {
      "descriptive_text": "The sample consists of an EC 157 epoxy resin matrix cured with an XLR curing agent at a weight ratio of 100:30, reinforced with 0.3846 wt% multi-walled carbon nanotubes. The composite was prepared via mechanical dispersion under high shear force to ensure filler distribution, followed by mixing with the curing agent and degassing under vacuum for 20 minutes to remove entrapped air. The mixture was cast into a silicone mould and subjected to a stepped thermal curing cycle comprising 10 hours at 35 °C followed by 7 hours at 70 °C with a heating ramp of 1 °C/min. The Young's modulus was subsequently determined through compressive testing using a Zwich Roell machine equipped with a 50 kN load cell and a modified jig for video gauge measurement, adhering to ASTM D 695 M standards within a strain range of 0.5–0.7%.",
      "reasoning_analysis": "Increasing Factors: The formation of a covalently crosslinked thermoset network between the EC 157 epoxy resin and XLR curing agent inherently establishes a rigid matrix structure that resists deformation. The incorporation of multi-walled carbon nanotubes, known for their exceptional intrinsic stiffness, acts as a reinforcing phase, while the high shear mechanical dispersion processing aims to maximize filler exfoliation and distribution to enhance load transfer efficiency. Additionally, the stepped thermal curing profile promotes progressive crosslinking, reducing residual stresses and increasing the overall network density. Decreasing Factors: The relatively low final curing temperature of 70 °C may limit the ultimate crosslink density compared to higher temperature cures, potentially resulting in a less rigid matrix network. Furthermore, the high shear forces applied during mechanical dispersion carry the risk of damaging the aspect ratio of the carbon nanotubes, which would diminish their reinforcing effectiveness, and the low filler loading of 0.3846 wt% is likely insufficient to form a percolating network, limiting the composite effect. Dominant Factor: The structural integrity and crosslink density of the epoxy matrix established during the thermal curing process qualitatively dominates the Young's modulus, as the matrix constitutes the bulk volume of the material; while the nanotubes provide reinforcement, their low concentration means the baseline stiffness is primarily governed by the cured polymer network architecture."
    }
  },
  {
    "doi": "10.1177/0021998318790049",
    "title": "Mechanical and low-velocity impact properties of epoxy-composite beams reinforced by MWCNTs",
    "year": 2019,
    "chemical_composition": {
      "repeat_unit_psmiles": null,
      "monomers": [
        {
          "name": "EPR1080 epoxy resin",
          "smiles": null,
          "ratio_value": null,
          "ratio_unit": null
        },
        {
          "name": "Hardener",
          "smiles": null,
          "ratio_value": 10,
          "ratio_unit": "mass ratio (epoxy:hardener)"
        }
      ],
      "additives": [
        {
          "name": "Multi-walled carbon nanotubes",
          "type": "filler",
          "amount_value": 0.51,
          "amount_unit": "wt%"
        }
      ],
      "is_homopolymer": false
    },
    "processing_history": "MWCNTs dried in oven, mixed with epoxy resin using mechanical mixer, sonicated for 30 min using Bandelin SONOPULS ultrasonic homogenizers with ice bath (129.776 KJ energy). Hardener added at 1:10 mass ratio. Mixture cast into dumbbell-shaped samples according to ASTM D638. Young's modulus measured by uniaxial tensile test using Standard tensile machine of Amirkabir University of Technology.",
    "hierarchical_structure": "Epoxy matrix with dispersed MWCNTs. Agglomeration of MWCNTs particles observed.",
    "properties": {
      "E": {
        "value": [
          1.8911
        ],
        "unit": "GPa"
      }
    },
    "analysis_with_hierarchical_structure": {
      "descriptive_text": "The sample comprises an EPR1080 epoxy resin matrix cured with a hardener at a 1:10 mass ratio and reinforced with 0.51 wt% multi-walled carbon nanotubes (MWCNTs). Fabrication involved drying the MWCNTs, mechanical mixing with the resin, and sonication for 30 minutes in an ice bath using a Bandelin SONOPULS homogenizer to impart 129.776 KJ of energy, followed by hardener addition and casting into ASTM D638 dumbbell-shaped specimens. The resulting hierarchical structure consists of an epoxy matrix with dispersed MWCNTs, though agglomeration of the nanotube particles was noted, and mechanical properties were evaluated via uniaxial tensile testing.",
      "reasoning_analysis": "Increasing Factors: The formation of a covalently crosslinked thermoset network between the epoxy resin and hardener intrinsically restricts chain mobility, establishing a high baseline stiffness. Additionally, the incorporation of multi-walled carbon nanotubes, which possess an exceptionally high intrinsic elastic modulus, contributes to reinforcement through load transfer mechanisms within the matrix. The specific processing history involving high-energy sonication aims to improve dispersion, which facilitates stress transfer from the matrix to the nanotubes, further supporting an increase in modulus. Decreasing Factors: The explicitly observed agglomeration of MWCNT particles acts as a critical structural defect, creating stress concentrations and reducing the effective aspect ratio of the reinforcement, which diminishes load transfer efficiency. Furthermore, the relatively low filler loading of 0.51 wt% may be insufficient to form a complete percolating network, limiting the maximum potential stiffening effect compared to higher concentration composites. Dominant Factor: While the rigid crosslinked network and high-modulus filler inclusion qualitatively drive the Young's modulus higher than that of uncured resin or thermoplastics, the observed agglomeration of nanotubes is the dominant structural factor that constrains the reinforcement efficiency, preventing the composite from achieving the theoretical modulus predicted by rule-of-mixtures models for perfectly dispersed systems."
    },
    "analysis_without_hierarchical_structure": {
      "descriptive_text": "The sample comprises an EPR1080 epoxy resin matrix cured with a hardener at a 10:1 mass ratio, reinforced with 0.51 wt% multi-walled carbon nanotubes (MWCNTs). The MWCNTs were oven-dried and dispersed into the resin using a mechanical mixer followed by 30 minutes of ultrasonic homogenization with a Bandelin SONOPULS system equipped with an ice bath, delivering a total energy of 129.776 KJ. After adding the hardener, the mixture was cast into dumbbell-shaped specimens conforming to ASTM D638, and the Young's modulus was characterized via uniaxial tensile testing on a standard machine at Amirkabir University of Technology.",
      "reasoning_analysis": "Increasing Factors: The formation of a covalently crosslinked thermoset network between the epoxy resin and hardener significantly restricts chain segment mobility, establishing a rigid baseline modulus. Additionally, the inclusion of multi-walled carbon nanotubes introduces a phase with exceptionally high intrinsic stiffness, and the specified ultrasonic sonication protocol aims to exfoliate and disperse these fillers uniformly, maximizing the effective surface area for stress transfer which drives the Young's modulus upward. Decreasing Factors: The high energy input during sonication carries the risk of shortening the nanotubes, reducing their aspect ratio and consequently diminishing their reinforcement efficiency. Furthermore, without explicit surface functionalization of the MWCNTs, interfacial adhesion between the nanotubes and the epoxy matrix may be suboptimal, leading to interfacial slippage under load, while the casting process may introduce micro-voids that act as stress concentrators and reduce the effective load-bearing cross-section. Dominant Factor: The fundamental rigidity derived from the densely crosslinked epoxy network serves as the primary structural foundation; however, the addition of the high-modulus MWCNTs, assuming the sonication protocol successfully achieved dispersion without critical aspect ratio degradation, qualitatively dominates the reinforcement behavior by providing a stiffening effect that elevates the composite modulus above that of the neat cured resin."
    }
  },
  {
    "doi": "10.1080/15376494.2022.2155332",
    "title": "Multiscale bridging method to characterize elasto-plastic properties of polymer nanocomposites",
    "year": 2024,
    "chemical_composition": {
      "repeat_unit_psmiles": null,
      "monomers": [
        {
          "name": "Diglycidyl ether of bisphenol F (EPON862)",
          "smiles": "C1COC1OC2=CC=C(C=C2)CC3=CC=C(C=C3)OC4COC4",
          "ratio_value": 3,
          "ratio_unit": "ratio"
        },
        {
          "name": "Triethylenetetramine (TETA)",
          "smiles": "NCCNCCNCCN",
          "ratio_value": 1,
          "ratio_unit": "ratio"
        }
      ],
      "additives": [
        {
          "name": "Silicon Carbide (SiC)",
          "type": "filler",
          "amount_value": 5.4,
          "amount_unit": "vol%"
        }
      ],
      "is_homopolymer": false
    },
    "processing_history": "Interphase properties characterized via Multiscale Bridging Method (MBM) combining MD (Materials Studio 5.5, PCFF) and Finite Element Homogenization (FEH, Digimat 2021, Abaqus 2021). Interphase thickness 7.72 Å. Young's modulus derived from inverse characterization.",
    "hierarchical_structure": "Interphase region near SiC nanoparticle (Radius 5.75 Å). Crosslink ratio 85.0%. Volume fraction 5.4%.",
    "properties": {
      "E": {
        "value": [
          5.1417
        ],
        "unit": "GPa"
      }
    },
    "analysis_with_hierarchical_structure": {
      "descriptive_text": "The sample comprises a crosslinked epoxy-amine thermoset network synthesized from Diglycidyl ether of bisphenol F (EPON862) and Triethylenetetramine (TETA) in a 3:1 ratio, reinforced with 5.4 vol% Silicon Carbide (SiC) nanoparticles. The hierarchical structure is defined by an interphase region surrounding the SiC nanoparticles, which possess a radius of 5.75 Å and an interphase thickness of 7.72 Å, within a network exhibiting an 85.0% crosslink ratio. The Young's modulus was derived through inverse characterization using a Multiscale Bridging Method that integrates Molecular Dynamics simulations with the PCFF force field and Finite Element Homogenization.",
      "reasoning_analysis": "Increasing Factors: The incorporation of 5.4 vol% Silicon Carbide (SiC) nanoparticles introduces a rigid ceramic phase with significantly higher stiffness than the polymer matrix, inherently driving the Young's modulus upward. Additionally, the aromatic structure of the Diglycidyl ether of bisphenol F (EPON862) monomer provides backbone rigidity, and the high crosslink ratio of 85.0% restricts segmental chain mobility, further enhancing stiffness. The specific processing history involving Multiscale Bridging Method characterization captures nanoscale confinement effects within the 7.72 Å interphase, where surface interactions often densify polymer packing and increase local modulus compared to bulk assumptions. Decreasing Factors: The use of Triethylenetetramine (TETA) as the curing agent introduces flexible aliphatic segments between crosslinks, which lowers stiffness compared to purely aromatic networks. Furthermore, the 85.0% crosslink ratio implies a 15.0% fraction of unreacted groups or dangling ends, which increases free volume and reduces the effective network density compared to a fully cured system. Dominant Factor: The reinforcing effect of the rigid SiC nanoparticles combined with the high crosslink density of the aromatic epoxy network qualitatively dominates the flexibility introduced by the aliphatic curing agent and incomplete cure, resulting in a stiffened interphase region where the confinement effects modeled by the simulation history further elevate the effective modulus relative to the bulk matrix."
    },
    "analysis_without_hierarchical_structure": {
      "descriptive_text": "The sample comprises a thermoset composite system formed from Diglycidyl ether of bisphenol F (EPON862) and Triethylenetetramine (TETA) in a 3:1 ratio, incorporated with 5.4 vol% Silicon Carbide (SiC) filler. The material's interphase properties and Young's modulus were evaluated using a Multiscale Bridging Method that combines Molecular Dynamics simulations with the PCFF force field and Finite Element Homogenization, where the modulus was derived via inverse characterization and an interphase thickness of 7.72 Å was identified.",
      "reasoning_analysis": "Increasing Factors: The formation of a densely crosslinked epoxy-amine network via the reaction of EPON862 and TETA restricts segmental chain mobility, inherently driving the Young's modulus higher. Furthermore, the inclusion of 5.4 vol% Silicon Carbide, a ceramic material with significantly higher stiffness than the polymer matrix, reinforces the composite according to rule-of-mixtures principles, contributing to an increase in overall stiffness. Decreasing Factors: The continuous polymer phase remains inherently compliant compared to the ceramic filler, limiting the upper bound of the composite stiffness relative to the pure filler material. Additionally, the existence of a distinct interphase region (7.72 Å) implies a gradient in properties where the modulus may not reach the full theoretical maximum of the bulk filler due to interface constraints and potential variations in crosslinking density near the filler surface. Dominant Factor: The reinforcement provided by the rigid Silicon Carbide filler within the crosslinked epoxy matrix is the dominant factor, as the large modulus mismatch between the ceramic additive and the organic network drives the overall composite stiffness significantly higher than that of the neat resin, outweighing the compliant nature of the matrix."
    }
  },
  {
    "doi": "10.1155/2020/7914796",
    "title": "A Comparative Study on Structural, Morphological, and Tensile Properties of Binary and Ternary Epoxy Resin-Based Polymer Nanocomposites",
    "year": 2020,
    "chemical_composition": {
      "repeat_unit_psmiles": null,
      "monomers": [
        {
