Repository: hhtrick/HHT-code

# HHT training framework

This directory contains model training, embedding precomputation, inference, article-level baselines and the curated datasets. All commands below assume that the working directory is `train_code/`.

## 3. Datasets and fixed partitions

Each main dataset is a JSON array at `dataset/{property}/{property}.json`. Entries contain source metadata, `chemical_composition`, `processing_history`, `hierarchical_structure`, `properties`, and two generated-analysis objects. Targets are stored as `properties[property]["value"]`; source metadata and target values are not predictive input fields.

| Property | Train | Validation | Test | Total |
|---|---:|---:|---:|---:|

File: train_code/continue_train_dataset/E/E.json (part 43 of 106)
[
          "name": "Epoxy resin",
          "smiles": null,
          "ratio_value": null,
          "ratio_unit": null
        },
        {
          "name": "Diamine curing agent",
          "smiles": null,
          "ratio_value": null,
          "ratio_unit": null
        }
      ],
      "additives": [
        {
          "name": "Calcium titanate",
          "type": "filler",
          "amount_value": 7,
          "amount_unit": "wt%"
        },
        {
          "name": "Glass fiber",
          "type": "filler",
          "amount_value": 0.1,
          "amount_unit": "wt%"
        }
      ],
      "is_homopolymer": false
    },
    "processing_history": "Fabricated by magnetic stirring (750 rpm then 1500 rpm), degassing under reduced pressure overnight, curing at ambient conditions for 1 week followed by post-curing at 95-100 °C for 7 hours. Young's modulus measured by uniaxial tensile test at 5 mm/min crosshead speed, room temperature, according to ASTM D638 using a 100 kN universal testing machine.",
    "hierarchical_structure": "Amorphous epoxy matrix with dispersed CaTiO3 nanoparticles (30 nm) and chopped glass fibers (13-15 microns). FESEM showed some pores appeared at high CaTiO3 concentration in ternary systems.",
    "properties": {
      "E": {
        "value": [
          2.622904
        ],
        "unit": "GPa"
      }
    },
    "analysis_with_hierarchical_structure": {
      "descriptive_text": "The material system consists of an amorphous epoxy resin matrix crosslinked with a diamine curing agent, reinforced with a hybrid filler system comprising 7 wt% calcium titanate (CaTiO3) nanoparticles and 0.1 wt% chopped glass fibers. The CaTiO3 nanoparticles exhibit an average diameter of 30 nm, while the glass fibers range from 13 to 15 microns in length. Sample fabrication involved magnetic stirring at sequential speeds of 750 and 1500 rpm, followed by degassing under reduced pressure overnight to remove entrapped air. The composite was cured under ambient conditions for one week and subsequently post-cured at 95–100 °C for 7 hours to ensure complete crosslinking. Structural characterization via FESEM indicated the dispersion of fillers within the matrix, though potential pore formation was noted in systems with higher ceramic loading. The Young's modulus was determined via uniaxial tensile testing at a crosshead speed of 5 mm/min at room temperature in accordance with ASTM D638 standards.",
      "reasoning_analysis": "Increasing Factors: The formation of a densely crosslinked thermoset network through the reaction between the epoxy resin and diamine curing agent, particularly enhanced by the extended ambient cure and high-temperature post-curing cycle, significantly restricts chain segment mobility and increases the intrinsic stiffness of the matrix. The incorporation of 7 wt% calcium titanate nanoparticles introduces a rigid ceramic phase with a modulus substantially higher than the polymer matrix, reinforcing the composite via load transfer mechanisms. Additionally, the presence of glass fibers, despite the low loading, contributes high-aspect-ratio reinforcement, while the degassing step minimizes void content that would otherwise compromise stiffness. Decreasing Factors: The FESEM observation of pore formation at elevated ceramic concentrations suggests that the 7 wt% loading may introduce micro-voids or agglomerates if dispersion is imperfect, which act as stress concentrators and reduce the effective load-bearing cross-sectional area. Furthermore, the relatively low content of glass fibers (0.1 wt%) limits the extent of fibrous reinforcement, and any lack of chemical coupling between the inorganic fillers and the organic matrix could lead to interfacial slippage, diminishing the effective modulus contribution of the fillers. Dominant Factor: The dominant factor governing the Young's modulus is likely the synergistic effect of the high-modulus calcium titanate filler loading and the high crosslink density achieved through the specific post-curing thermal history. While potential porosity presents a detracting influence, the intrinsic stiffness of the ceramic nanoparticles dispersed within a fully cured epoxy network typically outweighs the modulus reduction caused by minor voids, resulting in a net increase in stiffness compared to the unreinforced resin."
    },
    "analysis_without_hierarchical_structure": {
      "descriptive_text": "The material system comprises an epoxy resin matrix cured with a diamine curing agent, reinforced with 7 wt% calcium titanate and 0.1 wt% glass fiber fillers. Fabrication involved magnetic stirring at sequential speeds of 750 and 1500 rpm, followed by degassing under reduced pressure overnight to eliminate voids. The composite was cured at ambient conditions for one week and subsequently post-cured at 95-100 °C for 7 hours to maximize network formation. Mechanical characterization was performed via uniaxial tensile testing at a crosshead speed of 5 mm/min at room temperature in accordance with ASTM D638 using a 100 kN universal testing machine.",
      "reasoning_analysis": "Increasing Factors: The formation of a densely crosslinked thermoset network through the epoxy-amine reaction inherently restricts chain mobility, providing a rigid baseline modulus. The incorporation of rigid inorganic fillers, specifically 7 wt% calcium titanate and glass fibers, introduces high-stiffness phases that bear load according to composite mechanics principles. Furthermore, the processing history includes a thermal post-curing step at 95-100 °C, which drives the curing reaction toward higher conversion and crosslinking density, while the overnight degassing minimizes void content that would otherwise act as compliance centers. Decreasing Factors: The absence of specified surface coupling agents in the composition may limit the efficiency of stress transfer between the polymer matrix and the rigid fillers, preventing the modulus from reaching the theoretical upper bound of the rule of mixtures. Additionally, the initial ambient curing stage prior to thermal post-curing could result in a slightly less homogeneous network structure compared to a fully thermal cure cycle, and the very low loading of glass fibers (0.1 wt%) contributes negligibly to reinforcement relative to the matrix compliance. Dominant Factor: The high crosslinking density achieved through the specific thermal post-curing schedule combined with the intrinsic rigidity of the calcium titanate filler qualitatively dominates the mechanical response, establishing a high modulus characteristic of filled thermoset systems despite potential interfacial limitations."
    }
  },
  {
    "doi": "10.1007/s10853-019-03901-1",
    "title": "A facile approach to synthesize in situ functionalized graphene oxide/epoxy resin nanocomposites: mechanical and thermal properties",
    "year": 2019,
    "chemical_composition": {
      "repeat_unit_psmiles": null,
      "monomers": [
        {
          "name": "Diglycidyl ether of bisphenol A",
          "smiles": "CC(C)(c1ccc(OCC2CO2)cc1)c3ccc(OCC4CO4)cc3",
          "ratio_value": 80,
          "ratio_unit": "phr"
        },
        {
          "name": "3,4-epoxycyclohexylmethyl-3,4-epoxycyclohexanecarboxylate",
          "smiles": "O=C(OCC1CC2OC2CC1)C3CC4OC4CC3",
          "ratio_value": 20,
          "ratio_unit": "phr"
        }
      ],
      "additives": [
        {
          "name": "Polyamide V140",
          "type": "curing agent",
          "amount_value": 55,
          "amount_unit": "phr"
        },
        {
          "name": "GO",
          "type": "filler",
          "amount_value": 1.0,
          "amount_unit": "wt%"
        }
      ],
      "is_homopolymer": false
    },
    "processing_history": "GO aqueous dispersion freeze-dried and sonicated in acetone for 1 h under ice cooling. GO/acetone dispersion mixed with epoxy resins (E51 and 2021P), stirred for 30 min. Solvent removed in vacuum oven at 80 °C for 6 h. Mixed with V140 curing agent, cured at 80 °C for 4 h. Young's modulus measured by uniaxial tensile test according to GB/T 2567-2008, at least five specimens tested.",
    "hierarchical_structure": "Comparison sample for functionalized GO.",
    "properties": {
      "E": {
        "value": [
          2.642
        ],
        "unit": "GPa"
      }
    },
    "analysis_with_hierarchical_structure": {
      "descriptive_text": "The sample comprises a binary epoxy matrix consisting of 80 phr diglycidyl ether of bisphenol A and 20 phr 3,4-epoxycyclohexylmethyl-3,4-epoxycyclohexanecarboxylate, reinforced with 1.0 wt% graphene oxide (GO) and cured with 55 phr Polyamide V140. Preparation involved freeze-drying an aqueous GO dispersion followed by sonication in acetone under ice cooling for one hour to ensure exfoliation, after which the dispersion was mixed with the epoxy resins for 30 minutes. The solvent was eliminated via vacuum drying at 80 °C for 6 hours, followed by mixing with the curing agent and thermal curing at 80 °C for 4 hours to establish a crosslinked network. Serving as a comparison sample for functionalized GO studies, the mechanical properties were evaluated using uniaxial tensile testing in accordance with GB/T 2567-2008.",
      "reasoning_analysis": "Increasing Factors: The presence of rigid aromatic rings in the diglycidyl ether of bisphenol A and cycloaliphatic structures in the secondary epoxy monomer inherently restrict chain segment mobility, providing a stiff backbone. The incorporation of 1.0 wt% graphene oxide introduces a high-modulus nanofiller that enhances stiffness through load transfer mechanisms, particularly given the sonication processing step which promotes exfoliation and increases the interfacial area for stress transfer. Additionally, the thermal curing process creates a crosslinked thermoset network, further constraining polymer chain motion and increasing rigidity. Decreasing Factors: The use of Polyamide V140 as a curing agent introduces flexible aliphatic segments between crosslink points, which increases free volume and segmental mobility compared to rigid aromatic amines or anhydrides, thereby lowering the modulus. The moderate curing temperature of 80 °C may result in a lower ultimate crosslink density compared to higher temperature cures, potentially limiting the network stiffness. Furthermore, despite vacuum drying, any residual acetone solvent trapped within the network could act as a plasticizer, reducing intermolecular forces and depressing the modulus. Dominant Factor: The formation of a rigid, crosslinked epoxy network reinforced by well-dispersed graphene oxide nanosheets qualitatively dominates the mechanical response, driving the modulus higher than the neat resin; however, the flexible nature of the polyamide curing agent establishes a ceiling on the maximum achievable stiffness, making the crosslink density and filler dispersion the critical determinants of the final modulus behavior."
    },
    "analysis_without_hierarchical_structure": {
      "descriptive_text": "The sample consists of a binary epoxy resin system composed of 80 phr diglycidyl ether of bisphenol A and 20 phr 3,4-epoxycyclohexylmethyl-3,4-epoxycyclohexanecarboxylate, cured with 55 phr Polyamide V140. Graphene oxide (GO) was incorporated as a nanofiller at 1.0 wt% via a solution mixing method. Specifically, an aqueous GO dispersion was freeze-dried, followed by sonication in acetone under ice cooling for one hour. This GO/acetone dispersion was mixed with the epoxy resins for 30 minutes, after which the solvent was evaporated in a vacuum oven at 80 °C for 6 hours. The mixture was subsequently blended with the curing agent and cured at 80 °C for 4 hours. The Young's modulus was determined via uniaxial tensile testing according to GB/T 2567-2008 standards.",
      "reasoning_analysis": "Increasing Factors: The incorporation of 1.0 wt% Graphene Oxide (GO) serves as a primary reinforcement mechanism; the high aspect ratio and intrinsic stiffness of GO sheets restrict polymer chain mobility and facilitate stress transfer. Furthermore, the binary epoxy matrix contains rigid aromatic rings from bisphenol A and stiff cycloaliphatic structures, which inherently contribute to a high baseline modulus. The sonication process ensures effective exfoliation and dispersion of the GO, maximizing the interfacial area for load transfer. Decreasing Factors: The use of Polyamide V140 as a curing agent introduces flexible aliphatic segments into the crosslinked network, which may reduce the overall crosslink density and stiffness compared to rigid aromatic amines or anhydrides. Additionally, despite vacuum drying, there is a risk that residual acetone or moisture from the GO aqueous dispersion processing could remain trapped, acting as a plasticizer that increases free volume and lowers the modulus. The curing temperature of 80 °C may also limit the ultimate conversion rate compared to higher temperature cures, potentially resulting in a less rigid network. Dominant Factor: The reinforcement effect provided by the well-dispersed Graphene Oxide nanofiller combined with the rigid structural motifs of the binary epoxy resin system qualitatively dominates the mechanical response. While the polyamide curing agent introduces some flexibility, the constraint on chain mobility imposed by the nanofiller and the dense crosslinking of the epoxy network typically results in a net increase in stiffness relative to the neat resin, making the filler-matrix interaction the governing factor for the final modulus."
    }
  },
  {
    "doi": "10.1039/c7ra08886h",
    "title": "High mechanical properties of epoxy networks with dangling chains and tunable microphase separation structure",
    "year": 2017,
    "chemical_composition": {
      "repeat_unit_psmiles": null,
      "monomers": [
        {
          "name": "Bisphenol F diglycidyl ether",
          "smiles": "C1OC1COC2=CC=C(CC3=CC=C(C=C3)OCC4CO4)C=C2",
          "ratio_value": 100,
          "ratio_unit": "mass parts"
        },
        {
          "name": "4,4'-diaminodiphenylmethane",
          "smiles": "Nc1ccc(Cc2ccc(N)cc2)cc1",
          "ratio_value": 55,
          "ratio_unit": "molar % (of curing agent)"
        },
        {
          "name": "4,4'-diaminodicyclohexylmethane",
          "smiles": "NC1CCC(Cc2CCC(N)CC2)CC1",
          "ratio_value": 45,
          "ratio_unit": "molar % (of curing agent)"
        },
        {
          "name": "n-Octylamine",
          "smiles": "CCCCCCCCN",
          "ratio_value": 5,
          "ratio_unit": "mass parts per 100 epoxy"
        }
      ],
      "additives": [],
      "is_homopolymer": false
    },
    "processing_history": "DGEBF mixed with DDM/H-DDM (45/55 molar) and n-octylamine (5 mass%). Stirred 10 min. Pre-cured 60 °C/2 h. Cured 100 °C/2 h, 130 °C/2 h, 150 °C/4 h. Tensile test at room temperature, GB/T 1040.2-2006.",
    "hierarchical_structure": "Better distribution of submicro- and nano-sized bump structures observed by AFM. Amorphous (WAXS).",
    "properties": {
      "E": {
        "value": [
          3.5
        ],
        "unit": "GPa"
      }
    },
    "analysis_with_hierarchical_structure": {
      "descriptive_text": "The sample comprises a Bisphenol F diglycidyl ether (DGEBF) epoxy matrix cured with a mixed amine system consisting of 55 molar % 4,4'-diaminodiphenylmethane (DDM) and 45 molar % 4,4'-diaminodicyclohexylmethane (H-DDM) relative to the curing agent mixture, incorporating 5 mass parts of n-octylamine per 100 parts of epoxy as a modifier. The formulation was stirred for 10 minutes and subjected to a sequential thermal curing schedule involving pre-curing at 60 °C for 2 hours followed by curing stages at 100 °C, 130 °C, and 150 °C for 2, 2, and 4 hours respectively. Structural characterization reveals an amorphous network via WAXS, with AFM imaging indicating a morphology featuring a well-distributed arrangement of submicro- and nano-sized bump structures, and mechanical evaluation was conducted via tensile testing at room temperature according to GB/T 1040.2-2006.",
      "reasoning_analysis": "Increasing Factors: The presence of rigid aromatic rings within both the DGEBF backbone and the DDM curing agent significantly restricts segmental chain mobility through steric hindrance and enhances backbone stiffness, intrinsically driving the Young's Modulus (E) higher. Furthermore, the multi-step high-temperature curing protocol promotes a high degree of crosslinking conversion, resulting in a dense network topology that resists deformation under load. Decreasing Factors: The incorporation of n-octylamine introduces flexible aliphatic chains that act as an internal plasticizer, increasing free volume and reducing the effective crosslink density, which qualitatively lowers E. Additionally, the inclusion of 4,4'-diaminodicyclohexylmethane (H-DDM), while providing toughness, offers less rigidity compared to fully aromatic amines due to the conformational freedom of the cycloaliphatic rings, and the overall amorphous structure lacks the reinforcing effect of crystalline domains. Dominant Factor: The rigid aromatic network structure formed by the DGEBF and DDM components during the high-temperature cure qualitatively dominates the final E behavior by establishing a high-stiffness baseline; however, the presence of the n-octylamine modifier and cycloaliphatic amine introduces a competing softening effect that determines the specific magnitude relative to a pristine aromatic epoxy system."
    },
    "analysis_without_hierarchical_structure": {
      "descriptive_text": "The sample consists of a Bisphenol F diglycidyl ether (DGEBF) epoxy matrix cured with a mixed amine system comprising 55 molar % 4,4'-diaminodiphenylmethane (DDM) and 45 molar % 4,4'-diaminodicyclohexylmethane (H-DDM), modified with 5 mass parts of n-octylamine per 100 parts epoxy. The formulation was stirred for 10 minutes to ensure homogeneity before undergoing a multi-step thermal curing cycle, including a pre-cure at 60 °C for 2 hours followed by sequential curing stages at 100 °C, 130 °C, and 150 °C for 2, 2, and 4 hours respectively. The mechanical properties were subsequently evaluated via tensile testing at room temperature in accordance with the GB/T 1040.2-2006 standard.",
      "reasoning_analysis": "Increasing Factors: The presence of rigid aromatic rings within both the DGEBF backbone and the DDM curing agent significantly restricts segmental mobility, intrinsically driving the Young's Modulus (E) higher. Additionally, the cycloaliphatic structure of H-DDM contributes to network rigidity, and the high-temperature stepwise curing schedule up to 150 °C ensures a high degree of crosslinking conversion, minimizing free volume and maximizing the stiffness of the thermoset network. Decreasing Factors: The incorporation of n-octylamine introduces flexible long-chain aliphatic segments into the network structure. As a monoamine, it can act as a chain terminator or create flexible spacers between crosslinks, which increases local chain mobility and free volume, thereby qualitatively reducing the overall modulus compared to a fully diamine-cured system. Dominant Factor: The intrinsic structural rigidity provided by the aromatic and cycloaliphatic network establishes a high baseline modulus for the thermoset; however, the incorporation of flexible n-octylamine chains is the dominant dynamic factor that qualitatively reduces the final E relative to a pristine, fully aromatic cured network."
    }
  },
  {
    "doi": "10.1177/0021998318789732",
    "title": "Mechanical and thermal properties of Moringa oleifera cellulose-based epoxy nanocomposites",
    "year": 2019,
    "chemical_composition": {
      "repeat_unit_psmiles": null,
      "monomers": [
        {
          "name": "Epoxy-diane resin ED-20",
          "smiles": null,
          "ratio_value": null,
          "ratio_unit": null
        }
      ],
      "additives": [
        {
          "name": "Polyethylene polyamine",
          "type": "crosslinker",
          "amount_value": 5,
          "amount_unit": "ml"
        },
        {
          "name": "Cellulose nanowhiskers",
          "type": "filler",
          "amount_value": 0.06,
          "amount_unit": "wt%"
        }
      ],
      "is_homopolymer": false
    },
    "processing_history": "Epoxy resin and filler mixed by hand 5 min at room temperature. Curing agent (PEPA) added, mixed 5 min. Cured in aluminum mold at room temperature for 24 h. Bending modulus (modulus of elasticity) measured by flexural test at 23 °C, 50% RH, ASTM D790.",
    "hierarchical_structure": "Cellulose nanowhiskers (5–70 nm width, 100 nm–several μm length) dispersed in epoxy matrix.",
    "properties": {
      "E": {
        "value": [
          2.785
        ],
        "unit": "GPa"
      }
    },
    "analysis_with_hierarchical_structure": {
      "descriptive_text": "The sample comprises an Epoxy-diane resin ED-20 matrix crosslinked with 5 ml of Polyethylene polyamine and reinforced with 0.06 wt% Cellulose nanowhiskers. Preparation involved hand-mixing the resin and filler at room temperature for 5 minutes, followed by the addition of the curing agent and further mixing for 5 minutes, before curing in an aluminum mold at room temperature for 24 hours. The resulting hierarchical structure consists of Cellulose nanowhiskers with widths between 5 and 70 nm and lengths ranging from 100 nm to several micrometers dispersed within the epoxy matrix. The bending modulus was evaluated via flexural testing at 23 °C and 50% relative humidity in accordance with ASTM D790.",
      "reasoning_analysis": "Increasing Factors: The introduction of Polyethylene polyamine facilitates the formation of a covalently crosslinked network, significantly restricting segmental chain mobility and increasing the intrinsic stiffness of the epoxy matrix. Additionally, the incorporation of Cellulose nanowhiskers, which possess a high intrinsic modulus and high aspect ratio with lengths up to several micrometers, provides rigid reinforcement capable of stress transfer within the polymer matrix. Decreasing Factors: The extremely low filler loading (0.06 wt%) limits the volumetric contribution of the rigid phase, likely preventing the formation of a percolating network necessary for substantial modulus enhancement. Furthermore, the room temperature curing history may result in incomplete conversion and lower crosslink density compared to thermal curing protocols, while hand mixing introduces the potential for void formation and agglomeration which act as stress concentrators. Testing at 50% relative humidity may also induce moisture plasticization, particularly at the hydrophilic cellulose-epoxy interface. Dominant Factor: The mechanical response is predominantly governed by the crosslink density of the epoxy matrix rather than the filler reinforcement, given the negligible weight fraction of the nanowhiskers; however, the room temperature curing history likely establishes the upper bound of the modulus by limiting the maximum achievable network connectivity."
    },
    "analysis_without_hierarchical_structure": {
      "descriptive_text": "The sample comprises an Epoxy-diane resin ED-20 matrix crosslinked with Polyethylene polyamine acting as the curing agent, reinforced with Cellulose nanowhiskers at a loading of 0.06 wt%. Preparation involved hand mixing the resin and filler for 5 minutes at room temperature, followed by the addition of the curing agent and further mixing for 5 minutes. The composite was cured in an aluminum mold at room temperature for 24 hours, and the bending modulus was subsequently measured via flexural testing at 23 °C and 50% relative humidity according to ASTM D790.",
      "reasoning_analysis": "Increasing Factors: The formation of a covalently crosslinked thermoset network through the reaction between the epoxy resin and Polyethylene polyamine significantly restricts chain mobility, inherently increasing the modulus compared to the uncured resin. Additionally, the incorporation of Cellulose nanowhiskers introduces rigid, high-aspect-ratio nanostructures that can bear load and restrict matrix deformation, theoretically contributing to a higher modulus. Decreasing Factors: The room temperature curing process likely results in a lower final crosslink density compared to elevated temperature curing protocols, limiting the maximum stiffness of the epoxy network. Furthermore, hand mixing may lead to incomplete dispersion of the nanowhiskers or the entrapment of air voids, both of which act as stress concentrators and reduce the effective modulus, while the testing environment of 50% relative humidity may introduce moisture plasticization effects. Dominant Factor: While the rigid fillers provide a reinforcing mechanism, the extremely low loading concentration of 0.06 wt% suggests that the mechanical behavior is primarily governed by the epoxy matrix itself; therefore, the crosslink density achieved during the room temperature curing process qualitatively dominates the final modulus behavior, setting the baseline stiffness upon which the minimal filler contribution acts."
    }
  },
  {
    "doi": "10.1111/j.1747-1567.2011.00741.x",
    "title": "In Situ Monitoring of Epoxy Resin Curing Process Using Ultrasonic Technique",
    "year": 2011,
    "chemical_composition": {
      "repeat_unit_psmiles": "[*]OCC(O)COc1ccc(C(C)(C))cc1OCC(O)CO[*]",
      "monomers": [
        {
          "name": "Bisphenol A diglycidyl ether",
          "smiles": "CC(C)(c1ccc(OCC2CO2)cc1)c2ccc(OCC3CO3)cc2",
          "ratio_value": null,
          "ratio_unit": null
        }
      ],
      "additives": [
        {
          "name": "No. 593 curing agent",
          "type": "crosslinker",
          "amount_value": null,
          "amount_unit": null
        },
        {
          "name": "Epoxy propane butyl ether",
          "type": "diluent",
          "amount_value": null,
          "amount_unit": null
        }
      ],
      "is_homopolymer": false
    },
    "processing_history": "Synthesis: Epoxy resin E-51 mixed with No. 593 curing agent and epoxy propane butyl ether, cured at room temperature. Characterization: Young's modulus measured by tensile test with strain gages, loaded 10 times with 10 N increments, cross-sectional area 165 mm2, calculated using mean value method.",
    "hierarchical_structure": "Cured epoxy resin with three-dimensional network structures, viscoelastic solid.",
    "properties": {
      "E": {
        "value": [
          3.29
        ],
        "unit": "GPa"
      }
    },
    "analysis_with_hierarchical_structure": {
      "descriptive_text": "The sample comprises a cured epoxy resin system derived from Bisphenol A diglycidyl ether (E-51) crosslinked with No. 593 curing agent and modified with epoxy propane butyl ether as a reactive diluent. Synthesis involved mixing the components and curing at room temperature to yield a viscoelastic solid with a three-dimensional network structure. Mechanical characterization was conducted via tensile testing using strain gages, where the Young's modulus was determined using the mean value method from loads applied in 10 N increments over 10 cycles on a specimen with a cross-sectional area of 165 mm².",
      "reasoning_analysis": "Increasing Factors: The Bisphenol A backbone incorporates rigid aromatic rings that restrict segmental rotation, inherently increasing stiffness, while the reaction with No. 593 curing agent establishes a three-dimensional crosslinked network that drastically limits macroscopic chain mobility and enhances resistance to deformation. Decreasing Factors: The incorporation of epoxy propane butyl ether as a reactive diluent introduces flexible aliphatic chains and reduces the overall crosslink density, thereby lowering the modulus, and curing at room temperature rather than elevated temperatures may result in incomplete conversion or a less dense network topology compared to thermal post-curing, further reducing stiffness. Dominant Factor: While the aromatic backbone and crosslinking provide the structural integrity required for a solid modulus, the presence of the reactive diluent and the ambient curing history are the dominant factors that qualitatively define the final modulus as lower than that of a neat, high-temperature cured epoxy network."
    },
    "analysis_without_hierarchical_structure": {
      "descriptive_text": "The sample comprises a Bisphenol A diglycidyl ether-based epoxy system, specifically Epoxy resin E-51, formulated with No. 593 curing agent and epoxy propane butyl ether as a reactive diluent. The mixture was cured at room temperature to form a crosslinked network. Mechanical characterization was performed via tensile testing using strain gages, where the specimen was loaded ten times with 10 N increments across a cross-sectional area of 165 mm^2, with the Young's modulus calculated using the mean value method.",
      "reasoning_analysis": "Increasing Factors: The chemical composition features a Bisphenol A backbone containing rigid aromatic rings that restrict segmental rotation, inherently enhancing stiffness. Additionally, the No. 593 curing agent facilitates the formation of a three-dimensional covalent network, which significantly limits chain mobility and increases resistance to deformation. Decreasing Factors: The inclusion of epoxy propane butyl ether as a reactive diluent introduces flexible aliphatic segments into the network, which can reduce the overall crosslink density and intrinsic stiffness. Furthermore, curing at room temperature rather than elevated temperatures may result in incomplete conversion of epoxy groups, leading to a lower final crosslink density and increased free volume compared to thermally cured systems. Dominant Factor: The final Young's modulus is predominantly governed by the crosslink density achieved during the room temperature curing process. While the aromatic backbone provides a rigid foundation, the extent of network formation dictated by the curing agent's efficiency at ambient temperature and the dilution effect qualitatively determines the magnitude of the modulus relative to a fully cured, neat epoxy system."
    }
  },
  {
    "doi": "10.1002/adma.201401804",
    "title": "3D-Printing of Lightweight Cellular Composites",
    "year": 2014,
    "chemical_composition": {
      "repeat_unit_psmiles": null,
      "monomers": [
        {
          "name": "Epon 826 epoxy resin",
          "smiles": "C1C(O1)COCC2=CC=C(C=C2)OC(C)(C)C3=CC=C(C=C3)OCC4CO4",
          "ratio_value": null,
          "ratio_unit": null
        },
        {
          "name": "Basionics VS03",
          "smiles": "CCN1C=CN(C)C1.CCOS(=O)(=O)[O-]",
          "ratio_value": 5,
          "ratio_unit": "wt%"
        }
      ],
      "additives": [
        {
          "name": "Dimethyl methyl phosphonate",
          "type": "plasticizer",
          "amount_value": 10,
          "amount_unit": "wt%"
        },
        {
          "name": "Nano-clay platelets",
          "type": "filler",
          "amount_value": null,
          "amount_unit": null
        }
      ],
      "is_homopolymer": false
    },
    "processing_history": "3D extrusion printing of base epoxy ink. Pre-cured at 100 °C for 15 h, cured for 2 h at 220 °C. Young's modulus measured by uniaxial tensile test at strain rate 2.0e-4 s^-1 using Instron 5566, transverse direction (perpendicular to printing path).",
    "hierarchical_structure": "Viscoelastic ink with shear thinning. Isotropic properties claimed for base ink, fillers (nano-clay) dispersed.",
    "properties": {
      "E": {
        "value": [
          5.55
        ],
        "unit": "GPa"
      }
    },
    "analysis_with_hierarchical_structure": {
      "descriptive_text": "The sample comprises a composite epoxy network formulated from Epon 826 resin modified with 5 wt% Basionics VS03. The matrix incorporates 10 wt% dimethyl methyl phosphonate acting as a plasticizer alongside dispersed nano-clay platelets. Processing involved 3D extrusion printing of the viscoelastic, shear-thinning base ink, followed by a thermal curing schedule consisting of pre-curing at 100 °C for 15 hours and final curing at 220 °C for 2 hours. While isotropic properties are claimed for the base ink, mechanical characterization was conducted via uniaxial tensile testing at a strain rate of 2.0e-4 s^-1 using an Instron 5566, with specimens oriented in the transverse direction perpendicular to the printing path.",
      "reasoning_analysis": "Increasing Factors: The incorporation of rigid nano-clay platelets serves as a reinforcing filler that restricts polymer chain mobility and carries load, intrinsically increasing the modulus according to composite theory. Additionally, the high-temperature curing stage at 220 °C promotes a high degree of crosslinking within the epoxy network, significantly enhancing structural rigidity and stiffness. Decreasing Factors: The addition of 10 wt% dimethyl methyl phosphonate acts as a plasticizer, increasing free volume and segmental mobility within the matrix, which qualitatively lowers the modulus. Furthermore, testing in the transverse direction relative to the 3D printing path exposes the sample to potential inter-layer bonding weaknesses, often resulting in a lower effective modulus compared to the longitudinal direction. The presence of the ionic liquid Basionics VS03 may also contribute to free volume increases depending on its interaction with the network. Dominant Factor: The high crosslink density achieved through the extended thermal curing schedule, combined with the rigid reinforcement from the nano-clay platelets, qualitatively dominates the final modulus behavior by establishing a stiff structural baseline. However, this intrinsic stiffness is significantly modulated by the plasticizing effect of the phosphonate and the anisotropic limitations imposed by the transverse testing orientation."
    },
    "analysis_without_hierarchical_structure": {
      "descriptive_text": "The sample comprises an Epon 826 epoxy resin matrix modified with 5 wt% Basionics VS03 ionic liquid. The formulation incorporates 10 wt% Dimethyl methyl phosphonate as a plasticizer alongside Nano-clay platelets serving as reinforcing fillers. This composite ink was processed via 3D extrusion printing, followed by a thermal curing schedule involving pre-curing at 100 °C for 15 hours and final curing at 220 °C for 2 hours. The Young's modulus was subsequently characterized using a uniaxial tensile test at a strain rate of 2.0e-4 s^-1 on an Instron 5566 machine, specifically measuring properties in the transverse direction perpendicular to the printing path.",
      "reasoning_analysis": "Increasing Factors: The Epon 826 epoxy matrix inherently provides a rigid crosslinked network, particularly given the high-temperature curing at 220 °C which promotes a high degree of crosslinking density, thereby increasing stiffness. Additionally, the inclusion of Nano-clay platelets acts as a reinforcing filler, where the high aspect ratio of the clay restricts polymer chain deformation and enhances load bearing capacity. Decreasing Factors: The addition of 10 wt% Dimethyl methyl phosphonate acts as a plasticizer, increasing free volume and chain mobility which qualitatively reduces the modulus. Furthermore, the 3D extrusion printing process introduces structural anisotropy, and testing in the transverse direction perpendicular to the printing path subjects the weak inter-layer bonds to stress, significantly lowering the measured stiffness compared to the longitudinal direction. Dominant Factor: While the nano-clay reinforcement and high-temperature curing establish a rigid baseline network, the processing-induced anisotropy from the transverse testing direction combined with the significant plasticizer content qualitatively dominates the final Young's modulus behavior. These factors introduce structural discontinuities and increased segmental mobility that limit the effective load transfer across the sample, overriding the reinforcing potential of the filler in this specific orientation."
    }
  },
  {
    "doi": "10.1016/j.compscitech.2019.02.016",
    "title": "Diamond nanothreads as novel nanofillers for cross-linked epoxy nanocomposites",
    "year": 2019,
    "chemical_composition": {
      "repeat_unit_psmiles": null,
      "monomers": [
        {
          "name": "EPON-862",
          "smiles": null,
          "ratio_value": 66.67,
          "ratio_unit": "mol%"
        },
        {
          "name": "DETDA",
          "smiles": null,
          "ratio_value": 33.33,
          "ratio_unit": "mol%"
        }
      ],
      "additives": [
        {
          "name": "Functionalized Diamond Nanothreads",
          "type": "filler",
          "amount_value": 5,
          "amount_unit": "count"
        }
      ],
      "is_homopolymer": false
    },
    "processing_history": "Molecular dynamics simulation using CVFF force field in LAMMPS. Dynamic cross-linking approach with multi-step relaxation. 5 functionalized DNTs (4.35% functionalization density) uniformly dispersed. Unreactive functionalized interface (no covalent bonds with matrix). Annealed from 800 K to 100 K. Young's modulus measured by uniaxial tensile simulations at 100 K, strain increment 0.1%, linear fitting on initial region (< 2.5%) of stress-strain curves.",
    "hierarchical_structure": "Cross-linked epoxy network with cross-linking degree 63%. Uniformly dispersed functionalized DNTs with unreactive interface.",
    "properties": {
      "E": {
        "value": [
          8.45
        ],
        "unit": "GPa"
      }
    },
    "analysis_with_hierarchical_structure": {
      "descriptive_text": "The material system comprises a cross-linked epoxy network synthesized from EPON-862 and DETDA monomers at molar ratios of 66.67% and 33.33%, respectively. This matrix is reinforced with five functionalized diamond nanothreads (4.35% functionalization density) uniformly dispersed throughout the structure, maintaining an unreactive interface with no covalent bonding to the matrix. The sample was generated via molecular dynamics simulations using the CVFF force field in LAMMPS, employing a dynamic cross-linking approach with multi-step relaxation followed by annealing from 800 K down to 100 K. The resulting hierarchical structure exhibits a cross-linking degree of 63%, and the mechanical properties were characterized by uniaxial tensile simulations at 100 K with a strain increment of 0.1%, calculating the Young's modulus via linear fitting on the initial stress-strain region below 2.5% strain.",
