Repository: hhtrick/HHT-code

# HHT training framework

This directory contains model training, embedding precomputation, inference, article-level baselines and the curated datasets. All commands below assume that the working directory is `train_code/`.

## 3. Datasets and fixed partitions

Each main dataset is a JSON array at `dataset/{property}/{property}.json`. Entries contain source metadata, `chemical_composition`, `processing_history`, `hierarchical_structure`, `properties`, and two generated-analysis objects. Targets are stored as `properties[property]["value"]`; source metadata and target values are not predictive input fields.

| Property | Train | Validation | Test | Total |
|---|---:|---:|---:|---:|

File: train_code/continue_train_dataset/E/E.json (part 44 of 106)
[
      "reasoning_analysis": "Increasing Factors: The intrinsic ultra-high stiffness of the sp3-bonded diamond nanothreads acts as a rigid reinforcement phase within the composite. Additionally, the epoxy matrix is tested at 100 K, well below its typical glass transition temperature, ensuring the polymer chains are in a frozen, glassy state with restricted segmental motion, which significantly elevates the modulus. The 63% cross-linking degree further restricts chain mobility compared to a linear or lightly cross-linked system, and the annealing process from 800 K to 100 K promotes denser packing. Decreasing Factors: The unreactive interface between the functionalized DNTs and the epoxy matrix means there are no covalent bonds to facilitate efficient stress transfer from the soft matrix to the stiff filler, relying instead on weaker van der Waals interactions which limits the reinforcement efficiency. Furthermore, the cross-linking degree of 63% indicates the presence of uncured regions or dangling chains that are less stiff than the fully cross-linked network. Dominant Factor: The cryogenic testing temperature ensuring a rigid glassy matrix state combined with the intrinsic stiffness of the diamond nanothreads qualitatively dominates the mechanical response, driving the Young's modulus significantly higher than a neat epoxy system, although the lack of covalent interfacial bonding prevents the realization of the theoretical maximum reinforcement potential."
    },
    "analysis_without_hierarchical_structure": {
      "descriptive_text": "The sample comprises a crosslinked epoxy-amine network synthesized from EPON-862 resin and DETDA curing agent at a molar ratio of 66.67% to 33.33%, respectively. This matrix is reinforced with five functionalized diamond nanothreads featuring a 4.35% functionalization density, which were uniformly dispersed within the simulation domain. The system was modeled using molecular dynamics simulations in LAMMPS with the CVFF force field, employing a dynamic cross-linking protocol with multi-step relaxation. Following construction, the composite underwent annealing from 800 K to 100 K. The Young's modulus was evaluated through uniaxial tensile simulations at 100 K using a strain increment of 0.1%, with linear fitting applied to the initial stress-strain region below 2.5% strain.",
      "reasoning_analysis": "Increasing Factors: The creation of a covalently crosslinked epoxy-amine network fundamentally restricts polymer chain mobility, establishing a rigid structural baseline. The inclusion of diamond nanothreads introduces an ultra-stiff reinforcement phase with high intrinsic modulus, while the testing temperature of 100 K ensures the matrix remains in a glassy state, maximizing resistance to deformation. Decreasing Factors: The processing history specifies an unreactive functionalized interface where no covalent bonds form between the nanothreads and the matrix. This lack of chemical adhesion relies on weaker van der Waals interactions for stress transfer, potentially leading to interfacial slip and reducing the overall reinforcement efficiency compared to a covalently bonded system. Dominant Factor: The intrinsic mechanical rigidity of the diamond nanothreads combined with the high stiffness of the glassy epoxy matrix at 100 K qualitatively dominates the final behavior, driving the Young's modulus to higher values, although the unreactive interface limits the composite from achieving the theoretical maximum stiffness associated with perfect interfacial bonding."
    }
  },
  {
    "doi": null,
    "title": "Reinforcing Efect of Organosilane‑Grafted ${ \\mathsf { C a C O } } _ { 3 }$ Nanoparticles on Mechanical Performance of E‑Glass Chopped Strand Mat/Epoxy Composites",
    "year": 2023,
    "chemical_composition": {
      "repeat_unit_psmiles": null,
      "monomers": [
        {
          "name": "EPON 828 (Bisphenol A diglycidyl ether)",
          "smiles": "CC(C)(c1ccc(OCC2CO2)cc1)c1ccc(OCC2CO2)cc1",
          "ratio_value": 10,
          "ratio_unit": "parts by weight"
        },
        {
          "name": "Triethylenetetramine",
          "smiles": "NCCNCCNCCN",
          "ratio_value": 1,
          "ratio_unit": "parts by weight"
        }
      ],
      "additives": [
        {
          "name": "E-glass chopped strand mat",
          "type": "reinforcement",
          "amount_value": null,
          "amount_unit": null
        }
      ],
      "is_homopolymer": false
    },
    "processing_history": "E-glass CSM/epoxy composite prepared via hand lay-up. Epoxy resin (EPON 828) mixed with triethylenetetramine hardener (1:10 wt ratio). No f-CaCO3 added (Neat sample). Cured at room temperature for 24 h. Young's modulus measured by uniaxial tensile test (ASTM D3039) using Hounsfield H25KS machine at crosshead rate 5 mm/min, sample dimensions 250x20x2 mm3.",
    "hierarchical_structure": "Multiscale composite with E-glass CSM reinforcement in epoxy matrix. Neat matrix without nanofillers.",
    "properties": {
      "E": {
        "value": [
          11.4
        ],
        "unit": "GPa"
      }
    },
    "analysis_with_hierarchical_structure": {
      "descriptive_text": "The sample is a multiscale composite consisting of a bisphenol A diglycidyl ether (EPON 828) epoxy matrix crosslinked with triethylenetetramine hardener at a 10:1 weight ratio, reinforced with an E-glass chopped strand mat. Fabricated via hand lay-up, the composite was cured at room temperature for 24 hours without the addition of particulate nanofillers such as calcium carbonate. Mechanical characterization was performed using uniaxial tensile testing in accordance with ASTM D3039 on a Hounsfield H25KS machine at a crosshead rate of 5 mm/min, utilizing specimens with dimensions of 250 × 20 × 2 mm³.",
      "reasoning_analysis": "Increasing Factors: The incorporation of E-glass chopped strand mat provides a substantial reinforcement effect, as the high intrinsic stiffness of the glass fibers significantly exceeds that of the polymer matrix, thereby driving the composite modulus upward via the rule of mixtures. Additionally, the aromatic rings within the bisphenol A backbone of the epoxy resin impart inherent rigidity to the matrix phase, and the chemical crosslinking formed by the triethylenetetramine hardener restricts segmental chain mobility, further contributing to increased stiffness. Decreasing Factors: The room temperature curing protocol may result in a lower degree of conversion and crosslink density compared to elevated temperature post-curing, potentially limiting the maximum stiffness achievable by the matrix phase. Furthermore, the hand lay-up processing method introduces the possibility of void formation, incomplete fiber wetting, and non-uniform fiber distribution, all of which act as defects that reduce the effective load transfer and lower the overall modulus. Dominant Factor: The presence of the high-modulus E-glass reinforcement is the dominant factor governing the final Young's modulus, as the fiber phase carries the majority of the applied load and overwhelmingly dictates the composite stiffness relative to the neat resin; however, the ultimate magnitude is qualitatively constrained by the room temperature curing kinetics and the processing-induced microstructural defects inherent to the hand lay-up technique."
    },
    "analysis_without_hierarchical_structure": {
      "descriptive_text": "This epoxy composite system comprises EPON 828 (Bisphenol A diglycidyl ether) resin and triethylenetetramine hardener blended at a 10:1 weight ratio, reinforced with E-glass chopped strand mat. The material was fabricated using a hand lay-up technique without the inclusion of particulate fillers such as calcium carbonate, followed by curing at room temperature for 24 hours. Mechanical characterization was performed via uniaxial tensile testing in accordance with ASTM D3039 using a Hounsfield H25KS machine at a crosshead rate of 5 mm/min on specimens with dimensions of 250 × 20 × 2 mm³.",
      "reasoning_analysis": "Increasing Factors: The incorporation of E-glass chopped strand mat introduces high-modulus inorganic fibers into the matrix, which significantly enhances stiffness through load transfer mechanisms. Additionally, the bisphenol A backbone of the epoxy resin provides intrinsic rigidity due to aromatic rings, and the amine-induced crosslinking creates a three-dimensional network that restricts chain mobility. Decreasing Factors: The room temperature curing history likely results in a lower degree of crosslinking conversion compared to elevated temperature post-curing, potentially reducing the matrix modulus. Furthermore, the hand lay-up processing method may introduce voids or imperfect fiber wetting, and the random orientation of chopped strands offers less reinforcement efficiency than continuous aligned fibers. Dominant Factor: While the room temperature cure and processing method limit the theoretical maximum performance, the presence of the high-modulus E-glass reinforcement is the dominant factor that qualitatively dictates the overall Young's modulus, elevating it significantly above that of the neat cured resin matrix."
    }
  },
  {
    "doi": null,
    "title": "A carbon nanotube–alumina network structure for fabricating epoxy composites",
    "year": 2009,
    "chemical_composition": {
      "repeat_unit_psmiles": null,
      "monomers": [
        {
          "name": "Phoenix epoxy resin",
          "smiles": null,
          "ratio_value": null,
          "ratio_unit": null
        },
        {
          "name": "Polyamide resin hardener",
          "smiles": null,
          "ratio_value": null,
          "ratio_unit": null
        }
      ],
      "additives": [
        {
          "name": "Al2O3",
          "type": "filler",
          "amount_value": 1,
          "amount_unit": "wt%"
        }
      ],
      "is_homopolymer": false
    },
    "processing_history": "Al2O3 particles (1 wt.%) mixed into liquid epoxy (Phoenix epoxy resin and polyamide hardener) by mechanical stirring. Poured into a dog-bone silicone mold. Cure time 3 days. Young's modulus measured by tensile test at room temperature (RT).",
    "hierarchical_structure": "Epoxy matrix with dispersed Al2O3 particles.",
    "properties": {
      "E": {
        "value": [
          1.217
        ],
        "unit": "GPa"
      }
    },
    "analysis_with_hierarchical_structure": {
      "descriptive_text": "The sample comprises a thermoset composite system formed from Phoenix epoxy resin crosslinked with a polyamide resin hardener and reinforced with 1 wt% Al2O3 filler. Preparation involved mechanically stirring the alumina particles into the liquid resin mixture, casting into a dog-bone silicone mold, and curing for three days to yield an epoxy matrix with dispersed Al2O3 particles. The Young's modulus was characterized via tensile testing at room temperature.",
      "reasoning_analysis": "Increasing Factors: The formation of a covalently crosslinked thermoset network inherently restricts chain mobility, establishing a solid-state modulus significantly higher than the uncured liquid precursors. Additionally, the incorporation of Al2O3, a ceramic material with high intrinsic stiffness, acts as a reinforcing phase that increases the composite modulus. The extended cure time of three days likely ensures a high degree of conversion and crosslinking density, maximizing matrix stiffness. Decreasing Factors: The use of a polyamide resin hardener typically introduces flexible aliphatic segments into the crosslinked network, which increases chain segment mobility between crosslinks and lowers the modulus compared to epoxies cured with rigid aromatic amines. Furthermore, the relatively low filler loading of 1 wt% limits the magnitude of the reinforcing effect. Dominant Factor: The establishment of the crosslinked thermoset network is the fundamental factor enabling a measurable Young's modulus; however, the qualitative stiffness is predominantly governed by the chemical nature of the polyamide hardener, which introduces flexibility into the matrix, while the minimal Al2O3 content provides only a marginal secondary increase in stiffness."
    },
    "analysis_without_hierarchical_structure": {
      "descriptive_text": "The sample consists of a thermosetting composite prepared from Phoenix epoxy resin and a polyamide resin hardener. Al2O3 filler particles were added at a loading of 1 wt% to the liquid resin system via mechanical stirring. The mixture was cast into a dog-bone silicone mold and allowed to cure for three days. The Young's modulus was determined using a tensile test performed at room temperature.",
      "reasoning_analysis": "Increasing Factors: The formation of a covalently crosslinked thermoset network during the three-day curing period significantly restricts chain mobility, establishing a rigid solid structure that inherently drives the Young's modulus higher compared to the uncured liquid precursors. Additionally, the incorporation of Al2O3, a ceramic material with a substantially higher intrinsic stiffness than the polymer matrix, contributes to reinforcement, qualitatively increasing the composite modulus according to rule-of-mixtures principles. Decreasing Factors: The use of a polyamide resin hardener typically introduces flexible aliphatic segments into the epoxy network, which can increase free volume and chain mobility relative to systems cured with rigid aromatic amines, thereby exerting a downward pressure on the modulus. Furthermore, the low filler loading of 1 wt% limits the efficiency of particle reinforcement, and mechanical stirring alone may not ensure perfect dispersion, potentially reducing the effective stress transfer between the filler and matrix. Dominant Factor: The crosslinked matrix architecture qualitatively dominates the final E behavior for this specific sample due to the minimal filler content; consequently, the balance between the rigid epoxy backbone and the flexibility introduced by the polyamide hardener dictates the baseline stiffness, with the Al2O3 filler providing only a marginal secondary enhancement."
    }
  },
  {
    "doi": "10.1177/0731684417709952",
    "title": "Fracture behavior of silica nanoparticles reinforced rubber/epoxy composite",
    "year": 2017,
    "chemical_composition": {
      "repeat_unit_psmiles": null,
      "monomers": [
        {
          "name": "Diglycidyl ether of bisphenol A",
          "smiles": "CC(C)(C)c1ccc(OCC2CO2)cc1OCC3CO3",
          "ratio_value": null,
          "ratio_unit": null
        },
        {
          "name": "Piperidine",
          "smiles": "C1CCNCC1",
          "ratio_value": 5,
          "ratio_unit": "phr"
        }
      ],
      "additives": [
        {
          "name": "Silica nanoparticles",
          "type": "filler",
          "amount_value": 20,
          "amount_unit": "vol%"
        }
      ],
      "is_homopolymer": false
    },
    "processing_history": "Nanopox-F 400 mixed with neat epoxy using mechanical stirrer at 80°C, vacuum 4 h. 5 phr piperidine added, stirred 10 min. Poured into Teflon aluminum mold, cured at 160°C for 6 h, cooled to room temp. Young's modulus measured by uniaxial tensile test (Instron 5567) at 5 mm/min crosshead speed, room temperature, ASTM D638.",
    "hierarchical_structure": "Well dispersed 20 nm silica nanoparticles in epoxy matrix.",
    "properties": {
      "E": {
        "value": [
          4.7
        ],
        "unit": "GPa"
      }
    },
    "analysis_with_hierarchical_structure": {
      "descriptive_text": "The sample is a silica-reinforced epoxy nanocomposite composed of a diglycidyl ether of bisphenol A (DGEBA) matrix cured with 5 phr piperidine and filled with 20 vol% silica nanoparticles. The material was processed by mixing Nanopox-F 400 with neat epoxy using a mechanical stirrer at 80°C, followed by vacuum degassing for 4 hours to remove entrapped air. After incorporating the piperidine curing agent and stirring for 10 minutes, the mixture was cast into a Teflon aluminum mold and subjected to a thermal cure cycle at 160°C for 6 hours before cooling to room temperature. The resulting hierarchical structure exhibits well-dispersed 20 nm silica nanoparticles within the crosslinked epoxy network, and the mechanical properties were evaluated via uniaxial tensile testing at a crosshead speed of 5 mm/min in accordance with ASTM D638.",
      "reasoning_analysis": "Increasing Factors: The incorporation of 20 vol% rigid silica nanoparticles significantly enhances the stiffness through the rule of mixtures, as the ceramic filler possesses a much higher intrinsic modulus than the polymer matrix. The high-temperature cure at 160°C promotes a high degree of crosslinking within the DGEBA-piperidine network, restricting segmental chain mobility and increasing the matrix modulus. Furthermore, the vacuum degassing step minimizes void content, preventing stress concentrators that would otherwise compromise stiffness, while the nanoscale dispersion (20 nm) maximizes the interfacial surface area for effective stress transfer. Decreasing Factors: The inherent viscoelastic compliance of the epoxy matrix acts as the softer phase in the composite, limiting the upper bound of the modulus compared to the pure filler. Additionally, the coefficient of thermal expansion (CTE) mismatch between the silica nanoparticles and the epoxy matrix during the cooling phase from 160°C to room temperature may induce residual thermal stresses or micro-voids at the interface, potentially reducing the effective load-bearing capacity. Dominant Factor: The high volume fraction of rigid silica nanoparticles serves as the dominant factor, overwhelmingly increasing the Young's modulus relative to the neat cured epoxy system due to the substantial mechanical reinforcement provided by the highly loaded ceramic phase."
    },
    "analysis_without_hierarchical_structure": {
      "descriptive_text": "The sample is a silica-filled epoxy composite based on a Diglycidyl ether of bisphenol A (DGEBA) matrix cured with 5 phr piperidine. The material was prepared by mixing Nanopox-F 400 with neat epoxy using a mechanical stirrer at 80°C, followed by degassing under vacuum for 4 hours to remove entrapped air. After adding the piperidine curing agent and stirring for 10 minutes, the mixture was cast into a Teflon-lined aluminum mold and cured at 160°C for 6 hours before cooling to room temperature. The Young's modulus was subsequently characterized using a uniaxial tensile test on an Instron 5567 machine at a crosshead speed of 5 mm/min at room temperature according to ASTM D638 standards.",
      "reasoning_analysis": "Increasing Factors: The incorporation of 20 vol% silica nanoparticles serves as a rigid reinforcement phase within the polymer matrix, significantly enhancing stiffness through the rule of mixtures and constraining polymer chain mobility at the filler-matrix interface. Additionally, the aromatic structure of the DGEBA monomer provides intrinsic backbone rigidity, while the thermal curing cycle at 160°C promotes a high degree of crosslinking density, further restricting segmental motion and increasing resistance to deformation. The vacuum degassing step minimizes void content, preventing stress concentrators that would otherwise lower the effective modulus. Decreasing Factors: The use of mechanical stirring rather than high-shear dispersion techniques may lead to incomplete exfoliation or agglomeration of the silica nanoparticles, which can reduce the effective surface area for stress transfer and act as defect sites. Furthermore, the cooling process from the high curing temperature of 160°C to room temperature induces thermal residual stresses due to the coefficient of thermal expansion mismatch between the rigid silica filler and the epoxy matrix, potentially causing micro-cracking or interfacial debonding that compromises stiffness. Dominant Factor: The high volume fraction of rigid silica nanoparticles qualitatively dominates the mechanical response, as the intrinsic modulus of the ceramic filler is orders of magnitude higher than the polymer matrix; despite potential processing-induced defects or residual stresses, the composite architecture ensures a substantial net increase in Young's modulus relative to the neat cured epoxy system."
    }
  },
  {
    "doi": "10.1039/c7ra08886h",
    "title": "High mechanical properties of epoxy networks with dangling chains and tunable microphase separation structure",
    "year": 2017,
    "chemical_composition": {
      "repeat_unit_psmiles": null,
      "monomers": [
        {
          "name": "Bisphenol F diglycidyl ether",
          "smiles": "C1OC1COC2=CC=C(CC3=CC=C(C=C3)OCC4CO4)C=C2",
          "ratio_value": 100,
          "ratio_unit": "mass parts"
        },
        {
          "name": "4,4'-diaminodiphenylmethane",
          "smiles": "Nc1ccc(Cc2ccc(N)cc2)cc1",
          "ratio_value": 70,
          "ratio_unit": "molar % (of curing agent)"
        },
        {
          "name": "4,4'-diaminodicyclohexylmethane",
          "smiles": "NC1CCC(Cc2CCC(N)CC2)CC1",
          "ratio_value": 30,
          "ratio_unit": "molar % (of curing agent)"
        },
        {
          "name": "n-Octylamine",
          "smiles": "CCCCCCCCN",
          "ratio_value": 5,
          "ratio_unit": "mass parts per 100 epoxy"
        }
      ],
      "additives": [],
      "is_homopolymer": false
    },
    "processing_history": "DGEBF mixed with DDM/H-DDM (30/70 molar) and n-octylamine (5 mass%). Stirred 10 min. Pre-cured 60 °C/2 h. Cured 100 °C/2 h, 130 °C/2 h, 150 °C/4 h. Tensile test at room temperature, GB/T 1040.2-2006.",
    "hierarchical_structure": "Clearly dispersed phases observed by AFM. Amorphous (WAXS).",
    "properties": {
      "E": {
        "value": [
          3.2
        ],
        "unit": "GPa"
      }
    },
    "analysis_with_hierarchical_structure": {
      "descriptive_text": "The sample consists of a Bisphenol F diglycidyl ether (DGEBF) epoxy resin network cured with a mixed amine system comprising 70 molar % 4,4'-diaminodiphenylmethane (DDM) and 30 molar % 4,4'-diaminodicyclohexylmethane (H-DDM), modified with 5 mass parts of n-octylamine per 100 parts epoxy. The mixture was stirred for 10 minutes and subjected to a multi-step thermal curing schedule involving pre-curing at 60 °C for 2 hours followed by sequential curing stages at 100 °C, 130 °C, and 150 °C. Structural characterization via Atomic Force Microscopy (AFM) revealed clearly dispersed phases within an overall amorphous matrix as confirmed by Wide-Angle X-ray Scattering (WAXS), and mechanical properties were evaluated via tensile testing at room temperature according to GB/T 1040.2-2006.",
      "reasoning_analysis": "Increasing Factors: The presence of rigid aromatic rings within the Bisphenol F backbone and the majority aromatic curing agent (DDM) restricts segmental chain mobility, intrinsically driving the modulus (E) higher. Additionally, the multi-step thermal curing history promotes high conversion and crosslink density, forming a rigid three-dimensional network that significantly enhances stiffness. Decreasing Factors: The incorporation of n-octylamine introduces flexible aliphatic chains that act as internal plasticizers or chain terminators, increasing free volume and reducing network rigidity. Furthermore, the substitution of 30% of the aromatic amine with the less rigid cycloaliphatic H-DDM, combined with the observed phase separation in the hierarchical structure, suggests the presence of softer domains that compromise the overall bulk modulus. Dominant Factor: While the flexible modifiers and phase morphology introduce compliance, the highly crosslinked aromatic epoxy-amine network structure remains the dominant factor determining the material's mechanical integrity, establishing a stiff solid baseline that is qualitatively reduced but not overwhelmed by the toughening modifications."
    },
    "analysis_without_hierarchical_structure": {
      "descriptive_text": "The sample consists of a thermosetting epoxy network derived from Bisphenol F diglycidyl ether as the resin base. This matrix is cured using a mixed amine hardener system comprising 70 molar percent 4,4'-diaminodiphenylmethane and 30 molar percent 4,4'-diaminodicyclohexylmethane relative to the curing agent content. Additionally, the formulation includes 5 mass parts of n-octylamine per 100 parts of epoxy resin. The preparation involved stirring the components for 10 minutes, followed by a staged thermal curing process consisting of a pre-cure at 60 °C for 2 hours, followed by sequential curing steps at 100 °C for 2 hours, 130 °C for 2 hours, and finally 150 °C for 4 hours. Mechanical characterization was performed via tensile testing at room temperature according to the GB/T 1040.2-2006 standard.",
      "reasoning_analysis": "Increasing Factors: The chemical composition features a high proportion of rigid aromatic structures, specifically the Bisphenol F backbone and the 70 molar percent 4,4'-diaminodiphenylmethane curing agent, which restrict segmental mobility through steric hindrance and pi-pi stacking interactions. Furthermore, the processing history includes a high-temperature final cure at 150 °C, which promotes high conversion rates and maximizes the crosslink density of the thermoset network, intrinsically driving the Young's Modulus (E) higher. Decreasing Factors: The inclusion of n-octylamine introduces flexible aliphatic chains into the network structure; as a monoamine, it acts as a chain terminator or flexible spacer that reduces the overall crosslink density and increases free volume compared to a pure diamine system. Additionally, the 30 molar percent content of 4,4'-diaminodicyclohexylmethane introduces cycloaliphatic segments which are less rigid than the aromatic counterparts, contributing to a potential reduction in stiffness. Dominant Factor: The structural rigidity provided by the high aromatic content and the high crosslink density achieved through the extensive multi-step thermal curing schedule qualitatively dominates the final E behavior. While the n-octylamine modifier introduces flexibility to mitigate brittleness, the densely crosslinked aromatic network establishes a high baseline stiffness that defines the material's mechanical response."
    }
  },
  {
    "doi": "10.1016/j.carbon.2013.07.035",
    "title": "Desirable electrical and mechanical properties of continuous hybrid nano-scale carbon fibers containing highly aligned multi-walled carbon nanotubes",
    "year": 2013,
    "chemical_composition": {
      "repeat_unit_psmiles": null,
      "monomers": [
        {
          "name": "Acrylonitrile",
          "smiles": "C=CC#N",
          "ratio_value": 93.0,
          "ratio_unit": "wt%"
        },
        {
          "name": "Methyl Acrylate",
          "smiles": "COC(=O)C=C",
          "ratio_value": 5.3,
          "ratio_unit": "wt%"
        },
        {
          "name": "Itaconic Acid",
          "smiles": "OC(=O)CC(=C)C(=O)O",
          "ratio_value": 1.7,
          "ratio_unit": "wt%"
        }
      ],
      "additives": [],
      "is_homopolymer": false
    },
    "processing_history": "PAN terpolymer dissolved in DMF to prepare a 14 wt% solution, electrospun at 18 kV, 180 mm distance, 6.7 m/s drum speed. Young's modulus measured by uniaxial tensile test at 20 mm/min crosshead speed, room temperature, using Instron 1121.",
    "hierarchical_structure": "Aligned electrospun nanofibers. Average diameter 620 nm.",
    "properties": {
      "E": {
        "value": [
          1.4
        ],
        "unit": "GPa"
      }
    },
    "analysis_with_hierarchical_structure": {
      "descriptive_text": "This material comprises a polyacrylonitrile-based terpolymer synthesized from acrylonitrile (93.0 wt%), methyl acrylate (5.3 wt%), and itaconic acid (1.7 wt%). The polymer was dissolved in dimethylformamide to form a 14 wt% solution and processed via electrospinning at an applied voltage of 18 kV with a collector drum speed of 6.7 m/s to yield aligned nanofibers with an average diameter of 620 nm. Mechanical characterization was performed using a uniaxial tensile test at a crosshead speed of 20 mm/min under room temperature conditions to determine the Young's modulus.",
      "reasoning_analysis": "Increasing Factors: The high concentration of acrylonitrile units introduces strong dipole-dipole interactions between nitrile groups along the polymer backbone, which inherently restricts chain mobility and increases stiffness. Critically, the processing history involves electrospinning with a high collector drum speed (6.7 m/s), which induces significant molecular orientation and chain alignment along the fiber axis. This structural alignment, evidenced by the hierarchical description of aligned nanofibers, maximizes the contribution of covalent backbone bonds to the mechanical response in the testing direction, thereby driving the Young's modulus (E) upward. Decreasing Factors: The incorporation of methyl acrylate and itaconic acid comonomers disrupts the stereoregularity of the polyacrylonitrile chains, reducing the overall degree of crystallinity and packing density compared to a pure PAN homopolymer, which tends to lower the modulus. Additionally, the nanofibrous morphology implies a porous structure if tested as a mat, where voids between fibers reduce the effective load-bearing cross-sectional area, and there is a possibility that residual DMF solvent from the solution processing could act as a plasticizer if not fully evaporated, enhancing segmental mobility. Dominant Factor: The dominant factor influencing the Young's modulus for this specific sample is the high degree of molecular orientation achieved through the high-speed electrospinning process. While the terpolymer composition slightly reduces intrinsic crystallinity relative to pure PAN, the alignment of the polymer chains parallel to the applied stress direction fundamentally shifts the deformation mechanism from chain uncoiling to bond stretching, qualitatively resulting in a significant enhancement of E along the fiber axis compared to isotropic bulk samples of the same composition."
    },
    "analysis_without_hierarchical_structure": {
      "descriptive_text": "This sample comprises a polyacrylonitrile-based terpolymer consisting of 93.0 wt% acrylonitrile, 5.3 wt% methyl acrylate, and 1.7 wt% itaconic acid. The material was prepared by dissolving the terpolymer in dimethylformamide to achieve a 14 wt% solution, followed by electrospinning at an applied voltage of 18 kV with a tip-to-collector distance of 180 mm and a drum collection speed of 6.7 m/s. The Young's modulus was subsequently characterized via a uniaxial tensile test performed at room temperature with a crosshead speed of 20 mm/min using an Instron 1121 apparatus.",
      "reasoning_analysis": "Increasing Factors: The high weight fraction of acrylonitrile introduces strong dipole-dipole interactions between nitrile groups along the polymer backbone, which inherently restricts chain segment mobility and increases stiffness. Additionally, the presence of itaconic acid allows for intermolecular hydrogen bonding, further reinforcing the network. The processing history significantly contributes to increased modulus through the high drum collection speed of 6.7 m/s during electrospinning, which induces substantial molecular orientation and alignment of the polymer chains along the tensile axis, maximizing the load-bearing capacity of the stiff backbone. Decreasing Factors: The incorporation of methyl acrylate comonomers disrupts the regular packing and crystallinity of the polyacrylonitrile segments, introducing free volume and flexibility that qualitatively reduce the modulus compared to a pure homopolymer. Furthermore, the electrospun morphology inherently contains voids between fibers which reduces the effective load-bearing cross-sectional area, and any residual dimethylformamide solvent remaining after processing could act as a plasticizer, lowering intermolecular friction. Dominant Factor: The dominant factor governing the Young's modulus for this sample is the processing-induced molecular orientation resulting from the high-speed drum collection. While the methyl acrylate comonomer reduces intrinsic crystallinity, the alignment of the acrylonitrile-rich chains along the testing direction maximizes the contribution of the strong dipole interactions to the stiffness, qualitatively driving the modulus higher along the fiber axis relative to an isotropic configuration."
    }
  },
  {
    "doi": "10.1080/15376494.2022.2155332",
    "title": "Multiscale bridging method to characterize elasto-plastic properties of polymer nanocomposites",
    "year": 2024,
    "chemical_composition": {
      "repeat_unit_psmiles": null,
      "monomers": [
        {
          "name": "Diglycidyl ether of bisphenol F (EPON862)",
          "smiles": "C1COC1OC2=CC=C(C=C2)CC3=CC=C(C=C3)OC4COC4",
          "ratio_value": 3,
          "ratio_unit": "ratio"
        },
        {
          "name": "Triethylenetetramine (TETA)",
          "smiles": "NCCNCCNCCN",
          "ratio_value": 1,
          "ratio_unit": "ratio"
        }
      ],
      "additives": [
        {
          "name": "Silicon Carbide (SiC)",
          "type": "filler",
          "amount_value": 5.4,
          "amount_unit": "vol%"
        }
      ],
      "is_homopolymer": false
    },
    "processing_history": "Interphase properties characterized via Multiscale Bridging Method (MBM) combining MD (Materials Studio 5.5, PCFF) and Finite Element Homogenization (FEH, Digimat 2021, Abaqus 2021). Interphase thickness 7.72 Å. Young's modulus derived from inverse characterization.",
    "hierarchical_structure": "Interphase region near SiC nanoparticle (Radius 5.75 Å). Crosslink ratio 80.0%. Volume fraction 5.4%.",
    "properties": {
      "E": {
        "value": [
          4.5688
        ],
        "unit": "GPa"
      }
    },
    "analysis_with_hierarchical_structure": {
      "descriptive_text": "The material system consists of a crosslinked epoxy-amine network formed from Diglycidyl ether of bisphenol F (EPON862) and Triethylenetetramine (TETA) in a 3:1 ratio, reinforced with 5.4 vol% Silicon Carbide (SiC) filler. The hierarchical structure features an interphase region surrounding SiC nanoparticles with a radius of 5.75 Å and a thickness of 7.72 Å, maintaining a crosslink ratio of 80.0%. Interphase properties and the resulting Young's modulus were evaluated using a Multiscale Bridging Method that combines Molecular Dynamics simulations with Finite Element Homogenization, where the modulus was derived via inverse characterization techniques.",
      "reasoning_analysis": "Increasing Factors: The inclusion of Silicon Carbide (SiC) nanoparticles introduces a rigid ceramic phase with a significantly higher intrinsic modulus than the epoxy matrix, providing direct reinforcement. The high crosslink ratio of 80.0% enhances the network stiffness by restricting polymer chain segmental mobility, while the processing history defining a specific interphase thickness of 7.72 Å implies a constrained polymer region near the filler surface that may exhibit densified packing and reduced mobility. Decreasing Factors: The incomplete crosslinking (20.0% unreacted sites) introduces network defects and additional free volume, which lowers the modulus relative to a fully cured theoretical maximum. Additionally, the low filler volume fraction of 5.4% limits the extent of reinforcement compared to higher loading concentrations that might approach percolation thresholds. Dominant Factor: The composite stiffness is qualitatively dominated by the synergy between the rigid SiC filler phase and the highly crosslinked epoxy matrix, as the high intrinsic modulus of the ceramic reinforcement combined with the restricted chain mobility from the 80.0% crosslink density provides the primary resistance to elastic deformation."
    },
    "analysis_without_hierarchical_structure": {
      "descriptive_text": "The sample comprises a crosslinked epoxy network synthesized from Diglycidyl ether of bisphenol F (EPON862) and Triethylenetetramine (TETA) at a 3:1 ratio, reinforced with 5.4 vol% Silicon Carbide (SiC) filler. The material system was evaluated using a Multiscale Bridging Method that integrated Molecular Dynamics simulations with the PCFF force field and Finite Element Homogenization via Digimat and Abaqus software. This computational workflow characterized an interphase thickness of 7.72 Å, facilitating the derivation of the Young's modulus through inverse characterization techniques.",
      "reasoning_analysis": "Increasing Factors: The chemical composition includes rigid aromatic bisphenol F units and a crosslinked network formed by the amine curing agent, which inherently restricts segmental mobility and increases structural stiffness. The addition of 5.4 vol% Silicon Carbide filler, a ceramic material with a significantly higher modulus than the polymer matrix, provides substantial reinforcement. Furthermore, the processing history identifies a defined interphase thickness of 7.72 Å, suggesting a structured region that can facilitate efficient stress transfer between the matrix and the rigid filler. Decreasing Factors: The epoxy matrix constitutes the majority of the volume fraction, and its inherent compliance relative to the ceramic filler limits the upper bound of the composite stiffness. Additionally, the aliphatic chains within the Triethylenetetramine curing agent introduce flexible linkages between the rigid aromatic nodes, providing points of compliance within the crosslinked network. Dominant Factor: The reinforcement effect of the high-modulus Silicon Carbide filler combined with the rigidity of the aromatic epoxy network qualitatively dominates the mechanical behavior, driving the Young's modulus higher than that of the neat resin, while the specific interphase properties characterized in the processing history govern the efficiency of this reinforcement."
    }
  },
  {
    "doi": "10.17576/jkukm-2025-37(2)-15",
    "title": "A Study of Tensile Properties and Performance of Bamboo Fiber-Epoxy Resin Composites",
    "year": 2025,
    "chemical_composition": {
      "repeat_unit_psmiles": null,
      "monomers": [
        {
          "name": "Epoxy resin (E-182)",
          "smiles": null,
          "ratio_value": 2,
          "ratio_unit": "parts"
        },
        {
          "name": "Hardener (H-192)",
          "smiles": null,
          "ratio_value": 1,
          "ratio_unit": "parts"
        }
      ],
      "additives": [
        {
          "name": "Bamboo fiber (Gigantochloa scortechinii)",
          "type": "filler",
          "amount_value": 9,
          "amount_unit": "wt%"
        }
      ],
      "is_homopolymer": false
    },
    "processing_history": "Hand mixing of epoxy resin and hardener (2:1) with bamboo fiber powder. Poured into 3.2 mm stainless-steel mold. Cured 24h at room temperature. Young's modulus measured by uniaxial tensile test at 10 mm/min crosshead speed, ASTM D638, at 50°C. Particle size 0.52 μm.",
    "hierarchical_structure": "Bamboo fiber reinforced epoxy composite. Fiber-matrix interface analyzed by SEM.",
    "properties": {
      "E": {
        "value": [
          4.38
        ],
        "unit": "GPa"
      }
    },
    "analysis_with_hierarchical_structure": {
