Repository: hhtrick/HHT-code

# HHT training framework

This directory contains model training, embedding precomputation, inference, article-level baselines and the curated datasets. All commands below assume that the working directory is `train_code/`.

## 3. Datasets and fixed partitions

Each main dataset is a JSON array at `dataset/{property}/{property}.json`. Entries contain source metadata, `chemical_composition`, `processing_history`, `hierarchical_structure`, `properties`, and two generated-analysis objects. Targets are stored as `properties[property]["value"]`; source metadata and target values are not predictive input fields.

| Property | Train | Validation | Test | Total |
|---|---:|---:|---:|---:|

File: train_code/continue_train_dataset/E/E.json (part 45 of 106)
[
      "descriptive_text": "The sample consists of a bamboo fiber-reinforced epoxy composite fabricated using Epoxy resin (E-182) and Hardener (H-192) in a 2:1 parts ratio. Gigantochloa scortechinii bamboo fiber was incorporated as a filler at 9 wt% with a particle size of 0.52 μm. The composite was prepared by hand mixing the components and casting into a 3.2 mm stainless-steel mold, followed by curing for 24 hours at room temperature. The hierarchical structure was identified as a fiber-matrix composite with interfacial characteristics analyzed by SEM, and the Young's modulus was evaluated via uniaxial tensile testing at a crosshead speed of 10 mm/min according to ASTM D638 at 50°C.",
      "reasoning_analysis": "Increasing Factors: The incorporation of Gigantochloa scortechinii bamboo fiber, which possesses a higher intrinsic stiffness than the epoxy matrix due to its cellulose content, acts as a rigid reinforcement phase that qualitatively increases the composite Young's modulus according to rule-of-mixtures principles. Additionally, the crosslinked network formed by the epoxy resin and hardener provides a rigid structural baseline compared to thermoplastic counterparts. Decreasing Factors: The room temperature curing process may result in a lower degree of crosslinking conversion compared to elevated temperature curing, thereby reducing the intrinsic stiffness of the matrix. Furthermore, hand mixing can lead to non-uniform fiber dispersion or agglomeration, creating stress concentrators that diminish effective load transfer. Most critically, the testing temperature of 50°C is likely close to or above the glass transition temperature of a room-temperature cured epoxy system, causing significant thermal softening of the matrix. Dominant Factor: While the bamboo filler provides a stiffening effect, the thermal state of the matrix during testing is the dominant factor; if the testing temperature of 50°C approaches the glass transition region of the incompletely cured epoxy, the drastic reduction in matrix modulus will qualitatively overshadow the reinforcement contribution of the 9 wt% fiber loading, leading to a lower overall composite modulus compared to measurements taken well below the glass transition temperature."
    },
    "analysis_without_hierarchical_structure": {
      "descriptive_text": "The sample comprises a thermoset composite matrix synthesized by hand mixing Epoxy resin (E-182) and Hardener (H-192) in a 2:1 parts ratio, reinforced with 9 wt% Bamboo fiber (Gigantochloa scortechinii) filler with a particle size of 0.52 μm. The mixture was cast into a 3.2 mm stainless-steel mold and cured for 24 hours at room temperature. The Young's modulus was evaluated using a uniaxial tensile test at a crosshead speed of 10 mm/min following ASTM D638 standards at a testing temperature of 50°C.",
      "reasoning_analysis": "Increasing Factors: The incorporation of Bamboo fiber filler introduces rigid cellulose structures into the compliant epoxy matrix, which inherently increases the composite stiffness through reinforcement mechanisms governed by the rule of mixtures. Additionally, the small particle size of 0.52 μm provides a high surface-area-to-volume ratio, potentially enhancing interfacial stress transfer between the fiber and the crosslinked polymer network. Decreasing Factors: The processing history specifies curing at room temperature, which typically results in a lower crosslink density compared to elevated temperature curing, thereby reducing the intrinsic rigidity of the epoxy network. Furthermore, conducting the tensile test at 50°C introduces thermal energy that increases chain segment mobility; if this temperature approaches the glass transition temperature of the room-temperature cured epoxy, significant thermal softening will occur. Hand mixing may also introduce micro-voids or incomplete fiber wetting, acting as stress concentrators that lower the effective modulus. Dominant Factor: While the rigid bamboo fibers provide a structural basis for increased stiffness, the thermal state of the matrix during testing is the dominant factor; the combination of room temperature curing and testing at 50°C likely places the epoxy matrix near or within its glass transition region, fundamentally governing the composite compliance and limiting the full reinforcement efficiency of the filler."
    }
  },
  {
    "doi": null,
    "title": "Tensile properties of nanoclay reinforced epoxy composites",
    "year": null,
    "chemical_composition": {
      "repeat_unit_psmiles": null,
      "monomers": [
        {
          "name": "Kinetix R246TX Epoxy Resin",
          "smiles": null,
          "ratio_value": 4.0,
          "ratio_unit": "weight part"
        },
        {
          "name": "Kinetix H160 Hardener",
          "smiles": null,
          "ratio_value": 1.0,
          "ratio_unit": "weight part"
        }
      ],
      "additives": [
        {
          "name": "Cloisite 30B",
          "type": "filler",
          "amount_value": 7.0,
          "amount_unit": "wt%"
        }
      ],
      "is_homopolymer": false
    },
    "processing_history": "Epoxy resin (Kinetix R246TX) mixed with hardener (Kinetix H160) at 4:1 weight ratio. Nanoclay (Cloisite 30B) added at 7 wt%. Mixture cast in mould, cured under ambient conditions for 72 hours. Post-cured in oven: 40°C for 16 hours, 50°C for 16 hours, 60°C for 8 hours. Young's modulus measured by tensile test according to ISO 527-1:1996 on MTS model 810 at 1 mm/min crosshead speed.",
    "hierarchical_structure": "Exfoliated nanoclay reinforced epoxy composite.",
    "properties": {
      "E": {
        "value": [
          3.46
        ],
        "unit": "GPa"
      }
    },
    "analysis_with_hierarchical_structure": {
      "descriptive_text": "The sample comprises a thermosetting nanocomposite formulated from Kinetix R246TX epoxy resin and Kinetix H160 hardener mixed at a 4:1 weight ratio, reinforced with 7 wt% Cloisite 30B nanoclay filler. The mixture was cast into a mould and subjected to an ambient cure for 72 hours, followed by a stepwise post-curing thermal treatment consisting of 40°C for 16 hours, 50°C for 16 hours, and 60°C for 8 hours. This processing history yields an exfoliated nanoclay reinforced epoxy composite structure, which was mechanically characterized by tensile testing according to ISO 527-1:1996 standards using an MTS model 810 at a crosshead speed of 1 mm/min to determine the Young's modulus.",
      "reasoning_analysis": "Increasing Factors: The incorporation of 7 wt% Cloisite 30B nanoclay introduces a rigid inorganic phase into the epoxy matrix, which inherently possesses a significantly higher stiffness than the polymer, thereby elevating the composite modulus according to composite theory. The exfoliated hierarchical structure maximizes the aspect ratio of the silicate layers, enhancing the surface area available for stress transfer between the matrix and the filler, which further drives the modulus upward. Additionally, the stepwise post-curing process promotes increased crosslink density within the epoxy network, reducing chain mobility and contributing to higher stiffness. Decreasing Factors: The relatively low maximum post-cure temperature of 60°C may limit the ultimate conversion of epoxide groups compared to higher temperature curing cycles, potentially resulting in a lower crosslink density and a less rigid matrix network than theoretically achievable. Furthermore, the organic modifier present on the Cloisite 30B surface, while aiding exfoliation, introduces flexible aliphatic chains at the interface which may slightly compromise the interfacial stiffness compared to unmodified rigid fillers. Dominant Factor: The reinforcement mechanism provided by the exfoliated nanoclay morphology qualitatively dominates the mechanical response; the high aspect ratio and rigid nature of the silicate layers typically outweigh the moderate limitations imposed by the low-temperature cure cycle, resulting in a net increase in Young's modulus relative to the neat epoxy resin."
    },
    "analysis_without_hierarchical_structure": {
      "descriptive_text": "The sample comprises a thermoset epoxy composite synthesized from Kinetix R246TX epoxy resin and Kinetix H160 hardener mixed at a 4:1 weight ratio, reinforced with Cloisite 30B nanoclay filler at 7 wt%. The mixture was cast into a mould and subjected to an initial cure under ambient conditions for 72 hours, followed by a stepwise post-curing regimen in an oven at 40°C for 16 hours, 50°C for 16 hours, and 60°C for 8 hours. Mechanical characterization was performed via tensile testing according to ISO 527-1:1996 standards using an MTS model 810 system at a crosshead speed of 1 mm/min to determine the Young's modulus.",
      "reasoning_analysis": "Increasing Factors: The addition of Cloisite 30B nanoclay at 7 wt% introduces rigid inorganic platelets that restrict polymer chain mobility and facilitate stress transfer, inherently increasing the stiffness of the composite. Additionally, the stepwise post-curing process enhances the crosslink density of the epoxy network beyond the initial ambient cure, further contributing to a higher modulus. Decreasing Factors: The relatively low maximum temperature of the post-curing cycle (60°C) may limit the ultimate degree of conversion for the epoxy-amine reaction compared to higher temperature cures, potentially resulting in a lower crosslink density than the theoretical maximum. Furthermore, inadequate exfoliation of the nanoclay at this loading could lead to agglomeration, reducing the effective aspect ratio and reinforcement efficiency. Dominant Factor: The reinforcement effect provided by the rigid nanoclay filler qualitatively dominates the final Young's modulus behavior. While the thermal history optimizes the matrix stiffness, the inclusion of a high-aspect-ratio inorganic phase at 7 wt% typically exerts a more significant positive influence on the composite modulus than the variations in crosslink density achievable through the specified moderate-temperature curing profile."
    }
  },
  {
    "doi": null,
    "title": "Development of Stiff, Tough and Conductive Composites by the Addition of Graphene Nanoplatelets to Polyethersulfone/Epoxy Composites",
    "year": 2018,
    "chemical_composition": {
      "repeat_unit_psmiles": null,
      "monomers": [
        {
          "name": "Epoxy resin (Epon 828)",
          "smiles": null,
          "ratio_value": null,
          "ratio_unit": null
        },
        {
          "name": "m-Phenylenediamine",
          "smiles": "Nc1cccc(N)c1",
          "ratio_value": null,
          "ratio_unit": null
        }
      ],
      "additives": [
        {
          "name": "Polyethersulfone",
          "type": "toughener",
          "amount_value": 10,
          "amount_unit": "wt%"
        },
        {
          "name": "Graphene Nanoplatelets (GnP-5)",
          "type": "filler",
          "amount_value": 3,
          "amount_unit": "wt%"
        }
      ],
      "is_homopolymer": false
    },
    "processing_history": "GnPs dispersed in epoxy with acetone via ultrasonication, solvent evaporated at 60 °C, three-roll mill calendaring. Mixture preheated to 120 °C, PES powders added and dissolved at 150 °C. Curing agent m-PDA added, high speed shear mixing at 3000 rpm for 3 min, degassed at 70 °C for 15 min. Cured at 100 °C for 2 h and 125 °C for 2 h. Young's modulus measured by uniaxial tensile test at room temperature following ASTM D638 standard using UTS SFM-20 machine.",
    "hierarchical_structure": "Ternary composite with phase-separated PES particles uniformly distributed in continuous epoxy matrix. GnP-5 flakes (lateral size ~5 µm, thickness ~5 nm) well dispersed without agglomerates. Sea-island microstructure.",
    "properties": {
      "E": {
        "value": [
          4.31
        ],
        "unit": "GPa"
      }
    },
    "analysis_with_hierarchical_structure": {
      "descriptive_text": "The sample constitutes a ternary composite system comprising an Epon 828 epoxy resin matrix cured with m-phenylenediamine (m-PDA). The formulation includes 10 wt% polyethersulfone (PES) acting as a toughener and 3 wt% Graphene Nanoplatelets (GnP-5) serving as a reinforcing filler. Processing began with ultrasonic dispersion of the GnPs in epoxy using acetone, followed by solvent evaporation at 60 °C and three-roll mill calendaring to ensure exfoliation. PES powders were subsequently dissolved into the preheated mixture at 150 °C before the addition of the curing agent and high-speed shear mixing. After degassing at 70 °C, the material underwent a two-step curing cycle at 100 °C and 125 °C. The resulting hierarchical structure displays a sea-island microstructure with phase-separated PES particles uniformly distributed within the continuous epoxy matrix, complemented by well-dispersed GnP-5 flakes with a lateral size of approximately 5 µm and thickness of 5 nm that exhibit no significant agglomeration.",
      "reasoning_analysis": "Increasing Factors: The incorporation of Graphene Nanoplatelets (GnP-5) introduces a filler with an exceptionally high intrinsic modulus, which significantly enhances stiffness provided there is effective stress transfer. The processing history, specifically ultrasonication and three-roll mill calendaring, ensured good dispersion and exfoliation of the nanoplatelets, minimizing defect sites and maximizing the reinforcement efficiency. Additionally, the thermal curing schedule involving post-curing at 125 °C promotes a high crosslink density within the epoxy-m-PDA network, inherently increasing the rigidity of the continuous matrix phase. Decreasing Factors: The addition of 10 wt% polyethersulfone (PES) creates a phase-separated sea-island microstructure; while PES is a rigid polymer, the introduction of a secondary phase can disrupt the continuity of the highly crosslinked epoxy network, potentially lowering the overall composite modulus compared to a neat, unfilled epoxy system. Furthermore, the use of acetone during dispersion carries a risk of residual solvent retention if evaporation was incomplete, which could act as a plasticizer and reduce intermolecular friction within the matrix. Dominant Factor: The reinforcement mechanism provided by the well-dispersed, high-aspect-ratio graphene nanoplatelets qualitatively dominates the mechanical response. Despite the potential modulus reduction associated with the toughening phase and processing solvents, the exceptional stiffness of the GnP-5 filler combined with the optimized dispersion processing drives the overall Young's modulus upward relative to the base toughened epoxy system."
    },
    "analysis_without_hierarchical_structure": {
      "descriptive_text": "The sample comprises an epoxy network synthesized from Epon 828 resin and m-Phenylenediamine curing agent, modified with 10 wt% Polyethersulfone as a toughener and 3 wt% Graphene Nanoplatelets as a filler. Preparation involved dispersing the nanoplatelets in the epoxy using acetone via ultrasonication, followed by solvent evaporation at 60 °C and three-roll mill calendaring to ensure uniform distribution. The mixture was preheated to 120 °C to dissolve the Polyethersulfone powders at 150 °C, after which the curing agent was incorporated through high-speed shear mixing at 3000 rpm for 3 minutes. Following degassing at 70 °C for 15 minutes, the composite underwent a stepwise curing process at 100 °C for 2 hours and 125 °C for 2 hours, with the Young's modulus ultimately characterized by uniaxial tensile testing at room temperature in accordance with ASTM D638 standards.",
      "reasoning_analysis": "Increasing Factors: The incorporation of Graphene Nanoplatelets introduces a rigid filler with exceptionally high intrinsic stiffness, which directly reinforces the polymer matrix according to composite theory. Furthermore, the processing history utilizes ultrasonication and three-roll mill calendaring, which promotes exfoliation and uniform dispersion of the nanoplatelets, maximizing the interfacial area and stress transfer efficiency. The use of m-Phenylenediamine as a curing agent combined with a stepwise thermal curing profile ensures a high degree of crosslinking density within the epoxy network, inherently raising the material's rigidity. Decreasing Factors: The addition of 10 wt% Polyethersulfone acts as a toughening agent, which often induces phase separation or disrupts the continuity of the highly crosslinked epoxy network, potentially introducing domains with lower stiffness relative to the neat thermoset matrix. Additionally, despite degassing steps, the complex multi-stage processing involving solvent evaporation and high-speed mixing carries a risk of micro-void formation, which would act as stress concentrators and reduce the effective load-bearing cross-section. Dominant Factor: The reinforcement mechanism provided by the well-dispersed Graphene Nanoplatelets combined with the high crosslink density of the cured epoxy network qualitatively dominates the final behavior, driving the Young's modulus higher despite the potential softening influence of the Polyethersulfone toughener."
    }
  },
  {
    "doi": "10.1088/1742-6596/908/1/012014",
    "title": "Effects of fibre loading and moisture absorption on the tensile properties of hybrid Napier/glass/epoxy composites",
    "year": 2017,
    "chemical_composition": {
      "repeat_unit_psmiles": null,
      "monomers": [
        {
          "name": "Epoxy resin",
          "smiles": null,
          "ratio_value": 3,
          "ratio_unit": "parts"
        },
        {
          "name": "Hardener",
          "smiles": null,
          "ratio_value": 1,
          "ratio_unit": "parts"
        }
      ],
      "additives": [
        {
          "name": "Napier grass fibre",
          "type": "filler",
          "amount_value": 6,
          "amount_unit": "vol%"
        },
        {
          "name": "E-glass fibre",
          "type": "filler",
          "amount_value": 24,
          "amount_unit": "vol%"
        }
      ],
      "is_homopolymer": false
    },
    "processing_history": "Vacuum infusion method at ~10 mbar. Cured 12h at 25 °C, post-cured 2h at 80 °C. Tensile test (ASTM D638-10) using Instron universal testing machine, 100 kN load cell, 1 mm/min crosshead speed, 50 mm gauge length. Dry condition.",
    "hierarchical_structure": "Hybrid composite. Unidirectional Napier grass fibres parallel to loading direction. Woven E-glass fibres. Epoxy matrix 70 vol%.",
    "properties": {
      "E": {
        "value": [
          9.1
        ],
        "unit": "GPa"
      }
    },
    "analysis_with_hierarchical_structure": {
      "descriptive_text": "The sample is a hybrid fiber-reinforced epoxy composite consisting of an epoxy resin cured with a hardener in a 3:1 parts ratio. The hierarchical structure comprises a 70 vol% epoxy matrix reinforced with 6 vol% unidirectional Napier grass fibers aligned parallel to the loading direction and 24 vol% woven E-glass fibers. Processing was conducted via vacuum infusion at approximately 10 mbar, followed by a curing cycle of 12 hours at 25 °C and a post-cure treatment of 2 hours at 80 °C. Mechanical characterization was performed under dry conditions using a tensile test according to ASTM D638-10 standards on an Instron universal testing machine with a 100 kN load cell and 1 mm/min crosshead speed.",
      "reasoning_analysis": "Increasing Factors: The incorporation of 24 vol% woven E-glass fibers, which possess a significantly higher intrinsic stiffness than the epoxy matrix, acts as the primary reinforcement mechanism driving the Young's Modulus (E) upward. Additionally, the alignment of the 6 vol% Napier grass fibers parallel to the loading direction maximizes their contribution to axial stiffness according to composite theory. The processing history involving vacuum infusion at ~10 mbar minimizes void content, ensuring efficient stress transfer, while the post-curing at 80 °C likely increases the crosslink density of the epoxy network, thereby stiffening the matrix phase. Decreasing Factors: The presence of the epoxy matrix, which constitutes 70 vol% of the composite, inherently limits the overall modulus compared to a fully fiber-dominated structure, as polymers generally exhibit lower stiffness than inorganic fibers. Furthermore, natural fibers like Napier grass typically possess lower modulus and higher variability compared to synthetic E-glass, potentially introducing compliance relative to a full glass composite. If the interface between the hydrophilic natural fibers and the hydrophobic epoxy matrix is not adequately coupled, interfacial slip could reduce the effective load-bearing capacity. Dominant Factor: The dominant factor governing the final Young's Modulus (E) is the high volume fraction and high intrinsic stiffness of the E-glass fiber reinforcement combined with the strategic unidirectional alignment of the Napier grass fibers. While the matrix properties and curing kinetics set the baseline performance, the rule of mixtures dictates that the stiff fiber phase, particularly the continuous woven glass and aligned natural fibers, qualitatively overwhelms the compliance of the epoxy matrix, resulting in a modulus significantly higher than the neat resin."
    },
    "analysis_without_hierarchical_structure": {
      "descriptive_text": "The sample consists of a hybrid composite material based on an epoxy resin matrix cured with a hardener at a ratio of 3 parts resin to 1 part hardener. The matrix is reinforced with a dual-filler system comprising 6 vol% Napier grass fibre and 24 vol% E-glass fibre. Processing was conducted using a vacuum infusion method at approximately 10 mbar, followed by a curing cycle of 12 hours at 25 °C and a post-cure treatment of 2 hours at 80 °C. Mechanical characterization was performed via tensile testing according to ASTM D638-10 standards using an Instron universal testing machine equipped with a 100 kN load cell at a crosshead speed of 1 mm/min and a gauge length of 50 mm under dry conditions.",
      "reasoning_analysis": "Increasing Factors: The incorporation of 24 vol% E-glass fibre provides a substantial reinforcement effect due to the high intrinsic stiffness of glass relative to the polymer matrix, following rule-of-mixtures behavior. Additionally, the epoxy matrix forms a densely crosslinked thermoset network enhanced by the post-curing step at 80 °C, which maximizes crosslink density and matrix rigidity. The vacuum infusion process at ~10 mbar minimizes void content, ensuring efficient stress transfer between the matrix and fibres, while testing under dry conditions prevents moisture-induced plasticization, particularly relevant for the hydrophilic Napier grass fibres. Decreasing Factors: The inclusion of 6 vol% Napier grass fibre introduces a component with generally lower stiffness and higher variability compared to the E-glass fibres, which may slightly dilute the overall composite modulus relative to a full glass-fibre composite. Furthermore, any potential imperfect interfacial adhesion between the natural fibres and the hydrophobic epoxy matrix could create weak boundary layers that reduce effective load bearing capacity. Dominant Factor: The high volume fraction of the rigid E-glass fibres combined with the fully cured thermoset network qualitatively dominates the mechanical response. While the natural fibres introduce some compliance, the sheer stiffness contribution of the glass fibres and the integrity of the vacuum-infused matrix structure dictate a high modulus behavior relative to the neat resin."
    }
  },
  {
    "doi": null,
    "title": "Effects of Skydrol (A Hydraulic Fluid) on the Network Structure of TGDDM/DDS-Based Resins",
    "year": 1997,
    "chemical_composition": {
      "repeat_unit_psmiles": null,
      "monomers": [
        {
          "name": "Tetra Glycidyl Diamino Diphenyl Methane",
          "smiles": "C1OC1CN(CC2OC2)c3ccc(Cc4ccc(N(CC5OC5)CC5OC5)cc4)cc3",
          "ratio_value": null,
          "ratio_unit": null
        },
        {
          "name": "Diamino Diphenyl Sulfone",
          "smiles": "Nc1ccc(S(=O)(=O)c2ccc(N)cc2)cc1",
          "ratio_value": null,
          "ratio_unit": null
        }
      ],
      "additives": [
        {
          "name": "Skydrol 500B-4",
          "type": "additive",
          "amount_value": 2.5,
          "amount_unit": "wt%"
        }
      ],
      "is_homopolymer": false
    },
    "processing_history": "Commercial Fiberite 934 resin heated to 100°C for 10 min, Skydrol added at 2.5 wt%, cured in vacuum oven: 121°C for 2 h, 177°C for 2.5 h, slow cooling. Young's modulus (Storage Modulus E') measured by DMTA (Polymer Laboratories Mark II, torsion head) at 25°C, 2°C/min heating rate.",
    "hierarchical_structure": "Crosslinked epoxy network with Skydrol. Glassy state at 25°C.",
    "properties": {
      "E": {
        "value": [
          1.223
        ],
        "unit": "GPa"
      }
    },
    "analysis_with_hierarchical_structure": {
      "descriptive_text": "The sample comprises a crosslinked epoxy network synthesized from Tetra Glycidyl Diamino Diphenyl Methane and Diamino Diphenyl Sulfone, modified with 2.5 wt% Skydrol 500B-4 additive. Derived from commercial Fiberite 934 resin, the material underwent an initial heating step at 100°C for 10 minutes before additive incorporation, followed by a vacuum curing cycle consisting of 2 hours at 121°C and 2.5 hours at 177°C with slow cooling. The resulting hierarchical structure is a crosslinked epoxy network containing Skydrol, which exists in a glassy state at 25°C, where the Young's modulus (Storage Modulus E') was evaluated using DMTA with a torsion head at a heating rate of 2°C/min.",
      "reasoning_analysis": "Increasing Factors: The chemical composition features rigid aromatic structures, including phenyl rings and sulfone groups from the Diamino Diphenyl Sulfone, alongside the tetra-functional Tetra Glycidyl Diamino Diphenyl Methane, which promotes a high crosslink density that restricts chain mobility and increases stiffness. The processing history involving a high-temperature cure at 177°C ensures high conversion of reactive groups and reduced free volume, while the slow cooling minimizes thermal stresses that could compromise structural integrity. Additionally, the hierarchical structure being in a glassy state at the measurement temperature of 25°C indicates that segmental motion is frozen, inherently supporting a high modulus. Decreasing Factors: The incorporation of Skydrol 500B-4, a phosphate ester-based hydraulic fluid, acts as a plasticizing additive that may increase free volume and disrupt intermolecular packing within the epoxy network. This additive presence can facilitate localized chain mobility or create soft phases within the matrix, qualitatively driving the modulus downward compared to a neat, unmodified epoxy system. Dominant Factor: The highly crosslinked rigid aromatic network formed by the TGDDM/DDS chemistry and the high-temperature cure cycle qualitatively dominates the final modulus behavior by establishing a high baseline stiffness characteristic of aerospace-grade epoxies in the glassy state, although the presence of the Skydrol additive introduces a secondary modifying effect that likely reduces the modulus relative to the pristine cured resin."
    },
    "analysis_without_hierarchical_structure": {
      "descriptive_text": "The sample comprises a thermosetting epoxy network synthesized from Tetra Glycidyl Diamino Diphenyl Methane and Diamino Diphenyl Sulfone monomers. Incorporating 2.5 wt% Skydrol 500B-4 as an additive, the commercial Fiberite 934 resin was initially heated to 100°C for 10 minutes to facilitate mixing before undergoing a staged curing process in a vacuum oven at 121°C for 2 hours and 177°C for 2.5 hours, followed by slow cooling. The mechanical properties were evaluated via dynamic mechanical thermal analysis using a torsion head configuration at 25°C with a heating rate of 2°C/min to determine the Storage Modulus.",
      "reasoning_analysis": "Increasing Factors: The multifunctional nature of the Tetra Glycidyl Diamino Diphenyl Methane combined with the rigid aromatic structures of both monomers promotes a high crosslink density and chain stiffness, intrinsically elevating the modulus. Furthermore, the vacuum curing process minimizes void formation, ensuring a dense network structure that maximizes load transfer efficiency. Decreasing Factors: The inclusion of Skydrol 500B-4, a low molecular weight phosphate ester, likely acts as a plasticizing agent within the epoxy matrix. This additive increases the free volume between polymer chains and enhances segmental mobility, which qualitatively serves to reduce the overall stiffness of the cured network. Dominant Factor: The structural rigidity imparted by the highly crosslinked aromatic epoxy network serves as the dominant factor governing the final modulus. While the plasticizing effect of the additive introduces a softening mechanism, the inherent stiffness of the thermoset matrix and the high degree of crosslinking achieved through the elevated temperature cure cycle overwhelmingly dictate the high modulus behavior typical of this class of materials."
    }
  },
  {
    "doi": null,
    "title": "Effective in situ material properties of micron-sized $\\mathrm { S i O } _ { 2 }$ particles in $\\mathrm { S i O } _ { 2 }$ particulate polymer composites",
    "year": 2013,
    "chemical_composition": {
      "repeat_unit_psmiles": null,
      "monomers": [
        {
          "name": "Diglycidyl ether of bisphenol A",
          "smiles": "CC(C)(c1ccc(OCC2CO2)cc1)c1ccc(OCC2CO2)cc1",
          "ratio_value": 100,
          "ratio_unit": "parts by weight"
        },
        {
          "name": "Albidur HE600",
          "smiles": null,
          "ratio_value": 58,
          "ratio_unit": "parts by weight"
        }
      ],
      "additives": [],
      "is_homopolymer": false
    },
    "processing_history": "DGEBA and Albidur HE600 mixed at 100:58 weight ratio. Curing process performed according to supplier instructions. Young's modulus measured by uniaxial tensile test on Instron ElectroPuls E3000 according to ASTM D638, average of at least 3 samples.",
    "hierarchical_structure": "Fully cured epoxy network. Glass transition temperature (Tg) = 118 °C.",
    "properties": {
      "E": {
        "value": [
          3.06
        ],
        "unit": "GPa"
      }
    },
    "analysis_with_hierarchical_structure": {
      "descriptive_text": "The sample comprises a thermosetting network formed from diglycidyl ether of bisphenol A (DGEBA) epoxy resin blended with Albidur HE600 at a weight ratio of 100:58 parts. Following mixing, the system was cured according to supplier instructions to achieve a fully cured epoxy network with a reported glass transition temperature of 118 °C. The Young's modulus was determined through uniaxial tensile testing using an Instron ElectroPuls E3000 machine in accordance with ASTM D638, representing the average of at least three independent samples.",
      "reasoning_analysis": "Increasing Factors: The diglycidyl ether of bisphenol A (DGEBA) monomer contains rigid aromatic bisphenol A structures which restrict segmental rotation and inherently increase stiffness. The curing process establishes a covalently crosslinked network, which significantly restricts chain mobility and enhances the elastic modulus compared to linear counterparts. Furthermore, the reported glass transition temperature of 118 °C indicates that mechanical testing performed at ambient conditions occurs well within the glassy regime, where the modulus is maximized. Decreasing Factors: The incorporation of Albidur HE600 at a substantial ratio of 58 parts per 100 parts of resin suggests the introduction of secondary chain segments that may possess higher flexibility or lower crosslinking efficiency compared to the primary DGEBA network. This modification typically reduces the overall crosslink density or introduces compliant phases within the matrix, thereby lowering the stiffness relative to a neat, unmodified epoxy system. Dominant Factor: The formation of a fully cured, three-dimensional crosslinked network combined with the rigid aromatic backbone of the DGEBA component qualitatively dominates the mechanical response. Despite the potential softening effect of the Albidur modifier, the material remains in a rigid glassy state at testing temperatures due to the high Tg, ensuring that the crosslink density and backbone rigidity are the primary determinants of the final Young's modulus."
    },
    "analysis_without_hierarchical_structure": {
      "descriptive_text": "The polymer sample consists of a system based on Diglycidyl ether of bisphenol A (DGEBA) and Albidur HE600. The components were compounded at a weight ratio of 100 parts DGEBA to 58 parts Albidur HE600. The mixture underwent a curing process executed in accordance with supplier specifications to form the final crosslinked network. Mechanical characterization was performed via uniaxial tensile testing using an Instron ElectroPuls E3000 system following ASTM D638 standards, with reported values representing the average of at least three samples.",
      "reasoning_analysis": "Increasing Factors: The curing process of the Diglycidyl ether of bisphenol A (DGEBA) resin establishes a covalently crosslinked thermoset network, which intrinsically increases stiffness by restricting polymer chain segmental mobility and creating a rigid three-dimensional structure. Decreasing Factors: The incorporation of Albidur HE600 at a substantial loading of 58 parts per 100 parts resin introduces a secondary component that typically exhibits lower inherent rigidity than the cured epoxy matrix; whether functioning as a flexible curing agent or a toughening phase, this additive increases the free volume and compliant regions within the material, thereby driving the Young's modulus down. Dominant Factor: The high weight fraction of the Albidur HE600 component qualitatively dominates the final mechanical behavior; the significant presence of this flexible or lower-modulus constituent outweighs the stiffening effect of the epoxy crosslinking, leading to a net reduction in Young's modulus relative to a neat, rigidly cured DGEBA system."
    }
  },
  {
    "doi": "10.1002/pc.25200",
    "title": "Improvement Mechanical and Antibacterial Properties of Epoxy by Polyethylene Glycol and Ag/CuO Nanoparticles",
    "year": 2019,
    "chemical_composition": {
      "repeat_unit_psmiles": null,
      "monomers": [
        {
          "name": "Epoxy Resin (KER 828)",
          "smiles": null,
          "ratio_value": null,
          "ratio_unit": null
        },
        {
          "name": "Epoxy Hardener",
          "smiles": null,
          "ratio_value": null,
          "ratio_unit": null
        }
      ],
      "additives": [
        {
          "name": "PEG-200",
          "type": "plasticizer",
          "amount_value": 10,
          "amount_unit": "wt%"
        }
      ],
      "is_homopolymer": false
    },
    "processing_history": "Epoxy resin blended with PEG, poured into silicone mold, cured in oven at 80 °C for 3 h. Young's modulus measured by uniaxial tensile test according to ASTM D638-10 using universal TB1 machine. (Run 15)",
    "hierarchical_structure": "Amorphous epoxy matrix with PEG plasticizer.",
    "properties": {
      "E": {
        "value": [
          1.889
        ],
        "unit": "GPa"
      }
    },
    "analysis_with_hierarchical_structure": {
      "descriptive_text": "The sample comprises an amorphous epoxy network synthesized from KER 828 epoxy resin and an epoxy hardener, modified with 10 wt% PEG-200 serving as a plasticizer. Preparation involved blending the resin with the plasticizer, casting into a silicone mold, and thermal curing at 80 °C for 3 hours to solidify the matrix. The Young's modulus was subsequently characterized using uniaxial tensile testing in accordance with ASTM D638-10 on a universal TB1 machine.",
      "reasoning_analysis": "Increasing Factors: The formation of a covalently crosslinked thermoset network between the epoxy resin and hardener inherently restricts long-range chain mobility, providing a rigid structural framework that typically results in a higher modulus compared to uncured or linear polymeric systems. The thermal curing process facilitates this network formation, establishing the mechanical integrity required for load bearing. Decreasing Factors: The incorporation of 10 wt% PEG-200 introduces flexible aliphatic chains that act as a plasticizer, significantly increasing free volume and segmental mobility within the matrix, which directly reduces stiffness. Additionally, the curing temperature of 80 °C may result in a lower final crosslink density compared to higher temperature post-cures, potentially limiting the maximum achievable modulus. Dominant Factor: While the crosslinked network provides the fundamental solid state, the presence of the flexible PEG-200 plasticizer at a substantial concentration is the dominant factor qualitatively defining the modulus, as the plasticization mechanism is specifically intended to enhance compliance and reduce the intrinsic stiffness of the neat epoxy matrix."
    },
    "analysis_without_hierarchical_structure": {
      "descriptive_text": "The sample comprises a thermosetting system formed from Epoxy Resin (KER 828) and an epoxy hardener, modified with 10 wt% PEG-200 serving as a plasticizer. The components were blended and poured into a silicone mold, followed by thermal curing in an oven at 80 °C for 3 hours to finalize the network structure. The Young's modulus was subsequently characterized via uniaxial tensile testing in accordance with ASTM D638-10 using a universal TB1 machine.",
      "reasoning_analysis": "Increasing Factors: The thermal curing process at 80 °C facilitates the formation of a dense covalent crosslinked network between the epoxy resin and hardener, which fundamentally restricts polymer chain mobility and provides high intrinsic stiffness to the matrix. Decreasing Factors: The inclusion of 10 wt% PEG-200 acts as a plasticizer, introducing flexible ether linkages and increasing free volume within the matrix, which lubricates chain segments and reduces intermolecular friction thereby lowering resistance to deformation. Dominant Factor: While the crosslinked architecture establishes the solid structural baseline necessary for a measurable modulus, the significant concentration of the low-modulus plasticizer is the dominant factor governing the final mechanical response, qualitatively reducing the stiffness relative to a neat epoxy system by enhancing segmental mobility within the network mesh."
    }
  },
  {
    "doi": "10.1039/c6ra16418h",
    "title": "Structure, morphology and properties of epoxy networks with dangling chains cured by anhydride",
    "year": 2016,
    "chemical_composition": {
      "repeat_unit_psmiles": null,
      "monomers": [
        {
          "name": "Bisphenol F diglycidyl ether",
          "smiles": "C1OC1COc2ccc(Cc3ccc(OCC4OC4)cc3)cc2",
          "ratio_value": 40,
          "ratio_unit": "parts (molar ratio of epoxy group)"
        },
        {
          "name": "1,2-Epoxyoctadecane",
          "smiles": "CCCCCCCCCCCCCCCCC1OC1",
          "ratio_value": 1,
          "ratio_unit": "parts (molar ratio of epoxy group)"
        },
        {
          "name": "Hexahydrophthalic anhydride",
          "smiles": "O=C1OC(=O)C2CCCCC12",
          "ratio_value": 41,
          "ratio_unit": "parts (molar ratio of epoxy group)"
        }
      ],
      "additives": [
        {
