Repository: hhtrick/HHT-code

# HHT training framework

This directory contains model training, embedding precomputation, inference, article-level baselines and the curated datasets. All commands below assume that the working directory is `train_code/`.

## 3. Datasets and fixed partitions

Each main dataset is a JSON array at `dataset/{property}/{property}.json`. Entries contain source metadata, `chemical_composition`, `processing_history`, `hierarchical_structure`, `properties`, and two generated-analysis objects. Targets are stored as `properties[property]["value"]`; source metadata and target values are not predictive input fields.

| Property | Train | Validation | Test | Total |
|---|---:|---:|---:|---:|

File: train_code/continue_train_dataset/E/E.json (part 46 of 106)
[
          "name": "Tris-(dimethylaminomethyl)phenol",
          "type": "accelerator",
          "amount_value": 0.5,
          "amount_unit": "wt% of HHPA"
        }
      ],
      "is_homopolymer": false
    },
    "processing_history": "DGEBF mixed with 1,2-Epoxyoctadecane, HHPA and DMP-30, stirred 15 min. Heated at 90 °C for 3 h, 120 °C for 3 h, 150 °C for 1 h. Tensile modulus measured by tensile tester (SANS UTM5205XHD) at room temperature according to GB/T 1040.2-2006.",
    "hierarchical_structure": "Relatively large phase separation structures. Amorphous (no crystallization by WAXS).",
    "properties": {
      "E": {
        "value": [
          3.1
        ],
        "unit": "GPa"
      }
    },
    "analysis_with_hierarchical_structure": {
      "descriptive_text": "The sample is a thermosetting epoxy network composed primarily of Bisphenol F diglycidyl ether and Hexahydrophthalic anhydride with a molar ratio of epoxy groups of 40 to 41 parts, modified with 1 part of 1,2-Epoxyoctadecane and 0.5 wt% Tris-(dimethylaminomethyl)phenol accelerator relative to the hardener. The mixture was stirred for 15 minutes and cured via a step-wise thermal profile consisting of 90 °C for 3 hours, 120 °C for 3 hours, and 150 °C for 1 hour. Structural analysis indicates an amorphous morphology without crystallization, characterized by relatively large phase separation structures within the matrix. The tensile modulus was evaluated at room temperature using a tensile tester following the GB/T 1040.2-2006 standard.",
      "reasoning_analysis": "Increasing Factors: The rigid aromatic backbone of the Bisphenol F diglycidyl ether combined with the cyclic structure of the Hexahydrophthalic anhydride hardener creates a densely crosslinked network with restricted segmental mobility, intrinsically driving the tensile modulus upward. Additionally, the multi-step thermal curing schedule reaching 150 °C ensures high conversion of epoxy and anhydride groups, maximizing crosslink density and structural integrity. Decreasing Factors: The incorporation of 1,2-Epoxyoctadecane introduces long, flexible aliphatic chains into the network, which act as internal plasticizers and increase free volume, thereby reducing overall stiffness. Furthermore, the observed relatively large phase separation structures indicate morphological heterogeneity where soft domains may deform more easily under load compared to the rigid matrix, and the amorphous nature lacks crystalline reinforcement that could otherwise enhance modulus. Dominant Factor: Despite the presence of flexible modifiers and phase separation, the high volumetric fraction and continuous connectivity of the rigid aromatic DGEBF-HHPA network qualitatively dominate the mechanical response, establishing a high stiffness baseline that defines the final tensile modulus behavior, though moderated by the flexible inclusions."
    },
    "analysis_without_hierarchical_structure": {
      "descriptive_text": "The sample consists of a thermosetting epoxy network formed from Bisphenol F diglycidyl ether (DGEBF) and 1,2-Epoxyoctadecane cured with Hexahydrophthalic anhydride (HHPA) in the presence of Tris-(dimethylaminomethyl)phenol (DMP-30) as an accelerator. The formulation was prepared by mixing DGEBF with 1,2-Epoxyoctadecane, HHPA, and DMP-30 followed by stirring for 15 minutes. The mixture underwent a stepwise thermal curing process involving heating at 90 °C for 3 hours, 120 °C for 3 hours, and finally 150 °C for 1 hour. The tensile modulus was subsequently measured using a tensile tester at room temperature in accordance with GB/T 1040.2-2006.",
      "reasoning_analysis": "Increasing Factors: The primary resin, Bisphenol F diglycidyl ether, contains rigid aromatic rings that significantly restrict chain segment mobility, inherently driving the tensile modulus higher. Furthermore, the stoichiometric balance between epoxy groups and the Hexahydrophthalic anhydride curing agent, combined with the high-temperature stepwise curing schedule up to 150 °C, promotes a high degree of crosslinking density and network completion, which substantially increases stiffness. Decreasing Factors: The inclusion of 1,2-Epoxyoctadecane introduces long, flexible aliphatic chains into the network structure; these act as internal flexibilizers that increase free volume and segmental mobility, thereby qualitatively reducing the tensile modulus compared to a pure DGEBF-HHPA system. Dominant Factor: Despite the presence of the flexibilizing aliphatic epoxy, the overwhelming molar proportion of the rigid aromatic DGEBF backbone coupled with the rigorous thermal curing protocol ensures that the high crosslink density and inherent backbone stiffness qualitatively dominate the final mechanical behavior, maintaining a high tensile modulus characteristic of aromatic epoxy thermosets."
    }
  },
  {
    "doi": "10.1002/pen.25889",
    "title": "Tetraglycidyl ether 1.1.2.2-tetraphenyl ethane epoxy resin modified by carbon nanotubes",
    "year": 2022,
    "chemical_composition": {
      "repeat_unit_psmiles": null,
      "monomers": [
        {
          "name": "Tetraglycidyl ether 1.1.2.2-tetraphenyl ethane",
          "smiles": null,
          "ratio_value": 80,
          "ratio_unit": "parts by weight"
        },
        {
          "name": "Bisphenol A diglycidyl ether",
          "smiles": "CC(C)(C1=CC=C(OCC2CO2)C=C1)C1=CC=C(OCC2CO2)C=C1",
          "ratio_value": 20,
          "ratio_unit": "parts by weight"
        },
        {
          "name": "Methyl tetrahydrophthalic anhydride",
          "smiles": "CC1=CCC2C(C1)C(=O)OC(=O)C2",
          "ratio_value": 80,
          "ratio_unit": "parts by weight"
        }
      ],
      "additives": [
        {
          "name": "Epoxy-grafted Carbon Nanotubes",
          "type": "filler",
          "amount_value": 0.8,
          "amount_unit": "wt%"
        },
        {
          "name": "2-(4-aminophenyl)-5-aminobenzimidazole",
          "type": "accelerator",
          "amount_value": 1,
          "amount_unit": "parts by weight"
        }
      ],
      "is_homopolymer": false
    },
    "processing_history": "TGETPE mixed with DGEBA/E-CNTs and MeTHPA/APABI. Degassed 30 min vacuum. Cured: 120°C/1h, 140°C/2h, 160°C/2h, 180°C/2h, post-cure 220°C/1h. Young's modulus (reported as flexural modulus in Table 3) measured by bending test at room temperature, 2 mm/min crosshead speed, GB/T 2567-2008.",
    "hierarchical_structure": "Shallow crack morphology observed, likely due to agglomeration of E-CNTs. Directionally leads to brittle fracture.",
    "properties": {
      "E": {
        "value": [
          3.48
        ],
        "unit": "GPa"
      }
    },
    "analysis_with_hierarchical_structure": {
      "descriptive_text": "The sample is a multifunctional epoxy thermoset composite composed primarily of Tetraglycidyl ether 1.1.2.2-tetraphenyl ethane (80 parts by weight) and Bisphenol A diglycidyl ether (20 parts by weight), cured with Methyl tetrahydrophthalic anhydride (80 parts by weight). The formulation is reinforced with 0.8 wt% Epoxy-grafted Carbon Nanotubes and includes 1 part by weight of 2-(4-aminophenyl)-5-aminobenzimidazole as an accelerator. Preparation involved mixing the components followed by 30 minutes of vacuum degassing and a multi-stage thermal curing cycle progressing from 120°C to 180°C, concluded with a post-cure at 220°C for 1 hour. Mechanical characterization was conducted via a bending test at room temperature with a 2 mm/min crosshead speed according to GB/T 2567-2008. Structural analysis revealed a shallow crack morphology associated with Carbon Nanotube agglomeration, leading to brittle fracture behavior.",
      "reasoning_analysis": "Increasing Factors: The use of Tetraglycidyl ether 1.1.2.2-tetraphenyl ethane as the primary monomer introduces a tetrafunctional crosslinking architecture, significantly increasing crosslink density and restricting segmental mobility compared to difunctional systems. The abundant aromatic rings within both the tetraphenyl ethane core and Bisphenol A units provide inherent backbone rigidity. Furthermore, the inclusion of Epoxy-grafted Carbon Nanotubes introduces a high-stiffness reinforcement phase, and the extensive high-temperature post-curing cycle ensures maximum conversion and network vitrification, all contributing to a higher modulus. Decreasing Factors: The hierarchical structure indicates agglomeration of the Carbon Nanotubes, which reduces the effective aspect ratio and interfacial area available for stress transfer, thereby diminishing the theoretical reinforcement efficiency of the filler. Additionally, the observed shallow crack morphology suggests the presence of microstructural defects that can act as compliance points under load, potentially lowering the measured macroscopic modulus relative to a defect-free composite. Dominant Factor: The highly crosslinked, rigid aromatic network formed by the Tetraglycidyl ether matrix and the thorough thermal curing history qualitatively dominates the mechanical response, establishing a high baseline stiffness. While the nanotubes offer potential reinforcement, their low loading content and observed agglomeration mean the matrix properties primarily dictate the final modulus, with the microstructural defects serving as a limiting factor against achieving the theoretical maximum stiffness."
    },
    "analysis_without_hierarchical_structure": {
      "descriptive_text": "The sample comprises a thermosetting epoxy network synthesized from a blend of tetraglycidyl ether 1.1.2.2-tetraphenyl ethane (80 parts by weight) and bisphenol A diglycidyl ether (20 parts by weight), cured with methyl tetrahydrophthalic anhydride (80 parts by weight). The formulation is reinforced with 0.8 wt% epoxy-grafted carbon nanotubes and includes 1 part by weight of 2-(4-aminophenyl)-5-aminobenzimidazole as an accelerator. Preparation involved mixing the components followed by 30 minutes of vacuum degassing. The material underwent a multi-step thermal curing cycle at 120°C, 140°C, 160°C, and 180°C for varying durations, concluding with a post-cure at 220°C for 1 hour. Mechanical characterization was performed via a bending test at room temperature with a 2 mm/min crosshead speed according to GB/T 2567-2008, reporting the flexural modulus as the Young's modulus.",
      "reasoning_analysis": "Increasing Factors: The primary monomer, tetraglycidyl ether 1.1.2.2-tetraphenyl ethane, possesses a rigid tetraphenyl ethane core and tetra-functionality, which significantly restricts chain mobility and promotes a high crosslink density upon curing with the anhydride agent. The incorporation of epoxy-grafted carbon nanotubes introduces a high-aspect-ratio rigid filler that enhances load transfer efficiency due to improved interfacial compatibility. Furthermore, the aggressive multi-step curing schedule culminating in a 220°C post-cure ensures high conversion of functional groups and minimizes free volume, thereby stiffening the network. Decreasing Factors: The inclusion of bisphenol A diglycidyl ether, while improving processability, introduces flexible isopropylidene linkages into the network architecture which inherently possess lower stiffness compared to the rigid aromatic core of the primary monomer. Additionally, any residual micro-voids remaining after vacuum degassing could act as stress concentrators, potentially reducing the effective load-bearing cross-section. Dominant Factor: The intrinsic rigidity of the tetraphenyl ethane backbone combined with the high crosslink density achieved through the tetra-functional monomer and high-temperature post-cure qualitatively dominates the mechanical response, establishing a stiff matrix baseline that defines the high modulus behavior, with the carbon nanotubes providing secondary reinforcement."
    }
  },
  {
    "doi": "10.1016/j.matdes.2012.12.035",
    "title": "Effect of rubber modification on fracture toughness properties of glass reinforced hot cured epoxy composites",
    "year": 2012,
    "chemical_composition": {
      "repeat_unit_psmiles": null,
      "monomers": [
        {
          "name": "Diglycidyl ether of bisphenol A",
          "smiles": "CC(C)(c1ccc(OCC2COC2)cc1)c3ccc(OCC4COC4)cc3",
          "ratio_value": 100,
          "ratio_unit": "phr"
        }
      ],
      "additives": [
        {
          "name": "Aradur 917",
          "type": "crosslinker",
          "amount_value": 90,
          "amount_unit": "phr"
        },
        {
          "name": "DY070",
          "type": "accelerator",
          "amount_value": 1,
          "amount_unit": "phr"
        },
        {
          "name": "Hypro CTBN",
          "type": "toughener",
          "amount_value": 10,
          "amount_unit": "phr"
        },
        {
          "name": "E-glass fibers",
          "type": "filler",
          "amount_value": null,
          "amount_unit": null
        }
      ],
      "is_homopolymer": false
    },
    "processing_history": "Hand layup glass fiber process. Cured 4 h at 80 °C, post-cured 8 h at 160 °C. Young's modulus measured by tensile test according to ASTM D3039-08, perpendicular to fiber direction (Transverse).",
    "hierarchical_structure": "Unidirectional E-glass fiber reinforced epoxy composite with 10 phr CTBN. GRE-10CTBN.",
    "properties": {
      "E": {
        "value": [
          10.2
        ],
        "unit": "GPa"
      }
    },
    "analysis_with_hierarchical_structure": {
      "descriptive_text": "The sample consists of a unidirectional E-glass fiber reinforced epoxy composite designated as GRE-10CTBN. The matrix phase is formulated from Diglycidyl ether of bisphenol A (DGEBA) epoxy resin cured with Aradur 917 hardener and DY070 accelerator, modified with 10 phr of Hypro CTBN rubber toughener. The composite was manufactured using a hand layup glass fiber process, followed by a thermal curing cycle of 4 hours at 80 °C and a post-cure treatment of 8 hours at 160 °C. The mechanical characterization involved measuring the Young's modulus via tensile testing according to ASTM D3039-08, specifically oriented perpendicular to the fiber direction to assess transverse properties.",
      "reasoning_analysis": "Increasing Factors: The extensive thermal post-curing at 160 °C promotes high conversion of the epoxy-amine network, maximizing the crosslink density and intrinsic stiffness of the matrix. The rigid aromatic structure of the DGEBA monomer also contributes to a higher baseline matrix modulus. Additionally, the presence of E-glass fibers provides some mechanical constraint even in the transverse direction compared to the neat resin. Decreasing Factors: The incorporation of 10 phr Hypro CTBN, a carboxyl-terminated butadiene acrylonitrile rubber, introduces compliant soft phases into the matrix that significantly reduce the overall stiffness. Furthermore, the tensile testing was performed perpendicular to the fiber direction (transverse); in this orientation, the high-modulus fibers do not carry the primary load, making the property matrix-dominated and substantially lower than the longitudinal modulus. Potential voids or incomplete wetting inherent to the hand layup process may also diminish effective stress transfer. Dominant Factor: The dominant factor is the combination of the transverse loading orientation and the rubber toughening. Since the transverse modulus is governed primarily by the matrix properties rather than the fiber reinforcement, the inclusion of the low-modulus CTBN rubber phase qualitatively dictates a significant reduction in Young's modulus compared to an unmodified fiber-reinforced epoxy system, overriding the stiffening effects of the thermal cure cycle."
    },
    "analysis_without_hierarchical_structure": {
      "descriptive_text": "The sample consists of a Diglycidyl ether of bisphenol A (DGEBA) epoxy matrix cured with 90 phr Aradur 917 crosslinker and 1 phr DY070 accelerator, modified with 10 phr Hypro CTBN rubber toughener and reinforced with E-glass fibers. The composite was manufactured using a hand layup glass fiber process, followed by a curing cycle of 4 hours at 80 °C and a post-cure of 8 hours at 160 °C. Young's modulus was determined via tensile testing according to ASTM D3039-08, specifically measuring the properties perpendicular to the fiber direction in the transverse orientation.",
      "reasoning_analysis": "Increasing Factors: The chemical composition features a Diglycidyl ether of bisphenol A backbone containing rigid aromatic rings that intrinsically restrict chain segment mobility, while the processing history involving a high-temperature post-cure at 160 °C ensures a high degree of crosslinking density, significantly stiffening the epoxy network. Furthermore, the inclusion of E-glass fibers introduces a rigid dispersed phase that constrains matrix deformation. Decreasing Factors: The addition of Hypro CTBN rubber toughener introduces compliant elastomeric particles into the matrix, which lowers the overall composite stiffness by facilitating energy dissipation mechanisms that reduce elastic resistance. Additionally, the testing protocol specifies measurement perpendicular to the fiber direction, meaning the load is not carried primarily by the high-modulus fibers, resulting in a lower effective modulus compared to longitudinal loading. Dominant Factor: While the E-glass fibers provide the fundamental structural reinforcement, the transverse testing orientation renders the measured modulus predominantly sensitive to the matrix properties; consequently, the high crosslink density established by the post-cure treatment is the dominant factor that preserves high stiffness against the softening influence of the CTBN toughener."
    }
  },
  {
    "doi": "10.1177/0021998318789732",
    "title": "Mechanical and thermal properties of Moringa oleifera cellulose-based epoxy nanocomposites",
    "year": 2019,
    "chemical_composition": {
      "repeat_unit_psmiles": null,
      "monomers": [
        {
          "name": "Epoxy-diane resin ED-20",
          "smiles": null,
          "ratio_value": null,
          "ratio_unit": null
        }
      ],
      "additives": [
        {
          "name": "Polyethylene polyamine",
          "type": "crosslinker",
          "amount_value": 5,
          "amount_unit": "ml"
        },
        {
          "name": "Cellulose nanowhiskers",
          "type": "filler",
          "amount_value": 0.18,
          "amount_unit": "wt%"
        }
      ],
      "is_homopolymer": false
    },
    "processing_history": "Epoxy resin and filler mixed by hand 5 min at room temperature. Curing agent (PEPA) added, mixed 5 min. Cured in aluminum mold at room temperature for 24 h. Bending modulus (modulus of elasticity) measured by flexural test at 23 °C, 50% RH, ASTM D790.",
    "hierarchical_structure": "Cellulose nanowhiskers (5–70 nm width, 100 nm–several μm length) dispersed in epoxy matrix. Uneven dispersion observed at higher nanocellulose content.",
    "properties": {
      "E": {
        "value": [
          3.1459
        ],
        "unit": "GPa"
      }
    },
    "analysis_with_hierarchical_structure": {
      "descriptive_text": "The sample comprises an Epoxy-diane resin ED-20 matrix crosslinked with 5 ml of Polyethylene polyamine and reinforced with 0.18 wt% Cellulose nanowhiskers. Processing involved hand mixing the resin and filler at room temperature for 5 minutes, followed by the addition of the curing agent and further mixing for 5 minutes, before curing in an aluminum mold at room temperature for 24 hours. The hierarchical structure features Cellulose nanowhiskers with widths of 5–70 nm and lengths of 100 nm to several micrometers dispersed within the epoxy matrix, with observations noting uneven dispersion at higher nanocellulose contents. The bending modulus was characterized by flexural testing at 23 °C and 50% relative humidity according to ASTM D790.",
      "reasoning_analysis": "Increasing Factors: The chemical crosslinking of the Epoxy-diane resin using Polyethylene polyamine forms a rigid three-dimensional network that significantly restricts segmental chain mobility, thereby increasing the modulus relative to the uncured resin. Additionally, the incorporation of Cellulose nanowhiskers, which possess a high intrinsic crystalline stiffness and high aspect ratio, provides a reinforcement mechanism that can enhance the composite modulus through effective stress transfer between the matrix and the filler. Decreasing Factors: The room temperature curing history (24 h) may limit the final crosslink density compared to thermal curing protocols, resulting in a less rigid matrix network. Furthermore, the testing condition of 50% relative humidity allows for moisture absorption, which acts as a plasticizer for both the epoxy matrix and the hydrophilic cellulose interface, reducing intermolecular forces and stiffness. Hand mixing may also introduce microvoids or imperfect filler wetting, acting as stress concentrators that lower the effective modulus. Dominant Factor: Given the very low filler loading (0.18 wt%), the mechanical behavior is predominantly governed by the properties of the epoxy matrix rather than the reinforcement phase. Therefore, the limited crosslink density achieved via room temperature curing and the plasticizing effect of moisture during testing are the dominant factors qualitatively determining the modulus, likely yielding a lower stiffness compared to fully cured, dry epoxy systems despite the presence of stiff nanowhiskers."
    },
    "analysis_without_hierarchical_structure": {
      "descriptive_text": "The sample comprises an Epoxy-diane resin ED-20 matrix crosslinked with Polyethylene polyamine and reinforced with 0.18 wt% Cellulose nanowhiskers. Preparation involved hand mixing the resin and filler for 5 minutes at room temperature, followed by the addition of the curing agent and further mixing for 5 minutes. The composite was cured in an aluminum mold at room temperature for 24 hours, and the bending modulus was measured by flexural test at 23 °C and 50% RH according to ASTM D790.",
      "reasoning_analysis": "Increasing Factors: The introduction of Polyethylene polyamine facilitates the formation of a covalently crosslinked thermoset network, which significantly restricts segmental chain mobility and inherently increases the modulus of elasticity compared to the uncured resin. Additionally, the inclusion of Cellulose nanowhiskers introduces a high-stiffness reinforcement phase capable of load transfer, theoretically contributing to a higher composite modulus. Decreasing Factors: The room temperature curing protocol may result in incomplete conversion of epoxy groups, leading to a lower crosslink density than achievable with elevated temperature curing, thereby reducing the overall stiffness. Furthermore, hand mixing risks inadequate dispersion of the nanowhiskers or the entrapment of voids, both of which act as stress concentrators that lower the effective modulus, while testing at 50% RH allows for moisture absorption which can plasticize the epoxy matrix and the hygroscopic cellulose filler. Dominant Factor: The intrinsic rigidity of the crosslinked epoxy network established by the amine curing agent is the dominant factor governing the modulus; while the nanowhiskers provide reinforcement, their extremely low loading fraction (0.18 wt%) ensures that the matrix properties and the degree of cure achieved during room temperature processing dictate the final mechanical response."
    }
  },
  {
    "doi": "10.1002/adma.201401804",
    "title": "3D-Printing of Lightweight Cellular Composites",
    "year": 2014,
    "chemical_composition": {
      "repeat_unit_psmiles": null,
      "monomers": [
        {
          "name": "Epon 826 epoxy resin",
          "smiles": "C1C(O1)COCC2=CC=C(C=C2)OC(C)(C)C3=CC=C(C=C3)OCC4CO4",
          "ratio_value": null,
          "ratio_unit": null
        },
        {
          "name": "Basionics VS03",
          "smiles": "CCN1C=CN(C)C1.CCOS(=O)(=O)[O-]",
          "ratio_value": 5,
          "ratio_unit": "wt%"
        }
      ],
      "additives": [
        {
          "name": "Dimethyl methyl phosphonate",
          "type": "plasticizer",
          "amount_value": 10,
          "amount_unit": "wt%"
        },
        {
          "name": "Nano-clay platelets",
          "type": "filler",
          "amount_value": null,
          "amount_unit": null
        },
        {
          "name": "Silicon carbide whiskers",
          "type": "filler",
          "amount_value": null,
          "amount_unit": null
        },
        {
          "name": "Carbon fibers",
          "type": "filler",
          "amount_value": 10,
          "amount_unit": "wt%"
        }
      ],
      "is_homopolymer": false
    },
    "processing_history": "3D extrusion printing of SiC/C-filled epoxy ink. Pre-cured at 100 °C for 15 h, cured for 2 h at 220 °C. Young's modulus measured by uniaxial tensile test at strain rate 2.0e-4 s^-1 using Instron 5566, transverse direction (perpendicular to printing path).",
    "hierarchical_structure": "Multi-scale reinforcement: SiC whiskers and large carbon fibers aligned with printing direction due to shear flow in nozzle.",
    "properties": {
      "E": {
        "value": [
          8.06
        ],
        "unit": "GPa"
      }
    },
    "analysis_with_hierarchical_structure": {
      "descriptive_text": "This composite material features an Epon 826 epoxy resin matrix modified with 5 wt% Basionics VS03 ionic liquid monomer and 10 wt% dimethyl methyl phosphonate serving as a plasticizer. The system is reinforced with a multi-scale filler network comprising nano-clay platelets, silicon carbide whiskers, and 10 wt% carbon fibers. Fabricated via 3D extrusion printing, the ink underwent a thermal curing protocol involving pre-curing at 100 °C for 15 hours followed by final curing at 220 °C for 2 hours. Structural characterization indicates that the silicon carbide whiskers and carbon fibers are aligned along the printing direction due to shear flow within the nozzle, and the Young's modulus was subsequently evaluated via uniaxial tensile testing at a strain rate of 2.0e-4 s^-1 in the transverse direction perpendicular to the printing path.",
      "reasoning_analysis": "Increasing Factors: The incorporation of rigid reinforcing phases, specifically 10 wt% carbon fibers, silicon carbide whiskers, and nano-clay platelets, intrinsically increases the composite stiffness relative to the neat resin through load transfer mechanisms. Furthermore, the high-temperature curing schedule up to 220 °C promotes a high degree of crosslinking within the epoxy network, enhancing the intrinsic modulus of the matrix phase. Decreasing Factors: The addition of 10 wt% dimethyl methyl phosphonate acts as a plasticizer, increasing free volume and segmental mobility within the polymer matrix, which significantly depresses the modulus. Critically, the hierarchical structure indicates that the high-aspect-ratio fillers are aligned along the printing direction, yet the mechanical characterization was performed in the transverse direction; this misalignment minimizes the contribution of the stiff fibers to the measured modulus as the load is primarily borne by the softer matrix. Dominant Factor: While the rigid fillers and high crosslink density provide a baseline for stiffness, the combination of the plasticizing agent and the transverse testing orientation relative to the aligned reinforcement structure qualitatively dominates the behavior. The inefficiency of load transfer to the fibers in the transverse direction, coupled with the matrix softening from the phosphonate, suggests the measured modulus is governed primarily by the softened matrix properties rather than the high potential of the aligned fibers."
    },
    "analysis_without_hierarchical_structure": {
      "descriptive_text": "The sample comprises an Epon 826 epoxy resin matrix modified with 5 wt% Basionics VS03 and 10 wt% dimethyl methyl phosphonate serving as a plasticizer. This matrix is reinforced with a hybrid filler system containing nano-clay platelets, silicon carbide whiskers, and 10 wt% carbon fibers. The composite was processed via 3D extrusion printing of the filled epoxy ink, followed by a thermal curing cycle consisting of pre-curing at 100 °C for 15 hours and final curing at 220 °C for 2 hours. Mechanical characterization was performed using a uniaxial tensile test at a strain rate of 2.0e-4 s^-1 on an Instron 5566, with the Young's modulus measured in the transverse direction perpendicular to the printing path.",
      "reasoning_analysis": "Increasing Factors: The inclusion of rigid high-modulus fillers, specifically carbon fibers, silicon carbide whiskers, and nano-clay platelets, restricts matrix deformation and bears applied load, inherently driving the Young's modulus upward. Additionally, the high-temperature curing step at 220 °C ensures a high crosslink density within the epoxy network, further enhancing structural rigidity. Decreasing Factors: The presence of 10 wt% dimethyl methyl phosphonate introduces plasticization effects that increase free volume and chain mobility, qualitatively reducing the matrix stiffness. Moreover, the testing was conducted in the transverse direction relative to the 3D printing path; since extrusion aligns fibers and chains longitudinally, transverse loading relies less on the high-modulus fibers and more on the weaker matrix interfaces. Dominant Factor: While the rigid filler network and high crosslink density establish a high-stiffness baseline for the composite material, the transverse measurement orientation qualitatively dominates the final observed behavior by limiting the reinforcement efficiency of the aligned fibers, making the plasticizer-modified matrix properties the governing factor for the modulus in this specific direction."
    }
  },
  {
    "doi": null,
    "title": "Effect of fatigue testing on the properties of Glass-Epoxy composites using the acoustic tool",
    "year": null,
    "chemical_composition": {
      "repeat_unit_psmiles": null,
      "monomers": [
        {
          "name": "SR 1500 epoxy resin",
          "smiles": null,
          "ratio_value": null,
          "ratio_unit": null
        },
        {
          "name": "SD 2505 amine hardener",
          "smiles": null,
          "ratio_value": null,
          "ratio_unit": null
        }
      ],
      "additives": [
        {
          "name": "Glass E fiber",
          "type": "reinforcement",
          "amount_value": 65,
          "amount_unit": "mass %"
        }
      ],
      "is_homopolymer": false
    },
    "processing_history": "Vacuum bag molding technique under 0.3 bar vacuum for 6 hours. Cured in oven at 80 °C for 8 hours. Specimens cut to 200x20x1 mm. Fatigue loading: 10,000 cycles, 10 Hz, sinusoidal waveform, 50% displacement at break, 10% amplitude. Stored in ambient air (control post-fatigue). Young's modulus measured by uniaxial tensile test at 1 mm/min crosshead speed, room temperature (15-25 °C), according to ASTM C365-57.",
    "hierarchical_structure": "Glass-Epoxy composite with 4 layers of Glass E twill weave (300 g/m2). Matrix cracking observed after fatigue.",
    "properties": {
      "E": {
        "value": [
          12.43
        ],
        "unit": "GPa"
      }
    },
    "analysis_with_hierarchical_structure": {
      "descriptive_text": "The sample comprises a glass-epoxy composite system formulated from SR 1500 epoxy resin and SD 2505 amine hardener, reinforced with 65 mass % Glass E fiber arranged in four layers of twill weave with an areal weight of 300 g/m². Fabrication was achieved using a vacuum bag molding technique under 0.3 bar vacuum for 6 hours, followed by thermal curing in an oven at 80 °C for 8 hours. Post-fabrication, the specimens, cut to 200x20x1 mm, underwent fatigue loading consisting of 10,000 cycles at 10 Hz with a sinusoidal waveform at 50% displacement at break and 10% amplitude, followed by storage in ambient air. The Young's modulus was subsequently characterized via uniaxial tensile testing at a crosshead speed of 1 mm/min at room temperature according to ASTM C365-57, with hierarchical analysis revealing matrix cracking subsequent to the fatigue treatment.",
      "reasoning_analysis": "Increasing Factors: The incorporation of Glass E fibers at a high loading of 65 mass % serves as the primary stiffening mechanism, as the inorganic fibers possess a significantly higher intrinsic modulus than the organic epoxy-amine matrix. The formation of a crosslinked thermoset network during the 80 °C cure further rigidifies the matrix phase, while the vacuum bag molding process likely minimizes void content, ensuring efficient stress transfer between the matrix and reinforcement. Decreasing Factors: The processing history includes severe fatigue loading (10,000 cycles at 50% displacement), which has explicitly induced matrix cracking within the hierarchical structure, thereby disrupting load paths and reducing the effective stiffness of the composite. Additionally, the use of a twill weave architecture introduces fiber crimp compared to unidirectional layouts, which can lower the modulus in the loading direction, and storage in ambient air may allow for minor moisture plasticization of the epoxy matrix. Dominant Factor: The high volume fraction of rigid glass reinforcement qualitatively dominates the mechanical response, establishing a high modulus baseline characteristic of structural composites; however, the fatigue-induced matrix cracking represents a critical degradation mechanism that qualitatively lowers the measured E relative to an undamaged specimen, making the damage state the defining feature of this specific sample's mechanical integrity."
    },
    "analysis_without_hierarchical_structure": {
      "descriptive_text": "The composite sample comprises an SR 1500 epoxy resin matrix cured with an SD 2505 amine hardener and reinforced with 65 mass % Glass E fiber. Preparation involved vacuum bag molding under 0.3 bar vacuum for 6 hours, followed by oven curing at 80 °C for 8 hours to form specimens with dimensions of 200x20x1 mm. Prior to characterization, the specimens underwent fatigue loading consisting of 10,000 cycles at 10 Hz with a sinusoidal waveform, applied at 50% displacement at break with 10% amplitude, and were subsequently stored in ambient air. The Young's modulus was determined via uniaxial tensile testing at a crosshead speed of 1 mm/min at room temperature (15-25 °C) in accordance with ASTM C365-57.",
      "reasoning_analysis": "Increasing Factors: The incorporation of 65 mass % Glass E fiber provides a high-modulus reinforcement phase that significantly enhances stiffness through the rule of mixtures, while the crosslinked epoxy-amine network creates a rigid matrix structure. Additionally, the vacuum bag molding process likely minimizes void content, ensuring efficient stress transfer between the matrix and fibers, which further supports a higher modulus. Decreasing Factors: The extensive fatigue history involving 10,000 cycles at 50% displacement at break induces substantial internal damage, including matrix microcracking and fiber-matrix debonding, which degrades the effective load-bearing cross-section and reduces stiffness. Furthermore, storage in ambient air may allow moisture absorption into the epoxy matrix, acting as a plasticizer that lowers the matrix modulus. Dominant Factor: The high mass fraction of rigid glass fibers serves as the dominant factor establishing the composite's high stiffness baseline, as the fibers retain much of their intrinsic modulus even after fatigue; however, the severe fatigue loading history is the critical dynamic factor that qualitatively reduces the measured modulus relative to a pristine, undamaged composite sample."
    }
  },
  {
    "doi": "10.1002/pen.25889",
    "title": "Tetraglycidyl ether 1.1.2.2-tetraphenyl ethane epoxy resin modified by carbon nanotubes",
    "year": 2022,
    "chemical_composition": {
      "repeat_unit_psmiles": null,
      "monomers": [
        {
          "name": "Tetraglycidyl ether 1.1.2.2-tetraphenyl ethane",
          "smiles": null,
          "ratio_value": 80,
          "ratio_unit": "parts by weight"
        },
        {
          "name": "Bisphenol A diglycidyl ether",
          "smiles": "CC(C)(C1=CC=C(OCC2CO2)C=C1)C1=CC=C(OCC2CO2)C=C1",
          "ratio_value": 20,
          "ratio_unit": "parts by weight"
        },
        {
          "name": "Methyl tetrahydrophthalic anhydride",
          "smiles": "CC1=CCC2C(C1)C(=O)OC(=O)C2",
          "ratio_value": 80,
          "ratio_unit": "parts by weight"
        }
      ],
      "additives": [
        {
          "name": "Epoxy-grafted Carbon Nanotubes",
          "type": "filler",
          "amount_value": 0.4,
          "amount_unit": "wt%"
        },
        {
          "name": "2-(4-aminophenyl)-5-aminobenzimidazole",
          "type": "accelerator",
          "amount_value": 1,
          "amount_unit": "parts by weight"
        }
      ],
      "is_homopolymer": false
    },
    "processing_history": "TGETPE mixed with DGEBA/E-CNTs and MeTHPA/APABI. Degassed 30 min vacuum. Cured: 120°C/1h, 140°C/2h, 160°C/2h, 180°C/2h, post-cure 220°C/1h. Young's modulus (reported as flexural modulus in Table 3) measured by bending test at room temperature, 2 mm/min crosshead speed, GB/T 2567-2008.",
    "hierarchical_structure": "E-CNTs dispersed. Number of cracks continues to increase with further E-CNT addition. Direction of cracks tends to be disordered.",
    "properties": {
      "E": {
        "value": [
          3.25
        ],
        "unit": "GPa"
      }
    },
    "analysis_with_hierarchical_structure": {
      "descriptive_text": "The sample consists of a thermosetting epoxy network synthesized from a blend of Tetraglycidyl ether 1.1.2.2-tetraphenyl ethane (80 parts by weight) and Bisphenol A diglycidyl ether (20 parts by weight), cured with Methyl tetrahydrophthalic anhydride (80 parts by weight) using 2-(4-aminophenyl)-5-aminobenzimidazole (1 part by weight) as an accelerator. The matrix is reinforced with 0.4 wt% Epoxy-grafted Carbon Nanotubes. Processing involved vacuum degassing for 30 minutes followed by a multi-step curing cycle from 120°C to 180°C and a final post-cure at 220°C for 1 hour. Hierarchical characterization reveals dispersed E-CNTs within the matrix, with crack propagation behavior showing an increasing number of cracks and disordered directionality associated with filler addition. Mechanical evaluation was performed via a bending test at room temperature with a 2 mm/min crosshead speed according to GB/T 2567-2008 to determine the flexural modulus.",
