Repository: hhtrick/HHT-code

# HHT training framework

This directory contains model training, embedding precomputation, inference, article-level baselines and the curated datasets. All commands below assume that the working directory is `train_code/`.

## 3. Datasets and fixed partitions

Each main dataset is a JSON array at `dataset/{property}/{property}.json`. Entries contain source metadata, `chemical_composition`, `processing_history`, `hierarchical_structure`, `properties`, and two generated-analysis objects. Targets are stored as `properties[property]["value"]`; source metadata and target values are not predictive input fields.

| Property | Train | Validation | Test | Total |
|---|---:|---:|---:|---:|

File: train_code/continue_train_dataset/E/E.json (part 47 of 106)
[
      "reasoning_analysis": "Increasing Factors: The primary resin, Tetraglycidyl ether 1.1.2.2-tetraphenyl ethane, possesses a rigid tetraphenyl ethane backbone and tetra-functionality, which significantly restricts chain segment mobility and promotes a high crosslink density upon curing with the anhydride agent. The rigorous thermal history, specifically the post-cure at 220°C, ensures maximum conversion and network rigidification, while the incorporation of high-modulus Epoxy-grafted Carbon Nanotubes provides intrinsic reinforcement through load transfer mechanisms. Decreasing Factors: The inclusion of Bisphenol A diglycidyl ether introduces flexible isopropylidene linkages into the network, which lowers the overall stiffness compared to a pure TGETPE system. Additionally, the hierarchical structure notes an increase in crack number with filler addition, suggesting that the E-CNTs may act as stress concentration points or induce micro-voids that could compromise the effective load-bearing cross-section and reduce the measured modulus. Dominant Factor: The intrinsic rigidity provided by the highly crosslinked TGETPE backbone and the high-temperature cure schedule qualitatively dominates the final modulus behavior, establishing a stiff network structure that outweighs the softening influence of the DGEBA comonomer and the structural discontinuities introduced by the nanotubes."
    },
    "analysis_without_hierarchical_structure": {
      "descriptive_text": "The sample comprises a thermosetting epoxy network synthesized from a blend of Tetraglycidyl ether 1.1.2.2-tetraphenyl ethane (80 parts by weight) and Bisphenol A diglycidyl ether (20 parts by weight), cured with Methyl tetrahydrophthalic anhydride (80 parts by weight). This formulation is reinforced with 0.4 wt% Epoxy-grafted Carbon Nanotubes and includes 1 part by weight of 2-(4-aminophenyl)-5-aminobenzimidazole as an accelerator. Preparation involved mixing the components followed by 30 minutes of vacuum degassing. The material underwent a stepwise curing cycle at 120°C for 1 hour, 140°C for 2 hours, 160°C for 2 hours, and 180°C for 2 hours, finalized with a post-cure at 220°C for 1 hour. The Young's modulus, reported as flexural modulus, was characterized via a bending test at room temperature with a 2 mm/min crosshead speed according to GB/T 2567-2008.",
      "reasoning_analysis": "Increasing Factors: The primary resin, Tetraglycidyl ether 1.1.2.2-tetraphenyl ethane, possesses a tetrafunctional architecture and a rigid tetraphenyl ethane core, which significantly increases crosslink density and restricts chain segment mobility compared to standard difunctional epoxies. The inclusion of Epoxy-grafted Carbon Nanotubes introduces a high-modulus nanofiller phase that enhances stiffness through effective stress transfer facilitated by the chemical grafting. Furthermore, the extensive thermal history, culminating in a 220°C post-cure, ensures high conversion of reactive groups and minimizes free volume, thereby rigidifying the network. Decreasing Factors: The incorporation of Bisphenol A diglycidyl ether, while improving processability, introduces flexible isopropylidene linkages into the backbone that lower the overall crosslink density and increase chain flexibility relative to a pure tetrafunctional system. Additionally, any potential agglomeration of nanotubes despite grafting could create stress concentration points that slightly mitigate the theoretical reinforcement efficiency. Dominant Factor: The structural rigidity imparted by the high-functionality TGETPE resin and the high-modulus carbon nanotube reinforcement, locked in by the aggressive high-temperature post-curing schedule, qualitatively dominates the modulus behavior. These stiffening mechanisms outweigh the flexibilizing effect of the minor DGEBA component, resulting in a network characterized by high structural constraint."
    }
  },
  {
    "doi": null,
    "title": "Reinforcing brittle and ductile epoxy matrices using carbon nanotubes masterbatch",
    "year": 2014,
    "chemical_composition": {
      "repeat_unit_psmiles": null,
      "monomers": [
        {
          "name": "Diglycidyl ether of Bisphenol A",
          "smiles": "CC(C)(c1ccc(OCC2CO2)cc1)c1ccc(OCC2CO2)cc1",
          "ratio_value": 76,
          "ratio_unit": "parts by weight"
        },
        {
          "name": "Isophoronediamine",
          "smiles": "NC1CC(C(C)CN)CC(C)(C)C1",
          "ratio_value": 24,
          "ratio_unit": "parts by weight"
        }
      ],
      "additives": [
        {
          "name": "EpoCyl NC R128-02",
          "type": "filler",
          "amount_value": 3,
          "amount_unit": "wt%"
        }
      ],
      "is_homopolymer": false
    },
    "processing_history": "MBrace Saturant epoxy (Part A:Part B = 76:24). CNT masterbatch (EpoCyl NC R128-02) mixed with resin, stirred 10 min at 3500 rpm, sonicated 60 min at 25 W. Degassed 48 h under -100 kPa at room temperature. Cast into Teflon mould. Cured 48 h at ambient temperature, post-cured 4 h at 120 °C. Young's modulus measured by uniaxial tensile test (Instron 4204, 5 kN load cell) at 5 mm/min crosshead speed, ambient temperature, according to ASTM D638-08.",
    "hierarchical_structure": "Brittle epoxy matrix with CNT masterbatch. Uniformly distributed CNTs, no agglomeration observed.",
    "properties": {
      "E": {
        "value": [
          2.72
        ],
        "unit": "GPa"
      }
    },
    "analysis_with_hierarchical_structure": {
      "descriptive_text": "The sample comprises a MBrace Saturant epoxy network synthesized from Diglycidyl ether of Bisphenol A and Isophoronediamine in a 76:24 parts by weight ratio, reinforced with 3 wt% EpoCyl NC R128-02 filler. The composite was prepared by mixing the CNT masterbatch with the resin followed by high-speed stirring and sonication, then degassed under vacuum for 48 hours at room temperature before casting into a Teflon mould. The material underwent curing for 48 hours at ambient temperature followed by a post-cure at 120 °C for 4 hours, resulting in a brittle epoxy matrix with uniformly distributed carbon nanotubes and no observed agglomeration. Young's modulus was characterized by uniaxial tensile testing at ambient temperature according to ASTM D638-08.",
      "reasoning_analysis": "Increasing Factors: The presence of rigid aromatic bisphenol A structures in the epoxy backbone restricts chain segment mobility, intrinsically raising the modulus. The formation of a highly crosslinked thermoset network during curing, particularly enhanced by the 120 °C post-cure which maximizes conversion density, significantly stiffens the matrix. Furthermore, the incorporation of 3 wt% carbon nanotubes with uniform distribution and no agglomeration facilitates efficient stress transfer from the matrix to the high-modulus filler, contributing to a substantial increase in stiffness. Decreasing Factors: The use of Isophoronediamine, a cycloaliphatic hardener, introduces aliphatic segments into the network which possess greater conformational flexibility compared to purely aromatic hardeners, potentially moderating the overall stiffness. Additionally, while degassed, the casting process and the presence of a masterbatch carrier within the filler system could introduce minor free volume or compliant interphases that slightly reduce the effective modulus relative to a theoretical perfect crystal or neat rigid network. Dominant Factor: The high crosslink density of the aromatic epoxy network combined with the reinforcement efficiency of the uniformly dispersed high-aspect-ratio carbon nanotubes qualitatively dominates the mechanical response, driving the Young's modulus significantly higher than that of a non-reinforced or aliphatic-based polymer system."
    },
    "analysis_without_hierarchical_structure": {
      "descriptive_text": "The sample consists of an epoxy thermoset composed of Diglycidyl ether of Bisphenol A and Isophoronediamine mixed in a 76:24 parts by weight ratio, reinforced with 3 wt% EpoCyl NC R128-02 filler. Preparation involved mixing the CNT masterbatch with the resin, followed by high-shear stirring at 3500 rpm for 10 minutes and sonication at 25 W for 60 minutes to promote dispersion. The mixture was degassed for 48 hours under -100 kPa vacuum at room temperature before being cast into a Teflon mould. Curing was performed for 48 hours at ambient temperature, followed by a post-cure at 120 °C for 4 hours. Mechanical characterization was conducted via uniaxial tensile test at 5 mm/min crosshead speed under ambient temperature according to ASTM D638-08.",
      "reasoning_analysis": "Increasing Factors: The chemical composition features Diglycidyl ether of Bisphenol A (DGEBA) containing rigid aromatic rings and Isophoronediamine (IPDA) with a cycloaliphatic structure, both contributing to high chain stiffness and restricted segmental motion. The formation of a densely crosslinked thermoset network during the ambient and post-cure stages significantly restricts molecular mobility, inherently driving the Young's modulus upward. Furthermore, the incorporation of 3 wt% CNT-based filler introduces a high-modulus reinforcement phase, while the sonication and high-shear mixing promote dispersion, facilitating effective stress transfer from the matrix to the nanotubes. Decreasing Factors: Despite the sonication protocol, there remains a possibility of CNT agglomeration within the epoxy matrix, which can act as stress concentrators and reduce the effective aspect ratio of the reinforcement, thereby limiting the theoretical modulus enhancement. Additionally, if the interfacial adhesion between the CNT surface and the epoxy network is not optimized, interfacial slippage could occur under load, diminishing the composite stiffness relative to a perfectly bonded system. Dominant Factor: The intrinsic rigidity of the cured epoxy network, derived from the aromatic DGEBA backbone and the high crosslink density achieved through the 120 °C post-cure, qualitatively dominates the final Young's modulus. While the CNT filler provides reinforcement, the continuous polymer matrix constitutes the bulk of the material volume and establishes the fundamental mechanical baseline upon which the filler acts."
    }
  },
  {
    "doi": "10.1088/1742-6596/908/1/012014",
    "title": "Effects of fibre loading and moisture absorption on the tensile properties of hybrid Napier/glass/epoxy composites",
    "year": 2017,
    "chemical_composition": {
      "repeat_unit_psmiles": null,
      "monomers": [
        {
          "name": "Epoxy resin",
          "smiles": null,
          "ratio_value": 3,
          "ratio_unit": "parts"
        },
        {
          "name": "Hardener",
          "smiles": null,
          "ratio_value": 1,
          "ratio_unit": "parts"
        }
      ],
      "additives": [
        {
          "name": "Napier grass fibre",
          "type": "filler",
          "amount_value": 12,
          "amount_unit": "vol%"
        },
        {
          "name": "E-glass fibre",
          "type": "filler",
          "amount_value": 18,
          "amount_unit": "vol%"
        }
      ],
      "is_homopolymer": false
    },
    "processing_history": "Vacuum infusion method at ~10 mbar. Cured 12h at 25 °C, post-cured 2h at 80 °C. Tensile test (ASTM D638-10) using Instron universal testing machine, 100 kN load cell, 1 mm/min crosshead speed, 50 mm gauge length. Dry condition.",
    "hierarchical_structure": "Hybrid composite. Unidirectional Napier grass fibres parallel to loading direction. Woven E-glass fibres. Epoxy matrix 70 vol%.",
    "properties": {
      "E": {
        "value": [
          7.6
        ],
        "unit": "GPa"
      }
    },
    "analysis_with_hierarchical_structure": {
      "descriptive_text": "The sample is a hybrid composite material consisting of an epoxy resin matrix crosslinked with a hardener in a 3:1 parts ratio, comprising 70 vol% of the total volume. Reinforcement is provided by a dual-filler system containing 12 vol% unidirectional Napier grass fibres aligned parallel to the loading direction and 18 vol% woven E-glass fibres. The composite was fabricated using a vacuum infusion method at approximately 10 mbar, followed by a curing cycle of 12 hours at 25 °C and a post-cure treatment of 2 hours at 80 °C. Mechanical characterization was performed via tensile testing according to ASTM D638-10 standards using an Instron universal testing machine with a 100 kN load cell at a crosshead speed of 1 mm/min under dry conditions.",
      "reasoning_analysis": "Increasing Factors: The incorporation of rigid E-glass fibres and unidirectional Napier grass fibres significantly enhances stiffness relative to the neat epoxy matrix, as the fibres bear the majority of the load along the alignment direction. The post-curing treatment at 80 °C likely increases the crosslink density of the epoxy network, thereby stiffening the matrix phase. Additionally, the vacuum infusion process minimizes void content, ensuring efficient stress transfer between the matrix and the reinforcement phases. Decreasing Factors: The relatively high matrix volume fraction (70 vol%) means the composite properties are still heavily influenced by the compliant polymer phase, limiting the maximum achievable modulus compared to higher fibre-loading composites. Furthermore, the intrinsic modulus of Napier grass fibres is lower than that of E-glass, and potential incompatibility at the hydrophilic natural fibre-hydrophobic epoxy interface could create weak boundary layers that reduce effective stress transfer. Dominant Factor: The geometric alignment of the hybrid fibres parallel to the loading direction is the dominant factor. According to composite mechanics principles, longitudinal fibre alignment maximizes the contribution of the reinforcement phase to the overall stiffness, qualitatively driving the Young's Modulus (E) higher than the neat matrix despite the significant matrix volume fraction."
    },
    "analysis_without_hierarchical_structure": {
      "descriptive_text": "The sample is a hybrid composite material consisting of an epoxy resin matrix cured with a hardener at a ratio of 3 parts to 1 part. The matrix is reinforced with a dual-filler system comprising 12 vol% Napier grass fibre and 18 vol% E-glass fibre. Processing was conducted using a vacuum infusion method at approximately 10 mbar, followed by a curing cycle of 12 hours at 25 °C and a post-cure treatment of 2 hours at 80 °C. Mechanical characterization was performed under dry conditions using a tensile test according to ASTM D638-10 standards on an Instron universal testing machine equipped with a 100 kN load cell, utilizing a crosshead speed of 1 mm/min and a gauge length of 50 mm.",
      "reasoning_analysis": "Increasing Factors: The incorporation of rigid fillers, specifically 18 vol% E-glass fibre and 12 vol% Napier grass fibre, into the epoxy matrix substantially increases the stiffness relative to the neat polymer due to the high intrinsic modulus of the fibres and the rule of mixtures. The vacuum infusion process minimizes void content, enhancing fibre-matrix adhesion and stress transfer efficiency. Furthermore, the post-curing step at 80 °C increases the crosslink density of the epoxy network, thereby stiffening the matrix phase, while testing under dry conditions eliminates moisture-induced plasticization. Decreasing Factors: The inclusion of Napier grass fibre, which possesses a lower intrinsic modulus compared to E-glass, may reduce the overall composite stiffness relative to a purely glass-fibre reinforced system of equivalent total loading. Additionally, potential incompatibility or weaker interfacial bonding between the hydrophilic natural fibres and the hydrophobic epoxy matrix could limit stress transfer efficiency, slightly depressing the effective modulus. Dominant Factor: The reinforcement provided by the high-modulus E-glass fibres combined with the rigid crosslinked epoxy network serves as the dominant factor governing the final modulus. While the natural fibre introduction moderates the maximum achievable stiffness compared to all-synthetic composites, the substantial volume fraction of rigid reinforcement and the optimized processing via vacuum infusion and post-curing ensure that the composite behaviour is primarily dictated by the fibre stiffness rather than the matrix compliance or minor interfacial defects."
    }
  },
  {
    "doi": "10.1177/07316844251366622",
    "title": "Combining nano (GNPs) and micro (CFs) carbon fillers for multifunctional epoxy composites",
    "year": 2025,
    "chemical_composition": {
      "repeat_unit_psmiles": null,
      "monomers": [
        {
          "name": "Elan-tech EC 257 epoxy resin",
          "smiles": null,
          "ratio_value": 100,
          "ratio_unit": "parts by weight"
        },
        {
          "name": "Elan-tech W 61 hardener",
          "smiles": null,
          "ratio_value": 20,
          "ratio_unit": "parts by weight"
        }
      ],
      "additives": [
        {
          "name": "Graphene nanoplatelets",
          "type": "filler",
          "amount_value": 3,
          "amount_unit": "wt%"
        },
        {
          "name": "Carbon micro fibers",
          "type": "filler",
          "amount_value": 5,
          "amount_unit": "wt%"
        }
      ],
      "is_homopolymer": false
    },
    "processing_history": "GNP added to epoxy resin, mixed (2000 rpm, 5 min + defoaming 800 rpm, 3 min), ultrasonicated (37 kHz, 75°C, 4 h). CF filler added, mixed (2000 rpm, 3 min + defoaming 800 rpm, 2 min), ultrasonicated (75°C, 2 h). Curing agent added (100:20 weight ratio). Cured at 60°C for 16 h, post-cured at 160°C for 4 h. Young's modulus measured by three-point bending test according to ASTM D790, Instron 5569, span length 64 mm, testing speed 1 mm/min, room temperature.",
    "hierarchical_structure": "Amorphous crosslinked epoxy matrix with hybrid GNP and CF fillers. GNP thickness 14 nm, CF diameter 6.4 µm. Fillers homogenously dispersed with random orientation. Synergistic reinforcement observed. Tg = 172.2°C.",
    "properties": {
      "E": {
        "value": [
          19.2
        ],
        "unit": "GPa"
      }
    },
    "analysis_with_hierarchical_structure": {
      "descriptive_text": "The sample consists of an amorphous crosslinked epoxy matrix synthesized from Elan-tech EC 257 epoxy resin and Elan-tech W 61 hardener at a weight ratio of 100:20, reinforced with a hybrid filler system containing 3 wt% graphene nanoplatelets and 5 wt% carbon micro fibers. Processing involved high-shear mixing and defoaming followed by ultrasonication at 75°C to achieve homogenous dispersion of the 14 nm thick nanoplatelets and 6.4 µm diameter fibers before curing at 60°C for 16 hours and post-curing at 160°C for 4 hours. The resulting composite exhibits randomly oriented fillers with observed synergistic reinforcement and a glass transition temperature of 172.2°C, with mechanical properties characterized via three-point bending tests according to ASTM D790 at room temperature.",
      "reasoning_analysis": "Increasing Factors: The inclusion of high-stiffness carbonaceous fillers, specifically graphene nanoplatelets and carbon micro fibers, introduces rigid phases that substantially enhance load-bearing capacity compared to the neat epoxy matrix. The processing history features extensive ultrasonication and high-shear mixing which promote homogenous filler dispersion, optimizing stress transfer efficiency between the matrix and the reinforcement phases. Additionally, the post-curing step at 160°C likely increases the crosslink density of the epoxy network, thereby stiffening the matrix, while the testing temperature being well below the glass transition temperature ensures the matrix remains in a rigid glassy state. Decreasing Factors: The random orientation of the fillers limits the reinforcement efficiency compared to aligned structures, as the high axial modulus of the fibers and platelets is not fully utilized in the direction of the applied bending stress. Furthermore, the presence of multi-scale fillers introduces complex interfaces where potential micro-voids or imperfect wetting could act as stress concentrators, slightly mitigating the theoretical stiffness gains. Dominant Factor: The dominant factor governing the Young's modulus is the synergistic reinforcement effect of the hybrid filler system combined with the high crosslink density achieved through thermal post-curing. The multi-scale nature of the reinforcement, where nanoplatelets may bridge the micro-fiber matrix interface, alongside the rigid glassy state of the cured epoxy during testing, qualitatively drives the modulus to values significantly higher than that of the unreinforced polymer network."
    },
    "analysis_without_hierarchical_structure": {
      "descriptive_text": "This hybrid composite sample comprises an Elan-tech EC 257 epoxy resin matrix cured with Elan-tech W 61 hardener at a weight ratio of 100:20, reinforced with 3 wt% graphene nanoplatelets and 5 wt% carbon micro fibers. The preparation involved dispersing the graphene nanoplatelets into the resin via high-shear mixing and defoaming, followed by ultrasonication at 75°C for 4 hours, after which the carbon micro fibers were incorporated and subjected to further mixing and ultrasonication at 75°C for 2 hours. Following the addition of the curing agent, the mixture was cured at 60°C for 16 hours and post-cured at 160°C for 4 hours to finalize the network structure. The Young's modulus was subsequently characterized using a three-point bending test according to ASTM D790 standards at room temperature.",
      "reasoning_analysis": "Increasing Factors: The incorporation of high-modulus carbonaceous fillers, specifically graphene nanoplatelets and carbon micro fibers, introduces rigid phases that bear load more effectively than the polymer matrix, inherently driving the Young's modulus higher through rule-of-mixtures behavior. Additionally, the processing history includes a high-temperature post-cure at 160°C, which maximizes the crosslink density of the epoxy network, thereby increasing the intrinsic stiffness of the matrix phase. The extended ultrasonication steps promote filler exfoliation and dispersion, enhancing the interfacial surface area available for stress transfer between the matrix and the reinforcements. Decreasing Factors: Despite defoaming steps, the high viscosity during filler incorporation may trap micro-voids that act as stress concentrators and reduce the effective load-bearing cross-sectional area. Furthermore, potential agglomeration of the graphene nanoplatelets or imperfect interfacial adhesion between the hydrophobic carbon fillers and the epoxy matrix could lead to slip mechanisms or debonding, which would diminish the efficiency of load transfer and lower the overall modulus. Dominant Factor: The reinforcement effect provided by the hybrid combination of graphene nanoplatelets and carbon micro fibers within the highly crosslinked thermoset network qualitatively dominates the mechanical response. The substantial stiffness mismatch between the rigid carbon fillers and the polymer matrix, coupled with the structural integrity ensured by the post-curing cycle, drives the Young's modulus significantly higher than that of the neat resin, outweighing potential reductions from minor processing-induced defects."
    }
  },
  {
    "doi": "10.1177/0731684413476354",
    "title": "Influence of carbon nanotubes grown on the fibres on damage progression in woven carbon-epoxy composites",
    "year": 2013,
    "chemical_composition": {
      "repeat_unit_psmiles": null,
      "monomers": [
        {
          "name": "Epikote 828 LV (Epoxy resin)",
          "smiles": null,
          "ratio_value": null,
          "ratio_unit": null
        },
        {
          "name": "Epikure DX 6514 (Hardener)",
          "smiles": null,
          "ratio_value": null,
          "ratio_unit": null
        }
      ],
      "additives": [
        {
          "name": "Carbon fiber (6K HTA)",
          "type": "reinforcement",
          "amount_value": 50.6,
          "amount_unit": "vol%"
        },
        {
          "name": "Carbon nanotubes (MWCNT)",
          "type": "filler",
          "amount_value": 3.0,
          "amount_unit": "wt% on fabric"
        },
        {
          "name": "Nickel catalyst",
          "type": "catalyst",
          "amount_value": 0.2,
          "amount_unit": "wt% on fiber"
        }
      ],
      "is_homopolymer": false
    },
    "processing_history": "CNT grown on fabric (300°C heat, Ni catalyst dip, 120°C dry, 600°C reactor 90s). VARTM processing with 5 plies. Cured at 70°C for 1 h, post-cured at 160°C for 2 h. Young's modulus measured by uniaxial tensile test on Instron 4505 at 5 mm/min crosshead speed. Modulus calculated from stress-strain curve over strain range 0-0.1%.",
    "hierarchical_structure": "2/2 Twill woven carbon fabric composite. Fiber volume fraction 50.6 ± 0.24%. CNT on fibers (2-4 wt% on fabric).",
    "properties": {
      "E": {
        "value": [
          58.5
        ],
        "unit": "GPa"
      }
    },
    "analysis_with_hierarchical_structure": {
      "descriptive_text": "The material is a hierarchical carbon fiber reinforced polymer composite utilizing an Epikote 828 LV epoxy resin matrix cured with Epikure DX 6514 hardener. The reinforcement consists of 2/2 twill woven 6K HTA carbon fabric with a fiber volume fraction of 50.6 ± 0.24%, modified by the direct growth of multi-walled carbon nanotubes (MWCNT) on the fiber surface using a nickel catalyst. Processing involved a vacuum assisted resin transfer molding (VARTM) technique with five plies, followed by a thermal cure cycle of 70°C for 1 hour and a post-cure at 160°C for 2 hours. The Young's modulus was subsequently characterized via uniaxial tensile testing on an Instron 4505 machine at a crosshead speed of 5 mm/min, calculated from the stress-strain curve within the 0-0.1% strain range.",
      "reasoning_analysis": "Increasing Factors: The high fiber volume fraction of 50.6% combined with the intrinsically high stiffness of the 6K HTA carbon fibers serves as the primary driver for increasing the composite modulus. Additionally, the incorporation of multi-walled carbon nanotubes (MWCNT) on the fiber surface enhances the interfacial stiffness and may improve stress transfer efficiency between the matrix and reinforcement. The thermal post-cure at 160°C ensures a high crosslink density within the epoxy matrix, maximizing the contribution of the polymer phase to the overall composite stiffness. Decreasing Factors: The 2/2 twill woven architecture introduces fiber crimp, causing misalignment of the load-bearing fibers relative to the tensile axis, which qualitatively reduces the effective modulus compared to a unidirectional laminate. Furthermore, the epoxy matrix possesses a modulus significantly lower than the carbon reinforcement, limiting the overall composite stiffness in regions where load transfer relies heavily on matrix shear. Dominant Factor: The volumetric dominance and intrinsic rigidity of the continuous carbon fibers constitute the dominant factor governing the Young's modulus. While the woven structure introduces geometric inefficiencies and the matrix provides a compliant phase, the high fiber volume fraction ensures that the mechanical response is overwhelmingly dictated by the reinforcement rather than the nanoscale CNT modifications or the cured epoxy network."
    },
    "analysis_without_hierarchical_structure": {
      "descriptive_text": "The composite sample comprises an epoxy matrix synthesized from Epikote 828 LV resin and Epikure DX 6514 hardener, reinforced with 6K HTA carbon fibers at a volume fraction of 50.6%. Multi-walled carbon nanotubes (MWCNT) were integrated at 3.0 wt% on the fabric using a nickel catalyst (0.2 wt% on fiber) through a growth process involving heating at 300°C, catalyst dipping, drying at 120°C, and reactor treatment at 600°C for 90 seconds. The laminate was manufactured via Vacuum Assisted Resin Transfer Molding (VARTM) using five plies, followed by curing at 70°C for 1 hour and post-curing at 160°C for 2 hours. The Young's modulus was evaluated using uniaxial tensile testing on an Instron 4505 at a crosshead speed of 5 mm/min, with the modulus calculated from the stress-strain curve over a strain range of 0-0.1%.",
      "reasoning_analysis": "Increasing Factors: The high volume fraction of continuous 6K HTA carbon fibers (50.6 vol%) provides the primary contribution to stiffness due to the high intrinsic modulus of the fibers relative to the matrix. Additionally, the post-curing step at 160°C for 2 hours promotes a high crosslinking density in the epoxy network, maximizing the matrix modulus and interfacial bonding strength. The presence of MWCNTs grown on the fabric may further enhance load transfer efficiency by improving the interfacial shear strength between the fibers and the matrix. Decreasing Factors: The VARTM processing technique may introduce micro-voids within the laminate, which act as defects that reduce the effective load-bearing area and lower the overall modulus. Furthermore, the high-temperature exposure (600°C) during the CNT growth phase risks thermal degradation of the carbon fiber sizing, potentially weakening the fiber-matrix interface if not fully compensated by the nanotube network. Dominant Factor: The volumetric content and intrinsic stiffness of the continuous carbon fiber reinforcement qualitatively dominate the Young's modulus behavior. While matrix curing and nanotube integration refine interfacial properties, the composite stiffness is fundamentally governed by the rule of mixtures driven by the high fiber volume fraction, making the reinforcement architecture the decisive factor over matrix or processing variations."
    }
  },
  {
    "doi": "10.1088/1757-899X/943/1/012021",
    "title": "Extraction of reinforced epoxy nanocomposite using agricultural waste biomass",
    "year": 2020,
    "chemical_composition": {
      "repeat_unit_psmiles": null,
      "monomers": [
        {
          "name": "Epoxy resin",
          "smiles": null,
          "ratio_value": null,
          "ratio_unit": null
        },
        {
          "name": "Hardener",
          "smiles": null,
          "ratio_value": null,
          "ratio_unit": null
        }
      ],
      "additives": [],
      "is_homopolymer": false
    },
    "processing_history": "Hand lay-up fabrication. Epoxy resin and hardener mixed in 10:3 ratio. Sonication for 3 min at 0°C, vacuum degassing for 5 min. Cured at room temperature for 24 hours, then in oven at 100°C for 3 hours. Flexural Young's modulus measured by LLYOD LR 10K Plus UTM at 1.3 mm/min crosshead speed, according to ASTM D790.",
    "hierarchical_structure": "Neat epoxy matrix. Amorphous thermoset structure.",
    "properties": {
      "E": {
        "value": [
          3.32405
        ],
        "unit": "GPa"
      }
    },
    "analysis_with_hierarchical_structure": {
      "descriptive_text": "The sample consists of a neat epoxy matrix formed by the reaction of an epoxy resin and a hardener, resulting in an amorphous thermoset structure devoid of additional additives. Fabrication was executed via a hand lay-up technique wherein the resin and hardener were combined in a 10:3 ratio, followed by sonication for 3 minutes at 0°C and vacuum degassing for 5 minutes to mitigate void formation. The system underwent curing at room temperature for 24 hours and was subsequently post-cured in an oven at 100°C for 3 hours to finalize the network structure. The flexural Young's modulus was evaluated using an LLYOD LR 10K Plus universal testing machine at a crosshead speed of 1.3 mm/min in compliance with ASTM D790 standards.",
      "reasoning_analysis": "Increasing Factors: The formation of a covalently crosslinked thermoset network inherently restricts segmental chain mobility, providing a rigid backbone that significantly increases the Young's modulus compared to uncured resins or linear thermoplastics. The processing history includes a thermal post-cure at 100°C, which drives the crosslinking reaction toward completion, increasing crosslinking density and reducing free volume, thereby further elevating stiffness. Additionally, the sonication and vacuum degassing steps reduce micro-void content, ensuring a denser matrix that maximizes the effective load-bearing cross-sectional area. Decreasing Factors: The material is a neat matrix without reinforcing fillers or fibers, meaning the modulus relies solely on the polymer network rather than being augmented by stiffer additive phases. Furthermore, the amorphous nature of the thermoset structure lacks the reinforcing contribution of crystalline domains typically found in semicrystalline polymers, which limits the upper bound of stiffness. Dominant Factor: The high crosslinking density achieved through the epoxy-hardener chemistry and optimized by the two-stage thermal curing cycle is the dominant factor. This dense three-dimensional network fundamentally dictates the rigid mechanical response, overriding the modulus limitations imposed by the absence of crystallinity or external reinforcement."
    },
    "analysis_without_hierarchical_structure": {
      "descriptive_text": "The sample comprises an epoxy resin system crosslinked with a hardener. It was fabricated using a hand lay-up technique where the epoxy resin and hardener were mixed in a 10:3 ratio. The mixture underwent sonication for 3 minutes at 0°C followed by vacuum degassing for 5 minutes to eliminate entrapped air. The material was cured initially at room temperature for 24 hours and subsequently post-cured in an oven at 100°C for 3 hours. The flexural Young's modulus was determined using an LLYOD LR 10K Plus UTM at a crosshead speed of 1.3 mm/min in accordance with ASTM D790.",
      "reasoning_analysis": "Increasing Factors: The formation of a covalently crosslinked thermoset network between the epoxy resin and hardener inherently restricts chain mobility, providing a rigid structural backbone that significantly increases Young's modulus compared to linear thermoplastics. The processing history includes a post-cure step at 100°C for 3 hours, which drives the curing reaction toward higher conversion and increases crosslink density, thereby reducing free volume and stiffening the material. Additionally, vacuum degassing minimizes void content, ensuring efficient stress transfer across the bulk material. Decreasing Factors: The hand lay-up fabrication method, despite degassing, carries a higher risk of entrapped micro-voids or inhomogeneities compared to automated or pressure-assisted techniques, which can act as stress concentrators and reduce the effective load-bearing area. Furthermore, the absence of reinforcing fillers or fibers in the chemical composition limits the modulus to that of the neat polymer matrix, which is inherently lower than composite systems. Dominant Factor: The dominant factor governing the Young's modulus is the crosslink density achieved through the specific thermal curing cycle; the elevated temperature post-cure ensures the network approaches its maximum structural rigidity, overriding potential minor defects from the hand lay-up process."
    }
  },
  {
    "doi": "10.1016/j.matdes.2012.02.039",
    "title": "Modeling and mechanical performance of carbon nanotube/epoxy resin composites",
    "year": 2012,
    "chemical_composition": {
      "repeat_unit_psmiles": null,
      "monomers": [
        {
          "name": "Araldite LY-556",
          "smiles": null,
          "ratio_value": 55,
          "ratio_unit": "%"
        }
      ],
      "additives": [
        {
          "name": "HY-917",
          "type": "hardener",
          "amount_value": 49,
          "amount_unit": "%"
        },
        {
          "name": "DY-070",
          "type": "accelerator",
          "amount_value": 0.28,
          "amount_unit": "%"
        }
      ],
      "is_homopolymer": false
    },
    "processing_history": "Manual mixing of Araldite LY-556, HY-917, and DY-070. Vacuum degassing for 20 min to eliminate bubbles. Curing. Tensile and compressive specimens prepared per ASTM standard. Young's modulus measured by universal testing machine (UTM-5T) at 0.05 mm/min cross-head speed.",
    "hierarchical_structure": "Neat epoxy resin matrix.",
    "properties": {
      "E": {
        "value": [
          2.0
        ],
        "unit": "GPa"
      }
    },
    "analysis_with_hierarchical_structure": {
      "descriptive_text": "The sample comprises a neat epoxy resin matrix formulated from Araldite LY-556 resin (55%), HY-917 hardener (49%), and DY-070 accelerator (0.28%). The components were combined via manual mixing and subjected to vacuum degassing for 20 minutes to remove entrapped air before curing. Tensile and compressive specimens were fabricated according to ASTM standards, and the Young's modulus was characterized using a universal testing machine at a cross-head speed of 0.05 mm/min.",
      "reasoning_analysis": "Increasing Factors: The chemical reaction between the epoxy resin and hardener during curing forms a densely crosslinked three-dimensional thermoset network, which significantly restricts chain segment mobility and inherently increases stiffness. Additionally, the vacuum degassing processing step reduces void content within the matrix, minimizing stress concentrations and ensuring a more effective load-bearing cross-section that supports a higher modulus. Decreasing Factors: The classification as a neat epoxy resin matrix indicates the absence of rigid reinforcing fillers or fibers, which limits the modulus to the intrinsic properties of the polymer network rather than benefiting from composite reinforcement effects. Furthermore, the quasi-static testing speed of 0.05 mm/min permits minor viscoelastic relaxation during measurement, potentially yielding a slightly lower modulus value compared to high-strain-rate conditions. Dominant Factor: The crosslink density achieved during the curing history is the dominant factor determining the Young's modulus. While the lack of fillers defines the baseline stiffness range for a neat resin, the extent of the covalent network formation and the reduction of processing-induced voids qualitatively govern the final mechanical rigidity of the sample."
    },
    "analysis_without_hierarchical_structure": {
      "descriptive_text": "The sample comprises a thermosetting epoxy network formulated with Araldite LY-556 resin (55%), HY-917 hardener (49%), and DY-070 accelerator (0.28%). The constituents were manually mixed and underwent vacuum degassing for 20 minutes to eliminate entrapped bubbles prior to curing. Tensile and compressive specimens were prepared following ASTM standards, and the Young's modulus was characterized using a universal testing machine (UTM-5T) at a cross-head speed of 0.05 mm/min.",
