Repository: hhtrick/HHT-code

# HHT training framework

This directory contains model training, embedding precomputation, inference, article-level baselines and the curated datasets. All commands below assume that the working directory is `train_code/`.

## 3. Datasets and fixed partitions

Each main dataset is a JSON array at `dataset/{property}/{property}.json`. Entries contain source metadata, `chemical_composition`, `processing_history`, `hierarchical_structure`, `properties`, and two generated-analysis objects. Targets are stored as `properties[property]["value"]`; source metadata and target values are not predictive input fields.

| Property | Train | Validation | Test | Total |
|---|---:|---:|---:|---:|

File: train_code/continue_train_dataset/E/E.json (part 48 of 106)
[
      "reasoning_analysis": "Increasing Factors: The presence of rigid aromatic rings within the Araldite LY-556 epoxy backbone restricts chain segment mobility, intrinsically enhancing stiffness. Furthermore, the reaction with HY-917 hardener generates a densely crosslinked three-dimensional network, where increased crosslink density significantly resists elastic deformation. The vacuum degassing step in the processing history also contributes positively by removing voids that would otherwise reduce the effective load-bearing cross-sectional area. Decreasing Factors: The resulting cured material is amorphous, possessing inherent free volume that limits modulus compared to crystalline counterparts. Additionally, manual mixing may introduce slight compositional heterogeneity or incomplete wetting compared to automated systems, potentially creating local regions of lower stiffness. Dominant Factor: The formation of the highly crosslinked thermoset network structure is the dominant factor, as the covalent bonding density and rigid aromatic chemistry fundamentally dictate the material's resistance to deformation, outweighing the minor variations introduced by manual processing methods."
    }
  },
  {
    "doi": "10.1016/j.compscitech.2019.02.016",
    "title": "Diamond nanothreads as novel nanofillers for cross-linked epoxy nanocomposites",
    "year": 2019,
    "chemical_composition": {
      "repeat_unit_psmiles": null,
      "monomers": [
        {
          "name": "EPON-862",
          "smiles": null,
          "ratio_value": 66.67,
          "ratio_unit": "mol%"
        },
        {
          "name": "DETDA",
          "smiles": null,
          "ratio_value": 33.33,
          "ratio_unit": "mol%"
        }
      ],
      "additives": [
        {
          "name": "Diamond Nanothreads",
          "type": "filler",
          "amount_value": 3.1,
          "amount_unit": "mass%"
        }
      ],
      "is_homopolymer": false
    },
    "processing_history": "Molecular dynamics simulation using CVFF force field in LAMMPS. Dynamic cross-linking approach with multi-step relaxation. 3 DNTs aggregated as a bundle in epoxy matrix. Annealed from 800 K to 100 K. Young's modulus measured by uniaxial tensile simulations at 100 K, strain increment 0.1%, linear fitting on initial region (< 2.5%) of stress-strain curves.",
    "hierarchical_structure": "Cross-linked epoxy network with cross-linking degree 63%. Aggregated DNTs bundle (A3-DNTs/epoxy NC).",
    "properties": {
      "E": {
        "value": [
          6.96
        ],
        "unit": "GPa"
      }
    },
    "analysis_with_hierarchical_structure": {
      "descriptive_text": "The sample consists of a cross-linked epoxy-amine nanocomposite formed from EPON-862 and DETDA monomers at a molar ratio of approximately 2:1, exhibiting a cross-linking degree of 63%. This thermoset matrix is reinforced with 3.1 mass% Diamond Nanothreads (DNTs), which are configured as an aggregated bundle within the epoxy matrix. The material system was modeled using molecular dynamics simulations with the CVFF force field in LAMMPS, employing a dynamic cross-linking approach followed by multi-step relaxation and annealing from 800 K down to 100 K. The mechanical properties were evaluated through uniaxial tensile simulations conducted at 100 K with a strain increment of 0.1%, where the Young's modulus was determined via linear fitting of the initial stress-strain region below 2.5% strain.",
      "reasoning_analysis": "Increasing Factors: The formation of a cross-linked network with a 63% cross-linking degree restricts polymer chain segmental mobility, intrinsically increasing the stiffness of the epoxy matrix. The inclusion of Diamond Nanothreads, which possess an ultra-high intrinsic modulus due to their sp3-bonded carbon structure, acts as a rigid reinforcement phase. Additionally, the processing history involves annealing from 800 K to 100 K, which promotes structural relaxation and densification, while the measurement temperature of 100 K ensures the epoxy matrix is in a rigid glassy state, maximizing its contribution to the overall stiffness. Decreasing Factors: The hierarchical structure specifies that the DNTs are aggregated as a bundle rather than being uniformly dispersed; this aggregation reduces the effective interfacial area for stress transfer between the filler and the matrix, limiting the reinforcement efficiency compared to a well-dispersed system. Furthermore, a cross-linking degree of 63% implies that a portion of the network remains uncrosslinked, potentially introducing free volume or mobile chain segments that could slightly lower the modulus relative to a fully cured network. Dominant Factor: The cryogenic testing temperature of 100 K places the epoxy matrix deep into its glassy regime, which qualitatively dominates the baseline stiffness of the composite. While the Diamond Nanothreads have a higher intrinsic modulus, their aggregated configuration limits their load-bearing contribution, making the thermodynamic state of the matrix and the cross-link density the primary determinants of the overall Young's modulus behavior in this specific simulated configuration."
    },
    "analysis_without_hierarchical_structure": {
      "descriptive_text": "The sample comprises a cross-linked epoxy-amine network synthesized from EPON-862 resin and DETDA hardener at a 66.67 to 33.33 mol% ratio, reinforced with 3.1 mass% Diamond Nanothreads. Constructed via molecular dynamics simulations using the CVFF force field in LAMMPS, the system underwent a dynamic cross-linking approach with multi-step relaxation to form a morphology where three Diamond Nanothreads aggregate as a bundle within the epoxy matrix. The model was annealed from 800 K to 100 K, and the Young's modulus was subsequently measured through uniaxial tensile simulations at 100 K using a 0.1% strain increment with linear fitting applied to the initial stress-strain region below 2.5% strain.",
      "reasoning_analysis": "Increasing Factors: The formation of a densely cross-linked epoxy-amine network using EPON-862 and DETDA restricts segmental chain mobility, inherently increasing stiffness compared to linear thermoplastics. Furthermore, the incorporation of Diamond Nanothreads introduces an ultra-high modulus carbon allotrope into the matrix, and the processing history of annealing down to 100 K ensures the epoxy matrix is in a deeply glassy state with minimized free volume, both of which significantly drive the Young's modulus upward. Decreasing Factors: The processing history specifies that the Diamond Nanothreads are aggregated as a bundle rather than being uniformly dispersed; this morphology reduces the effective interfacial area for stress transfer between the matrix and the filler and may act as a stress concentration point, limiting the reinforcement efficiency compared to an exfoliated distribution. Dominant Factor: While the filler aggregation mitigates the maximum potential reinforcement efficiency, the intrinsic extreme stiffness of the Diamond Nanothreads combined with the rigid, glassy state of the cross-linked epoxy matrix at the cryogenic testing temperature of 100 K qualitatively dominates the mechanical response, resulting in a net significant increase in Young's modulus relative to a neat epoxy system at ambient conditions."
    }
  },
  {
    "doi": "10.1002/pc.27273",
    "title": "Investigating the use of natural hollow fibers from common milkweed to improve the mechanical and thermal properties of epoxy resin",
    "year": 2023,
    "chemical_composition": {
      "repeat_unit_psmiles": null,
      "monomers": [
        {
          "name": "Epoxy resin Lindoxy 190",
          "smiles": null,
          "ratio_value": 1.6,
          "ratio_unit": "mass parts"
        },
        {
          "name": "Curing agent LS-252 V",
          "smiles": null,
          "ratio_value": 1,
          "ratio_unit": "mass parts"
        }
      ],
      "additives": [],
      "is_homopolymer": false
    },
    "processing_history": "Epoxy resin and curing agent mixed in 1.6:1 ratio, homogenized at 70 °C. Cast into mold, degassed under vacuum at 70 °C for 10 min. Compressed at 214 kPa at 120 °C for 120 min. Post-cured at 200 °C for 4 h. Young's modulus measured by uniaxial tensile test at 1 mm/min extension rate, room temperature, according to ASTM D638, using Zwick/Roell Z100 universal testing machine.",
    "hierarchical_structure": "Fully cured epoxy thermoset. Smooth fracture surface observed by SEM.",
    "properties": {
      "E": {
        "value": [
          2.06494
        ],
        "unit": "GPa"
      }
    },
    "analysis_with_hierarchical_structure": {
      "descriptive_text": "The sample consists of a fully cured epoxy thermoset network formed from Epoxy resin Lindoxy 190 and Curing agent LS-252 V mixed at a mass ratio of 1.6:1. The preparation involved homogenization at 70 °C, followed by casting and vacuum degassing at 70 °C for 10 minutes. Subsequent curing was performed under compression at 214 kPa and 120 °C for 120 minutes, followed by a post-curing treatment at 200 °C for 4 hours to ensure complete crosslinking. Structural characterization via SEM revealed a smooth fracture surface, indicative of a homogeneous network, and the Young's modulus was determined via uniaxial tensile testing at a 1 mm/min extension rate at room temperature in accordance with ASTM D638 using a Zwick/Roell Z100 universal testing machine.",
      "reasoning_analysis": "Increasing Factors: The formation of a three-dimensional covalent network characteristic of epoxy thermosets inherently restricts segmental chain mobility, leading to high stiffness. The processing history features a prolonged post-cure at 200 °C for 4 hours, which likely drives the curing reaction to near-complete conversion, maximizing crosslink density and minimizing free volume. Furthermore, the compression molding at 214 kPa reduces void content, and the observed smooth fracture surface indicates structural homogeneity, both of which support a higher effective Young's modulus. Decreasing Factors: The specific chemical identity of the Lindoxy 190 resin and LS-252 V curing agent may introduce flexible aliphatic segments within the network backbone, which would lower the modulus compared to fully aromatic epoxy systems. Additionally, while the smooth fracture surface suggests homogeneity, any mismatch in thermal expansion coefficients between the network phases during cooling from the high post-cure temperature could induce residual internal stresses that might slightly compromise the ideal elastic response. Dominant Factor: The high crosslink density resulting from the extensive thermal curing and post-curing protocol is the dominant factor. This dense network architecture fundamentally limits chain deformation under load, establishing a high baseline stiffness that defines the mechanical behavior of this fully cured epoxy system."
    },
    "analysis_without_hierarchical_structure": {
      "descriptive_text": "The sample comprises a thermosetting network synthesized from Epoxy resin Lindoxy 190 and curing agent LS-252 V mixed at a mass ratio of 1.6:1. The mixture was homogenized at 70 °C and cast into a mold, followed by degassing under vacuum at 70 °C for 10 minutes to eliminate voids. Curing was executed under compression at 214 kPa and 120 °C for 120 minutes, followed by a post-curing treatment at 200 °C for 4 hours to maximize crosslinking. The Young's modulus was characterized via uniaxial tensile testing at an extension rate of 1 mm/min at room temperature in accordance with ASTM D638 using a Zwick/Roell Z100 universal testing machine.",
      "reasoning_analysis": "Increasing Factors: The formation of a covalently crosslinked thermoset network inherently provides structural rigidity compared to linear thermoplastics. The processing history features a rigorous thermal profile, specifically the post-curing at 200 °C for 4 hours, which drives the conversion reaction toward completion, significantly increasing crosslink density and reducing free volume, thereby stiffening the material. Additionally, the compression molding step at 214 kPa minimizes void content, preventing stress concentrators that would lower the effective modulus. Decreasing Factors: The chemical composition lacks rigid additives or reinforcing fillers, meaning the modulus relies entirely on the intrinsic stiffness of the organic polymer network rather than composite reinforcement effects. Furthermore, depending on the specific equivalent weights of the resin and curing agent, the fixed 1.6:1 mass ratio may deviate from perfect stoichiometric equivalence, potentially leaving unreacted chain ends or dangling networks that reduce the overall crosslink density relative to an optimized formulation. Dominant Factor: The thermal processing history, particularly the high-temperature post-curing regime, is the dominant factor governing the final Young's modulus. This treatment ensures the material reaches a highly vitrified state with maximum network connectivity, overriding the limitations imposed by the absence of fillers and establishing the high stiffness characteristic of fully cured epoxy systems."
    }
  },
  {
    "doi": null,
    "title": "Characterization of carbon fiber reinforced resin composites by the nanoindentation technique",
    "year": null,
    "chemical_composition": {
      "repeat_unit_psmiles": null,
      "monomers": [
        {
          "name": "Epoxy resin",
          "smiles": null,
          "ratio_value": null,
          "ratio_unit": null
        }
      ],
      "additives": [
        {
          "name": "T800 carbon fiber",
          "type": "filler",
          "amount_value": 60,
          "amount_unit": "vol%"
        }
      ],
      "is_homopolymer": false
    },
    "processing_history": "Composite cured at 200 °C under 0.6 MPa pressure. Samples cut, inlaid with epoxy, lapped and polished. Young's modulus measured by nanoindentation (CSM indenter, Berkovich tip, 20 nm radius) with max load of 3 mN.",
    "hierarchical_structure": "CFRP with 48 layers [(45/0/-45/90)6]s. Carbon fiber phase.",
    "properties": {
      "E": {
        "value": [
          114.015
        ],
        "unit": "GPa"
      }
    },
    "analysis_with_hierarchical_structure": {
      "descriptive_text": "The sample is a carbon fiber reinforced polymer (CFRP) composite comprising an epoxy resin matrix reinforced with T800 carbon fibers at a volume fraction of 60%. The hierarchical structure consists of 48 layers arranged in a quasi-isotropic stacking sequence of [(45/0/-45/90)6]s, explicitly identifying the carbon fiber phase within the laminate. Processing involved curing the composite at 200 °C under 0.6 MPa pressure, followed by cutting, inlaying with epoxy, and lapping and polishing to prepare the surface. The Young's modulus was characterized via nanoindentation using a Berkovich tip with a 20 nm radius under a maximum load of 3 mN.",
      "reasoning_analysis": "Increasing Factors: The inclusion of T800 carbon fibers, which possess exceptionally high intrinsic stiffness, significantly reinforces the composite, while the high fiber volume fraction of 60% maximizes the load-bearing capacity of the rigid phase. The curing process at 200 °C facilitates a high degree of crosslinking within the epoxy matrix, enhancing matrix rigidity, and the application of 0.6 MPa pressure during consolidation minimizes void formation, ensuring efficient stress transfer between the matrix and fibers. Decreasing Factors: The epoxy matrix inherently exhibits a much lower modulus than the carbon fibers, and constituting 40% of the volume, it limits the theoretical upper bound of the composite stiffness. Additionally, the quasi-isotropic layup sequence means that fibers in off-axis plies (45, -45, 90 degrees) contribute less effectively to stiffness in any given indentation direction compared to a unidirectional alignment, and surface preparation processes like lapping could potentially induce microstructural damage near the indentation site. Dominant Factor: The high volume fraction and intrinsic modulus of the T800 carbon fibers qualitatively dominate the mechanical response, establishing a high baseline stiffness for the composite that significantly exceeds that of the neat epoxy matrix, although the multidirectional stacking sequence ensures the measured modulus represents an averaged response rather than the maximum longitudinal fiber property."
    },
    "analysis_without_hierarchical_structure": {
      "descriptive_text": "The material system consists of an epoxy resin matrix reinforced with T800 carbon fiber filler at a volume fraction of 60%. The composite was manufactured via a curing process conducted at 200 °C under an applied pressure of 0.6 MPa. Following curing, specimens were sectioned, inlaid with epoxy, and subjected to lapping and polishing procedures to prepare the surface. The Young's modulus was subsequently characterized using nanoindentation techniques employing a CSM indenter with a Berkovich tip having a 20 nm radius under a maximum load of 3 mN.",
      "reasoning_analysis": "Increasing Factors: The incorporation of T800 carbon fibers at a high volume fraction of 60% serves as the primary reinforcement mechanism, as the intrinsic high stiffness of the carbon fibers significantly elevates the composite modulus according to rule-of-mixtures principles. Furthermore, the curing cycle at 200 °C promotes a high degree of crosslinking within the epoxy matrix, enhancing matrix rigidity, while the applied pressure of 0.6 MPa minimizes void formation, ensuring efficient stress transfer between the matrix and fibers. Decreasing Factors: The inherent compliance of the epoxy matrix relative to the fibers acts as a limiting factor for the overall composite stiffness. Additionally, the surface preparation involved in lapping and polishing for nanoindentation could introduce surface micro-damage or residual stresses that might locally reduce the measured modulus compared to the bulk material, and the nanoscale measurement volume might not fully capture the macroscopic fiber reinforcement efficiency if indentation occurs predominantly within the matrix phase. Dominant Factor: The high volume fraction of the high-modulus T800 carbon fibers is the dominant factor. Despite the matrix compliance and potential surface effects from sample preparation, the sheer loading level of the stiff reinforcement phase dictates the mechanical response, ensuring a significantly elevated Young's modulus relative to the neat resin."
    }
  },
  {
    "doi": "10.1016/j.compositesa.2017.09.007",
    "title": "New BN-epoxy composites obtained by thermal latent cationic curing with enhanced thermal conductivity",
    "year": 2017,
    "chemical_composition": {
      "repeat_unit_psmiles": null,
      "monomers": [
        {
          "name": "Diglycidyl ether of Bisphenol A",
          "smiles": "CC(C)(c1ccc(OCC2CO2)cc1)c1ccc(OCC2CO2)cc1",
          "ratio_value": null,
          "ratio_unit": null
        }
      ],
      "additives": [
        {
          "name": "CXC1612 (Benzylanilinium hexafluoroantimonate)",
          "type": "initiator",
          "amount_value": 3,
          "amount_unit": "phr"
        },
        {
          "name": "Glycerol",
          "type": "additive",
          "amount_value": 5,
          "amount_unit": "phr"
        }
      ],
      "is_homopolymer": true
    },
    "processing_history": "Samples mechanically stirred, degassed under vacuum. Cured at 120 °C for 1 h, post-cured at 150 °C for 1 h. Young's modulus measured by DMTA (TA Instruments DMA Q800) at 35 °C using 3-point bending mode, force ramp 1 N/min, deformation 0.1%-0.2%.",
    "hierarchical_structure": "Crosslinked epoxy network.",
    "properties": {
      "E": {
        "value": [
          2.4
        ],
        "unit": "GPa"
      }
    },
    "analysis_with_hierarchical_structure": {
      "descriptive_text": "The sample comprises a crosslinked epoxy network derived from the Diglycidyl ether of Bisphenol A (DGEBA) monomer. The formulation incorporates 3 phr of CXC1612 (Benzylanilinium hexafluoroantimonate) serving as an initiator and 5 phr of Glycerol as an additive. Preparation involved mechanical stirring and vacuum degassing to remove volatiles, followed by a thermal curing cycle at 120 °C for 1 hour and a post-curing step at 150 °C for 1 hour to establish the network structure. The Young's modulus was subsequently characterized using dynamic mechanical thermal analysis (DMTA) in 3-point bending mode at 35 °C with a force ramp of 1 N/min.",
      "reasoning_analysis": "Increasing Factors: The presence of rigid aromatic bisphenol A structures within the DGEBA repeating units provides intrinsic backbone stiffness, while the thermal curing history (120 °C cure and 150 °C post-cure) promotes high conversion of epoxide groups, resulting in a dense crosslinked network that significantly restricts chain segment mobility and increases the Young's modulus. Decreasing Factors: The inclusion of 5 phr Glycerol introduces flexible aliphatic segments and hydroxyl groups that may act as internal plasticizers or chain transfer agents, increasing free volume and reducing the overall stiffness of the matrix compared to a neat epoxy system. Additionally, any unreacted initiator residues could disrupt local packing efficiency. Dominant Factor: The rigid aromatic crosslinked network formed by the DGEBA monomer and the high-temperature curing cycle qualitatively dominates the mechanical response, establishing a high baseline modulus characteristic of glassy epoxies at 35 °C; however, the presence of glycerol serves as a mitigating factor that lowers the modulus relative to a pristine, unfilled DGEBA network."
    },
    "analysis_without_hierarchical_structure": {
      "descriptive_text": "The sample comprises a Diglycidyl ether of Bisphenol A (DGEBA) matrix initiated by 3 phr of CXC1612 (Benzylanilinium hexafluoroantimonate) and modified with 5 phr of Glycerol. The mixture was mechanically stirred and degassed under vacuum to eliminate voids before undergoing a thermal curing cycle at 120 °C for 1 hour, followed by a post-cure at 150 °C for 1 hour. The Young's modulus was characterized via dynamic mechanical thermal analysis (DMTA) in a 3-point bending configuration at 35 °C, utilizing a force ramp of 1 N/min within a deformation range of 0.1%-0.2%.",
      "reasoning_analysis": "Increasing Factors: The rigid aromatic backbone of the DGEBA monomer provides inherent structural stiffness, while the cationic initiation by CXC1612 facilitates the formation of a densely crosslinked thermoset network. The thermal processing history, specifically the post-curing at 150 °C, ensures high conversion and maximizes crosslink density, and the vacuum degassing step minimizes void defects that would otherwise reduce load-bearing capacity. Decreasing Factors: The addition of 5 phr Glycerol introduces flexible aliphatic segments into the network; these small molecules may act as plasticizers or increase free volume, potentially disrupting chain packing and reducing the overall intermolecular rigidity compared to a neat epoxy system. Dominant Factor: The high crosslink density and the intrinsic rigidity of the aromatic epoxy network established through the comprehensive curing schedule qualitatively dominate the mechanical behavior, ensuring that the material maintains a high stiffness in the glassy state at 35 °C despite the presence of the flexible glycerol additive."
    }
  },
  {
    "doi": "10.1179/1743289814Y.0000000074",
    "title": "Coefficient of thermal expansion and mechanical properties at cryogenic temperature of core–shell rubber particle modified epoxy",
    "year": 2014,
    "chemical_composition": {
      "repeat_unit_psmiles": null,
      "monomers": [
        {
          "name": "Diglycidyl ether of bisphenol A (DGEBA)",
          "smiles": "C1OC1c1ccc(C(C)(C)c2ccc(OC3CO3)cc2)cc1",
          "ratio_value": null,
          "ratio_unit": null
        },
        {
          "name": "Polyoxypropylenediamine (Jeffamine D-230)",
          "smiles": null,
          "ratio_value": null,
          "ratio_unit": null
        }
      ],
      "additives": [
        {
          "name": "Core-Shell Rubber (EM500A)",
          "type": "filler",
          "amount_value": 0.5,
          "amount_unit": "wt-%"
        }
      ],
      "is_homopolymer": false
    },
    "processing_history": "CSR particles and epoxy resin mixed using ultrasonicator for 4 h. Stoichiometric curing agent D-230 added, stirred. Cast into metallic mould. Cured at 80°C for 4 h, post-cured at 125°C for 2 h. Tensile properties measured on MTS Landmark Servohydraulic test system, 10 kN load cell, crosshead speed 2 mm/min, ASTM D638-96. Tested at Cryogenic Temperature (77 K), specimens immersed in liquid nitrogen for over 5 min.",
    "hierarchical_structure": "CSR particles well dispersed in epoxy matrix. Numerous dichotomous microcracks on fracture surface.",
    "properties": {
      "E": {
        "value": [
          5.21
        ],
        "unit": "GPa"
      }
    },
    "analysis_with_hierarchical_structure": {
      "descriptive_text": "The sample comprises a thermosetting epoxy network synthesized from Diglycidyl ether of bisphenol A (DGEBA) resin and a stoichiometric amount of Polyoxypropylenediamine (Jeffamine D-230) curing agent. To modify mechanical performance, 0.5 wt-% of Core-Shell Rubber (EM500A) particles were dispersed within the resin using ultrasonication for 4 hours before casting into a metallic mould. The material underwent a staged thermal curing process, consisting of initial curing at 80°C for 4 hours followed by post-curing at 125°C for 2 hours to ensure network completion. Tensile properties were evaluated using a servohydraulic test system at a crosshead speed of 2 mm/min in accordance with ASTM D638-96, with specimens tested at cryogenic temperatures (77 K) following immersion in liquid nitrogen. Structural characterization reveals that the Core-Shell Rubber particles are well dispersed within the epoxy matrix, and the fracture surface exhibits numerous dichotomous microcracks.",
      "reasoning_analysis": "Increasing Factors: The testing condition at cryogenic temperature (77 K) significantly reduces thermal energy and free volume, locking polymer chain segments into a rigid glassy state which drastically increases E. Additionally, the formation of a highly crosslinked thermoset network via the reaction between DGEBA and the diamine curing agent, enhanced by the post-curing schedule at 125°C, restricts segmental mobility and contributes to a high baseline stiffness. Decreasing Factors: The incorporation of Core-Shell Rubber particles, even at a low loading of 0.5 wt-%, introduces a compliant phase with a lower intrinsic modulus than the epoxy matrix, which can locally reduce E. Furthermore, the use of Polyoxypropylenediamine (Jeffamine D-230) as the curing agent introduces flexible aliphatic ether linkages into the network structure, which lowers the overall chain rigidity compared to networks formed with rigid aromatic amines. Dominant Factor: The cryogenic testing temperature is the dominant factor governing the final E behavior. The extreme reduction in thermal energy at 77 K suppresses segmental motions to such an extent that the inherent stiffening of the glassy matrix overwhelms the softening effects introduced by the flexible curing agent segments and the low concentration of rubber tougheners."
    },
    "analysis_without_hierarchical_structure": {
      "descriptive_text": "The sample comprises an epoxy network synthesized from Diglycidyl ether of bisphenol A (DGEBA) resin and a stoichiometric amount of Polyoxypropylenediamine (Jeffamine D-230) curing agent. Core-Shell Rubber (EM500A) particles were incorporated at 0.5 wt-% by mixing with the epoxy resin using an ultrasonicator for 4 hours prior to stirring in the curing agent. The mixture was cast into a metallic mould and cured at 80°C for 4 hours, followed by a post-cure at 125°C for 2 hours. Tensile properties were measured on an MTS Landmark Servohydraulic test system equipped with a 10 kN load cell at a crosshead speed of 2 mm/min according to ASTM D638-96, with specimens tested at cryogenic temperature (77 K) after immersion in liquid nitrogen for over 5 minutes.",
      "reasoning_analysis": "Increasing Factors: The aromatic rings within the DGEBA backbone provide intrinsic structural rigidity, while the thermal processing history involving a 125°C post-cure ensures high crosslink density and conversion, effectively locking the network structure and increasing stiffness. Furthermore, the cryogenic testing condition at 77 K drastically reduces thermal energy available for segmental motion, forcing the polymer into a deep glassy state which inherently maximizes the Young's Modulus. Decreasing Factors: The selection of Polyoxypropylenediamine (Jeffamine D-230) as the curing agent introduces flexible polyether segments into the crosslinked network, which increases chain mobility compared to rigid aromatic amines. Additionally, the inclusion of Core-Shell Rubber particles introduces a compliant, low-modulus phase into the matrix, which typically acts to reduce the overall bulk stiffness of the composite. Dominant Factor: The cryogenic testing temperature is the qualitatively dominant factor governing the Young's Modulus for this sample. While the flexible curing agent and rubber additive inherently lower stiffness at ambient conditions, the extreme reduction in thermal energy at 77 K suppresses the mobility of these flexible segments, causing the rigid epoxy network characteristics to overwhelmingly dictate the mechanical response."
    }
  },
  {
    "doi": "10.1177/1464420715588338",
    "title": "Development and characterization of thermoset green composites reinforced by unidirectional abaca fibers",
    "year": 2016,
    "chemical_composition": {
      "repeat_unit_psmiles": "*OC1OC(CO)C(O)C(O)C1O*",
      "monomers": [
        {
          "name": "Glucose",
          "smiles": "OC[C@H]1O[C@H](O)[C@@H](O)[C@H](O)[C@H]1O",
          "ratio_value": null,
          "ratio_unit": null
        }
      ],
      "additives": [],
      "is_homopolymer": true
    },
    "processing_history": "Raw abaca fiber exported from Philippines, no surface treatment. Fiber tensile test conducted using Model 5567 (Instron Corp.), cross-head speed 1.00 mm/min.",
    "hierarchical_structure": "Whole vascular bundle (fiber bundle).",
    "properties": {
      "E": {
        "value": [
          36
        ],
        "unit": "GPa"
      }
    },
    "analysis_with_hierarchical_structure": {
      "descriptive_text": "The sample comprises raw abaca fiber, chemically defined as a glucose-based homopolymer possessing a cellulose-like repeating unit structure. Hierarchically, the material is organized as a whole vascular bundle, representing a native fiber assembly rather than isolated molecular chains. Processed minimally, the fiber was exported from the Philippines in its raw state without undergoing any surface treatment or chemical modification. Mechanical evaluation was conducted through fiber tensile testing using an Instron Model 5567 apparatus at a cross-head speed of 1.00 mm/min to determine the elastic response.",
      "reasoning_analysis": "Increasing Factors: The chemical composition consisting of glucose monomers forms a cellulose backbone characterized by rigid pyranose rings and extensive intra- and intermolecular hydrogen bonding, which intrinsically restricts chain flexibility and drives the E upward. Additionally, the hierarchical structure of the vascular bundle typically entails a high degree of microfibril alignment along the fiber axis, optimizing load transfer during tensile testing and further enhancing stiffness. Decreasing Factors: The hierarchical organization as a whole vascular bundle introduces inter-fiber voids, lumens, and structural heterogeneity that reduce the effective load-bearing cross-sectional area, thereby lowering the macroscopic E compared to dense solid polymers. Furthermore, the processing history indicates a raw state with no surface treatment or drying, implying potential residual moisture content that acts as a plasticizer in amorphous regions, reducing intermolecular friction and depressing the modulus. Dominant Factor: The intrinsic rigidity of the cellulose backbone combined with the natural axial alignment of microfibrils within the vascular bundle qualitatively dominates the final E behavior, establishing a high stiffness characteristic of natural fibers, although the hierarchical voids and potential moisture content prevent the modulus from reaching the theoretical limits of single cellulose crystals."
    },
    "analysis_without_hierarchical_structure": {
      "descriptive_text": "The sample comprises raw abaca fiber, a natural cellulosic homopolymer composed of glucose repeat units, sourced from the Philippines without any surface treatment or chemical modification. Mechanical characterization was performed via tensile testing using an Instron Model 5567 apparatus at a cross-head speed of 1.00 mm/min to determine the elastic modulus.",
      "reasoning_analysis": "Increasing Factors: The chemical composition consists of cellulose, characterized by a rigid backbone with extensive intra- and intermolecular hydrogen bonding between hydroxyl groups on the glucose units, which significantly restricts chain mobility and enhances stiffness. Furthermore, the natural fiber architecture typically features cellulose microfibrils aligned along the fiber axis, and the testing cross-head speed imposes a strain rate that, due to the viscoelastic nature of polymers, maintains a higher apparent modulus compared to quasi-static equilibrium conditions. Decreasing Factors: The processing history indicates the fiber is raw with no surface treatment, meaning it retains non-cellulosic components such as lignin and hemicellulose which are amorphous and less stiff than crystalline cellulose, thereby reducing the overall composite modulus. Additionally, the hydrophilic nature of the hydroxyl-rich composition makes the material susceptible to moisture absorption from the environment, which can act as a plasticizer and decrease intermolecular forces. Dominant Factor: The intrinsic high crystallinity and axial orientation of the cellulose microfibrils inherent to the abaca fiber structure qualitatively dominate the mechanical response, providing a high baseline stiffness that defines the material as a rigid natural fiber, despite the softening influence of the amorphous matrix and potential environmental plasticization."
    }
  },
  {
    "doi": "10.1179/1743289814Y.0000000074",
    "title": "Coefficient of thermal expansion and mechanical properties at cryogenic temperature of core–shell rubber particle modified epoxy",
    "year": 2014,
    "chemical_composition": {
      "repeat_unit_psmiles": null,
      "monomers": [
        {
          "name": "Diglycidyl ether of bisphenol A (DGEBA)",
          "smiles": "C1OC1c1ccc(C(C)(C)c2ccc(OC3CO3)cc2)cc1",
          "ratio_value": null,
          "ratio_unit": null
        },
        {
          "name": "Polyoxypropylenediamine (Jeffamine D-230)",
          "smiles": null,
          "ratio_value": null,
          "ratio_unit": null
        }
      ],
      "additives": [
        {
          "name": "Core-Shell Rubber (EM500A)",
          "type": "filler",
          "amount_value": 3.0,
          "amount_unit": "wt-%"
        }
      ],
      "is_homopolymer": false
    },
    "processing_history": "CSR particles and epoxy resin mixed using ultrasonicator for 4 h. Stoichiometric curing agent D-230 added, stirred. Cast into metallic mould. Cured at 80°C for 4 h, post-cured at 125°C for 2 h. Tensile properties measured on MTS Landmark Servohydraulic test system, 10 kN load cell, crosshead speed 2 mm/min, ASTM D638-96. Tested at Room Temperature (RT).",
    "hierarchical_structure": "CSR particles aggregated, forming rubber rich domains of ~15 mm in epoxy matrix.",
    "properties": {
      "E": {
        "value": [
          2.67
        ],
        "unit": "GPa"
      }
    },
    "analysis_with_hierarchical_structure": {
      "descriptive_text": "The sample comprises a thermosetting epoxy network synthesized from Diglycidyl ether of bisphenol A (DGEBA) resin and Polyoxypropylenediamine (Jeffamine D-230) curing agent. To modify mechanical performance, 3.0 wt-% Core-Shell Rubber (EM500A) was incorporated as an additive. Processing involved ultrasonication of the CSR particles and epoxy resin for 4 hours, followed by the addition of the stoichiometric curing agent and stirring. The mixture was cast into a metallic mould and cured at 80°C for 4 hours, with a subsequent post-cure at 125°C for 2 hours. Hierarchical analysis indicates that the CSR particles aggregated, forming rubber-rich domains of approximately 15 µm within the epoxy matrix. Tensile properties were characterized at Room Temperature using an MTS Landmark Servohydraulic test system equipped with a 10 kN load cell at a crosshead speed of 2 mm/min, adhering to ASTM D638-96 standards.",
      "reasoning_analysis": "Increasing Factors: The formation of a densely crosslinked thermoset network between DGEBA and the amine curing agent provides intrinsic rigidity to the material. The post-curing step at 125°C likely maximizes the conversion of epoxide groups, increasing crosslink density and thereby enhancing the stiffness of the matrix. Additionally, the use of a metallic mould ensures consistent sample geometry for accurate modulus determination. Decreasing Factors: The incorporation of 3.0 wt-% Core-Shell Rubber introduces a soft, elastomeric phase with a significantly lower modulus than the epoxy matrix, which generally reduces the composite stiffness according to mixture rules. Additionally, the Jeffamine D-230 curing agent contains flexible polyoxypropylene segments, which increase the molecular weight between crosslinks and enhance chain mobility compared to rigid aromatic amines, further lowering the modulus. The aggregation of CSR particles into domains may also reduce the efficiency of stress transfer compared to a well-dispersed nanoscale distribution. Dominant Factor: While the high crosslink density from the post-curing process establishes a rigid baseline, the presence of the soft rubber phase and the flexible segments within the curing agent backbone are the dominant factors that qualitatively reduce the Young's Modulus relative to a neat epoxy system cured with a rigid agent."
    },
    "analysis_without_hierarchical_structure": {
      "descriptive_text": "This polymer sample comprises a thermosetting epoxy network synthesized from Diglycidyl ether of bisphenol A (DGEBA) resin and a stoichiometric amount of Polyoxypropylenediamine (Jeffamine D-230) curing agent. To enhance toughness, 3.0 wt-% of Core-Shell Rubber (EM500A) particles were incorporated into the matrix. The preparation involved mixing the CSR particles and epoxy resin using an ultrasonicator for 4 hours, followed by the addition and stirring of the curing agent. The mixture was cast into a metallic mould and subjected to a thermal curing cycle of 80°C for 4 hours, followed by a post-cure at 125°C for 2 hours. Tensile properties were subsequently measured at Room Temperature using an MTS Landmark Servohydraulic test system with a 10 kN load cell at a crosshead speed of 2 mm/min, adhering to ASTM D638-96 standards.",
