Repository: hhtrick/HHT-code

# HHT training framework

This directory contains model training, embedding precomputation, inference, article-level baselines and the curated datasets. All commands below assume that the working directory is `train_code/`.

## 3. Datasets and fixed partitions

Each main dataset is a JSON array at `dataset/{property}/{property}.json`. Entries contain source metadata, `chemical_composition`, `processing_history`, `hierarchical_structure`, `properties`, and two generated-analysis objects. Targets are stored as `properties[property]["value"]`; source metadata and target values are not predictive input fields.

| Property | Train | Validation | Test | Total |
|---|---:|---:|---:|---:|

File: train_code/continue_train_dataset/E/E.json (part 49 of 106)
[
      "reasoning_analysis": "Increasing Factors: The aromatic structure of the DGEBA backbone provides inherent rigidity, while the thermal curing schedule, specifically the post-cure at 125°C, ensures a high degree of crosslinking and conversion. This dense network structure restricts segmental chain mobility, intrinsically driving the Young's Modulus (E) higher. Additionally, the ultrasonication process promotes uniform dispersion of the filler, preventing large agglomerates that could act as defects, thereby maintaining efficient load transfer within the rigid matrix. Decreasing Factors: The use of Polyoxypropylenediamine (Jeffamine D-230) introduces flexible polyether segments into the network backbone, which increases chain spacing and compliance compared to rigid aromatic hardeners. Furthermore, the addition of 3.0 wt-% Core-Shell Rubber particles introduces a low-modulus soft phase into the composite; since the rubber particles are significantly less stiff than the cured epoxy matrix, their presence qualitatively reduces the overall bulk stiffness. Dominant Factor: The continuous rigid epoxy matrix, established by the aromatic DGEBA backbone and the high crosslink density achieved through the post-curing schedule, qualitatively dominates the mechanical response. Although the flexible hardener and rubber particles introduce compliance, the low volume fraction of the soft phase ensures that the bulk stiffness remains primarily governed by the percolated rigid network, establishing a high baseline modulus relative to the soft additives."
    }
  },
  {
    "doi": "10.1016/j.carbon.2011.07.028",
    "title": "Epoxy composite sheets with a large interfacial area from a high surface area-supplying single-walled carbon nanotube scaffold filler",
    "year": 2011,
    "chemical_composition": {
      "repeat_unit_psmiles": null,
      "monomers": [
        {
          "name": "Bisphenol-F type epoxy",
          "smiles": null,
          "ratio_value": 3.5,
          "ratio_unit": "parts"
        },
        {
          "name": "Aromatic amine curing agent",
          "smiles": null,
          "ratio_value": 1,
          "ratio_unit": "parts"
        }
      ],
      "additives": [
        {
          "name": "Single-walled carbon nanotubes",
          "type": "filler",
          "amount_value": 33,
          "amount_unit": "wt%"
        }
      ],
      "is_homopolymer": false
    },
    "processing_history": "SWCNT forest roll-pressed (90 rpm, 45 mN m) to laterally aligned scaffold. Impregnated with epoxy solution via spin coating (2000 rpm, 60 s), vacuum infiltration (1 h), and hot press curing (100 °C for 2 h, 175 °C for 4 h) at 50 MPa. Young's modulus measured by uniaxial tensile test using Micro Autograph MST-I with 100 N load cell, extension rate 1.0 mm/min, gauge length 20 mm, dog-bone shape, load applied parallel to SWCNT alignment.",
    "hierarchical_structure": "Laterally aligned SWCNTs in epoxy matrix. Herman's orientation factor 0.59. Intertube distance < 30 nm. SWCNT loading 33 wt%.",
    "properties": {
      "E": {
        "value": [
          15.0
        ],
        "unit": "GPa"
      }
    },
    "analysis_with_hierarchical_structure": {
      "descriptive_text": "The sample consists of a Bisphenol-F type epoxy matrix cured with an aromatic amine curing agent in a 3.5 to 1 parts ratio, reinforced with 33 wt% single-walled carbon nanotubes (SWCNTs). The fabrication process involved roll-pressing a SWCNT forest to create a laterally aligned scaffold, followed by impregnation with the epoxy solution via spin coating and vacuum infiltration, and final consolidation using hot press curing at elevated temperatures under 50 MPa pressure. The resulting hierarchical structure features laterally aligned SWCNTs within the epoxy matrix with a Herman's orientation factor of 0.59 and an intertube distance of less than 30 nm, with mechanical characterization performed via uniaxial tensile testing where the load was applied parallel to the nanotube alignment direction.",
      "reasoning_analysis": "Increasing Factors: The intrinsic ultra-high stiffness of single-walled carbon nanotubes combined with a high loading fraction of 33 wt% provides substantial reinforcement relative to the epoxy matrix. The processing history involving roll-pressing and loading parallel to the alignment direction leverages the anisotropic nature of the nanotubes to maximize axial stiffness, while the high-pressure curing minimizes void content and ensures tight packing for efficient stress transfer. Decreasing Factors: The Herman's orientation factor of 0.59 indicates imperfect alignment, reducing the theoretical maximum modulus contribution from the filler phase. Additionally, mechanical deformation during roll-pressing may introduce defects into the nanotube structure, and insufficient interfacial bonding between the hydrophobic SWCNTs and the epoxy matrix could lead to interfacial slip, limiting load transfer efficiency. Dominant Factor: The high volume fraction of aligned high-modulus SWCNTs loaded parallel to the stress axis qualitatively dominates the final modulus behavior. While matrix properties and alignment imperfections modulate the performance, the sheer stiffness contrast and percolation of the nanotube network ensure that the composite modulus is primarily governed by the filler phase rather than the epoxy matrix."
    },
    "analysis_without_hierarchical_structure": {
      "descriptive_text": "The sample comprises a Bisphenol-F type epoxy matrix cured with an aromatic amine curing agent at a ratio of 3.5 to 1 parts, reinforced with 33 wt% single-walled carbon nanotubes. The fabrication involved roll-pressing a single-walled carbon nanotube forest to form a laterally aligned scaffold, which was then impregnated with the epoxy solution via spin coating and subjected to vacuum infiltration for one hour. Subsequent hot press curing was performed at 100 °C for 2 hours and 175 °C for 4 hours under 50 MPa pressure, and the Young's modulus was measured by uniaxial tensile test with the load applied parallel to the nanotube alignment.",
      "reasoning_analysis": "Increasing Factors: The inclusion of 33 wt% single-walled carbon nanotubes introduces a high volume fraction of a reinforcement phase with exceptional intrinsic stiffness, while the roll-pressing processing history creates a laterally aligned scaffold that maximizes load transfer efficiency when tested parallel to the alignment. Additionally, the aromatic nature of the Bisphenol-F epoxy and amine curing agent forms a rigid crosslinked network, and the hot press curing under 50 MPa pressure minimizes void content to ensure dense packing. Decreasing Factors: The high filler loading increases the risk of nanotube agglomeration which can act as stress concentrators, and mechanical deformation during the roll-pressing process may potentially damage the nanotubes or reduce their aspect ratio. Furthermore, imperfect interfacial adhesion between the nanotubes and the epoxy matrix could lead to interfacial slippage under tensile load. Dominant Factor: The alignment of the high-modulus single-walled carbon nanotubes parallel to the applied load direction qualitatively dominates the mechanical response, as the continuous nanotube network carries the majority of the stress, driving the Young's modulus significantly higher than that of the neat epoxy matrix regardless of minor processing-induced defects."
    }
  },
  {
    "doi": "10.17576/jkukm-2025-37(2)-15",
    "title": "A Study of Tensile Properties and Performance of Bamboo Fiber-Epoxy Resin Composites",
    "year": 2025,
    "chemical_composition": {
      "repeat_unit_psmiles": null,
      "monomers": [
        {
          "name": "Epoxy resin (E-182)",
          "smiles": null,
          "ratio_value": 2,
          "ratio_unit": "parts"
        },
        {
          "name": "Hardener (H-192)",
          "smiles": null,
          "ratio_value": 1,
          "ratio_unit": "parts"
        }
      ],
      "additives": [
        {
          "name": "Bamboo fiber (Gigantochloa scortechinii)",
          "type": "filler",
          "amount_value": 13,
          "amount_unit": "wt%"
        }
      ],
      "is_homopolymer": false
    },
    "processing_history": "Hand mixing of epoxy resin and hardener (2:1) with bamboo fiber powder. Poured into 3.2 mm stainless-steel mold. Cured 24h at room temperature. Young's modulus measured by uniaxial tensile test at 10 mm/min crosshead speed, ASTM D638, at 38°C. Particle size varied (0.25-1.5 μm).",
    "hierarchical_structure": "Bamboo fiber reinforced epoxy composite. Fiber-matrix interface analyzed by SEM.",
    "properties": {
      "E": {
        "value": [
          2.25
        ],
        "unit": "GPa"
      }
    },
    "analysis_with_hierarchical_structure": {
      "descriptive_text": "The sample comprises a bamboo fiber reinforced epoxy composite synthesized from E-182 epoxy resin and H-192 hardener mixed at a 2:1 ratio. Gigantochloa scortechinii bamboo fiber powder was incorporated as a filler at 13 wt% with particle sizes ranging from 0.25 to 1.5 μm. The mixture was hand mixed, poured into a 3.2 mm stainless-steel mold, and cured for 24 hours at room temperature. The fiber-matrix interface was analyzed by SEM, and the Young's modulus was evaluated using a uniaxial tensile test at a crosshead speed of 10 mm/min and a temperature of 38°C according to ASTM D638.",
      "reasoning_analysis": "Increasing Factors: The incorporation of Gigantochloa scortechinii bamboo fibers introduces rigid cellulosic material with a higher intrinsic modulus than the epoxy matrix, thereby reinforcing the composite through the rule of mixtures. The presence of 13 wt% filler restricts the mobility of the polymer chains near the fiber-matrix interface, contributing to increased stiffness. Decreasing Factors: The room temperature curing process for 24 hours likely results in a lower crosslink density compared to elevated temperature curing, leading to a more compliant epoxy matrix. Additionally, testing at 38°C introduces thermal energy that increases segmental mobility, potentially softening the matrix further. The hand mixing technique and particulate nature of the filler may introduce voids or limit stress transfer efficiency compared to continuous fiber reinforcement. Dominant Factor: While the ambient curing and elevated testing temperature reduce the matrix stiffness, the intrinsic rigidity of the cellulosic filler and the 13 wt% loading qualitatively dominate the mechanical response, resulting in a composite modulus higher than that of the neat resin, provided the fiber-matrix interface analyzed by SEM maintains sufficient adhesion for stress transfer."
    },
    "analysis_without_hierarchical_structure": {
      "descriptive_text": "The sample comprises a thermoset composite system consisting of Epoxy resin (E-182) and Hardener (H-192) mixed at a 2:1 parts ratio, reinforced with 13 wt% Bamboo fiber (Gigantochloa scortechinii) filler. Preparation involved hand mixing the resin, hardener, and bamboo fiber powder, followed by casting into a 3.2 mm stainless-steel mold and curing for 24 hours at room temperature. The Young's modulus was characterized via uniaxial tensile testing at a crosshead speed of 10 mm/min according to ASTM D638 standards at 38°C, utilizing filler with a particle size distribution varying between 0.25 and 1.5 μm.",
      "reasoning_analysis": "Increasing Factors: The incorporation of 13 wt% Bamboo fiber, which possesses a high intrinsic stiffness due to its cellulosic crystalline structure, acts as a rigid reinforcement phase within the epoxy matrix, mechanically restricting deformation and driving the Young's modulus higher. Additionally, the formation of a crosslinked thermoset network between the epoxy resin and hardener provides a rigid baseline matrix structure that resists elastic deformation. Decreasing Factors: The curing history involving 24 hours at room temperature may result in a lower degree of crosslinking conversion compared to elevated temperature curing, potentially reducing the stiffness of the epoxy matrix. Furthermore, the hand mixing process could introduce micro-voids or lead to non-uniform filler dispersion and agglomeration, which act as stress concentrators and reduce the effective load transfer between the matrix and fibers. The testing temperature of 38°C, being above standard room temperature, may also induce slight thermal softening of the polymer chains. Dominant Factor: While the crosslink density defined by the room temperature curing establishes the matrix properties, the reinforcement effect of the rigid bamboo fibers is the dominant factor qualitatively driving the composite's Young's modulus higher relative to the neat epoxy resin, though the ultimate magnitude is constrained by the processing-induced dispersion quality and matrix conversion efficiency."
    }
  },
  {
    "doi": "10.1002/adma.201401804",
    "title": "3D-Printing of Lightweight Cellular Composites",
    "year": 2014,
    "chemical_composition": {
      "repeat_unit_psmiles": null,
      "monomers": [
        {
          "name": "Epon 826 epoxy resin",
          "smiles": "C1C(O1)COCC2=CC=C(C=C2)OC(C)(C)C3=CC=C(C=C3)OCC4CO4",
          "ratio_value": null,
          "ratio_unit": null
        },
        {
          "name": "Basionics VS03",
          "smiles": "CCN1C=CN(C)C1.CCOS(=O)(=O)[O-]",
          "ratio_value": 5,
          "ratio_unit": "wt%"
        }
      ],
      "additives": [
        {
          "name": "Dimethyl methyl phosphonate",
          "type": "plasticizer",
          "amount_value": 10,
          "amount_unit": "wt%"
        }
      ],
      "is_homopolymer": false
    },
    "processing_history": "Cast samples composed of pure epoxy resin. Cured (conditions assumed similar to printed: 100 °C for 15 h, then 220 °C for 2 h). Young's modulus measured by uniaxial tensile test at strain rate 2.0e-4 s^-1 using Instron 5566.",
    "hierarchical_structure": "Isotropic cured epoxy network.",
    "properties": {
      "E": {
        "value": [
          2.66
        ],
        "unit": "GPa"
      }
    },
    "analysis_with_hierarchical_structure": {
      "descriptive_text": "The sample consists of an isotropic cured epoxy network based on Epon 826 epoxy resin, incorporated with 5 wt% Basionics VS03 and 10 wt% Dimethyl methyl phosphonate serving as a plasticizer. Samples were prepared by casting the resin mixture followed by a sequential thermal curing protocol consisting of 100 °C for 15 hours and 220 °C for 2 hours. The Young's modulus was subsequently characterized using uniaxial tensile testing on an Instron 5566 machine at a constant strain rate of 2.0e-4 s^-1.",
      "reasoning_analysis": "Increasing Factors: The formation of a dense covalent network through the curing of the Epon 826 epoxy resin provides intrinsic chain rigidity and restricts segmental motion, fundamentally driving the Young's modulus upward. Additionally, the aggressive high-temperature curing stage at 220 °C likely maximizes the conversion degree and crosslink density, further reducing free volume and enhancing stiffness. The potential formation of ionic aggregates from the Basionics VS03 could also act as physical crosslinks, contributing to modulus retention. Decreasing Factors: The inclusion of 10 wt% Dimethyl methyl phosphonate explicitly acts as a plasticizer, increasing free volume and lubricating polymer chains, which significantly lowers the intermolecular friction and stiffness. Similarly, the 5 wt% Basionics VS03 ionic liquid may disrupt the packing efficiency of the epoxy network, introducing additional free volume and chain mobility that depresses the modulus. Dominant Factor: The covalent crosslinked network structure formed during the high-temperature curing cycle is the dominant factor, as it provides the primary load-bearing framework that sustains the Young's modulus, although the magnitude is significantly attenuated by the plasticizing effect of the additives."
    },
    "analysis_without_hierarchical_structure": {
      "descriptive_text": "The sample comprises an Epon 826 epoxy resin system modified with 5 wt% Basionics VS03 and 10 wt% Dimethyl methyl phosphonate serving as a plasticizer. Specimens were prepared by casting followed by a multi-stage thermal curing process at 100 °C for 15 hours and subsequently at 220 °C for 2 hours. The Young's modulus was determined through uniaxial tensile testing conducted at a strain rate of 2.0e-4 s^-1 using an Instron 5566 machine.",
      "reasoning_analysis": "Increasing Factors: The thermal processing history involves a high-temperature post-cure at 220 °C, which drives the epoxy curing reaction toward high conversion and maximizes crosslink density, thereby rigidifying the polymer network and increasing stiffness. Additionally, the inherent aromatic structure of the Epon 826 epoxy backbone provides intrinsic chain rigidity. Decreasing Factors: The incorporation of 10 wt% Dimethyl methyl phosphonate, explicitly categorized as a plasticizer, increases free volume and lubricates polymer chains, which significantly reduces intermolecular forces and lowers the modulus. The presence of 5 wt% Basionics VS03 ionic liquid may further disrupt chain packing or introduce softer domains within the matrix. Dominant Factor: Despite the stiffening effect of the high-temperature cure schedule, the substantial concentration of the low-molecular-weight plasticizer is the dominant factor; the mechanism of plasticization fundamentally reduces material stiffness by enhancing segmental mobility, leading to a qualitative decrease in Young's modulus relative to a neat, unplasticized epoxy network."
    }
  },
  {
    "doi": "10.1002/mame.202000567",
    "title": "Combining Mechanical Fortification and Ultralow Flammability in Epoxy Networks",
    "year": 2020,
    "chemical_composition": {
      "repeat_unit_psmiles": null,
      "monomers": [
        {
          "name": "Diglycidyl ether of bisphenol A",
          "smiles": "CC(C)(C1=CC=C(OCC2CO2)C=C1)C3=CC=C(OCC4CO4)C=C3",
          "ratio_value": null,
          "ratio_unit": null
        },
        {
          "name": "4,4'-Diphenyl diamino sulfone",
          "smiles": "Nc1ccc(S(=O)(=O)c2ccc(N)cc2)cc1",
          "ratio_value": null,
          "ratio_unit": null
        }
      ],
      "additives": [
        {
          "name": "Dimethyl methylphosphonate",
          "type": "flame retardant",
          "amount_value": 8,
          "amount_unit": "wt%"
        }
      ],
      "is_homopolymer": false
    },
    "processing_history": "Epoxy resin (DGEBA) mixed with DMMP (8 wt%, corresponding to 2 wt% P) and DDS (stoichiometric equivalent). Mixed at 75 °C, degassed and cured in N2 atmosphere at 160 °C for 6 h, followed by 220 °C for 2 h. Young's modulus measured by uniaxial compression testing using Instron 5800 at 2 mm/min crosshead rate on cylindrical specimens (10 mm diameter, 1:1 height-to-diameter).",
    "hierarchical_structure": "Glassy amorphous epoxy network with integrated organophosphorus additive.",
    "properties": {
      "E": {
        "value": [
          2.1
        ],
        "unit": "GPa"
      }
    },
    "analysis_with_hierarchical_structure": {
      "descriptive_text": "The material system is a glassy amorphous epoxy network derived from the copolymerization of Diglycidyl ether of bisphenol A (DGEBA) and 4,4'-Diphenyl diamino sulfone (DDS) in stoichiometric equivalent, modified with 8 wt% Dimethyl methylphosphonate (DMMP) as a flame retardant. The processing protocol involved mixing at 75 °C, degassing, and a two-stage thermal cure under nitrogen atmosphere consisting of 6 hours at 160 °C followed by 2 hours at 220 °C. Mechanical evaluation was conducted via uniaxial compression testing on cylindrical specimens using an Instron 5800 at a crosshead rate of 2 mm/min.",
      "reasoning_analysis": "Increasing Factors: The chemical composition features rigid aromatic rings within both the DGEBA and DDS monomers, along with the stiff sulfone group in the curing agent, which inherently restricts segmental chain mobility and drives the Young's modulus (E) higher. Furthermore, the processing history includes a high-temperature cure cycle (up to 220 °C), which promotes a high degree of conversion and crosslink density, thereby reducing free volume and increasing the stiffness of the network. Decreasing Factors: The incorporation of 8 wt% Dimethyl methylphosphonate (DMMP) introduces small organophosphorus molecules into the matrix; if not fully chemically bonded, these species can act as plasticizers by increasing free volume and lubricating chain segments, which qualitatively lowers the E. Additionally, the amorphous nature of the network lacks the reinforcing effect of crystalline domains that might otherwise elevate stiffness. Dominant Factor: The highly crosslinked aromatic network structure formed by the DDS cure agent qualitatively dominates the final E behavior, establishing a rigid glassy state that maintains high stiffness, although the absolute modulus is attenuated relative to a neat resin by the presence of the flame retardant additive."
    },
    "analysis_without_hierarchical_structure": {
      "descriptive_text": "The sample consists of a thermosetting epoxy network formed by reacting Diglycidyl ether of bisphenol A (DGEBA) with 4,4'-Diphenyl diamino sulfone (DDS) as the curing agent. To impart flame retardancy, 8 wt% Dimethyl methylphosphonate (DMMP) was incorporated into the resin matrix. The components were mixed at 75 °C, degassed to remove entrapped air, and cured under a nitrogen atmosphere using a sequential thermal treatment at 160 °C for 6 hours followed by 220 °C for 2 hours. The Young's modulus was subsequently determined via uniaxial compression testing on cylindrical specimens using an Instron 5800 system at a crosshead rate of 2 mm/min.",
      "reasoning_analysis": "Increasing Factors: The chemical composition features rigid aromatic structures in both the DGEBA resin and the DDS hardener, which inherently restrict chain segment mobility and contribute to high backbone stiffness. Additionally, the processing history involves a high-temperature curing cycle with stoichiometric equivalents, promoting a high degree of conversion and crosslink density within the thermoset network, thereby significantly increasing the Young's modulus. Decreasing Factors: The incorporation of 8 wt% Dimethyl methylphosphonate (DMMP) introduces low molecular weight species into the matrix, which can act as a plasticizing agent by increasing free volume and reducing intermolecular friction between polymer chains, thereby qualitatively lowering the Young's modulus relative to a neat epoxy system. Dominant Factor: The covalent network topology formed by the aromatic amine curing agent under high-temperature conditions qualitatively dominates the mechanical response. Despite the plasticizing influence of the flame retardant, the high crosslink density and inherent rigidity of the aromatic epoxy structure ensure the material behaves as a stiff solid, making the network architecture the primary determinant of the final modulus."
    }
  },
  {
    "doi": null,
    "title": "The effect of nanoparticles in single‑lap composite joints studied by experimental and numerical analyses",
    "year": 2015,
    "chemical_composition": {
      "repeat_unit_psmiles": null,
      "monomers": [
        {
          "name": "Epoxy resin",
          "smiles": null,
          "ratio_value": null,
          "ratio_unit": null
        },
        {
          "name": "Hardener",
          "smiles": null,
          "ratio_value": null,
          "ratio_unit": null
        }
      ],
      "additives": [
        {
          "name": "Glass fibers",
          "type": "reinforcement",
          "amount_value": null,
          "amount_unit": null
        }
      ],
      "is_homopolymer": false
    },
    "processing_history": "Hand layup fabrication with 6 layers. Resin and hardener mixed directly without nanoparticles. Specimens put under 4 kg weight pressure and left at room temperature for 1 week. Young's modulus measured by tensile test according to ASTM D3039 using Instron apparatus. Specimen dimensions 25 x 250 mm with thickness 2.5 mm.",
    "hierarchical_structure": "Glass fiber reinforced epoxy laminate with woven fibers. Neat specimen without nanoparticles.",
    "properties": {
      "E": {
        "value": [
          11.769
        ],
        "unit": "GPa"
      }
    },
    "analysis_with_hierarchical_structure": {
      "descriptive_text": "This material system comprises a glass fiber reinforced epoxy laminate fabricated via a hand layup technique consisting of six layers of woven fibers. The matrix phase was formed by mixing epoxy resin directly with a hardener without the incorporation of nanoparticles, followed by curing under a 4 kg weight pressure at room temperature for one week. The resulting composite specimen, possessing dimensions of 25 x 250 mm and a thickness of 2.5 mm, was characterized via tensile testing according to ASTM D3039 using an Instron apparatus to evaluate mechanical performance.",
      "reasoning_analysis": "Increasing Factors: The incorporation of glass fibers serves as the primary stiffening mechanism, where the high intrinsic modulus of the inorganic reinforcement significantly elevates the composite stiffness relative to the neat polymer matrix according to rule of mixtures principles. Additionally, the chemical crosslinking between the epoxy resin and hardener establishes a rigid thermoset network, and the application of pressure during curing may reduce void content, thereby improving interfacial load transfer efficiency. Decreasing Factors: The room temperature curing protocol likely results in a lower crosslink density compared to thermal post-curing regimes, potentially limiting the maximum stiffness achievable by the epoxy matrix. Furthermore, the use of woven fibers introduces fiber crimp and the hand layup process may induce misalignment or voids, both of which reduce the effective fiber contribution to longitudinal stiffness compared to unidirectional or autoclave-consolidated laminates. Dominant Factor: The high modulus and volume fraction of the glass fiber reinforcement qualitatively dominate the overall Young's modulus behavior. Despite the matrix limitations imposed by ambient curing and the geometric inefficiencies associated with the woven architecture, the mechanical response is primarily governed by the rigid fiber phase rather than the polymer matrix or processing-induced defects."
    },
    "analysis_without_hierarchical_structure": {
      "descriptive_text": "The sample comprises an epoxy resin matrix crosslinked with a hardener and reinforced with glass fibers. The composite was fabricated via a hand layup technique consisting of six layers, where the resin and hardener were mixed directly without nanoparticles. Following layup, the specimens were consolidated under a 4 kg weight and cured at room temperature for one week. The resulting laminate, with dimensions of 25 x 250 mm and a thickness of 2.5 mm, was characterized via tensile testing according to ASTM D3039 using an Instron apparatus to determine the Young's modulus.",
      "reasoning_analysis": "Increasing Factors: The incorporation of glass fibers serves as the primary reinforcement mechanism, where the high intrinsic stiffness of the fibers significantly elevates the composite modulus relative to the neat epoxy matrix according to the rule of mixtures. Additionally, the formation of a crosslinked thermoset network between the epoxy resin and hardener restricts chain mobility, providing a rigid matrix foundation that supports load transfer to the fibers. Decreasing Factors: The room temperature curing process likely results in a lower crosslinking density compared to elevated temperature cures, potentially reducing the matrix stiffness and thermal stability. Furthermore, the hand layup fabrication combined with only 4 kg of consolidation pressure may lead to higher void content and suboptimal fiber wetting or alignment, which compromises interfacial adhesion and effective stress transfer between the matrix and reinforcement. Dominant Factor: The high modulus of the glass fiber reinforcement is the dominant factor establishing the overall stiffness of the composite, as the fiber contribution outweighs the matrix properties; however, the processing limitations primarily dictate the efficiency of this reinforcement, likely resulting in a modulus that is high relative to neat polymer but lower than the theoretical maximum achievable with optimized thermal curing and vacuum consolidation."
    }
  },
  {
    "doi": "10.1155/2020/7914796",
    "title": "A Comparative Study on Structural, Morphological, and Tensile Properties of Binary and Ternary Epoxy Resin-Based Polymer Nanocomposites",
    "year": 2020,
    "chemical_composition": {
      "repeat_unit_psmiles": null,
      "monomers": [
        {
          "name": "Epoxy resin",
          "smiles": null,
          "ratio_value": null,
          "ratio_unit": null
        },
        {
          "name": "Diamine curing agent",
          "smiles": null,
          "ratio_value": null,
          "ratio_unit": null
        }
      ],
      "additives": [
        {
          "name": "Calcium titanate",
          "type": "filler",
          "amount_value": 1,
          "amount_unit": "wt%"
        },
        {
          "name": "Glass fiber",
          "type": "filler",
          "amount_value": 0.2,
          "amount_unit": "wt%"
        }
      ],
      "is_homopolymer": false
    },
    "processing_history": "Fabricated by magnetic stirring (750 rpm then 1500 rpm), degassing under reduced pressure overnight, curing at ambient conditions for 1 week followed by post-curing at 95-100 °C for 7 hours. Young's modulus measured by uniaxial tensile test at 5 mm/min crosshead speed, room temperature, according to ASTM D638 using a 100 kN universal testing machine.",
    "hierarchical_structure": "Amorphous epoxy matrix with dispersed CaTiO3 nanoparticles (30 nm) and chopped glass fibers (13-15 microns). FESEM showed aggregation and phase separation at 0.2 wt.% fiberglass with various CaTiO3 concentrations.",
    "properties": {
      "E": {
        "value": [
          1.654747
        ],
        "unit": "GPa"
      }
    },
    "analysis_with_hierarchical_structure": {
      "descriptive_text": "The sample comprises an amorphous epoxy matrix cured with a diamine agent and reinforced with 1 wt% calcium titanate nanoparticles and 0.2 wt% chopped glass fibers. Fabrication involved magnetic stirring at escalating speeds, degassing under reduced pressure overnight, ambient curing for one week, and a thermal post-cure at 95-100 °C for 7 hours. Hierarchical analysis reveals a composite structure with dispersed 30 nm CaTiO3 particles and 13-15 micron fibers, although FESEM imaging indicated aggregation and phase separation associated with the fiberglass content. The Young's modulus was characterized by uniaxial tensile testing at a 5 mm/min crosshead speed at room temperature following ASTM D638 standards.",
      "reasoning_analysis": "Increasing Factors: The formation of a densely crosslinked covalent network via the epoxy-diamine reaction establishes a rigid thermoset baseline, while the thermal post-curing history further maximizes conversion and crosslink density, intrinsically driving the Young's modulus higher. Additionally, the inclusion of high-modulus inorganic fillers, specifically ceramic calcium titanate and glass fibers, contributes to stiffness enhancement through rule-of-mixtures reinforcement effects. Decreasing Factors: The observed filler aggregation and phase separation at the fiberglass interface create stress concentrators and weaken interfacial adhesion, significantly reducing the efficiency of load transfer from the matrix to the reinforcement. Furthermore, the low total filler loading of 1.2 wt% limits the volumetric contribution of the stiff phases, preventing substantial composite stiffening relative to the matrix. Dominant Factor: The high crosslink density achieved through the specific thermal post-curing protocol combined with the intrinsic rigidity of the inorganic additives qualitatively dominates the mechanical behavior, establishing a modulus higher than uncured or neat systems, although the observed morphological defects prevent the full theoretical realization of the composite reinforcement potential."
    },
    "analysis_without_hierarchical_structure": {
      "descriptive_text": "The sample consists of an epoxy resin matrix cured with a diamine curing agent, reinforced with 1 wt% calcium titanate and 0.2 wt% glass fiber fillers. The composite was fabricated using magnetic stirring at sequential speeds of 750 and 1500 rpm, followed by degassing under reduced pressure overnight to remove entrapped air. The material underwent an initial curing period at ambient conditions for one week, succeeded by a post-curing thermal treatment at 95-100 °C for 7 hours to ensure complete crosslinking. Mechanical characterization was performed via uniaxial tensile testing at a crosshead speed of 5 mm/min at room temperature in accordance with ASTM D638 standards using a 100 kN universal testing machine.",
      "reasoning_analysis": "Increasing Factors: The formation of a densely crosslinked thermoset network between the epoxy resin and diamine curing agent fundamentally restricts chain segment mobility, providing a high baseline stiffness. The incorporation of rigid inorganic fillers, specifically calcium titanate and glass fiber, introduces phases with significantly higher intrinsic modulus than the polymer matrix, which theoretically reinforces the composite according to rule-of-mixtures behavior. Furthermore, the processing history includes a thermal post-curing step at 95-100 °C for 7 hours, which drives the conversion reaction toward completion, increasing crosslink density and reducing free volume, thereby stiffening the material. Decreasing Factors: The total filler loading is relatively low at 1.2 wt% combined, which limits the magnitude of reinforcement achievable compared to heavily filled composites. The use of magnetic stirring rather than high-shear mixing or sonication may result in less optimal filler dispersion or potential agglomeration, creating stress concentration points that could reduce effective load transfer. Additionally, the initial ambient curing period prior to thermal post-curing could potentially allow for moisture absorption or incomplete network formation initially, though the subsequent thermal treatment mitigates this. Dominant Factor: The dominant factor governing the Young's modulus is the crosslink density of the epoxy-amine network established by the chemical composition and finalized through the thermal post-curing processing step. While the rigid fillers contribute to stiffness, their low concentration means the mechanical behavior is primarily dictated by the rigidity of the cured polymer matrix itself rather than the composite reinforcement effect."
    }
  },
  {
    "doi": "10.1016/j.cej.2016.07.025",
    "title": "Dramatic increase in electrical conductivity in epoxy composites with uni-directionally oriented laminae of carbon nanotubes",
    "year": 2016,
    "chemical_composition": {
      "repeat_unit_psmiles": null,
      "monomers": [
        {
          "name": "Diglycidyl ether of bisphenol-A",
          "smiles": "CC(C)(c1ccc(OCC2CO2)cc1)c2ccc(OCC2CO2)cc2",
          "ratio_value": 4,
          "ratio_unit": "weight ratio"
        },
        {
          "name": "4,4'-dichlorodiphenyl sulfone",
          "smiles": "Clc1ccc(S(=O)(=O)c2ccc(Cl)cc2)cc1",
          "ratio_value": 1,
          "ratio_unit": "weight ratio"
        }
      ],
      "additives": [
        {
          "name": "Carbon nanotubes",
          "type": "filler",
          "amount_value": 1.08,
          "amount_unit": "wt%"
        },
        {
          "name": "Sodium carboxymethyl cellulose",
          "type": "binder",
          "amount_value": null,
          "amount_unit": null
        }
      ],
      "is_homopolymer": false
    },
    "processing_history": "CNT felt prepared by freeze drying aqueous CMC (0.8 wt%) and CNT (1.25 wt% in solution) suspension (frozen -80 °C, 10 h; vacuum dried 36 h). Felt infiltrated with epoxy/curing agent mixture (4:1) via vacuum pressure impregnation at 140 °C (two 15-min cycles). Cured at 140 °C for 12 h. Young's modulus measured by uniaxial compressive test using SANS CMT-4304 Universal Testing Machine at crosshead displacement speed of 0.5 mm/min.",
    "hierarchical_structure": "Uni-directionally oriented laminae of CNTs forming a 3D framework within epoxy matrix.",
    "properties": {
      "E": {
        "value": [
          1.84
        ],
        "unit": "GPa"
      }
    },
    "analysis_with_hierarchical_structure": {
      "descriptive_text": "The composite sample consists of a crosslinked epoxy network synthesized from Diglycidyl ether of bisphenol-A and 4,4'-dichlorodiphenyl sulfone at a 4:1 weight ratio, reinforced with a hierarchical carbon nanotube framework containing 1.08 wt% carbon nanotubes and Sodium carboxymethyl cellulose binder. The reinforcement phase was fabricated by freeze-drying an aqueous suspension of carbon nanotubes and binder at -80 °C for 10 hours followed by vacuum drying for 36 hours to form a felt, which was subsequently infiltrated with the epoxy mixture via vacuum pressure impregnation at 140 °C over two cycles and cured for 12 hours. The resulting material exhibits a hierarchical structure characterized by uni-directionally oriented laminae of carbon nanotubes forming a three-dimensional framework embedded within the epoxy matrix, with mechanical properties evaluated via uniaxial compressive testing.",
      "reasoning_analysis": "Increasing Factors: The incorporation of carbon nanotubes provides intrinsic reinforcement due to their exceptionally high axial stiffness, while the uni-directional orientation of the CNT laminae aligns this high modulus axis with the primary structural direction, maximizing load-bearing capacity. Additionally, the epoxy matrix itself contributes to stiffness through the rigid aromatic structures present in both the bisphenol-A and dichlorodiphenyl sulfone units, and the thermal curing cycle establishes a dense crosslinked network that restricts chain mobility. Decreasing Factors: The presence of Sodium carboxymethyl cellulose, a cellulosic binder with lower intrinsic modulus compared to the cured epoxy and CNTs, may introduce compliant regions within the reinforcement felt. Furthermore, the freeze-drying and infiltration processing history carries a risk of residual micro-voids or imperfect wetting at the hydrophilic CNT/CMC and hydrophobic epoxy interface, which could compromise stress transfer efficiency and reduce the effective composite modulus. Dominant Factor: The structural architecture of the uni-directionally oriented CNT 3D framework qualitatively dominates the mechanical response, as the high aspect ratio and alignment of the nanotubes within the rigid aromatic epoxy matrix provide a reinforcement mechanism that outweighs the softening effects of the binder and potential processing-induced interfacial defects."
    },
    "analysis_without_hierarchical_structure": {
