Repository: hhtrick/HHT-code

# HHT training framework

This directory contains model training, embedding precomputation, inference, article-level baselines and the curated datasets. All commands below assume that the working directory is `train_code/`.

## 3. Datasets and fixed partitions

Each main dataset is a JSON array at `dataset/{property}/{property}.json`. Entries contain source metadata, `chemical_composition`, `processing_history`, `hierarchical_structure`, `properties`, and two generated-analysis objects. Targets are stored as `properties[property]["value"]`; source metadata and target values are not predictive input fields.

| Property | Train | Validation | Test | Total |
|---|---:|---:|---:|---:|

File: train_code/continue_train_dataset/E/E.json (part 50 of 106)
[
      "descriptive_text": "The composite sample features a matrix formed from Diglycidyl ether of bisphenol-A and 4,4'-dichlorodiphenyl sulfone in a 4:1 weight ratio, reinforced with 1.08 wt% Carbon nanotubes and Sodium carboxymethyl cellulose. The material was prepared by freeze-drying an aqueous suspension containing 0.8 wt% CMC and 1.25 wt% CNT at -80 °C for 10 hours, followed by vacuum drying for 36 hours to form a CNT felt. This felt was infiltrated with the epoxy mixture via vacuum pressure impregnation at 140 °C over two 15-minute cycles and subsequently cured at 140 °C for 12 hours. The Young's modulus was evaluated using a uniaxial compressive test on a SANS CMT-4304 Universal Testing Machine at a crosshead displacement speed of 0.5 mm/min.",
      "reasoning_analysis": "Increasing Factors: The inclusion of Carbon nanotubes significantly enhances stiffness due to their high intrinsic modulus and aspect ratio, facilitating effective load transfer within the matrix. The presence of sulfone groups in the 4,4'-dichlorodiphenyl sulfone component introduces inherent backbone rigidity, while the extended curing cycle at 140 °C promotes high crosslink density, restricting segmental motion. Decreasing Factors: The freeze-drying process creates a porous felt structure, and any residual micro-voids remaining after infiltration would reduce the effective load-bearing area. Additionally, the Sodium carboxymethyl cellulose binder is mechanically compliant relative to the cured epoxy, potentially introducing softer phases at the nanotube junctions. Dominant Factor: The reinforcement effect of the percolated Carbon nanotube network combined with the rigid, highly crosslinked sulfone-containing epoxy matrix qualitatively dominates the mechanical behavior, driving the Young's modulus upward despite the potential compliance of the binder or minor residual porosity."
    }
  },
  {
    "doi": null,
    "title": "Reinforcing brittle and ductile epoxy matrices using carbon nanotubes masterbatch",
    "year": 2014,
    "chemical_composition": {
      "repeat_unit_psmiles": null,
      "monomers": [
        {
          "name": "Diglycidyl ether of Bisphenol A",
          "smiles": "CC(C)(c1ccc(OCC2CO2)cc1)c1ccc(OCC2CO2)cc1",
          "ratio_value": 100,
          "ratio_unit": "parts by weight"
        },
        {
          "name": "HV953 US",
          "smiles": null,
          "ratio_value": 80,
          "ratio_unit": "parts by weight"
        }
      ],
      "additives": [],
      "is_homopolymer": false
    },
    "processing_history": "Araldite 2011 epoxy (Part A:Part B = 100:80). Degassed 48 h under -100 kPa at room temperature. Cast into Teflon mould. Cured 48 h at ambient temperature, post-cured 4 h at 120 °C. Young's modulus measured by uniaxial tensile test (Instron 4204, 5 kN load cell) at 5 mm/min crosshead speed, ambient temperature, according to ASTM D638-08.",
    "hierarchical_structure": "Ductile epoxy matrix. Rough fracture surface indicating ductile deformation.",
    "properties": {
      "E": {
        "value": [
          1.985
        ],
        "unit": "GPa"
      }
    },
    "analysis_with_hierarchical_structure": {
      "descriptive_text": "The sample comprises a crosslinked epoxy network synthesized from Diglycidyl ether of Bisphenol A and HV953 US hardener at a weight ratio of 100:80, identified as the Araldite 2011 system. Preparation involved degassing the mixture under vacuum for 48 hours at room temperature to remove volatiles, followed by casting into a Teflon mould. The material was cured for 48 hours at ambient temperature and subsequently post-cured at 120 °C for 4 hours to maximize conversion. Microstructural analysis indicates a ductile epoxy matrix characterized by a rough fracture surface suggestive of ductile deformation, and mechanical evaluation was conducted via uniaxial tensile testing in accordance with ASTM D638-08.",
      "reasoning_analysis": "Increasing Factors: The presence of rigid aromatic bisphenol A structures within the Diglycidyl ether of Bisphenol A monomer restricts segmental chain mobility, intrinsically enhancing stiffness. Furthermore, the processing history includes a thermal post-cure at 120 °C, which promotes higher crosslink density and conversion, thereby tightening the network structure and increasing the Young's Modulus. The extensive vacuum degassing process also minimizes void content, preventing porosity-induced reductions in stiffness. Decreasing Factors: The hierarchical structure is described as a ductile epoxy matrix with a rough fracture surface indicating ductile deformation, which suggests the network topology or hardener chemistry may incorporate flexible segments or a lower crosslink density relative to brittle epoxy systems to facilitate energy dissipation, potentially limiting the maximum achievable modulus. Dominant Factor: The intrinsic rigidity of the aromatic backbone combined with the high degree of crosslinking achieved through the specific thermal post-curing schedule qualitatively dominates the behavior, establishing a robust glassy modulus characteristic of structural epoxy networks, despite the toughening mechanisms indicated by the ductile fracture morphology."
    },
    "analysis_without_hierarchical_structure": {
      "descriptive_text": "The sample comprises a thermosetting epoxy network synthesized from Diglycidyl ether of Bisphenol A and HV953 US hardener at a weight ratio of 100:80, consistent with the Araldite 2011 formulation. The mixture underwent vacuum degassing for 48 hours at room temperature to remove entrapped air before being cast into a Teflon mould. Initial curing proceeded at ambient temperature for 48 hours, followed by a thermal post-cure at 120 °C for 4 hours to optimize network formation. Mechanical characterization was performed via uniaxial tensile testing at a crosshead speed of 5 mm/min under ambient conditions in accordance with ASTM D638-08.",
      "reasoning_analysis": "Increasing Factors: The chemical composition features Diglycidyl ether of Bisphenol A, which contains rigid aromatic bisphenol structures that intrinsically restrict chain segment mobility and enhance stiffness. The reaction with the HV953 hardener generates a highly crosslinked thermoset network, where increased crosslink density significantly resists deformation under load. Furthermore, the processing history includes a post-curing step at 120 °C, which drives the conversion reaction closer to completion, maximizing crosslink density, while the extended vacuum degassing eliminates microvoids that would otherwise act as stress concentrators and reduce the effective load-bearing area. Decreasing Factors: The presence of ether linkages within the DGEBA backbone introduces a degree of rotational flexibility compared to purely carbon-based rigid rods, which may slightly moderate the overall stiffness. Additionally, the initial ambient temperature curing phase prior to post-curing could potentially lead to slight network heterogeneity if vitrification occurred prematurely, though the subsequent thermal treatment mitigates this. Dominant Factor: The formation of a densely crosslinked three-dimensional network combined with the rigid aromatic backbone of the epoxy resin qualitatively dominates the mechanical response, establishing a high Young's modulus characteristic of glassy thermosets, while the void removal via degassing ensures the bulk material realizes this intrinsic stiffness without defect-mediated reduction."
    }
  },
  {
    "doi": "10.1179/1743289811Y.0000000036",
    "title": "Manufacturing process improvement and mechanical modelling of multiwalled carbon nanotube/epoxy composites",
    "year": 2013,
    "chemical_composition": {
      "repeat_unit_psmiles": null,
      "monomers": [
        {
          "name": "Epon 862 epoxy resin",
          "smiles": null,
          "ratio_value": 100,
          "ratio_unit": "weight parts"
        },
        {
          "name": "EpiCure W curing agent",
          "smiles": null,
          "ratio_value": 26.4,
          "ratio_unit": "weight parts"
        }
      ],
      "additives": [
        {
          "name": "Multiwalled carbon nanotubes",
          "type": "filler",
          "amount_value": 0.5,
          "amount_unit": "wt%"
        }
      ],
      "is_homopolymer": false
    },
    "processing_history": "MWNT (0.5 wt-%) dispersed in Epon 862/EpiCure W (100:26.4 wt ratio) via tip sonication (ice bath). Sonication: 30 W intensity, 2 h time, 10 s pulse on, 2 s pulse off. Degassed 30 min. Cured at 177 °C for 3 h in hot press. Young's modulus measured by uniaxial tensile test (ASTM D638/D882) at 1 mm/min crosshead speed, average of 5 specimens.",
    "hierarchical_structure": "MWNT/epoxy nanocomposite.",
    "properties": {
      "E": {
        "value": [
          2.591
        ],
        "unit": "GPa"
      }
    },
    "analysis_with_hierarchical_structure": {
      "descriptive_text": "The sample consists of a Multiwalled carbon nanotube (MWNT) reinforced epoxy nanocomposite formulated using Epon 862 epoxy resin and EpiCure W curing agent at a weight ratio of 100 to 26.4. The MWNT filler was incorporated at a concentration of 0.5 wt% and dispersed via tip sonication in an ice bath at 30 W intensity for 2 hours using a pulsed cycle of 10 seconds on and 2 seconds off, followed by 30 minutes of degassing. The material was cured in a hot press at 177 °C for 3 hours to establish the final crosslinked network structure. Characterization of the Young's modulus was performed using a uniaxial tensile test at a crosshead speed of 1 mm/min in accordance with ASTM D638/D882 standards, reporting the average of five specimens.",
      "reasoning_analysis": "Increasing Factors: The inclusion of Multiwalled carbon nanotubes provides significant reinforcement due to their high intrinsic stiffness and aspect ratio, facilitating efficient stress transfer from the epoxy matrix to the nanotubes which elevates the composite modulus. The curing cycle at 177 °C ensures a high degree of crosslinking within the Epon 862/EpiCure W system, restricting chain segment mobility and increasing the rigidity of the matrix phase. Additionally, the use of tip sonication in an ice bath promotes uniform filler dispersion, minimizing agglomeration-related defects that would otherwise compromise mechanical integrity. Decreasing Factors: Potential reductions in modulus may occur if the high-intensity sonication caused structural damage to the MWNTs, reducing their aspect ratio and reinforcement efficiency. Furthermore, any incomplete degassing could leave micro-voids within the composite that act as stress concentrators, and insufficient interfacial adhesion between the nanotubes and the epoxy matrix without specific functionalization could lead to interfacial slip under load. Dominant Factor: The dominant factor influencing the Young's modulus is the reinforcement effect of the rigid MWNTs within the highly crosslinked epoxy network; while processing-induced defects or interfacial weaknesses present potential limitations, the intrinsic stiffness of the carbon nanotubes combined with the robust thermoset matrix formed during the high-temperature cure qualitatively drives the modulus higher relative to the neat resin."
    },
    "analysis_without_hierarchical_structure": {
      "descriptive_text": "The sample consists of a thermoset epoxy network formed from Epon 862 epoxy resin and EpiCure W curing agent mixed at a weight ratio of 100 to 26.4, reinforced with 0.5 wt% multiwalled carbon nanotubes. The nanotubes were dispersed within the resin mixture via tip sonication using an ice bath to maintain temperature control, employing an intensity of 30 W for 2 hours with a pulse sequence of 10 seconds on and 2 seconds off. Following dispersion, the mixture was degassed for 30 minutes to remove entrapped air before being cured in a hot press at 177 °C for 3 hours. The Young's modulus was subsequently determined via uniaxial tensile testing according to ASTM D638/D882 standards at a crosshead speed of 1 mm/min, reporting the average of five specimens.",
      "reasoning_analysis": "Increasing Factors: The formation of a densely crosslinked thermoset network between the epoxy resin and curing agent inherently restricts chain mobility, establishing a high baseline stiffness. The incorporation of multiwalled carbon nanotubes introduces a phase with exceptionally high intrinsic modulus, which transfers stress effectively if dispersed well. The processing history supports this via hot press curing and degassing, which minimize void content that would otherwise act as compliance points. The ice bath during sonication prevents thermal degradation of the resin prior to cure. Decreasing Factors: The prolonged tip sonication carries the risk of reducing the aspect ratio of the carbon nanotubes through mechanical shearing; since reinforcement efficiency scales with aspect ratio, this could diminish the potential modulus enhancement compared to longer, intact nanotubes. Additionally, without explicit surface functionalization mentioned, interfacial slip between the nanotubes and the epoxy matrix could limit stress transfer efficiency. Dominant Factor: The dominant factor is the high crosslink density achieved by the 177 °C cure cycle combined with the successful dispersion of the nanotubes. While sonication may reduce aspect ratio, the prevention of agglomeration which acts as defect sites and the rigid nature of the fully cured epoxy network qualitatively drive the modulus higher than either a poorly dispersed composite or a lower conversion thermoset."
    }
  },
  {
    "doi": "10.1515/hf-2013-0023",
    "title": "Bio-based epoxy resins with low molecular weight kraft lignin and pyrogallol",
    "year": 2013,
    "chemical_composition": {
      "repeat_unit_psmiles": null,
      "monomers": [
        {
          "name": "1,3-glycerol diglycidyl ether",
          "smiles": "C1COC1OCC(O)COCC1COC1",
          "ratio_value": 50,
          "ratio_unit": "wt%"
        },
        {
          "name": "Kraft Lignin (low molecular weight fraction)",
          "smiles": null,
          "ratio_value": 50,
          "ratio_unit": "wt%"
        }
      ],
      "additives": [
        {
          "name": "Imidazole",
          "type": "catalyst",
          "amount_value": 0.945,
          "amount_unit": "g"
        }
      ],
      "is_homopolymer": false
    },
    "processing_history": "Resin A (1+L). Components dissolved in acetone, solvent distilled off. Cured for 2 h at 80°C and 3 h at 160°C. Young's modulus measured by uniaxial tensile test according to DIN EN ISO 527 using Zwick 020 universal testing machine.",
    "hierarchical_structure": "Highly cross-linked thermoset. Lignin acts as reactive component and glassy filler. Highest modulus for Resin A series.",
    "properties": {
      "E": {
        "value": [
          2.7
        ],
        "unit": "GPa"
      }
    },
    "analysis_with_hierarchical_structure": {
      "descriptive_text": "The sample comprises a thermoset resin system formulated from equal weight fractions of 1,3-glycerol diglycidyl ether and a low molecular weight fraction of Kraft Lignin, catalyzed by 0.945 g of Imidazole. Processing involved dissolving the components in acetone followed by solvent distillation, after which the material underwent a sequential cure of 2 hours at 80°C and 3 hours at 160°C to establish a highly cross-linked network where lignin serves as both a reactive component and a glassy filler, noted within the hierarchical structure to exhibit the highest modulus in the Resin A series. The mechanical properties were evaluated via uniaxial tensile testing according to DIN EN ISO 527 standards using a Zwick 020 universal testing machine.",
      "reasoning_analysis": "Increasing Factors: The formation of a highly cross-linked thermoset network during the 160°C curing stage significantly restricts segmental chain mobility, thereby enhancing stiffness. Furthermore, the incorporation of Kraft Lignin introduces rigid aromatic structures that function as a glassy filler, while its role as a reactive component ensures covalent bonding with the epoxy matrix for efficient stress transfer. Decreasing Factors: The aliphatic ether linkages within the 1,3-glycerol diglycidyl ether monomer provide inherent flexibility compared to fully aromatic epoxy systems, which may lower the overall modulus. Additionally, the solvent distillation step involving acetone carries a risk of introducing micro-voids or incomplete densification, potentially reducing the effective load-bearing cross-section. Dominant Factor: The reinforcing effect of the rigid lignin filler combined with the high cross-link density achieved through the elevated temperature cure qualitatively dominates the flexibility of the epoxy spacer, driving the Young's modulus toward higher values characteristic of rigid thermoset composites."
    },
    "analysis_without_hierarchical_structure": {
      "descriptive_text": "The sample comprises a binary system consisting of 50 wt% 1,3-glycerol diglycidyl ether and 50 wt% low molecular weight Kraft lignin, catalyzed by 0.945 g of imidazole. Preparation involved dissolving the components in acetone followed by solvent distillation, after which the material was cured for 2 hours at 80°C and 3 hours at 160°C. The Young's modulus was subsequently measured by uniaxial tensile test according to DIN EN ISO 527 using a Zwick 020 universal testing machine.",
      "reasoning_analysis": "Increasing Factors: The thermal curing history, specifically the elevated temperature stage at 160°C, drives high crosslinking density within the epoxy network, significantly restricting chain segment mobility and increasing stiffness. Additionally, the incorporation of 50 wt% Kraft lignin introduces rigid aromatic structures into the matrix, which inherently possess a higher modulus than the aliphatic epoxy segments, thereby reinforcing the material, while the distillation of acetone prevents residual solvent plasticization. Decreasing Factors: The chemical composition includes 1,3-glycerol diglycidyl ether, which contains flexible aliphatic ether linkages that offer more conformational freedom compared to purely aromatic epoxy systems, potentially limiting the maximum achievable stiffness. Furthermore, the heterogeneous nature of the low molecular weight lignin fraction could lead to micro-phase separation or imperfect interfacial adhesion, reducing stress transfer efficiency. Dominant Factor: The dominant factor governing the Young's modulus is the formation of a densely crosslinked thermoset network reinforced by the high loading of rigid lignin aromatics. The thermal curing profile ensures sufficient conversion to lock these rigid structures into place, qualitatively outweighing the flexibility introduced by the aliphatic ether linkages."
    }
  },
  {
    "doi": "10.1016/j.carbon.2005.08.011",
    "title": "Improving tensile properties of double-walled carbon nanotube strands by intercalation of epoxy resin",
    "year": 2005,
    "chemical_composition": {
      "repeat_unit_psmiles": null,
      "monomers": [
        {
          "name": "Epoxy resin E-44",
          "smiles": "CC(C)(c1ccc(OCC2CO2)cc1)c1ccc(OCC2CO2)cc1",
          "ratio_value": 2,
          "ratio_unit": "volume part"
        },
        {
          "name": "Polyamide resin",
          "smiles": null,
          "ratio_value": 1,
          "ratio_unit": "volume part"
        }
      ],
      "additives": [
        {
          "name": "Double-walled carbon nanotubes",
          "type": "filler",
          "amount_value": null,
          "amount_unit": null
        }
      ],
      "is_homopolymer": false
    },
    "processing_history": "Solution mixing method. Epoxy resin E-44 and polyamide hardener (volume ratio 2:1) dissolved in acetone. DWNT strands immersed into 50 vol% epoxy soaking solution for 1 min. Dried and cured 7 days at room temperature. Young's modulus measured by tensile test using special stress-strain puller.",
    "hierarchical_structure": "DWNT bundles well aligned after intercalation. High fraction of epoxy resin.",
    "properties": {
      "E": {
        "value": [
          8.0
        ],
        "unit": "GPa"
      }
    },
    "analysis_with_hierarchical_structure": {
      "descriptive_text": "The sample comprises a composite system consisting of Epoxy resin E-44 and Polyamide resin mixed at a volume ratio of 2:1, reinforced with Double-walled carbon nanotubes. Prepared via a solution mixing method, the resin components were dissolved in acetone, and DWNT strands were immersed into a 50 vol% epoxy soaking solution for 1 minute before being dried and cured for 7 days at room temperature. The resulting hierarchical structure features a high fraction of epoxy resin with DWNT bundles that are well aligned following intercalation, and the Young's modulus was characterized using a tensile test with a special stress-strain puller.",
      "reasoning_analysis": "Increasing Factors: The incorporation of Double-walled carbon nanotubes (DWNT) introduces a reinforcement phase with exceptionally high intrinsic stiffness, and the reported alignment of the DWNT bundles after intercalation optimizes load transfer along the tensile axis. Additionally, the formation of a crosslinked network between the epoxy and polyamide components restricts chain mobility, providing a rigid matrix foundation that contributes to higher stiffness. Decreasing Factors: The curing protocol conducted at room temperature for 7 days may yield a lower crosslink density compared to thermal curing regimes, potentially leaving unreacted functional groups that reduce the matrix modulus. Furthermore, the solution processing involving acetone introduces the risk of residual solvent or micro-voids upon drying, which act as compliance points, while the presence of DWNT bundles rather than fully exfoliated tubes may limit the effective interfacial surface area for stress transfer. Dominant Factor: The reinforcement effect of the well-aligned DWNTs qualitatively dominates the mechanical response, driving the Young's modulus higher than the neat matrix; however, the final magnitude is constrained by the matrix crosslink density achieved through the ambient curing history and the degree of nanotube exfoliation."
    },
    "analysis_without_hierarchical_structure": {
      "descriptive_text": "The composite material consists of an Epoxy resin E-44 matrix crosslinked with a polyamide resin hardener at a volume ratio of 2:1. The formulation was prepared using a solution mixing method where both resin components were dissolved in acetone. Double-walled carbon nanotubes were incorporated by immersing the nanotube strands into a 50 vol% epoxy soaking solution for one minute, followed by drying and curing at room temperature for seven days. The Young's modulus of the resulting cured network was subsequently characterized via tensile testing using a specialized stress-strain puller.",
      "reasoning_analysis": "Increasing Factors: The formation of a covalently crosslinked thermoset network between the epoxy and polyamide components provides a rigid matrix structure that inherently resists deformation. Furthermore, the inclusion of double-walled carbon nanotubes introduces a high-aspect-ratio filler with exceptional intrinsic stiffness, which theoretically enhances the composite modulus through effective load transfer mechanisms. Decreasing Factors: The curing process conducted at room temperature for seven days may result in a lower crosslink density compared to thermal curing protocols, potentially reducing the stiffness of the epoxy-polyamide matrix. Additionally, the use of acetone as a solvent followed by drying introduces the risk of microvoid formation, while the immersion method may lead to non-uniform filler dispersion or agglomeration, both of which can compromise mechanical integrity. Dominant Factor: The intrinsic stiffness of the double-walled carbon nanotubes acts as the primary driver for modulus enhancement relative to the neat matrix; however, the final mechanical performance is qualitatively governed by the interfacial quality and dispersion achieved through the immersion processing method, which dictates the efficiency of stress transfer from the softer cured epoxy-polyamide network to the rigid nanotubes."
    }
  },
  {
    "doi": "10.1177/0021998317749712",
    "title": "Characterization of tensile property of high-performance fiber bundles combined with epoxy resin using advanced video extensometer",
    "year": 2018,
    "chemical_composition": {
      "repeat_unit_psmiles": null,
      "monomers": [
        {
          "name": "Epoxy resin",
          "smiles": null,
          "ratio_value": 100,
          "ratio_unit": "mass parts"
        },
        {
          "name": "Curing agent",
          "smiles": null,
          "ratio_value": 84,
          "ratio_unit": "mass parts"
        }
      ],
      "additives": [
        {
          "name": "T700SC Carbon fiber",
          "type": "reinforcement",
          "amount_value": null,
          "amount_unit": null
        }
      ],
      "is_homopolymer": false
    },
    "processing_history": "Fiber bundles impregnated with epoxy resin and curing agent (mass ratio 100:84), cured at 120 °C for 3 h. Young's modulus measured by advanced video extensometer (AVE). Light source: Point light. Sampling frequency and crosshead speed as per initial setup.",
    "hierarchical_structure": "Multifilament fiber bundle impregnated with epoxy resin.",
    "properties": {
      "E": {
        "value": [
          232.2
        ],
        "unit": "GPa"
      }
    },
    "analysis_with_hierarchical_structure": {
      "descriptive_text": "The sample comprises a carbon fiber-reinforced epoxy composite system consisting of epoxy resin and a curing agent mixed at a mass ratio of 100:84. T700SC carbon fibers were utilized as the reinforcement phase, arranged as multifilament bundles impregnated with the resin matrix. The composite was fabricated by curing the impregnated fiber bundles at 120 °C for 3 hours to establish the crosslinked thermoset network. Mechanical characterization was conducted using an advanced video extensometer (AVE) under point light illumination to determine the Young's modulus.",
      "reasoning_analysis": "Increasing Factors: The inclusion of T700SC carbon fibers provides a substantial increase in stiffness, as the intrinsic Young's modulus of carbon fiber is significantly higher than that of the epoxy matrix. The thermal curing history at 120 °C for 3 hours promotes crosslinking within the epoxy resin, enhancing the rigidity of the matrix phase and improving stress transfer between the matrix and fibers. Decreasing Factors: The epoxy matrix inherently possesses a lower modulus compared to the reinforcement, so any matrix-rich regions or voids resulting from the impregnation process will reduce the overall composite stiffness. Additionally, the specific mass ratio of 84 parts curing agent to 100 parts resin may deviate from optimal stoichiometry depending on the specific chemistry, potentially leading to incomplete crosslinking or residual unreacted species that plasticize the matrix and lower its modulus. Dominant Factor: The high intrinsic stiffness of the T700SC carbon fiber reinforcement is the dominant factor determining the Young's modulus. In aligned multifilament bundle composites, the longitudinal modulus is primarily governed by the fiber properties and volume fraction according to the rule of mixtures, overshadowing the contributions from the matrix crosslink density or minor processing variations."
    },
    "analysis_without_hierarchical_structure": {
      "descriptive_text": "The sample comprises a carbon fiber-reinforced epoxy composite prepared by impregnating T700SC carbon fiber bundles with a mixture of epoxy resin and curing agent at a mass ratio of 100:84. The impregnated assembly underwent thermal curing at 120 °C for 3 hours to establish the crosslinked network. Mechanical characterization was performed using an advanced video extensometer (AVE) with a point light source to determine the Young's modulus, utilizing standard sampling frequency and crosshead speed settings.",
      "reasoning_analysis": "Increasing Factors: The incorporation of T700SC carbon fibers provides a substantial reinforcement effect due to their high intrinsic stiffness relative to the polymer matrix, facilitating efficient stress transfer along the fiber axis. Furthermore, the thermal curing at 120 °C for 3 hours promotes the formation of a densely crosslinked epoxy network, increasing the rigidity of the matrix phase and reducing segmental mobility. Decreasing Factors: The epoxy matrix itself possesses a significantly lower modulus compared to the carbon fibers, meaning the overall composite modulus is bounded by the fiber volume fraction and matrix compliance. Additionally, any potential voids formed during the impregnation of fiber bundles or deviations from optimal stoichiometry in the resin-curing agent mixture could introduce defects that reduce load-bearing efficiency. Dominant Factor: The high stiffness of the T700SC carbon fiber reinforcement is the dominant factor governing the Young's modulus. While the crosslink density of the epoxy matrix contributes to interlaminar shear strength and matrix rigidity, the longitudinal modulus of the composite is primarily dictated by the fiber properties and alignment according to the rule of mixtures."
    }
  },
  {
    "doi": "10.1002/pc.25200",
    "title": "Improvement Mechanical and Antibacterial Properties of Epoxy by Polyethylene Glycol and Ag/CuO Nanoparticles",
    "year": 2019,
    "chemical_composition": {
      "repeat_unit_psmiles": null,
      "monomers": [
        {
          "name": "Epoxy Resin (KER 828)",
          "smiles": null,
          "ratio_value": null,
          "ratio_unit": null
        },
        {
          "name": "Epoxy Hardener",
          "smiles": null,
          "ratio_value": null,
          "ratio_unit": null
        }
      ],
      "additives": [
        {
          "name": "PEG-200",
          "type": "plasticizer",
          "amount_value": 15.95,
          "amount_unit": "wt%"
        }
      ],
      "is_homopolymer": false
    },
    "processing_history": "Epoxy resin blended with PEG, poured into silicone mold, cured in oven at 68.1 °C for 2.40 h. Young's modulus measured by uniaxial tensile test according to ASTM D638-10 using universal TB1 machine. (Run 5)",
    "hierarchical_structure": "Amorphous epoxy matrix with PEG plasticizer.",
    "properties": {
      "E": {
        "value": [
          0.27
        ],
        "unit": "GPa"
      }
    },
    "analysis_with_hierarchical_structure": {
      "descriptive_text": "The sample comprises a crosslinked epoxy network synthesized from KER 828 epoxy resin and an epoxy hardener, incorporating 15.95 wt% polyethylene glycol (PEG-200) as a plasticizing additive. The material was fabricated by blending the resin with the plasticizer, casting the mixture into a silicone mold, and thermally curing at 68.1 °C for 2.40 hours to form an amorphous epoxy matrix. Mechanical properties were evaluated through uniaxial tensile testing following ASTM D638-10 standards using a universal TB1 machine to ascertain the Young's modulus.",
      "reasoning_analysis": "Increasing Factors: The formation of a covalently crosslinked network between the epoxy resin and hardener restricts long-range chain mobility and enhances structural rigidity compared to linear thermoplastic counterparts. The thermal curing process facilitates the development of this three-dimensional network, which inherently resists deformation under load. Decreasing Factors: The incorporation of 15.95 wt% PEG-200 acts as a significant plasticizing agent, which increases the free volume within the matrix and lubricates polymer chains, thereby reducing intermolecular friction and stiffness. Additionally, the relatively moderate curing temperature of 68.1 °C may result in a lower final crosslink density compared to high-temperature curing cycles, potentially limiting the maximum achievable network rigidity. Dominant Factor: While the crosslinked epoxy backbone provides a stiff structural foundation, the substantial loading of the low-modulus PEG plasticizer is the dominant factor governing the final mechanical response. The plasticization effect qualitatively overrides the stiffening contribution of the crosslinks relative to a neat epoxy system, leading to a marked reduction in Young's modulus due to enhanced segmental mobility and reduced cohesive energy density."
    },
    "analysis_without_hierarchical_structure": {
      "descriptive_text": "The material system consists of a crosslinked network formed from KER 828 epoxy resin and an epoxy hardener. To modify the mechanical performance, polyethylene glycol (PEG-200) was added as a plasticizer at a loading of 15.95 wt%. The mixture was blended, poured into a silicone mold, and cured in an oven at 68.1 °C for 2.40 hours. The Young's modulus was subsequently measured by uniaxial tensile test according to ASTM D638-10 using a universal TB1 machine.",
      "reasoning_analysis": "Increasing Factors: The formation of a covalently crosslinked thermoset network between the epoxy resin and hardener creates a rigid three-dimensional structure that restricts chain mobility, inherently driving the Young's modulus upward relative to linear polymers. The crosslink density achieved during the thermal curing process provides structural integrity and resistance to deformation. Decreasing Factors: The incorporation of PEG-200 at 15.95 wt% acts as a potent plasticizing agent; the flexible PEG chains increase free volume and reduce intermolecular friction within the epoxy matrix, significantly facilitating segmental motion and softening the material. Additionally, the relatively moderate curing temperature of 68.1 °C may limit the ultimate crosslink density compared to higher temperature protocols, potentially resulting in a less rigid network. Dominant Factor: Despite the intrinsic stiffness of the epoxy backbone, the substantial loading of the flexible PEG-200 plasticizer is the dominant factor governing the mechanical response. The plasticization effect specifically targets the reduction of stiffness to enhance toughness, meaning the final Young's modulus will be qualitatively lower than that of a neat, unplasticized epoxy system cured under similar conditions."
    }
  },
  {
    "doi": null,
    "title": "Hydroxyl-Terminated Triazine Derivatives Grafted Graphene Oxide for Epoxy Composites: Enhancement of Interfacial and Mechanical Properties",
    "year": 2019,
    "chemical_composition": {
      "repeat_unit_psmiles": null,
      "monomers": [
        {
          "name": "Epoxy Resin E-51 (DGEBA)",
          "smiles": "C1OC1COc1ccc(C(C)(C)c2ccc(OCC3CO3)cc2)cc1",
          "ratio_value": null,
          "ratio_unit": null
        },
        {
          "name": "Hardener H-256 (3,3'-diethyl-4,4'-diaminodiphenylmethane)",
          "smiles": "CCc1cc(N)ccc1Cc2ccc(N)cc2CC",
          "ratio_value": null,
          "ratio_unit": null
        }
      ],
      "additives": [
        {
          "name": "Graphene Oxide",
          "type": "filler",
          "amount_value": 0.1,
          "amount_unit": "wt%"
        }
      ],
      "is_homopolymer": false
    },
    "processing_history": "GO dispersed in acetone by sonication for 1 h. Epoxy resin added and sonicated 1 h. Mixture vacuum dried 12 h. Curing agent added, stirred 15 min. Vacuum distillation. Cast into mold. Cured: 2 h at 90 °C, 2 h at 120 °C, and 4 h at 150 °C. Young's modulus measured by uniaxial tensile test on universal testing machine (Al-7000) with crosshead speed 2 mm/min, gauge length 60 mm, specimen dimensions 80x10x4 mm.",
    "hierarchical_structure": "Epoxy matrix with agglomerated GO sheets (observed by SEM/TEM).",
    "properties": {
      "E": {
        "value": [
          3.2
        ],
        "unit": "GPa"
      }
    },
    "analysis_with_hierarchical_structure": {
      "descriptive_text": "The sample is a graphene oxide-reinforced epoxy composite synthesized from Epoxy Resin E-51 (DGEBA) and Hardener H-256 (3,3'-diethyl-4,4'-diaminodiphenylmethane) containing 0.1 wt% Graphene Oxide filler. The fabrication process involved dispersing the filler in acetone via sonication, mixing with the resin, vacuum drying for 12 hours, adding the curing agent followed by vacuum distillation, and casting into a mold. The system was subjected to a stepwise thermal curing cycle of 2 hours at 90 °C, 2 hours at 120 °C, and 4 hours at 150 °C to form the network. Structural analysis indicates an epoxy matrix embedded with agglomerated graphene oxide sheets, and the Young's modulus was characterized via uniaxial tensile testing at a crosshead speed of 2 mm/min.",
      "reasoning_analysis": "Increasing Factors: The intrinsic stiffness is primarily driven by the rigid aromatic backbones present in both the DGEBA resin and the diaminodiphenylmethane-based hardener, which restrict segmental mobility. Additionally, the multi-step thermal curing schedule up to 150 °C promotes high crosslink density and conversion, significantly enhancing the network rigidity. The inclusion of Graphene Oxide, which possesses a high intrinsic modulus, theoretically contributes to reinforcement, while vacuum processing steps minimize void content to improve load transfer. Decreasing Factors: The observed agglomeration of graphene oxide sheets acts as stress concentration points and reduces the effective aspect ratio required for efficient load transfer, thereby limiting the reinforcing potential of the filler. Furthermore, the ethyl substituents on the hardener introduce slight steric bulk and free volume compared to unsubstituted analogs, potentially reducing packing efficiency and stiffness. The low filler loading of 0.1 wt% also limits the percolation threshold needed for substantial composite stiffening. Dominant Factor: The high crosslink density achieved through the optimized thermal curing schedule and the inherent rigidity of the aromatic epoxy-amine network qualitatively dominate the Young's modulus behavior, establishing the baseline stiffness, while the agglomerated state and low concentration of the nanofiller prevent significant deviation from the neat matrix properties."
    },
    "analysis_without_hierarchical_structure": {
      "descriptive_text": "The sample comprises a thermoset composite matrix synthesized from Epoxy Resin E-51 (DGEBA) and Hardener H-256 (3,3'-diethyl-4,4'-diaminodiphenylmethane), reinforced with 0.1 wt% Graphene Oxide filler. Preparation began with dispersing the Graphene Oxide in acetone via sonication for one hour, followed by the addition of the epoxy resin and further sonication for one hour. The mixture was vacuum dried for 12 hours to remove the solvent, after which the curing agent was added and stirred for 15 minutes. Following vacuum distillation, the mixture was cast into a mold and subjected to a step-wise curing protocol of 2 hours at 90 °C, 2 hours at 120 °C, and 4 hours at 150 °C. The Young's modulus was characterized via uniaxial tensile testing on an Al-7000 universal testing machine at a crosshead speed of 2 mm/min with a gauge length of 60 mm.",
