Repository: hhtrick/HHT-code

# HHT training framework

This directory contains model training, embedding precomputation, inference, article-level baselines and the curated datasets. All commands below assume that the working directory is `train_code/`.

## 3. Datasets and fixed partitions

Each main dataset is a JSON array at `dataset/{property}/{property}.json`. Entries contain source metadata, `chemical_composition`, `processing_history`, `hierarchical_structure`, `properties`, and two generated-analysis objects. Targets are stored as `properties[property]["value"]`; source metadata and target values are not predictive input fields.

| Property | Train | Validation | Test | Total |
|---|---:|---:|---:|---:|

File: train_code/continue_train_dataset/E/E.json (part 51 of 106)
[
      "reasoning_analysis": "Increasing Factors: The formation of a densely crosslinked thermoset network between the aromatic DGEBA epoxy and the aromatic amine hardener inherently restricts chain segment mobility, establishing a high baseline stiffness. The incorporation of Graphene Oxide, possessing an exceptionally high intrinsic modulus, acts as a rigid reinforcement phase that restricts polymer chain deformation under load, particularly given the sonication-assisted dispersion which promotes effective stress transfer at the interface. Furthermore, the multi-step thermal curing schedule up to 150 °C ensures a high degree of conversion and crosslink density, further rigidifying the matrix. Decreasing Factors: The use of acetone as a processing solvent introduces a risk of residual solvent entrapment; if the 12-hour vacuum drying was insufficient to remove all acetone prior to curing, the remaining molecules could act as plasticizers, increasing free volume and reducing intermolecular friction, thereby lowering the modulus. Additionally, despite sonication, any nanoscale agglomeration of the Graphene Oxide could create stress concentration points or voids within the matrix, potentially compromising the effective load-bearing capacity. Dominant Factor: The dominant factor is the synergistic effect of the high crosslink density achieved through the step-wise curing protocol and the reinforcing contribution of the Graphene Oxide filler. While residual solvent poses a theoretical risk, the extensive vacuum drying and high-temperature curing stages likely mitigate plasticization, meaning the structural rigidity imparted by the aromatic crosslinked network and the high-aspect-ratio filler qualitatively drives the Young's modulus to higher values relative to a neat, uncrosslinked, or poorly processed system."
    }
  },
  {
    "doi": "10.1016/j.jmgm.2022.108311",
    "title": "Effect of adsorption, hardener, and temperature on mechanical properties of epoxy nanocomposites with functionalized graphene: A molecular dynamics study",
    "year": null,
    "chemical_composition": {
      "repeat_unit_psmiles": null,
      "monomers": [
        {
          "name": "Cycloaliphatic Epoxy",
          "smiles": null,
          "ratio_value": 70,
          "ratio_unit": "wt%"
        },
        {
          "name": "Diethyltoluenediamine",
          "smiles": "CCc1cc(N)cc(CC)c1N",
          "ratio_value": 30,
          "ratio_unit": "wt%"
        }
      ],
      "additives": [
        {
          "name": "Graphene Oxide",
          "type": "filler",
          "amount_value": 5,
          "amount_unit": "wt%"
        }
      ],
      "is_homopolymer": false
    },
    "processing_history": "Molecular dynamics simulation using LAMMPS. NPT/NVT ensembles. Strain rate 0.7 ps^-1. Tensile test in Y direction at 300 K. Epoxy:Hardener ratio 70:30 wt%.",
    "hierarchical_structure": "Nanocomposite with functionalized graphene oxide (5 wt% oxide groups).",
    "properties": {
      "E": {
        "value": [
          3.75
        ],
        "unit": "GPa"
      }
    },
    "analysis_with_hierarchical_structure": {
      "descriptive_text": "The material system comprises a cycloaliphatic epoxy matrix cured with diethyltoluenediamine at a weight ratio of 70:30, reinforced with 5 wt% graphene oxide filler featuring functionalized oxide groups to form a nanocomposite. The structural and mechanical properties were evaluated using molecular dynamics simulations performed with LAMMPS, utilizing NPT and NVT ensembles for equilibration followed by a tensile test in the Y direction at 300 K with a strain rate of 0.7 ps^-1.",
      "reasoning_analysis": "Increasing Factors: The cycloaliphatic rings in the epoxy backbone provide intrinsic rigidity that restricts chain segment mobility, thereby enhancing stiffness. The incorporation of graphene oxide sheets acts as a high-modulus reinforcement phase, while the functionalized oxide groups improve interfacial adhesion with the matrix, facilitating efficient stress transfer. Additionally, the simulation processing history involves a high strain rate (0.7 ps^-1) which limits viscoelastic relaxation times, typically resulting in an overestimation of stiffness compared to quasi-static experimental conditions, and the testing temperature of 300 K likely resides below the glass transition of the cured network, ensuring a glassy, high-modulus state. Decreasing Factors: The oxidation process required to functionalize the graphene oxide introduces defects into the sp2 carbon lattice, reducing the intrinsic mechanical properties of the filler compared to pristine graphene. Furthermore, the diethyltoluenediamine hardener contains aliphatic ethyl substituents that introduce localized flexibility at the crosslinking nodes relative to fully aromatic hardeners, potentially slightly lowering the network rigidity. Dominant Factor: The dominant factor governing the Young's Modulus is the synergistic effect of the rigid crosslinked cycloaliphatic network combined with the high-aspect-ratio graphene oxide reinforcement. Despite the lattice defects in the filler and flexibility in the hardener, the load-bearing capacity of the nanocomposite structure and the constrained chain mobility inherent to the cured thermoset network qualitatively drive the E to higher values, an effect potentially amplified by the non-equilibrium high strain rate conditions of the simulation."
    },
    "analysis_without_hierarchical_structure": {
      "descriptive_text": "The sample comprises a thermoset network formed from Cycloaliphatic Epoxy and Diethyltoluenediamine hardener at a 70:30 weight ratio, reinforced with 5 wt% Graphene Oxide filler. The material properties were investigated via molecular dynamics simulations using LAMMPS under NPT and NVT ensembles. Mechanical evaluation consisted of a tensile test performed in the Y direction at 300 K with a strain rate of 0.7 ps^-1.",
      "reasoning_analysis": "Increasing Factors: The presence of rigid cycloaliphatic rings within the epoxy backbone significantly restricts segmental rotation, inherently increasing stiffness. The formation of a covalently crosslinked network with the diamine hardener further constrains chain mobility, while the incorporation of 5 wt% Graphene Oxide introduces a high-modulus filler phase that reinforces the matrix. Additionally, the molecular dynamics processing history involves a high strain rate of 0.7 ps^-1, which suppresses viscoelastic relaxation mechanisms during the tensile test, leading to an artificially elevated apparent modulus compared to quasi-static experimental conditions. Decreasing Factors: The Diethyltoluenediamine hardener contains aliphatic ethyl groups which introduce greater free volume and chain flexibility compared to fully aromatic hardeners, potentially reducing the crosslink density and overall rigidity. Furthermore, if the simulation does not perfectly model the interfacial adhesion between the Graphene Oxide and the epoxy matrix, load transfer efficiency may be compromised, limiting the reinforcement effect. Dominant Factor: The structural rigidity imparted by the cycloaliphatic epoxy network and the substantial reinforcement provided by the Graphene Oxide filler qualitatively dominate the mechanical response, establishing a high baseline Young's Modulus that outweighs the softening effects of the aliphatic hardener groups."
    }
  },
  {
    "doi": null,
    "title": "Industrial-Graded Epoxy Nanocomposites with Mechanically Dispersed Multi-Walled Carbon Nanotubes: Static and Damping Properties",
    "year": 2017,
    "chemical_composition": {
      "repeat_unit_psmiles": null,
      "monomers": [
        {
          "name": "EC 157 epoxy resin",
          "smiles": null,
          "ratio_value": 100,
          "ratio_unit": "parts by weight"
        },
        {
          "name": "XLR curing agent",
          "smiles": null,
          "ratio_value": 30,
          "ratio_unit": "parts by weight"
        }
      ],
      "additives": [
        {
          "name": "Multi-walled carbon nanotubes",
          "type": "filler",
          "amount_value": 0.3846,
          "amount_unit": "wt%"
        }
      ],
      "is_homopolymer": false
    },
    "processing_history": "Mechanical dispersion (high shear force), mixed with curing agent (100:30 ratio), degassed under vacuum for 20 min. Cast in silicone mould. Cured for 10 h at 35 °C followed by 7 h at 70 °C with a ramp of 1 °C/min. Young's modulus measured by compressive test using Zwich Roell machine with 50 kN load cell, testing speed 1.3 mm/min, modified jig for video gauge, strain range 0.5–2%, according to ASTM D 695 M.",
    "hierarchical_structure": "Good and uniform distributions of the CNTs through the matrix. Hydrodynamic dimensions between 80 nm and 200 nm.",
    "properties": {
      "E": {
        "value": [
          3.156
        ],
        "unit": "GPa"
      }
    },
    "analysis_with_hierarchical_structure": {
      "descriptive_text": "The sample comprises an EC 157 epoxy resin matrix cured with XLR curing agent at a ratio of 100:30 parts by weight, reinforced with 0.3846 wt% multi-walled carbon nanotubes. Preparation involved mechanical dispersion under high shear force, vacuum degassing for 20 minutes, and casting into a silicone mould, followed by a two-step curing cycle of 10 hours at 35 °C and 7 hours at 70 °C with a 1 °C/min ramp. Hierarchical analysis confirms good and uniform distribution of the CNTs within the matrix with hydrodynamic dimensions between 80 nm and 200 nm. The Young's modulus was characterized by compressive test using a Zwick Roell machine with a 50 kN load cell at 1.3 mm/min, adhering to ASTM D 695 M standards within a 0.5–2% strain range.",
      "reasoning_analysis": "Increasing Factors: The formation of a crosslinked thermoset network between the epoxy resin and curing agent provides a rigid structural baseline, while the incorporation of multi-walled carbon nanotubes introduces a high-modulus reinforcing phase. The processing history utilizing high shear mechanical dispersion and the resulting uniform distribution of CNTs (80–200 nm) ensures efficient stress transfer between the filler and matrix, and vacuum degassing minimizes voids that would otherwise act as compliance points. Decreasing Factors: The low weight percentage of CNTs (0.3846 wt%) limits the volume fraction of the reinforcing phase, restricting the maximum potential stiffening effect compared to higher loading composites. Additionally, the maximum curing temperature of 70 °C may limit the ultimate crosslink density achievable compared to higher temperature post-cures, potentially capping the intrinsic stiffness of the epoxy network. Dominant Factor: The dominant factor is the effective dispersion of the nanotubes within the cured epoxy matrix; while the low filler loading limits the magnitude of reinforcement, the high-quality distribution achieved through shear mixing ensures that the intrinsic stiffness of the CNTs contributes positively, qualitatively elevating the Young's modulus above that of the neat cured resin."
    },
    "analysis_without_hierarchical_structure": {
      "descriptive_text": "The sample comprises an EC 157 epoxy resin matrix cured with an XLR curing agent at a weight ratio of 100:30, reinforced with 0.3846 wt% multi-walled carbon nanotubes. Preparation involved mechanical dispersion under high shear force to distribute the filler, followed by mixing with the curing agent and degassing under vacuum for 20 minutes. The mixture was cast into a silicone mould and subjected to a sequential curing cycle of 10 hours at 35 °C and 7 hours at 70 °C with a heating ramp of 1 °C/min. Mechanical characterization was performed via compressive testing using a Zwich Roell machine with a 50 kN load cell at a speed of 1.3 mm/min, following ASTM D 695 M standards within a strain range of 0.5–2% to determine the Young's modulus.",
      "reasoning_analysis": "Increasing Factors: The formation of a densely crosslinked thermoset network between the EC 157 epoxy resin and XLR curing agent inherently restricts chain mobility, providing a rigid baseline structure that significantly elevates the Young's modulus. Furthermore, the incorporation of multi-walled carbon nanotubes, known for their exceptionally high axial stiffness, acts as a reinforcing phase that enhances load transfer capability, while the high shear mechanical dispersion promotes exfoliation and interfacial adhesion, further driving the modulus upward. The vacuum degassing process also minimizes void content, ensuring a more continuous load-bearing matrix. Decreasing Factors: The relatively low maximum curing temperature of 70 °C may result in incomplete conversion of reactive groups compared to higher temperature post-cures, potentially limiting the ultimate crosslink density and thereby reducing the theoretical maximum stiffness. Additionally, despite high shear mixing, there remains a risk of nanotube agglomeration at the interface, which could act as stress concentrators rather than reinforcement, locally compromising the structural integrity and effective modulus. Dominant Factor: The intrinsic rigidity of the covalently crosslinked epoxy network serves as the primary determinant of the material's stiffness; however, the addition of high-aspect-ratio carbon nanotubes combined with the high-shear dispersion processing qualitatively dominates the final behavior by providing supplementary reinforcement that exceeds the baseline modulus of the neat cured resin, assuming adequate interfacial bonding was achieved during the curing cycle."
    }
  },
  {
    "doi": "10.1039/c2jm30830d",
    "title": "Tunable reinforcement of epoxy-silica nanocomposites with ionic liquids†",
    "year": 2012,
    "chemical_composition": {
      "repeat_unit_psmiles": null,
      "monomers": [
        {
          "name": "Diglycidyl ether of bisphenol A",
          "smiles": "CC(C)(c1ccc(OCC2OC2)cc1)c3ccc(OCC4OC4)cc3",
          "ratio_value": 35,
          "ratio_unit": "mol%"
        },
        {
          "name": "Jeffamine D2000",
          "smiles": "NCC(C)OCC(C)N",
          "ratio_value": 50,
          "ratio_unit": "mol%"
        },
        {
          "name": "Tetraethoxysilane",
          "smiles": "CCO[Si](OCC)(OCC)OCC",
          "ratio_value": null,
          "ratio_unit": null
        },
        {
          "name": "3-glycidyloxypropyltrimethoxysilane",
          "smiles": "CO[Si](OC)(OC)CCCOCC1OC1",
          "ratio_value": 30,
          "ratio_unit": "mol%"
        }
      ],
      "additives": [
        {
          "name": "Silica",
          "type": "filler",
          "amount_value": 11,
          "amount_unit": "wt%"
        },
        {
          "name": "Hydrochloric acid",
          "type": "catalyst",
          "amount_value": null,
          "amount_unit": null
        }
      ],
      "is_homopolymer": false
    },
    "processing_history": "Two-step process hybrid with 30 mol% GTMS. TEOS/GTMS pre-hydrolyzed with HCl at RT for 1 h. Cured 2 h at 60 °C, 2 days at 130 °C, post-cured 2 h at 150 °C under vacuum. Young's modulus measured by tensile test at 22 °C, crosshead speed 1 mm/min, Instron 5800.",
    "hierarchical_structure": "Fine nanostructured silica morphology with SSQO domains.",
    "properties": {
      "E": {
        "value": [
          0.0136
        ],
        "unit": "GPa"
      }
    },
    "analysis_with_hierarchical_structure": {
      "descriptive_text": "The sample is a hybrid organic-inorganic nanocomposite comprising an epoxy-amine network formed from diglycidyl ether of bisphenol A (35 mol%) and Jeffamine D2000 (50 mol%), integrated with a silicate network derived from tetraethoxysilane and 3-glycidyloxypropyltrimethoxysilane (30 mol%). The formulation incorporates 11 wt% silica filler and utilizes hydrochloric acid as a catalyst during synthesis. Processing followed a two-step hybrid method involving pre-hydrolysis of alkoxysilanes at room temperature for 1 hour, followed by a multi-stage thermal cure consisting of 2 hours at 60 °C, 2 days at 130 °C, and a final post-cure of 2 hours at 150 °C under vacuum. The resulting material exhibits a fine nanostructured silica morphology with distinct silsesquioxane domains, and the Young's modulus was characterized via tensile testing at 22 °C with a crosshead speed of 1 mm/min.",
      "reasoning_analysis": "Increasing Factors: The presence of rigid aromatic rings within the diglycidyl ether of bisphenol A backbone restricts chain segment rotation, intrinsically driving the Young's modulus higher. Additionally, the incorporation of 11 wt% silica filler and the formation of nanostructured silsesquioxane (SSQO) domains via the sol-gel process introduce rigid inorganic phases that reinforce the matrix, further contributing to an increase in stiffness. The high-temperature curing regimen (up to 150 °C) ensures high crosslink density and removal of volatiles, which logically supports a higher modulus. Decreasing Factors: The use of Jeffamine D2000 introduces long, flexible polyether chains between crosslinking points, significantly increasing the molecular weight between crosslinks compared to short-chain amines. This increased chain flexibility enhances segmental motion and free volume, qualitatively driving the Young's modulus down. Dominant Factor: While the flexible Jeffamine spacer reduces the baseline modulus of the organic network, the synergistic reinforcement from the co-continuous inorganic silicate network and the dispersed silica filler qualitatively dominates the mechanical response. The rigid nanostructured morphology effectively constrains the polymer chains, making the inorganic phase connectivity the primary driver of the final Young's modulus behavior for this specific sample."
    },
    "analysis_without_hierarchical_structure": {
      "descriptive_text": "The sample constitutes a hybrid organic-inorganic network synthesized from Diglycidyl ether of bisphenol A (35 mol%) and Jeffamine D2000 (50 mol%) serving as the organic epoxy-amine backbone, incorporated with 3-glycidyloxypropyltrimethoxysilane (30 mol%) and Tetraethoxysilane as inorganic precursors. The formulation includes 11 wt% Silica filler and utilizes Hydrochloric acid as a catalyst for the sol-gel process. Preparation involved a two-step hybrid procedure where TEOS and GTMS were pre-hydrolyzed with HCl at room temperature for 1 hour, followed by a multi-stage curing regimen consisting of 2 hours at 60 °C, 2 days at 130 °C, and a final post-cure of 2 hours at 150 °C under vacuum. The Young's modulus was subsequently characterized via tensile testing at 22 °C with a crosshead speed of 1 mm/min using an Instron 5800 system.",
      "reasoning_analysis": "Increasing Factors: The incorporation of rigid inorganic phases, specifically the 11 wt% Silica filler and the silica network generated from the hydrolysis and condensation of TEOS and GTMS, significantly enhances stiffness through reinforcement and the formation of a hard inorganic domain. Additionally, the aromatic structure of the Diglycidyl ether of bisphenol A provides inherent backbone rigidity, and the extensive thermal curing schedule up to 150 °C under vacuum promotes high crosslinking density and removal of volatiles, further restricting chain mobility and increasing the modulus. Decreasing Factors: The high molar proportion of Jeffamine D2000 (50 mol%) introduces long, flexible polyether segments into the network architecture, which drastically increases free volume and segmental mobility compared to standard rigid epoxy systems. This flexible hardener acts as an internal plasticizer, lowering the glass transition temperature and reducing the overall stiffness of the organic matrix. Dominant Factor: The high concentration of the flexible Jeffamine D2000 hardener is the dominant factor governing the final modulus behavior; while the inorganic silica phases provide reinforcement, the continuous organic phase is defined by the long flexible ether chains, establishing a compliant baseline that qualitatively results in a lower Young's modulus relative to fully aromatic or highly crosslinked rigid epoxy networks."
    }
  },
  {
    "doi": "10.1016/j.eurpolymj.2016.09.036",
    "title": "High-performance and multifunctional epoxy composites filled with epoxide-functionalized graphene",
    "year": 2016,
    "chemical_composition": {
      "repeat_unit_psmiles": null,
      "monomers": [
        {
          "name": "Bisphenol-A-diglycidylether",
          "smiles": "CC(C)(C1=CC=C(OCC2CO2)C=C1)C3=CC=C(OCC4CO4)C=C3",
          "ratio_value": null,
          "ratio_unit": null
        },
        {
          "name": "Alkyl (C12-C14) glycidyl ether",
          "smiles": null,
          "ratio_value": null,
          "ratio_unit": null
        },
        {
          "name": "Triethylenetetramine",
          "smiles": "NCCNCCNCCN",
          "ratio_value": null,
          "ratio_unit": null
        }
      ],
      "additives": [
        {
          "name": "Epoxide-functionalized graphene",
          "type": "filler",
          "amount_value": 0.1,
          "amount_unit": "wt%"
        }
      ],
      "is_homopolymer": false
    },
    "processing_history": "Epofix resin mixed with G-EP dispersion in DMF, stirred 500 rpm 30 min, sonicated 40 kHz 1 hr. DMF removed. Hardener added (resin/hardener weight ratio 25/3), stirred 3 min. Cast into PTFE mold, degassed vacuum RT. Cured 60°C 12 hr + 120°C 4 hr. Young's modulus measured by uniaxial tensile test using Zwick/Roell Z030 machine at 5 mm/min crosshead speed, specimens 60x10x1 mm³.",
    "hierarchical_structure": "Epoxide-functionalized graphene filler. Uniform dispersion. Sheet thickness 1.3-3.1 nm. Covalent bonding with matrix.",
    "properties": {
      "E": {
        "value": [
          3.4
        ],
        "unit": "GPa"
      }
    },
    "analysis_with_hierarchical_structure": {
      "descriptive_text": "The sample comprises a thermosetting epoxy network synthesized from Bisphenol-A-diglycidylether and Alkyl (C12-C14) glycidyl ether monomers cured with Triethylenetetramine. To reinforce the matrix, 0.1 wt% epoxide-functionalized graphene was incorporated as a nanofiller. The processing involved dispersing the graphene in the resin using dimethylformamide solvent via mechanical stirring and sonication, followed by solvent removal and the addition of the hardener at a fixed weight ratio. The mixture was cast into a PTFE mold, degassed under vacuum, and subjected to a stepwise curing cycle of 60°C for 12 hours and 120°C for 4 hours. Hierarchical characterization indicates the presence of few-layer graphene sheets with thicknesses between 1.3 and 3.1 nm, exhibiting uniform dispersion and covalent bonding within the epoxy matrix. The Young's modulus was evaluated using uniaxial tensile testing at a crosshead speed of 5 mm/min.",
      "reasoning_analysis": "Increasing Factors: The incorporation of epoxide-functionalized graphene introduces a filler with an intrinsically high elastic modulus, which reinforces the polymer matrix. The covalent bonding between the graphene sheets and the epoxy network ensures efficient stress transfer from the soft matrix to the rigid filler, significantly enhancing stiffness. Additionally, the stepwise curing process up to 120°C promotes a high degree of crosslinking density, which restricts chain mobility and increases the material's resistance to deformation. Decreasing Factors: The inclusion of Alkyl (C12-C14) glycidyl ether introduces long, flexible aliphatic chains into the network backbone, which increases free volume and segmental mobility, thereby reducing the overall stiffness compared to a neat Bisphenol-A-based epoxy. Furthermore, while the solvent was removed, any potential residual dimethylformamide could act as a plasticizer, though this is minimized by the vacuum degassing and thermal cure. Dominant Factor: While the flexible aliphatic chains of the reactive diluent inherently lower the matrix stiffness, the high aspect ratio of the graphene nanosheets combined with the covalent interfacial bonding and the high crosslink density achieved during the 120°C cure step qualitatively dominate the mechanical response, resulting in a reinforced network structure where the filler-matrix interaction dictates the final Young's modulus behavior."
    },
    "analysis_without_hierarchical_structure": {
      "descriptive_text": "The sample comprises a thermosetting epoxy composite synthesized from Bisphenol-A-diglycidylether and Alkyl (C12-C14) glycidyl ether cured with Triethylenetetramine. Epoxide-functionalized graphene was incorporated at 0.1 wt% as a reinforcing filler. The preparation involved dispersing the graphene in the resin using DMF as a solvent, followed by mechanical stirring at 500 rpm for 30 minutes and sonication at 40 kHz for 1 hour to ensure homogeneity. After removing the DMF, the hardener was added at a resin-to-hardener weight ratio of 25/3, mixed, cast into a PTFE mold, and degassed under vacuum at room temperature. The composite was cured using a stepwise thermal protocol involving 12 hours at 60°C followed by 4 hours at 120°C. The Young's modulus was subsequently determined via uniaxial tensile testing on a Zwick/Roell Z030 machine at a crosshead speed of 5 mm/min using specimens measuring 60x10x1 mm³.",
      "reasoning_analysis": "Increasing Factors: The rigid Bisphenol-A backbone within the epoxy resin inherently restricts chain segment mobility, providing a stiff structural baseline. The formation of a dense covalent network via the amine curing agent (Triethylenetetramine) significantly enhances stiffness by limiting chain slippage. Furthermore, the inclusion of epoxide-functionalized graphene, even at low loading, introduces a high-modulus nanophase that facilitates stress transfer due to chemical compatibility, while the stepwise curing up to 120°C ensures high conversion and crosslink density. Decreasing Factors: The presence of Alkyl (C12-C14) glycidyl ether acts as a reactive diluent with long flexible aliphatic chains, which increases free volume and segmental mobility between crosslinks, thereby reducing the overall stiffness compared to a neat Bisphenol-A epoxy system. Additionally, any potential residual DMF solvent not fully removed during processing could act as a plasticizer, further depressing the modulus. Dominant Factor: The structural rigidity imparted by the highly crosslinked thermoset network and the reinforcement efficiency of the functionalized graphene nanofillers qualitatively dominates the final mechanical behavior, establishing a solid-state modulus that persists despite the flexibility introduced by the alkyl glycidyl ether diluent."
    }
  },
  {
    "doi": null,
    "title": "Effects of Skydrol (A Hydraulic Fluid) on the Network Structure of TGDDM/DDS-Based Resins",
    "year": 1997,
    "chemical_composition": {
      "repeat_unit_psmiles": null,
      "monomers": [
        {
          "name": "Tetra Glycidyl Diamino Diphenyl Methane",
          "smiles": "C1OC1CN(CC2OC2)c3ccc(Cc4ccc(N(CC5OC5)CC5OC5)cc4)cc3",
          "ratio_value": null,
          "ratio_unit": null
        },
        {
          "name": "Diamino Diphenyl Sulfone",
          "smiles": "Nc1ccc(S(=O)(=O)c2ccc(N)cc2)cc1",
          "ratio_value": null,
          "ratio_unit": null
        }
      ],
      "additives": [],
      "is_homopolymer": false
    },
    "processing_history": "Commercial Fiberite 934 resin heated to 100°C for 10 min, cured in vacuum oven: 121°C for 2 h, 177°C for 2.5 h, slow cooling. Young's modulus (Storage Modulus E') measured by DMTA (Polymer Laboratories Mark II, torsion head) at 25°C, 2°C/min heating rate.",
    "hierarchical_structure": "Crosslinked epoxy network. Glassy state at 25°C.",
    "properties": {
      "E": {
        "value": [
          1.196
        ],
        "unit": "GPa"
      }
    },
    "analysis_with_hierarchical_structure": {
      "descriptive_text": "The sample comprises a crosslinked epoxy network synthesized from Tetra Glycidyl Diamino Diphenyl Methane and Diamino Diphenyl Sulfone monomers, identified commercially as Fiberite 934 resin. Processing involved heating the resin to 100°C for 10 minutes followed by a vacuum cure cycle at 121°C for 2 hours and 177°C for 2.5 hours, concluded by slow cooling. The resulting hierarchical structure is a crosslinked network existing in a glassy state at 25°C, where the Young's modulus (Storage Modulus E') was characterized via DMTA using a torsion head at a heating rate of 2°C/min.",
      "reasoning_analysis": "Increasing Factors: The incorporation of rigid aromatic rings in both the tetra-functional epoxy and the aromatic diamine hardener restricts backbone flexibility, while the high functionality of the epoxy monomer promotes a dense crosslink network that severely limits chain mobility. The vacuum curing process eliminates voids that would otherwise act as compliance points, and the high-temperature cure stage ensures high conversion, maximizing network integrity. Additionally, testing at 25°C places the material well within its glassy region, where segmental motion is frozen. Decreasing Factors: The methylene bridges connecting the aromatic rings in the epoxy monomer and the sulfone group in the hardener introduce slight rotational freedom compared to fully fused aromatic systems, which may marginally lower stiffness. Furthermore, the amorphous nature of the crosslinked network implies a distribution of free volume that is inherently less dense than a crystalline lattice. Dominant Factor: The high crosslink density combined with the rigid aromatic backbone structure dominates the mechanical response, ensuring a high modulus characteristic of a glassy, thermoset network, as the constraints imposed by the covalent network outweigh the minor flexibility of the linker groups."
    },
    "analysis_without_hierarchical_structure": {
      "descriptive_text": "This polymer sample comprises a thermosetting network synthesized from Tetra Glycidyl Diamino Diphenyl Methane and Diamino Diphenyl Sulfone, commercially designated as Fiberite 934 resin. The material underwent a thermal treatment starting with heating to 100°C for 10 minutes, followed by a staged cure in a vacuum oven at 121°C for 2 hours and 177°C for 2.5 hours, concluding with a slow cooling protocol. The Young's modulus, reported as the storage modulus, was characterized via dynamic mechanical thermal analysis using a torsion head at 25°C with a heating rate of 2°C/min.",
      "reasoning_analysis": "Increasing Factors: The utilization of Tetra Glycidyl Diamino Diphenyl Methane provides a tetra-functional epoxy base, facilitating a high crosslink density network that significantly restricts chain segment mobility and enhances stiffness. Furthermore, the inclusion of Diamino Diphenyl Sulfone introduces rigid aromatic sulfone linkages into the backbone, while the vacuum curing process minimizes void content, both contributing to a higher modulus. Decreasing Factors: The amorphous nature of the cured thermoset network lacks the long-range order found in crystalline polymers, which inherently limits the maximum achievable modulus compared to semi-crystalline counterparts. Additionally, any incomplete conversion during the cure cycle could leave unreacted groups or dangling chains that increase free volume and reduce stiffness. Dominant Factor: The high crosslink density resulting from the multifunctional epoxy monomer combined with the intrinsic rigidity of the aromatic hardener structure qualitatively dominates the mechanical response, establishing a high baseline Young's modulus in the glassy state at 25°C."
    }
  },
  {
    "doi": "10.1016/j.compositesa.2020.105779",
    "title": "High porosity cellulose nanopapers as reinforcement in multi-layer epoxy laminates",
    "year": 2020,
    "chemical_composition": {
      "repeat_unit_psmiles": null,
      "monomers": [
        {
          "name": "Epoxy resin (Araldite LY556)",
          "smiles": null,
          "ratio_value": 100,
          "ratio_unit": "parts by weight"
        },
        {
          "name": "Amine hardener (XB3473)",
          "smiles": null,
          "ratio_value": 23,
          "ratio_unit": "parts by weight"
        }
      ],
      "additives": [
        {
          "name": "Bacterial Cellulose (BC-aq)",
          "type": "filler",
          "amount_value": 90,
          "amount_unit": "wt%"
        }
      ],
      "is_homopolymer": false
    },
    "processing_history": "Laminated composite with 2 layers BC-aq nanopaper and epoxy resin (100:23 wt ratio). Resin coated, laminated, hot-pressed at 120 °C for 2 h + 180 °C for 4 h under 2 t weight. Young's modulus measured by tensile test using Instron 5969 at 1 mm/min crosshead speed, 25 °C, 50% RH, video extensometer.",
    "hierarchical_structure": "2-layer laminate, fibre volume fraction 71%, void fraction 17.5%, density 1200 kg/m3.",
    "properties": {
      "E": {
        "value": [
          10.9
        ],
        "unit": "GPa"
      }
    },
    "analysis_with_hierarchical_structure": {
      "descriptive_text": "The sample consists of a laminated composite fabricated from an epoxy resin matrix (Araldite LY556) cured with an amine hardener (XB3473) at a weight ratio of 100:23. This matrix reinforces a high-loading filler system comprising Bacterial Cellulose (BC-aq) nanopaper, specifically arranged as a 2-layer laminate with a filler content of 90 wt%. The manufacturing process involved resin coating and lamination followed by hot-pressing under a 2-ton weight, utilizing a thermal cure cycle of 120 °C for 2 hours and 180 °C for 4 hours. The resulting hierarchical structure exhibits a fibre volume fraction of 71% and a density of 1200 kg/m³, though it contains a significant void fraction of 17.5%. Mechanical characterization was performed via tensile testing using an Instron 5969 at a crosshead speed of 1 mm/min under ambient conditions (25 °C, 50% RH) with a video extensometer.",
      "reasoning_analysis": "Increasing Factors: The exceptionally high fibre volume fraction of 71% introduces a large proportion of stiff bacterial cellulose nanofibers, which possess a high intrinsic modulus and significantly enhance the composite stiffness according to the rule of mixtures. Additionally, the epoxy-amine thermoset network formed during the high-temperature curing cycle (up to 180 °C) provides a rigid matrix that effectively transfers stress between fibres, while the hot-pressing under load promotes fibre alignment and packing density. Decreasing Factors: The substantial void fraction of 17.5% acts as a critical defect, reducing the effective load-bearing cross-sectional area and creating stress concentrations that markedly lower the macroscopic Young's modulus. Furthermore, the testing environment (50% RH) combined with the hydrophilic nature of the bacterial cellulose filler may lead to moisture absorption at the fibre-matrix interface, causing interfacial plasticization and a reduction in interfacial shear strength. Dominant Factor: While the high void fraction severely compromises structural efficiency, the exceptionally high fibre volume fraction is the dominant factor qualitatively defining the material as a high-stiffness composite relative to the neat epoxy matrix; however, the final modulus is significantly capped below theoretical predictions due to the porosity."
    },
    "analysis_without_hierarchical_structure": {
      "descriptive_text": "The sample consists of a laminated composite fabricated from an epoxy resin matrix, specifically Araldite LY556, cured with an XB3473 amine hardener at a weight ratio of 100:23. This thermoset matrix was reinforced with Bacterial Cellulose (BC-aq) filler incorporated at 90 wt%, structured as a laminate containing two layers of BC-aq nanopaper. The fabrication process involved coating the resin onto the nanopaper, followed by lamination and hot-pressing under a 2-ton weight with a dual-stage curing cycle of 120 °C for 2 hours and 180 °C for 4 hours. The Young's modulus was subsequently characterized via tensile testing using an Instron 5969 machine at a crosshead speed of 1 mm/min under ambient conditions of 25 °C and 50% relative humidity, utilizing a video extensometer for strain measurement.",
      "reasoning_analysis": "Increasing Factors: The primary driver for increased modulus is the incorporation of Bacterial Cellulose (BC-aq) at an exceptionally high loading of 90 wt%. Crystalline cellulose nanofibers possess an intrinsically high elastic modulus, and at this concentration, they form a percolating rigid network that bears the majority of the applied load. Furthermore, the epoxy matrix undergoes a rigorous dual-stage thermal curing cycle under pressure, ensuring a high degree of crosslinking density within the thermoset phase and promoting densification of the laminate, which minimizes voids and enhances structural rigidity. Decreasing Factors: A potential factor reducing the modulus is the testing environment at 50% relative humidity. Bacterial cellulose is highly hygroscopic, and absorbed moisture can disrupt inter-fibrillar hydrogen bonding within the cellulose network, acting as a plasticizer that softens the filler phase. Additionally, while the epoxy provides adhesion, its intrinsic modulus is significantly lower than that of the cellulose nanopaper; if the stress transfer at the epoxy-cellulose interface is imperfect due to the high filler content, the compliant matrix phase could limit the composite's overall stiffness. Dominant Factor: The dominant factor governing the Young's modulus is the volumetric dominance and intrinsic stiffness of the Bacterial Cellulose network. Given the 90 wt% filler content, the material behaves more like a consolidated cellulose nanopaper bonded by epoxy rather than a traditional polymer composite. Consequently, the high crystallinity and dense hydrogen-bonded network of the cellulose phases qualitatively override the softening effects of ambient humidity or the compliance of the epoxy matrix, establishing a high modulus baseline determined primarily by the reinforcement architecture."
    }
  },
  {
    "doi": "10.1016/j.cej.2016.07.025",
    "title": "Dramatic increase in electrical conductivity in epoxy composites with uni-directionally oriented laminae of carbon nanotubes",
    "year": 2016,
    "chemical_composition": {
      "repeat_unit_psmiles": null,
      "monomers": [
        {
          "name": "Diglycidyl ether of bisphenol-A",
          "smiles": "CC(C)(c1ccc(OCC2CO2)cc1)c2ccc(OCC2CO2)cc2",
          "ratio_value": 4,
          "ratio_unit": "weight ratio"
        },
        {
          "name": "4,4'-dichlorodiphenyl sulfone",
          "smiles": "Clc1ccc(S(=O)(=O)c2ccc(Cl)cc2)cc1",
          "ratio_value": 1,
          "ratio_unit": "weight ratio"
        }
      ],
      "additives": [
        {
          "name": "Carbon nanotubes",
          "type": "filler",
          "amount_value": 1.25,
          "amount_unit": "wt%"
        }
      ],
      "is_homopolymer": false
    },
    "processing_history": "E44 epoxy heated to 100 °C, CNTs added and ultrasonicated for 1 h at 90 °C. Curing agent added (4:1 weight ratio), stirred 20 min. Cured at 140 °C for 12 h. Young's modulus measured by uniaxial compressive test using SANS CMT-4304 Universal Testing Machine at crosshead displacement speed of 0.5 mm/min.",
    "hierarchical_structure": "Conventional physical blending, CNTs non-oriented within epoxy matrix.",
    "properties": {
      "E": {
        "value": [
          1.79
        ],
        "unit": "GPa"
      }
    },
    "analysis_with_hierarchical_structure": {
