Repository: hhtrick/HHT-code

# HHT training framework

This directory contains model training, embedding precomputation, inference, article-level baselines and the curated datasets. All commands below assume that the working directory is `train_code/`.

## 3. Datasets and fixed partitions

Each main dataset is a JSON array at `dataset/{property}/{property}.json`. Entries contain source metadata, `chemical_composition`, `processing_history`, `hierarchical_structure`, `properties`, and two generated-analysis objects. Targets are stored as `properties[property]["value"]`; source metadata and target values are not predictive input fields.

| Property | Train | Validation | Test | Total |
|---|---:|---:|---:|---:|

File: train_code/continue_train_dataset/E/E.json (part 52 of 106)
[
      "descriptive_text": "The sample comprises an epoxy-based composite synthesized from Diglycidyl ether of bisphenol-A and 4,4'-dichlorodiphenyl sulfone at a 4:1 weight ratio, reinforced with 1.25 wt% Carbon nanotubes. Preparation involved heating the epoxy to 100 °C, followed by the addition and ultrasonication of the nanotubes for 1 h at 90 °C to facilitate dispersion. After stirring in the curing agent for 20 min, the system was thermally cured at 140 °C for 12 h, resulting in a structure where CNTs are non-oriented within the epoxy matrix via conventional physical blending. The Young's modulus was evaluated using a uniaxial compressive test on a universal testing machine at a crosshead displacement speed of 0.5 mm/min.",
      "reasoning_analysis": "Increasing Factors: The chemical composition features rigid aromatic structures in both the bisphenol-A backbone and the sulfone component, which inherently restrict chain mobility and increase matrix stiffness. The thermal curing history at 140 °C for 12 h promotes a high crosslinking density, further locking the network structure and enhancing rigidity. Additionally, the inclusion of Carbon nanotubes introduces a phase with exceptionally high intrinsic stiffness, contributing to load bearing within the composite. Decreasing Factors: The hierarchical structure specifies that the CNTs are non-oriented, meaning the reinforcement efficiency is lower than what would be achieved with aligned nanotubes due to reduced stress transfer along the primary axis. Furthermore, conventional physical blending may result in weaker interfacial adhesion compared to chemically functionalized fillers, potentially allowing for interfacial slippage under load. The relatively low filler loading of 1.25 wt% also limits the magnitude of the reinforcement effect compared to higher concentration composites. Dominant Factor: The high crosslinking density achieved through the extended thermal curing process combined with the rigid aromatic backbone establishes a stiff matrix baseline that is qualitatively enhanced by the high-modulus CNTs. Despite the limitations imposed by random orientation and physical blending, the intrinsic rigidity of the cured thermoset network and the presence of the nanotube reinforcement dominate the mechanical behavior, driving the Young's modulus higher than that of an uncured or neat epoxy system."
    },
    "analysis_without_hierarchical_structure": {
      "descriptive_text": "The sample consists of a composite material based on a diglycidyl ether of bisphenol-A epoxy matrix combined with 4,4'-dichlorodiphenyl sulfone and reinforced with carbon nanotubes. Preparation involved heating the E44 epoxy to 100 °C, followed by the addition of carbon nanotubes which were dispersed via ultrasonication for 1 hour at 90 °C. Subsequently, the curing agent was introduced at a 4:1 weight ratio relative to the epoxy, stirred for 20 minutes, and the mixture was cured at 140 °C for 12 hours to establish the crosslinked network. The Young's modulus was characterized using a uniaxial compressive test on a SANS CMT-4304 Universal Testing Machine at a crosshead displacement speed of 0.5 mm/min.",
      "reasoning_analysis": "Increasing Factors: The inherent chemical composition, specifically the presence of rigid aromatic rings within the bisphenol-A backbone and the sulfone-based co-reactant, restricts polymer chain mobility through steric hindrance and intrinsic chain stiffness, driving the modulus upward. Additionally, the processing history involving extended thermal curing at 140 °C promotes a high degree of crosslinking density, which locks the network structure and further increases resistance to deformation. The inclusion of carbon nanotubes also contributes to increased stiffness by providing a high-modulus filler phase that facilitates load transfer within the matrix. Decreasing Factors: Potential agglomeration of the carbon nanotubes despite ultrasonication could create stress concentration points that compromise structural integrity. Furthermore, insufficient interfacial adhesion between the nanotube surface and the epoxy matrix may limit the efficiency of stress transfer, thereby reducing the composite's effective modulus relative to the theoretical maximum. Dominant Factor: The high crosslinking density achieved through the prolonged thermal cure of the aromatic epoxy network serves as the dominant factor, as the continuous rigid matrix constitutes the vast majority of the volume and establishes the fundamental mechanical baseline, while the filler acts as a secondary reinforcing modifier."
    }
  },
  {
    "doi": "10.1007/s12633-019-00335-x",
    "title": "An Analysis of Mechanical and Viscoelastic Behaviour of Nano-SiO2 Dispersed Epoxy Composites",
    "year": 2019,
    "chemical_composition": {
      "repeat_unit_psmiles": null,
      "monomers": [
        {
          "name": "Diglycidylether of bisphenol-A",
          "smiles": "CC(C)(c1ccc(OCC2CO2)cc1)c1ccc(OCC2CO2)cc1",
          "ratio_value": null,
          "ratio_unit": null
        },
        {
          "name": "Polyamino amide",
          "smiles": null,
          "ratio_value": null,
          "ratio_unit": null
        }
      ],
      "additives": [
        {
          "name": "SiO2 nanoparticles",
          "type": "filler",
          "amount_value": 6,
          "amount_unit": "wt%"
        }
      ],
      "is_homopolymer": false
    },
    "processing_history": "SiO2 nanoparticles (15 nm) dried at 100 °C for 6 h, dispersed in MEK, sonicated at 30 kHz for 1 h. Epoxy resin added, sonicated 1 h. MEK removed at 70 °C for 2 h in vacuum. Stoichiometric hardener added, mixed 10 min. Degassed at 38 °C, 760 mm Hg. Cured at 38 °C for 17 h. Young's modulus measured by uniaxial tensile test (ASTM D-638(V)) at 1 mm/min crosshead speed using Universal Testing Machine (BISS India).",
    "hierarchical_structure": "Spherical SiO2 nanoparticles (~15 nm) dispersed in epoxy matrix. Agglomeration observed.",
    "properties": {
      "E": {
        "value": [
          0.6
        ],
        "unit": "GPa"
      }
    },
    "analysis_with_hierarchical_structure": {
      "descriptive_text": "The sample comprises a crosslinked epoxy network synthesized from Diglycidylether of bisphenol-A (DGEBA) and a polyamino amide hardener, reinforced with 6 wt% spherical silica (SiO2) nanoparticles with an average diameter of approximately 15 nm. Preparation involved drying the nanoparticles at 100 °C, followed by dispersion in methyl ethyl ketone (MEK) and sonication at 30 kHz for 1 hour before mixing with the epoxy resin and subjecting the mixture to further sonication. The solvent was subsequently removed under vacuum at 70 °C, after which the stoichiometric hardener was added, and the system was degassed at 38 °C and cured at the same temperature for 17 hours. Structural analysis reveals that the silica nanoparticles are dispersed within the epoxy matrix despite observed agglomeration, and the Young's modulus was characterized via uniaxial tensile testing at a crosshead speed of 1 mm/min according to ASTM D-638(V).",
      "reasoning_analysis": "Increasing Factors: The inclusion of rigid SiO2 nanoparticles, which possess a significantly higher intrinsic modulus than the polymer matrix, contributes to stiffness enhancement through the rule of mixtures. Additionally, the formation of a crosslinked thermoset network via the reaction between the epoxy resin and polyamino amide hardener restricts chain mobility, providing a rigid baseline modulus. The use of sonication during processing aids in the initial breakdown of nanoparticle clusters, promoting better stress transfer between the filler and the matrix. Decreasing Factors: The observed agglomeration of silica nanoparticles creates stress concentration points and reduces the effective interfacial surface area, diminishing the reinforcement efficiency and potentially lowering the modulus compared to a perfectly dispersed system. Furthermore, the relatively low curing temperature of 38 °C may result in incomplete crosslinking, leading to a lower crosslink density and reduced network stiffness. There is also a risk that residual MEK solvent, if not completely removed during the vacuum drying step, could act as a plasticizer, further depressing the modulus. Dominant Factor: The incorporation of the high-modulus silica filler is the primary factor driving the Young's modulus upward relative to the neat epoxy system; however, the observed nanoparticle agglomeration and the mild curing conditions act as the dominant limiting factors that constrain the final modulus below its theoretical potential, making the structural dispersion quality and crosslink density the critical determinants of the final mechanical performance."
    },
    "analysis_without_hierarchical_structure": {
      "descriptive_text": "The sample comprises an epoxy network synthesized from Diglycidylether of bisphenol-A (DGEBA) resin and a polyamino amide hardener, reinforced with 6 wt% SiO2 nanoparticles with a diameter of 15 nm. Preparation involved drying the nanoparticles at 100 °C for 6 hours, followed by dispersion in methyl ethyl ketone (MEK) and sonication at 30 kHz for 1 hour. The epoxy resin was added and sonicated for an additional hour before solvent removal under vacuum at 70 °C for 2 hours. After mixing with the stoichiometric hardener for 10 minutes, the system was degassed at 38 °C under 760 mm Hg and cured at 38 °C for 17 hours. Mechanical characterization was performed via uniaxial tensile testing according to ASTM D-638(V) at a crosshead speed of 1 mm/min.",
      "reasoning_analysis": "Increasing Factors: The incorporation of rigid SiO2 nanoparticles significantly enhances the Young's modulus due to the high intrinsic stiffness of silica compared to the polymer matrix, governed by composite reinforcement mechanics. The extensive sonication protocol promotes uniform nanoparticle dispersion, maximizing the interfacial area for effective stress transfer between the filler and the matrix. Additionally, the formation of a crosslinked thermoset network inherently restricts chain mobility, contributing to higher stiffness, while the degassing step minimizes void content that would otherwise act as compliance points. Decreasing Factors: The use of a polyamino amide hardener, which typically contains flexible aliphatic segments, may result in a lower matrix modulus compared to systems cured with rigid aromatic amines. Furthermore, the relatively low curing temperature of 38 °C may limit the final crosslink density, preventing the network from achieving its maximum potential stiffness. Any residual MEK solvent not fully removed during vacuum drying could also act as a plasticizer, reducing intermolecular forces and lowering the modulus. Dominant Factor: The reinforcement effect provided by the well-dispersed rigid SiO2 nanoparticles combined with the intrinsic rigidity of the crosslinked epoxy network qualitatively dominates the mechanical response. While the flexible hardener and low cure temperature impose limitations on the matrix stiffness, the composite nature driven by the high-modulus filler establishes the primary contribution to the overall Young's modulus."
    }
  },
  {
    "doi": "10.1016/j.eurpolymj.2016.09.036",
    "title": "High-performance and multifunctional epoxy composites filled with epoxide-functionalized graphene",
    "year": 2016,
    "chemical_composition": {
      "repeat_unit_psmiles": null,
      "monomers": [
        {
          "name": "Bisphenol-A-diglycidylether",
          "smiles": "CC(C)(C1=CC=C(OCC2CO2)C=C1)C3=CC=C(OCC4CO4)C=C3",
          "ratio_value": null,
          "ratio_unit": null
        },
        {
          "name": "Alkyl (C12-C14) glycidyl ether",
          "smiles": null,
          "ratio_value": null,
          "ratio_unit": null
        },
        {
          "name": "Triethylenetetramine",
          "smiles": "NCCNCCNCCN",
          "ratio_value": null,
          "ratio_unit": null
        }
      ],
      "additives": [],
      "is_homopolymer": false
    },
    "processing_history": "Epofix resin mixed with hardener (resin/hardener weight ratio 25/3), stirred 3 min. Cast into PTFE mold, degassed vacuum RT. Cured 60°C 12 hr + 120°C 4 hr. Young's modulus measured by uniaxial tensile test using Zwick/Roell Z030 machine at 5 mm/min crosshead speed, specimens 60x10x1 mm³.",
    "hierarchical_structure": "Neat epoxy matrix.",
    "properties": {
      "E": {
        "value": [
          2.5
        ],
        "unit": "GPa"
      }
    },
    "analysis_with_hierarchical_structure": {
      "descriptive_text": "The sample comprises a neat epoxy matrix synthesized from Bisphenol-A-diglycidylether and Alkyl (C12-C14) glycidyl ether resins cured with a Triethylenetetramine hardener. Preparation involved mixing the resin and hardener at a 25/3 weight ratio, stirring for 3 minutes, casting into a PTFE mold, and degassing under vacuum at room temperature. The system underwent a two-stage thermal cure consisting of 12 hours at 60°C followed by 4 hours at 120°C. Mechanical characterization was performed via uniaxial tensile test on 60x10x1 mm³ specimens using a Zwick/Roell Z030 machine at a crosshead speed of 5 mm/min to determine the Young's modulus.",
      "reasoning_analysis": "Increasing Factors: The presence of rigid aromatic rings within the Bisphenol-A-diglycidylether backbone restricts segmental motion and provides intrinsic stiffness to the network. Additionally, the two-stage curing protocol, particularly the post-cure at 120°C, promotes high conversion of epoxide groups and maximizes crosslink density, while the vacuum degassing step eliminates voids that would otherwise act as stress concentrators and reduce effective load-bearing capacity. Decreasing Factors: The incorporation of Alkyl (C12-C14) glycidyl ether introduces long, flexible aliphatic chains into the network structure, which increases free volume and reduces the overall crosslink density compared to a pure aromatic system, thereby lowering stiffness. Furthermore, the hierarchical structure is defined as a neat matrix without reinforcing fillers, lacking the composite reinforcement effects that would significantly elevate the modulus. Dominant Factor: The intrinsic stiffness of the aromatic epoxy backbone establishes a solid baseline for the modulus; however, the inclusion of the flexible alkyl glycidyl ether combined with the neat matrix structure qualitatively dominates the final behavior by limiting the maximum achievable stiffness compared to filled or purely aromatic systems, despite the high crosslink density ensured by the thermal cure."
    },
    "analysis_without_hierarchical_structure": {
      "descriptive_text": "The sample comprises a crosslinked epoxy network synthesized from Bisphenol-A-diglycidylether and Triethylenetetramine, incorporating Alkyl (C12-C14) glycidyl ether as a modifier. The material was prepared by mixing the resin with hardener at a weight ratio of 25/3 and stirring for 3 minutes, followed by casting into a PTFE mold and degassing under vacuum at room temperature. Thermal curing was conducted using a two-step schedule of 12 hours at 60°C followed by 4 hours at 120°C. The Young's modulus was characterized via uniaxial tensile testing on 60x10x1 mm³ specimens using a Zwick/Roell Z030 machine at a crosshead speed of 5 mm/min.",
      "reasoning_analysis": "Increasing Factors: The presence of Bisphenol-A-diglycidylether introduces rigid aromatic rings into the polymer backbone, which restricts segmental motion and intrinsically enhances stiffness. Furthermore, the processing history includes a high-temperature post-cure at 120°C, which promotes high conversion rates and maximizes crosslink density, thereby reducing free volume and increasing resistance to deformation. The vacuum degassing step also minimizes void formation, preventing stress concentrators that would lower the effective modulus. Decreasing Factors: The inclusion of Alkyl (C12-C14) glycidyl ether introduces long, flexible aliphatic chains into the network structure. These chains act as internal spacers that increase chain mobility and reduce the overall crosslink density compared to a neat epoxy system, effectively plasticizing the matrix and lowering the stiffness. Dominant Factor: The dominant factor governing the Young's modulus is the formation of the rigid, highly crosslinked aromatic network facilitated by the two-step thermal curing schedule. While the alkyl glycidyl ether introduces flexibility, the structural integrity and resistance to elastic deformation are primarily dictated by the dense thermoset network formed from the aromatic epoxy resin and amine hardener under the elevated curing conditions."
    }
  },
  {
    "doi": "10.1088/2632-959X/abe9c1",
    "title": "Impact of shear mixing time of epoxy-silica nanocomposites on its electrical and mechanical properties",
    "year": 2021,
    "chemical_composition": {
      "repeat_unit_psmiles": null,
      "monomers": [
        {
          "name": "Bisphenol-A epoxy resin (CY205)",
          "smiles": "CC(C)(c1ccc(OCC2CO2)cc1)c3ccc(OCC4CO4)cc3",
          "ratio_value": null,
          "ratio_unit": null
        },
        {
          "name": "Tri-ethylene tetra-amine (TETA)",
          "smiles": "NCCNCCNCCN",
          "ratio_value": null,
          "ratio_unit": null
        }
      ],
      "additives": [
        {
          "name": "Silica nanoparticles",
          "type": "filler",
          "amount_value": 1.0,
          "amount_unit": "wt%"
        }
      ],
      "is_homopolymer": false
    },
    "processing_history": "Silica nanoparticles heated at 110 °C for 24 h, dispersed in ethanol, sonicated 45 min. Mixed with epoxy resin, sonicated 20 kHz for 1 h. Shear mixed at 2000 rpm for 2 h. Sonicated 20 kHz for 1 h. Ethanol evaporated in oven. TETA hardener mixed. Degassed and poured in moulds. Young's modulus measured by uniaxial tensile test using Universal Testing Machine at 2 mm/min displacement rate, room temperature, according to ASTM D-638 (Type IV) standard.",
    "hierarchical_structure": "Epoxy matrix with 1 wt.% silica nanoparticles (15 nm APS). SEM shows agglomeration count reducing with shear mixing time up to 7 h.",
    "properties": {
      "E": {
        "value": [
          1.7588599999999999
        ],
        "unit": "GPa"
      }
    },
    "analysis_with_hierarchical_structure": {
      "descriptive_text": "The sample consists of a Bisphenol-A epoxy resin (CY205) network crosslinked with a Tri-ethylene tetra-amine (TETA) hardener and reinforced with 1.0 wt% silica nanoparticles having an average particle size of 15 nm. The nanocomposite was fabricated by thermally treating the silica, dispersing it in ethanol via sonication, and subsequently mixing it with the epoxy resin through a combination of high-frequency sonication and shear mixing at 2000 rpm for 2 hours to minimize agglomeration. Following solvent evaporation, the hardener was incorporated, and the mixture was degassed and cast into moulds for mechanical evaluation via uniaxial tensile testing at a displacement rate of 2 mm/min at room temperature in accordance with ASTM D-638 (Type IV) standards.",
      "reasoning_analysis": "Increasing Factors: The incorporation of rigid silica nanoparticles, which possess a significantly higher modulus than the polymer matrix, inherently drives the Young's modulus upward through load transfer mechanisms. Additionally, the formation of a constrained interphase region around the high-surface-area nanoparticles restricts segmental mobility of the epoxy chains, further contributing to stiffness. The highly crosslinked nature of the cured epoxy network also provides a rigid baseline structure that resists deformation. Decreasing Factors: The presence of nanoparticle agglomerates, as indicated by the structural characterization noting agglomeration count dependence on mixing time, can act as stress concentrators and defects that reduce effective load transfer, thereby lowering the modulus. Furthermore, the relatively low filler loading of 1.0 wt% limits the maximum potential reinforcement compared to higher concentrations, and the use of a solvent-based dispersion process introduces the risk of residual microvoids upon evaporation, which would compromise structural integrity. The aliphatic nature of the TETA hardener also introduces flexible segments between crosslinks compared to aromatic hardeners. Dominant Factor: The intrinsic stiffness of the crosslinked epoxy matrix combined with the rigid reinforcement provided by the silica nanoparticles qualitatively dominates the mechanical response, resulting in a net increase in Young's modulus relative to the neat resin, provided the 2-hour shear mixing and sonication protocol sufficiently mitigated agglomeration to enable effective stress transfer across the filler-matrix interface."
    },
    "analysis_without_hierarchical_structure": {
      "descriptive_text": "The sample comprises a Bisphenol-A epoxy resin (CY205) crosslinked with a Tri-ethylene tetra-amine (TETA) hardener and reinforced with 1.0 wt% Silica nanoparticles. The nanocomposite preparation involved heating the silica nanoparticles at 110 °C for 24 hours, followed by dispersion in ethanol via sonication for 45 minutes. This suspension was integrated with the epoxy resin and subjected to rigorous mixing protocols, including sonication at 20 kHz for 1 hour, shear mixing at 2000 rpm for 2 hours, and a final sonication step at 20 kHz for 1 hour. Following ethanol evaporation in an oven, the TETA hardener was added, and the mixture was degassed and cast into moulds. The Young's modulus was characterized using a uniaxial tensile test at a displacement rate of 2 mm/min at room temperature in accordance with ASTM D-638 (Type IV) standards.",
      "reasoning_analysis": "Increasing Factors: The chemical composition features a Bisphenol-A backbone containing rigid aromatic rings that intrinsically restrict chain mobility, while the reaction with TETA forms a densely crosslinked thermoset network, both of which significantly drive the Young's modulus higher. The addition of rigid Silica nanoparticles provides a high-modulus filler phase, and the processing history involving extensive sonication and shear mixing ensures uniform dispersion and minimizes agglomeration, maximizing the interfacial area for stress transfer. Furthermore, the pre-heating of silica and degassing of the mixture reduce moisture and void content, preventing structural defects that would compromise stiffness. Decreasing Factors: The use of ethanol as a dispersion solvent introduces a risk; if the oven evaporation step did not completely remove residual solvent, these molecules could act as plasticizers within the network, increasing free volume and depressing the Young's modulus. Additionally, without explicit mention of a coupling agent, the interfacial adhesion between the silica and the epoxy matrix may be limited to physical interactions rather than covalent bonding, potentially reducing the efficiency of load transfer from the matrix to the filler. Dominant Factor: The formation of the rigid, crosslinked aromatic epoxy network establishes the primary baseline stiffness for the material; however, the rigorous dispersion processing history is the critical qualitative factor that ensures the silica nanoparticles function as effective reinforcements rather than stress concentrators, thereby dominating the final enhancement of the Young's modulus relative to the neat resin."
    }
  },
  {
    "doi": "10.1177/0731684417709952",
    "title": "Fracture behavior of silica nanoparticles reinforced rubber/epoxy composite",
    "year": 2017,
    "chemical_composition": {
      "repeat_unit_psmiles": null,
      "monomers": [
        {
          "name": "Diglycidyl ether of bisphenol A",
          "smiles": "CC(C)(C)c1ccc(OCC2CO2)cc1OCC3CO3",
          "ratio_value": null,
          "ratio_unit": null
        },
        {
          "name": "Piperidine",
          "smiles": "C1CCNCC1",
          "ratio_value": 5,
          "ratio_unit": "phr"
        }
      ],
      "additives": [
        {
          "name": "Silica nanoparticles",
          "type": "filler",
          "amount_value": 15,
          "amount_unit": "vol%"
        }
      ],
      "is_homopolymer": false
    },
    "processing_history": "Nanopox-F 400 mixed with neat epoxy using mechanical stirrer at 80°C, vacuum 4 h. 5 phr piperidine added, stirred 10 min. Poured into Teflon aluminum mold, cured at 160°C for 6 h, cooled to room temp. Young's modulus measured by uniaxial tensile test (Instron 5567) at 5 mm/min crosshead speed, room temperature, ASTM D638.",
    "hierarchical_structure": "Well dispersed 20 nm silica nanoparticles in epoxy matrix.",
    "properties": {
      "E": {
        "value": [
          4.5
        ],
        "unit": "GPa"
      }
    },
    "analysis_with_hierarchical_structure": {
      "descriptive_text": "The sample comprises a diglycidyl ether of bisphenol A (DGEBA) epoxy matrix cured with 5 phr piperidine and reinforced with 15 vol% silica nanoparticles. Processing involved mixing Nanopox-F 400 with neat epoxy using a mechanical stirrer at 80°C followed by vacuum degassing for 4 hours, after which the piperidine was added and stirred for 10 minutes. The mixture was cast into a Teflon aluminum mold and cured at 160°C for 6 hours before cooling to room temperature, yielding a hierarchical structure of well-dispersed 20 nm silica nanoparticles within the epoxy matrix. Young's modulus was characterized by uniaxial tensile testing using an Instron 5567 at a crosshead speed of 5 mm/min under room temperature conditions in accordance with ASTM D638.",
      "reasoning_analysis": "Increasing Factors: The incorporation of 15 vol% silica nanoparticles serves as the primary reinforcement mechanism, where the rigid ceramic phase significantly elevates the composite stiffness according to micromechanical models. Additionally, the diglycidyl ether of bisphenol A (DGEBA) backbone contains aromatic rings that provide intrinsic chain rigidity, while the curing cycle at 160°C for 6 hours promotes a high degree of crosslinking density, further restricting segmental motion and increasing modulus. The reported well-dispersed nature of the 20 nm nanoparticles maximizes the interfacial area, enhancing stress transfer between the matrix and filler. Decreasing Factors: The use of piperidine, an aliphatic cyclic amine curing agent, introduces flexible segments into the network compared to aromatic hardeners, which may slightly reduce the overall network rigidity. Furthermore, the cooling process from the cure temperature to room temperature induces thermal residual stresses due to the coefficient of thermal expansion mismatch between the silica nanoparticles and the epoxy matrix, which could theoretically initiate micro-voids or reduce effective stiffness. Dominant Factor: The substantial volume fraction of rigid silica nanoparticles combined with the high crosslink density achieved through the extended thermal cure qualitatively dominates the mechanical response, resulting in a Young's modulus significantly higher than that of the neat epoxy matrix."
    },
    "analysis_without_hierarchical_structure": {
      "descriptive_text": "The sample comprises a Diglycidyl ether of bisphenol A (DGEBA) epoxy matrix cured with piperidine and reinforced with silica nanoparticles. Preparation involved mixing Nanopox-F 400 with neat epoxy using a mechanical stirrer at 80°C followed by vacuum degassing for 4 hours. After adding 5 phr of piperidine and stirring for 10 minutes, the mixture was poured into a Teflon aluminum mold and cured at 160°C for 6 hours before cooling to room temperature. Young's modulus was evaluated using a uniaxial tensile test on an Instron 5567 at a crosshead speed of 5 mm/min at room temperature according to ASTM D638.",
      "reasoning_analysis": "Increasing Factors: The incorporation of 15 vol% rigid silica nanoparticles acts as a reinforcing phase that restricts the deformation of the epoxy matrix, significantly enhancing stiffness according to composite mechanics principles. Furthermore, the high-temperature curing cycle at 160°C for 6 hours promotes a high degree of crosslinking within the DGEBA-piperidine network, increasing the intrinsic modulus of the thermoset matrix, while the vacuum degassing step minimizes void content which would otherwise act as compliance sources. Decreasing Factors: Potential agglomeration of nanoparticles despite mechanical stirring could create stress concentration points that facilitate early micro-yielding, and the coefficient of thermal expansion mismatch between the silica filler and the epoxy matrix during cooling from the cure temperature may induce residual internal stresses or microcracking that slightly compromises the effective stiffness. Dominant Factor: The substantial volume fraction of rigid silica nanoparticles combined with the high crosslink density achieved through the extended thermal cure qualitatively dominates the mechanical response, resulting in a net increase in Young's modulus relative to a neat, uncured, or lower-density epoxy system."
    }
  },
  {
    "doi": "10.1016/j.matdes.2010.04.018",
    "title": "Mechanical properties of multi-walled carbon nanotube/epoxy composites",
    "year": 2010,
    "chemical_composition": {
      "repeat_unit_psmiles": null,
      "monomers": [
        {
          "name": "Diglycidyl ether bisphenol-A",
          "smiles": "CC(C)(c1ccc(OCC2CO2)cc1)c1ccc(OCC2CO2)cc1",
          "ratio_value": null,
          "ratio_unit": null
        },
        {
          "name": "Polyamine hardener",
          "smiles": null,
          "ratio_value": null,
          "ratio_unit": null
        }
      ],
      "additives": [
        {
          "name": "Acid-treated multi-walled carbon nanotubes",
          "type": "filler",
          "amount_value": 3,
          "amount_unit": "wt%"
        }
      ],
      "is_homopolymer": false
    },
    "processing_history": "Acid-treated MWNT (3 wt%) mixed with epoxy, sonicated (Bandelin HD3200, 20 kHz) for 2 h at 60% amplitude. Hardener added, stirred 10 min at 150 rpm. Vacuum degassed. Cured at 60 °C for 1 h followed by 2 h at 110 °C. Young's modulus measured by uniaxial tensile test at 1.5 mm/min crosshead speed, 25 °C, ASTM D638-IV, using Hounsfield H100KS machine.",
    "hierarchical_structure": "Acid-treated MWNT are dispersed much more uniformly in the polymer matrix.",
    "properties": {
      "E": {
        "value": [
          4.2
        ],
        "unit": "GPa"
      }
    },
    "analysis_with_hierarchical_structure": {
      "descriptive_text": "The sample comprises a thermosetting epoxy network synthesized from Diglycidyl ether bisphenol-A resin and a polyamine hardener, reinforced with 3 wt% acid-treated multi-walled carbon nanotubes. The composite fabrication involved mixing the nanotubes with the epoxy followed by sonication at 20 kHz for 2 hours at 60% amplitude, after which the hardener was added and stirred at 150 rpm for 10 minutes prior to vacuum degassing. The material was cured using a sequential thermal profile of 1 hour at 60 °C followed by 2 hours at 110 °C, resulting in a structure where the acid-treated nanotubes are dispersed much more uniformly within the polymer matrix, and the Young's modulus was characterized via uniaxial tensile testing at 1.5 mm/min crosshead speed at 25 °C according to ASTM D638-IV.",
      "reasoning_analysis": "Increasing Factors: The incorporation of multi-walled carbon nanotubes introduces a high-stiffness filler phase that significantly reinforces the compliant epoxy matrix through load transfer mechanisms. The acid treatment of the nanotubes enhances interfacial adhesion between the filler and the epoxy network, improving stress transfer efficiency, while the two-step curing process ensures a robust crosslinked network structure that contributes to the overall rigidity. Additionally, the structural observation of uniform dispersion minimizes stress concentrators associated with agglomerates, further supporting a higher modulus. Decreasing Factors: The prolonged sonication process (2 hours) required to achieve uniform dispersion may inadvertently shorten the nanotubes, reducing their aspect ratio and consequently diminishing their reinforcement efficiency relative to longer tubes. Furthermore, despite vacuum degassing, the potential presence of micro-voids introduced during high-shear mixing or incomplete curing could act as defects that lower the effective load-bearing cross-section. Dominant Factor: The high intrinsic modulus of the carbon nanotubes combined with the improved interfacial bonding from acid treatment and the achieved uniform dispersion qualitatively dominates the mechanical response, leading to a net increase in Young's modulus compared to the neat epoxy system, despite potential reductions in filler aspect ratio from processing."
    },
    "analysis_without_hierarchical_structure": {
      "descriptive_text": "The sample consists of a thermosetting epoxy network formed from Diglycidyl ether bisphenol-A (DGEBA) resin and a polyamine hardener, reinforced with 3 wt% acid-treated multi-walled carbon nanotubes (MWNTs). The composite was prepared by mixing the acid-treated MWNTs with the epoxy resin followed by sonication using a Bandelin HD3200 probe at 20 kHz for 2 hours at 60% amplitude to ensure dispersion. After adding the hardener and stirring for 10 minutes at 150 rpm, the mixture was vacuum degassed and subjected to a step-wise curing cycle at 60 °C for 1 hour followed by 110 °C for 2 hours. The Young's modulus was subsequently characterized via uniaxial tensile testing at a crosshead speed of 1.5 mm/min at 25 °C according to ASTM D638-IV standards using a Hounsfield H100KS machine.",
      "reasoning_analysis": "Increasing Factors: The incorporation of 3 wt% acid-treated multi-walled carbon nanotubes introduces high-aspect-ratio rigid fillers with high intrinsic stiffness, which effectively restricts polymer chain deformation under load. The acid treatment enhances interfacial adhesion between the nanotubes and the epoxy matrix, facilitating efficient stress transfer. Furthermore, the step-wise curing protocol ending at 110 °C promotes a high crosslinking density within the DGEBA-polyamine network, inherently stiffening the matrix, while vacuum degassing minimizes void defects that would otherwise compromise structural integrity. Decreasing Factors: The extended sonication duration of 2 hours at 60% amplitude carries the risk of mechanically damaging the carbon nanotubes, potentially reducing their aspect ratio and diminishing their reinforcement efficiency. Additionally, any incomplete dispersion leading to nanotube agglomeration could act as stress concentration points, locally reducing the effective modulus. Dominant Factor: The reinforcement effect provided by the rigid carbon nanotubes combined with the high crosslinking density achieved through the thermal curing cycle qualitatively dominates the mechanical response. Despite potential aspect ratio reduction from sonication, the composite structure inherently possesses a significantly higher stiffness compared to the neat epoxy due to the load-bearing capacity of the nanofiller network and the constrained polymer segments at the interface."
    }
  },
  {
    "doi": "10.1134/S1070427218040225",
    "title": "Fire Retardancy of Aluminum Hydroxide Reinforced Flame Retardant Modifi ed Epoxy Resin Composite1",
    "year": 2018,
    "chemical_composition": {
      "repeat_unit_psmiles": null,
      "monomers": [
        {
          "name": "Diglycidyl ether of bisphenol-A",
          "smiles": "CC(C)(c1ccc(OCC2CO2)cc1)c1ccc(OCC2CO2)cc1",
          "ratio_value": null,
          "ratio_unit": null
        },
        {
          "name": "Phosphoric acid",
          "smiles": "OP(=O)(O)O",
          "ratio_value": null,
          "ratio_unit": null
        }
      ],
      "additives": [
        {
          "name": "Aluminum hydroxide",
          "type": "filler",
          "amount_value": 5.0,
          "amount_unit": "wt%"
        },
        {
          "name": "Triethylene tetramine",
          "type": "crosslinker",
          "amount_value": 9.5,
          "amount_unit": "wt%"
        },
        {
          "name": "Hydroquinone",
          "type": "stabilizer",
          "amount_value": 0.1,
          "amount_unit": "wt%"
        }
      ],
      "is_homopolymer": false
    },
    "processing_history": "DGEBA modified with phosphoric acid in acetone, reflux 45°C for 3h. ATH heat treated at 100°C for 30 min. ATH (5 wt%) mixed with modified DGEBA and cured with TETA at room temperature. Samples prepared in cylindrical shape (14 mm x 28 mm). Young's modulus measured by compression test (ASTM D-695) using TIRA 2810 universal testing machine, 10 KN load cell, 1.3 mm/min crosshead speed.",
    "hierarchical_structure": "Phosphorous modified crosslinked epoxy network reinforced with 5 wt% Aluminum Hydroxide particles.",
    "properties": {
      "E": {
        "value": [
          0.79
        ],
        "unit": "GPa"
      }
    },
    "analysis_with_hierarchical_structure": {
      "descriptive_text": "The sample comprises a phosphorus-modified epoxy system based on diglycidyl ether of bisphenol-A (DGEBA) and phosphoric acid, cured with triethylene tetramine and stabilized with hydroquinone. Reinforced with 5.0 wt% aluminum hydroxide filler that was heat-treated at 100°C, the material was processed by refluxing the modified DGEBA in acetone at 45°C before mixing with the filler and curing at room temperature into cylindrical specimens. The resulting hierarchical structure is defined as a phosphorous-modified crosslinked epoxy network reinforced with aluminum hydroxide particles, with mechanical properties characterized via compression testing according to ASTM D-695.",
