Repository: hhtrick/HHT-code

# HHT training framework

This directory contains model training, embedding precomputation, inference, article-level baselines and the curated datasets. All commands below assume that the working directory is `train_code/`.

## 3. Datasets and fixed partitions

Each main dataset is a JSON array at `dataset/{property}/{property}.json`. Entries contain source metadata, `chemical_composition`, `processing_history`, `hierarchical_structure`, `properties`, and two generated-analysis objects. Targets are stored as `properties[property]["value"]`; source metadata and target values are not predictive input fields.

| Property | Train | Validation | Test | Total |
|---|---:|---:|---:|---:|

File: train_code/continue_train_dataset/E/E.json (part 53 of 106)
[
      "reasoning_analysis": "Increasing Factors: The formation of a covalently crosslinked network via triethylene tetramine curing restricts chain mobility and establishes a rigid three-dimensional structure, inherently increasing the Young's modulus. The incorporation of rigid aluminum hydroxide particles serves as a reinforcing phase that bears load and constrains polymer deformation, while the prior heat treatment of the filler likely enhances interfacial adhesion by removing surface moisture, further promoting stress transfer. Additionally, the phosphoric acid modification may introduce polar interactions or hydrogen bonding within the matrix, potentially increasing cohesive energy density. Decreasing Factors: The use of an aliphatic amine hardener introduces flexible methylene sequences between crosslink points, which increases segmental mobility compared to aromatic curing agents. Processing at room temperature may result in a lower final crosslink density due to incomplete conversion compared to elevated temperature curing cycles. Furthermore, the use of acetone during modification poses a risk of residual solvent acting as a plasticizer if not fully removed, and the relatively low filler loading of 5.0 wt% limits the maximum reinforcement potential compared to higher volume fractions. Dominant Factor: The dominant factor governing the elastic modulus is the formation of the crosslinked thermoset network itself, which provides the fundamental structural rigidity. While the aliphatic hardener and room temperature cure impose limits on the maximum achievable stiffness, the intrinsic rigidity of the bisphenol-A backbone combined with the presence of the inorganic filler qualitatively outweighs potential compliance factors, ensuring the material behavior is defined primarily by the crosslink density and filler-matrix interface rather than viscous flow or plasticization."
    },
    "analysis_without_hierarchical_structure": {
      "descriptive_text": "The polymer sample consists of a diglycidyl ether of bisphenol-A (DGEBA) epoxy resin chemically modified with phosphoric acid in acetone under reflux at 45°C for 3 hours. This modified resin was compounded with 5 wt% Aluminum Hydroxide (ATH) filler, which was pre-treated at 100°C for 30 minutes, and stabilized with 0.1 wt% hydroquinone. The composite mixture was cured at room temperature using 9.5 wt% triethylene tetramine (TETA) as a crosslinking agent to form a thermoset network. Cylindrical specimens measuring 14 mm by 28 mm were prepared from the cured material, and the Young's modulus was evaluated using compression testing in accordance with ASTM D-695 standards on a TIRA 2810 universal testing machine equipped with a 10 KN load cell at a crosshead speed of 1.3 mm/min.",
      "reasoning_analysis": "Increasing Factors: The primary source of stiffness arises from the formation of a three-dimensional covalent network via the reaction between the epoxy groups of DGEBA and the amine groups of the TETA crosslinker, which severely restricts chain segment mobility. The inherent rigidity of the bisphenol-A aromatic structures within the backbone further resists deformation. Additionally, the incorporation of 5 wt% Aluminum Hydroxide (ATH), which was heat-treated to ensure dryness and improve interfacial adhesion, acts as a rigid particulate filler that reinforces the matrix through load transfer mechanisms. The modification with phosphoric acid may also introduce strong polar interactions or hydrogen bonding within the network, potentially contributing to stiffness. Decreasing Factors: The curing process conducted at room temperature typically yields a lower final crosslink density compared to elevated temperature curing cycles, resulting in higher free volume and reduced modulus. Furthermore, the chemical modification of DGEBA with phosphoric acid consumes epoxy functionality; if this reduces the overall network connectivity without providing equivalent structural rigidity, it could lower the modulus. There is also a risk that residual acetone from the modification step acts as a plasticizer if not completely removed, increasing chain mobility. Dominant Factor: The covalently crosslinked epoxy-amine network architecture is the dominant factor governing the Young's modulus. While the rigid ATH filler and aromatic backbone contribute positively, the ultimate stiffness is primarily dictated by the crosslink density achieved during the room temperature cure, which sets the baseline mechanical performance of the thermoset matrix."
    }
  },
  {
    "doi": null,
    "title": "Cryogenic mechanical behaviors of carbon nanotube reinforced composites based on modified epoxy by poly(ethersulfone)",
    "year": 2011,
    "chemical_composition": {
      "repeat_unit_psmiles": null,
      "monomers": [
        {
          "name": "Diglycidyl ether of bisphenol-F",
          "smiles": "C1OC1COc2ccc(Cc3ccc(OC4CO4)cc3)cc2",
          "ratio_value": null,
          "ratio_unit": null
        },
        {
          "name": "Diethyl toluene diamine",
          "smiles": "Cc1c(N)c(CC)c(N)c(CC)c1",
          "ratio_value": null,
          "ratio_unit": null
        }
      ],
      "additives": [
        {
          "name": "Poly(ethersulfone)",
          "type": "modifier",
          "amount_value": 15.0,
          "amount_unit": "phr"
        },
        {
          "name": "Multi-walled carbon nanotubes",
          "type": "filler",
          "amount_value": 0.5,
          "amount_unit": "wt%"
        }
      ],
      "is_homopolymer": false
    },
    "processing_history": "MWCNTs blended with DGEBF via three-roll mill. PES melted at 130 °C, added to blend. Degassed 30 min. Cured 80 °C for 8 h and post-cured 130 °C for 12 h. Young's modulus measured by uniaxial tensile test at 2 mm/min crosshead speed, 77 K (liquid nitrogen), according to ASTM D638–96.",
    "hierarchical_structure": "MWCNTs dispersed in epoxy matrix. Respectable dispersion at 0.5 wt%. Cryogenic temperature condition.",
    "properties": {
      "E": {
        "value": [
          4.8
        ],
        "unit": "GPa"
      }
    },
    "analysis_with_hierarchical_structure": {
      "descriptive_text": "The sample comprises a Diglycidyl ether of bisphenol-F epoxy resin cured with Diethyl toluene diamine, modified with 15.0 phr Poly(ethersulfone) and reinforced with 0.5 wt% Multi-walled carbon nanotubes. Processing involved blending the nanotubes with the resin via a three-roll mill, followed by the addition of melted Poly(ethersulfone) at 130 °C and degassing for 30 minutes. The composite was cured at 80 °C for 8 hours and post-cured at 130 °C for 12 hours to establish the crosslinked network. Structural characterization indicates a respectable dispersion of nanotubes within the epoxy matrix. Mechanical properties were evaluated via uniaxial tensile testing at a crosshead speed of 2 mm/min under cryogenic conditions at 77 K in accordance with ASTM D638–96.",
      "reasoning_analysis": "Increasing Factors: The incorporation of Multi-walled carbon nanotubes provides significant reinforcement due to their exceptionally high intrinsic modulus and aspect ratio, facilitating load transfer within the matrix. The extensive curing and post-curing history promotes a high crosslink density in the epoxy network, restricting chain segment mobility and increasing stiffness. Additionally, the Poly(ethersulfone) modifier is a rigid thermoplastic that contributes to the overall composite stiffness. Crucially, the testing condition at 77 K places the polymer matrix deep within its glassy state, drastically reducing free volume and molecular mobility, which inherently maximizes the measured modulus. Decreasing Factors: The addition of the thermoplastic modifier may dilute the crosslink density of the epoxy network relative to a neat resin, potentially creating phase boundaries that could act as minor stress concentrators if interfacial adhesion is imperfect. Furthermore, while dispersion is reported as respectable, the lack of specified chemical functionalization on the nanotubes may limit the interfacial shear strength, preventing full stress transfer to the reinforcement and capping the efficiency. Dominant Factor: The cryogenic testing temperature is the predominant factor governing the high modulus behavior, as it locks the polymer chains into a rigid glassy configuration; this environmental stiffening effect synergizes with the high crosslink density achieved through the thermal curing history to establish a stiff matrix foundation that effectively supports the load-bearing capacity of the dispersed nanotubes."
    },
    "analysis_without_hierarchical_structure": {
      "descriptive_text": "The sample comprises a thermoset composite based on a Diglycidyl ether of bisphenol-F and Diethyl toluene diamine epoxy network. This matrix was modified with 15.0 phr Poly(ethersulfone) and reinforced with 0.5 wt% Multi-walled carbon nanotubes. Processing involved blending the nanotubes with the resin via a three-roll mill, followed by the addition of Poly(ethersulfone) melted at 130 °C. The mixture was degassed for 30 minutes, cured at 80 °C for 8 hours, and post-cured at 130 °C for 12 hours. Young's modulus was evaluated using a uniaxial tensile test at a crosshead speed of 2 mm/min at 77 K according to ASTM D638–96.",
      "reasoning_analysis": "Increasing Factors: The incorporation of 0.5 wt% Multi-walled carbon nanotubes provides significant reinforcement due to their high intrinsic stiffness and aspect ratio, facilitating efficient load transfer within the matrix, especially given the three-roll mill processing which promotes dispersion. Furthermore, the thermal curing schedule including a post-cure at 130 °C ensures a high degree of crosslinking in the epoxy-amine network, inherently increasing rigidity. The testing condition at 77 K places the polymer matrix well below its glass transition temperature, freezing segmental motion and maximizing the measured stiffness. Decreasing Factors: The addition of 15.0 phr Poly(ethersulfone), while beneficial for toughness, introduces a thermoplastic phase that may disrupt the continuity of the crosslinked epoxy network or create phase boundaries that could theoretically act as compliant regions relative to a pristine, highly crosslinked epoxy resin. Additionally, any potential agglomeration of nanotubes despite milling could reduce reinforcement efficiency. Dominant Factor: The dominant influence on the Young's modulus is the synergistic combination of the highly crosslinked epoxy network and the well-dispersed carbon nanotube reinforcement, which establishes a rigid structural framework; this material intrinsic stiffness is further amplified by the cryogenic testing temperature which suppresses all viscoelastic relaxation processes."
    }
  },
  {
    "doi": "10.1016/j.matdes.2010.04.018",
    "title": "Mechanical properties of multi-walled carbon nanotube/epoxy composites",
    "year": 2010,
    "chemical_composition": {
      "repeat_unit_psmiles": null,
      "monomers": [
        {
          "name": "Diglycidyl ether bisphenol-A",
          "smiles": "CC(C)(c1ccc(OCC2CO2)cc1)c1ccc(OCC2CO2)cc1",
          "ratio_value": null,
          "ratio_unit": null
        },
        {
          "name": "Polyamine hardener",
          "smiles": null,
          "ratio_value": null,
          "ratio_unit": null
        }
      ],
      "additives": [
        {
          "name": "Untreated multi-walled carbon nanotubes",
          "type": "filler",
          "amount_value": 1,
          "amount_unit": "wt%"
        }
      ],
      "is_homopolymer": false
    },
    "processing_history": "MWNT (1 wt%) mixed with epoxy, sonicated (Bandelin HD3200, 20 kHz) for 2 h at 60% amplitude. Hardener added, stirred 10 min at 150 rpm. Vacuum degassed. Cured at 60 °C for 1 h followed by 2 h at 110 °C. Young's modulus measured by uniaxial tensile test at 1.5 mm/min crosshead speed, 25 °C, ASTM D638-IV, using Hounsfield H100KS machine.",
    "hierarchical_structure": "Untreated MWNT form agglomerates in the polymer matrix.",
    "properties": {
      "E": {
        "value": [
          3.951
        ],
        "unit": "GPa"
      }
    },
    "analysis_with_hierarchical_structure": {
      "descriptive_text": "The material system comprises a Diglycidyl ether bisphenol-A epoxy resin crosslinked with a polyamine hardener and reinforced with 1 wt% untreated multi-walled carbon nanotubes. Fabrication involved mixing the nanotubes with the epoxy followed by sonication at 20 kHz for 2 hours at 60% amplitude, after which the hardener was added and stirred at 150 rpm for 10 minutes. The mixture was vacuum degassed and cured via a two-step cycle at 60 °C for 1 hour and 110 °C for 2 hours. Hierarchical characterization indicates that the untreated nanotubes form agglomerates within the polymer matrix, and the Young's modulus was evaluated using uniaxial tensile testing at a crosshead speed of 1.5 mm/min at 25 °C according to ASTM D638-IV.",
      "reasoning_analysis": "Increasing Factors: The formation of a densely crosslinked thermoset network during the thermal curing cycle inherently restricts chain segment mobility, establishing a rigid matrix baseline that supports higher stiffness. Additionally, the incorporation of multi-walled carbon nanotubes introduces a phase with exceptionally high intrinsic modulus, which theoretically reinforces the polymer matrix and drives the composite stiffness upward through load bearing. Decreasing Factors: The hierarchical structure reveals that the untreated nanotubes form agglomerates within the matrix, which act as stress concentrators and reduce the effective aspect ratio of the reinforcement, thereby diminishing load transfer efficiency. Furthermore, the lack of surface functionalization on the nanotubes implies weak interfacial adhesion between the filler and the epoxy matrix, potentially leading to interfacial slip under load that compromises the composite stiffness. Dominant Factor: While the rigid epoxy network and high-modulus nanotubes fundamentally elevate the stiffness relative to a neat polymer, the untreated nature of the fillers leading to agglomeration is the dominant structural feature limiting the magnitude of this increase, resulting in a composite modulus that is elevated but constrained by inefficient stress transfer across the filler-matrix interface."
    },
    "analysis_without_hierarchical_structure": {
      "descriptive_text": "The sample consists of an epoxy network formed from Diglycidyl ether bisphenol-A (DGEBA) resin and a polyamine hardener, reinforced with 1 wt% untreated multi-walled carbon nanotubes (MWNT). The composite was prepared by mixing the MWNTs with the epoxy resin followed by sonication at 20 kHz for 2 hours at 60% amplitude to facilitate dispersion. After adding the hardener and stirring for 10 minutes at 150 rpm, the mixture was vacuum degassed and subjected to a two-step curing cycle at 60 °C for 1 hour followed by 110 °C for 2 hours. The Young's modulus was subsequently characterized via uniaxial tensile testing at a crosshead speed of 1.5 mm/min at 25 °C according to ASTM D638-IV standards using a Hounsfield H100KS machine.",
      "reasoning_analysis": "Increasing Factors: The incorporation of multi-walled carbon nanotubes (MWNT), which possess an intrinsically high axial stiffness, acts as a rigid reinforcement phase within the polymer matrix. The two-step curing cycle ending at 110 °C promotes a high degree of crosslinking in the DGEBA-polyamine network, establishing a rigid thermoset backbone that resists deformation. Furthermore, the vacuum degassing step minimizes void content, preventing stress concentrators that would otherwise lower the effective modulus. Decreasing Factors: The use of untreated MWNTs suggests a lack of chemical functionalization, which may result in suboptimal interfacial adhesion between the nanotubes and the epoxy matrix, potentially leading to interfacial slip under load. Additionally, the prolonged sonication process (2 hours at 60% amplitude), while aiding dispersion, carries the risk of damaging the nanotube structure and reducing their aspect ratio, thereby diminishing their reinforcement efficiency. Dominant Factor: The intrinsic high modulus of the well-dispersed carbon nanotubes combined with the high crosslink density achieved through the thermal cure cycle qualitatively dominates the mechanical response. Despite the potential interfacial limitations of the untreated filler, the load-bearing capacity provided by the rigid nanotube network within the stiffened epoxy matrix drives the overall Young's modulus higher relative to the neat resin system."
    }
  },
  {
    "doi": "10.1016/j.compositesa.2014.05.009",
    "title": "Three dimensional orientation angle distribution counting and calculation for the mechanical properties of aligned carbon nanotube/epoxy composites",
    "year": 2014,
    "chemical_composition": {
      "repeat_unit_psmiles": null,
      "monomers": [
        {
          "name": "Bisphenol-A type epoxy",
          "smiles": null,
          "ratio_value": null,
          "ratio_unit": null
        },
        {
          "name": "Novolac type epoxy",
          "smiles": null,
          "ratio_value": null,
          "ratio_unit": null
        },
        {
          "name": "Aromatic diamine curing agent",
          "smiles": null,
          "ratio_value": null,
          "ratio_unit": null
        }
      ],
      "additives": [
        {
          "name": "Multi-walled Carbon Nanotubes",
          "type": "filler",
          "amount_value": 10.5,
          "amount_unit": "vol%"
        }
      ],
      "is_homopolymer": false
    },
    "processing_history": "Aligned CNT sheets drawn from vertically aligned MWNT forests. Epoxy resin film impregnated into CNT sheet at 90 °C for 3 min. Cured at 130 °C, 2.0 MPa for 1.5 h using hot press. Young's modulus measured by uniaxial tensile test on Instron 5966 at 0.2 mm/min crosshead speed, room temperature, using video extensometer.",
    "hierarchical_structure": "Aligned CNT/epoxy composite. CNT volume fraction 10.5%. CNT orientation standard deviation 31.9 deg (surface).",
    "properties": {
      "E": {
        "value": [
          27.8
        ],
        "unit": "GPa"
      }
    },
    "analysis_with_hierarchical_structure": {
      "descriptive_text": "The sample consists of an aligned multi-walled carbon nanotube reinforced epoxy composite containing 10.5 vol% nanotubes within a matrix formed from a blend of Bisphenol-A and Novolac type epoxies cured with an aromatic diamine. The reinforcement phase was prepared by drawing aligned CNT sheets from vertically aligned MWNT forests, which were subsequently impregnated with an epoxy resin film at 90 °C for 3 minutes. The composite was consolidated and cured using a hot press at 130 °C under 2.0 MPa pressure for 1.5 hours, resulting in a hierarchical structure where the CNTs exhibit an orientation standard deviation of 31.9 degrees at the surface. Mechanical characterization was performed via uniaxial tensile testing at room temperature with a crosshead speed of 0.2 mm/min using a video extensometer.",
      "reasoning_analysis": "Increasing Factors: The incorporation of multi-walled carbon nanotubes with their intrinsically high axial stiffness serves as the primary reinforcement mechanism, while their preferential alignment along the tensile axis maximizes load-bearing capacity in the direction of measurement. The epoxy matrix, composed of Bisphenol-A and Novolac types cured with an aromatic diamine, possesses a rigid aromatic backbone that contributes a higher baseline modulus compared to aliphatic systems. Additionally, the hot press processing at 2.0 MPa likely minimized void content and improved fiber-matrix wetting, facilitating effective stress transfer. Decreasing Factors: The observed orientation standard deviation of 31.9 degrees indicates significant misalignment relative to the loading axis, which reduces the efficiency of the reinforcement compared to a perfectly aligned system. Potential nanoscale voids or incomplete interfacial bonding between the smooth CNT surfaces and the epoxy matrix could limit stress transfer efficiency, and the moderate curing temperature may limit the ultimate crosslink density of the matrix. Dominant Factor: The dominant factor governing the Young's modulus is the high volume fraction of the aligned stiff CNT reinforcement. While matrix rigidity and processing quality modulate the performance, the mechanical behavior is overwhelmingly dictated by the contribution from the nanotubes, provided that the interfacial shear strength is sufficient to mobilize their high intrinsic stiffness."
    },
    "analysis_without_hierarchical_structure": {
      "descriptive_text": "The sample comprises a thermoset composite matrix synthesized from a blend of Bisphenol-A type and Novolac type epoxy resins cured with an aromatic diamine curing agent. This matrix was impregnated into sheets of aligned Multi-walled Carbon Nanotubes (MWCNTs) drawn from vertically aligned MWNT forests, achieving a filler loading of 10.5 vol%. The fabrication process involved impregnating the epoxy resin film into the CNT sheet at 90 °C for 3 minutes, followed by curing under a pressure of 2.0 MPa at 130 °C for 1.5 hours using a hot press. The Young's modulus was determined via uniaxial tensile testing on an Instron 5966 system at a crosshead speed of 0.2 mm/min at room temperature, utilizing a video extensometer for strain measurement.",
      "reasoning_analysis": "Increasing Factors: The chemical composition features rigid aromatic structures in both the Bisphenol-A and Novolac epoxy blend and the aromatic diamine curing agent, which form a highly crosslinked network with inherent stiffness. Furthermore, the incorporation of 10.5 vol% Multi-walled Carbon Nanotubes provides extreme intrinsic reinforcement, while the processing history of drawing CNTs from vertically aligned forests ensures high orientation along the stress axis, maximizing load transfer efficiency. The hot press curing at 2.0 MPa further enhances modulus by minimizing void content and improving resin wetting. Decreasing Factors: The overall modulus is bounded by the compliance of the epoxy matrix, which is significantly lower than that of the nanotubes, and any interfacial slippage between the CNTs and the matrix could limit stress transfer efficiency. Additionally, despite pressure application, any residual micro-voids from the impregnation process at 90 °C could act as stress concentrators that slightly reduce the effective stiffness. Dominant Factor: The high volume fraction and precise alignment of the Multi-walled Carbon Nanotubes qualitatively dominate the mechanical response, as the load-bearing capacity of the oriented nanotube network vastly exceeds the contribution of the epoxy matrix, driving the Young's modulus significantly higher than that of the neat resin system."
    }
  },
  {
    "doi": "10.1080/09349847.2016.1250975",
    "title": "Ultrasonic Velocity and Attenuation in Epoxy Resin/Granite (Marble) Powder Composite",
    "year": 2018,
    "chemical_composition": {
      "repeat_unit_psmiles": null,
      "monomers": [
        {
          "name": "Diglycidyl ether of bisphenol A",
          "smiles": "CC(C)(c1ccc(OCC2CO2)cc1)c2ccc(OCC3CO3)cc2",
          "ratio_value": 50,
          "ratio_unit": "wt%"
        },
        {
          "name": "Cycloaliphatic polyamine",
          "smiles": null,
          "ratio_value": 50,
          "ratio_unit": "wt%"
        }
      ],
      "additives": [],
      "is_homopolymer": false
    },
    "processing_history": "Epoxy resin and hardener mixed at 50:50 ratio, mechanically mixed for 3 minutes. No filler added. Cured at room temperature for 24 h in mold. Young's modulus calculated from ultrasonic compression and shear wave velocities measured by pulse-echo technique at 4 MHz, room temperature.",
    "hierarchical_structure": "Pure epoxy matrix.",
    "properties": {
      "E": {
        "value": [
          50.6
        ],
        "unit": "GPa"
      }
    },
    "analysis_with_hierarchical_structure": {
      "descriptive_text": "The sample comprises a pure epoxy matrix synthesized from Diglycidyl ether of bisphenol A (DGEBA) and a cycloaliphatic polyamine hardener mixed in a 50:50 weight ratio. The formulation was mechanically mixed for 3 minutes and cured at room temperature for 24 hours in a mold without any filler addition. The Young's modulus was derived from ultrasonic compression and shear wave velocities obtained via a pulse-echo technique at 4 MHz under room temperature conditions, reflecting the mechanical properties of the resulting crosslinked network.",
      "reasoning_analysis": "Increasing Factors: The presence of rigid aromatic bisphenol A structures within the DGEBA monomer provides significant backbone stiffness, resisting deformation under load. Furthermore, the chemical reaction between the epoxy and amine groups creates a three-dimensional crosslinked network, which drastically restricts long-range chain mobility and enhances structural rigidity compared to linear thermoplastic counterparts. Decreasing Factors: The use of a cycloaliphatic polyamine hardener introduces flexible aliphatic segments into the network, which possess higher conformational freedom than aromatic hardeners, potentially lowering the modulus. Additionally, the room temperature curing history likely results in incomplete conversion and a lower final crosslink density compared to elevated temperature cures, reducing the network's resistance to deformation. The absence of rigid fillers also means there is no composite reinforcement effect to further elevate the modulus. Dominant Factor: The formation of the covalently crosslinked network dominates the mechanical behavior, transforming the liquid precursors into a rigid solid. While the room temperature cure limits the maximum achievable crosslink density, the intrinsic rigidity of the bisphenol A backbone within this network structure is the primary determinant establishing the baseline Young's modulus for this specific epoxy system."
    },
    "analysis_without_hierarchical_structure": {
      "descriptive_text": "The sample comprises a crosslinked epoxy network synthesized from Diglycidyl ether of bisphenol A and a cycloaliphatic polyamine hardener mixed at a 50:50 weight ratio. The components were mechanically blended for three minutes and subsequently cured at room temperature for 24 hours within a mold without the addition of any fillers or additives. The Young's modulus was determined indirectly by calculating values from ultrasonic compression and shear wave velocities measured using a pulse-echo technique at 4 MHz under ambient conditions.",
      "reasoning_analysis": "Increasing Factors: The incorporation of Diglycidyl ether of bisphenol A introduces rigid aromatic rings into the polymer backbone, which significantly restricts segmental mobility and increases intrinsic chain stiffness. Additionally, the reaction with the polyamine hardener establishes a covalently crosslinked thermoset network, which drastically reduces chain compliance compared to linear thermoplastic architectures, thereby driving the Young's modulus upward. Decreasing Factors: The curing process conducted at room temperature for 24 hours may result in vitrification prior to full conversion, leading to a lower final crosslink density compared to elevated temperature post-curing protocols, which would otherwise constrain chain motion more effectively. Furthermore, the explicit absence of rigid fillers eliminates potential reinforcement mechanisms, and the cycloaliphatic nature of the hardener introduces flexible aliphatic segments that are less rigid than fully aromatic hardening agents. Dominant Factor: The formation of the densely crosslinked three-dimensional network containing rigid bisphenol A aromatic structures is the dominant factor, establishing a high baseline stiffness characteristic of structural epoxy thermosets that outweighs the modulus reduction potentially caused by ambient curing limitations or the lack of composite reinforcement."
    }
  },
  {
    "doi": "10.1177/0021998318790049",
    "title": "Mechanical and low-velocity impact properties of epoxy-composite beams reinforced by MWCNTs",
    "year": 2019,
    "chemical_composition": {
      "repeat_unit_psmiles": null,
      "monomers": [
        {
          "name": "EPR1080 epoxy resin",
          "smiles": null,
          "ratio_value": null,
          "ratio_unit": null
        },
        {
          "name": "Hardener",
          "smiles": null,
          "ratio_value": 10,
          "ratio_unit": "mass ratio (epoxy:hardener)"
        }
      ],
      "additives": [
        {
          "name": "Multi-walled carbon nanotubes",
          "type": "filler",
          "amount_value": 0,
          "amount_unit": "wt%"
        },
        {
          "name": "AF251 woven plain fibers",
          "type": "reinforcement",
          "amount_value": 13,
          "amount_unit": "layers"
        }
      ],
      "is_homopolymer": false
    },
    "processing_history": "MWCNTs dried in oven, mixed with epoxy resin using mechanical mixer, sonicated for 30 min using Bandelin SONOPULS ultrasonic homogenizers with ice bath. Hardener added at 1:10 mass ratio. 13 layers of fibers prepared. Hand lay-up laminating method used. Laminates pressured under 10 KPa for 24 h at room temperature. Cut using water jet machine to manufacture beams (300x30x3 mm) according to ASTM-D3039M. Young's modulus measured by uniaxial tensile test using Standard tensile machine of Amirkabir University of Technology.",
    "hierarchical_structure": "13 layers AF251 woven plain fibers reinforced epoxy matrix.",
    "properties": {
      "E": {
        "value": [
          6.9364
        ],
        "unit": "GPa"
      }
    },
    "analysis_with_hierarchical_structure": {
      "descriptive_text": "The sample comprises an EPR1080 epoxy resin matrix cured with a hardener at a 10:1 mass ratio, reinforced with 13 layers of AF251 woven plain fibers. The manufacturing process involved drying multi-walled carbon nanotubes and mixing them with the epoxy resin using a mechanical mixer, followed by 30 minutes of sonication in an ice bath using a Bandelin SONOPULS ultrasonic homogenizer prior to hardener addition. The composite was fabricated via a hand lay-up laminating method, where the 13 layers of fibers were pressured under 10 kPa for 24 hours at room temperature. Finally, the laminates were cut using a water jet machine to manufacture beams with dimensions of 300x30x3 mm according to ASTM-D3039M standards, and the mechanical properties were evaluated via uniaxial tensile testing.",
      "reasoning_analysis": "Increasing Factors: The primary driver for increased Young's modulus is the incorporation of 13 layers of AF251 woven plain fibers, which possess a significantly higher stiffness than the epoxy matrix, effectively bearing the load according to composite rule-of-mixtures principles. Additionally, the chemical curing of the epoxy resin with a hardener forms a crosslinked thermoset network, providing a rigid matrix foundation that supports the fibers. Decreasing Factors: The use of woven fibers introduces fiber crimp and undulation, which reduces the efficiency of load transfer in the primary loading direction compared to unidirectional architectures. Furthermore, curing at room temperature under a relatively low pressure of 10 kPa may result in incomplete crosslinking density and higher void content between laminate layers, both of which can diminish the effective stiffness of the composite. Dominant Factor: The high volume fraction and intrinsic stiffness of the 13-layer fiber reinforcement qualitatively dominate the mechanical response, resulting in a Young's modulus significantly higher than the neat epoxy matrix, despite the potential reductions caused by the woven architecture and ambient curing conditions."
    },
    "analysis_without_hierarchical_structure": {
      "descriptive_text": "The composite sample comprises an EPR1080 epoxy resin matrix cured with a hardener. The matrix preparation involved drying multi-walled carbon nanotubes, mixing them with the epoxy resin using a mechanical mixer, and sonicating the mixture for 30 minutes in an ice bath using a Bandelin SONOPULS ultrasonic homogenizer. Thirteen layers of AF251 woven plain fibers were incorporated as reinforcement via a hand lay-up laminating method. The resulting laminates were pressured under 10 kPa for 24 hours at room temperature before being cut into beams measuring 300x30x3 mm using a water jet machine according to ASTM-D3039M standards. The Young's modulus was subsequently determined via uniaxial tensile testing using a standard tensile machine.",
      "reasoning_analysis": "Increasing Factors: The primary driver for increased Young's modulus is the incorporation of 13 layers of AF251 woven plain fibers, which possess a significantly higher stiffness than the epoxy matrix and carry the majority of the load according to composite rule of mixtures. Additionally, the chemical curing of the epoxy resin with a hardener forms a crosslinked network that provides a rigid baseline matrix modulus, and the ultrasonic sonication during processing aims to improve homogeneity which can facilitate better stress transfer. Decreasing Factors: The consolidation pressure of 10 kPa applied during laminating is relatively low, which may lead to higher void content and reduced interlaminar bonding quality, thereby diminishing the effective stiffness of the laminate. Furthermore, curing at room temperature rather than elevated temperatures may result in a lower final crosslink density within the epoxy matrix, potentially reducing its intrinsic modulus. Dominant Factor: The substantial volume fraction and high intrinsic stiffness of the 13-layer fiber reinforcement qualitatively dominate the final Young's modulus behavior, ensuring a high modulus value relative to the neat resin despite the potential negative influences of low consolidation pressure and ambient curing conditions."
    }
  },
  {
    "doi": "10.1179/1743289814Y.0000000074",
    "title": "Coefficient of thermal expansion and mechanical properties at cryogenic temperature of core–shell rubber particle modified epoxy",
    "year": 2014,
    "chemical_composition": {
      "repeat_unit_psmiles": null,
      "monomers": [
        {
          "name": "Diglycidyl ether of bisphenol A (DGEBA)",
          "smiles": "C1OC1c1ccc(C(C)(C)c2ccc(OC3CO3)cc2)cc1",
          "ratio_value": null,
          "ratio_unit": null
        },
        {
          "name": "Polyoxypropylenediamine (Jeffamine D-230)",
          "smiles": null,
          "ratio_value": null,
          "ratio_unit": null
        }
      ],
      "additives": [],
      "is_homopolymer": false
    },
    "processing_history": "Stoichiometric curing agent D-230 added to epoxy resin, stirred. Cast into metallic mould. Cured at 80°C for 4 h, post-cured at 125°C for 2 h. Tensile properties measured on MTS Landmark Servohydraulic test system, 10 kN load cell, crosshead speed 2 mm/min, ASTM D638-96. Tested at Room Temperature (RT).",
    "hierarchical_structure": "Neat epoxy resin. Fracture surfaces smooth with 'wavelike' traces, typical of brittle thermoset.",
    "properties": {
      "E": {
        "value": [
          2.47
        ],
        "unit": "GPa"
      }
    },
    "analysis_with_hierarchical_structure": {
      "descriptive_text": "The sample comprises a neat epoxy network synthesized from Diglycidyl ether of bisphenol A (DGEBA) and Polyoxypropylenediamine (Jeffamine D-230) without additional additives. Preparation involved stoichiometric mixing and casting into a metallic mould, followed by a thermal curing cycle of 4 hours at 80°C and a post-cure at 125°C for 2 hours. The resulting material exhibits a brittle thermoset morphology characterized by smooth fracture surfaces with 'wavelike' traces. Mechanical properties were evaluated at room temperature via tensile testing on an MTS Landmark Servohydraulic system using a 10 kN load cell at a crosshead speed of 2 mm/min according to ASTM D638-96.",
      "reasoning_analysis": "Increasing Factors: The presence of rigid aromatic bisphenol A structures within the DGEBA backbone significantly enhances chain stiffness and resistance to deformation. Furthermore, the thermal processing history, specifically the post-curing at 125°C, promotes high conversion and crosslink density, which restricts segmental motion and substantially increases the modulus. The three-dimensional covalent network structure inherent to thermosets also contributes to high structural rigidity. Decreasing Factors: The incorporation of Polyoxypropylenediamine (Jeffamine D-230) introduces flexible polyether segments and aliphatic chains between crosslinking points, which increases free volume and segmental mobility compared to networks formed with rigid aromatic amines. This flexible spacer qualitatively acts to reduce the overall stiffness of the matrix. Dominant Factor: The high crosslink density achieved through the specified thermal curing schedule, combined with the intrinsic rigidity of the DGEBA aromatic backbone, qualitatively dominates the mechanical behavior. This ensures the material remains in a glassy state at room temperature with a high modulus characteristic of brittle thermosets, overriding the modulus-reducing effect of the flexible curing agent segments."
    },
    "analysis_without_hierarchical_structure": {
      "descriptive_text": "The sample comprises a crosslinked epoxy network synthesized from Diglycidyl ether of bisphenol A (DGEBA) resin and Polyoxypropylenediamine (Jeffamine D-230) acting as a stoichiometric curing agent. The mixture was stirred and cast into a metallic mould, followed by a thermal curing cycle at 80°C for 4 hours and a subsequent post-cure at 125°C for 2 hours to ensure network formation. Tensile properties were characterized using an MTS Landmark Servohydraulic test system equipped with a 10 kN load cell at a crosshead speed of 2 mm/min in accordance with ASTM D638-96 standards at Room Temperature.",
      "reasoning_analysis": "Increasing Factors: The chemical composition features rigid bisphenol A aromatic rings within the DGEBA backbone, which impose significant steric hindrance and restrict segmental mobility, intrinsically enhancing the stiffness of the material. Additionally, the processing history includes a high-temperature post-cure at 125°C, which promotes high conversion of epoxide groups, maximizes crosslink density, and reduces free volume, thereby mechanically locking the chain segments to increase E. Decreasing Factors: The incorporation of Polyoxypropylenediamine (Jeffamine D-230) introduces flexible polyether segments between the crosslinking nodes. These aliphatic ether linkages possess low rotational energy barriers and increase the molecular weight between crosslinks, allowing for greater chain flexibility compared to systems cured with rigid aromatic amines, which qualitatively lowers the modulus. Dominant Factor: The structural rigidity provided by the aromatic DGEBA units combined with the high crosslink density achieved through the specific thermal post-curing regimen qualitatively dominates the mechanical response, ensuring a solid glassy modulus despite the flexibility introduced by the polyether curing agent."
    }
  },
  {
    "doi": "10.1016/j.compscitech.2005.04.002",
    "title": "Rubbery and glassy epoxy resins reinforced with carbon nanotubes",
    "year": 2005,
    "chemical_composition": {
      "repeat_unit_psmiles": null,
