Repository: hhtrick/HHT-code

# HHT training framework

This directory contains model training, embedding precomputation, inference, article-level baselines and the curated datasets. All commands below assume that the working directory is `train_code/`.

## 3. Datasets and fixed partitions

Each main dataset is a JSON array at `dataset/{property}/{property}.json`. Entries contain source metadata, `chemical_composition`, `processing_history`, `hierarchical_structure`, `properties`, and two generated-analysis objects. Targets are stored as `properties[property]["value"]`; source metadata and target values are not predictive input fields.

| Property | Train | Validation | Test | Total |
|---|---:|---:|---:|---:|

File: train_code/continue_train_dataset/E/E.json (part 54 of 106)
[
      "monomers": [
        {
          "name": "Diglycidyl ether of bisphenol A (Epon 828)",
          "smiles": "CC(C)(c1ccc(OCC2COC2)cc1)c1ccc(OCC2COC2)cc1",
          "ratio_value": 25,
          "ratio_unit": "parts by weight"
        },
        {
          "name": "Jeffamine D-2000",
          "smiles": null,
          "ratio_value": 75,
          "ratio_unit": "parts by weight"
        }
      ],
      "additives": [],
      "is_homopolymer": false
    },
    "processing_history": "Epon 828 and Jeffamine D-2000 (25/75 wt ratio) mixed and stirred for 1 h at 75 °C, then degassed in vacuum for 1 h, and cast into a dogbone-shaped mold. Cured at 75 °C for 3 h and 125 °C for an additional 3 h. Young's modulus measured by static tensile test using Instron 4502 with 10 N load cell at 1.0 mm/min crosshead speed at room temperature.",
    "hierarchical_structure": "Rubbery epoxy matrix (sub-ambient Tg). Homogeneous structure.",
    "properties": {
      "E": {
        "value": [
          0.00189
        ],
        "unit": "GPa"
      }
    },
    "analysis_with_hierarchical_structure": {
      "descriptive_text": "The sample comprises a thermosetting epoxy network synthesized from Diglycidyl ether of bisphenol A (Epon 828) and Jeffamine D-2000 polyetheramine at a weight ratio of 25:75. The precursor mixture was stirred at 75 °C for 1 hour, degassed under vacuum, and cast into a dogbone-shaped mold prior to undergoing a step-wise curing cycle at 75 °C for 3 hours followed by 125 °C for an additional 3 hours. The resulting material possesses a homogeneous, rubbery epoxy matrix structure with a sub-ambient glass transition temperature. Mechanical evaluation was conducted via static tensile testing using an Instron 4502 with a 10 N load cell at a crosshead speed of 1.0 mm/min under room temperature conditions.",
      "reasoning_analysis": "Increasing Factors: The presence of rigid aromatic bisphenol A units within the Epon 828 epoxy backbone provides intrinsic segmental stiffness, while the step-wise thermal curing protocol ensures high conversion and network homogeneity, maximizing the elastic integrity of the formed matrix. Decreasing Factors: The high weight proportion of Jeffamine D-2000 introduces long, flexible polyether chains between crosslinks, significantly reducing the crosslink density and increasing chain mobility. Crucially, the sub-ambient glass transition temperature indicates that the room temperature tensile test occurs in the rubbery plateau region, where the modulus is governed by entropic elasticity rather than glassy bond stiffness, leading to inherently lower values. Dominant Factor: The rubbery state behavior combined with the low crosslink density resulting from the long-chain polyetheramine curing agent qualitatively dominates the mechanical response. Despite the rigid aromatic components, the network topology functions as an elastomer, causing the Young's modulus to be primarily determined by the low density of network strands rather than the backbone rigidity."
    },
    "analysis_without_hierarchical_structure": {
      "descriptive_text": "The sample comprises a crosslinked epoxy network synthesized from Diglycidyl ether of bisphenol A (Epon 828) and Jeffamine D-2000 at a weight ratio of 25:75. The mixture was stirred for one hour at 75 °C, degassed under vacuum for one hour, and cast into a dogbone-shaped mold prior to curing at 75 °C for 3 hours followed by 125 °C for an additional 3 hours. Young's modulus was evaluated using a static tensile test on an Instron 4502 with a 10 N load cell at a crosshead speed of 1.0 mm/min at room temperature.",
      "reasoning_analysis": "Increasing Factors: The inclusion of bisphenol A structures within the Epon 828 epoxy resin provides rigid aromatic nodes within the network, which inherently resist deformation. Additionally, the stepwise thermal curing profile up to 125 °C ensures high conversion of functional groups and optimal crosslink density, while the vacuum degassing step minimizes void formation, both contributing to the maximization of the network's structural integrity and stiffness. Decreasing Factors: The formulation is dominated by a high weight fraction (75 parts) of Jeffamine D-2000, which introduces long, flexible polyether segments into the polymer backbone. This high concentration of flexible spacers significantly increases the molecular weight between crosslinks and enhances chain segment mobility, thereby reducing the material's resistance to elastic deformation compared to standard rigid epoxy systems. Dominant Factor: The compositional architecture dictates the final mechanical behavior; despite the presence of rigid aromatic units and optimized thermal processing, the overwhelming abundance of flexible polyether chains fundamentally shifts the network character towards an elastomeric state. Consequently, the soft segment content is the dominant factor, qualitatively driving the Young's modulus to be significantly lower than that of a conventional rigid epoxy thermoset."
    }
  },
  {
    "doi": "10.1021/acsami.2c12335",
    "title": "Unraveling Nanoscale Elastic and Adhesive Properties at the Nanoparticle/Epoxy Interface Using Bimodal Atomic Force Microscopy",
    "year": 2022,
    "chemical_composition": {
      "repeat_unit_psmiles": null,
      "monomers": [
        {
          "name": "Hydrogenated bisphenol A diglycidyl ether",
          "smiles": "CC(C)(C1CCC(OCC2CO2)CC1)C3CCC(OCC4CO4)CC3",
          "ratio_value": 2,
          "ratio_unit": "molar part"
        },
        {
          "name": "1,4-cyclohexanebis(methylamine)",
          "smiles": "NCC1CCC(CC1)CN",
          "ratio_value": 1,
          "ratio_unit": "molar part"
        }
      ],
      "additives": [],
      "is_homopolymer": false
    },
    "processing_history": "Monomers mixed at 1:2 molar ratio (HDGEBA:CBMA). Cured at 373 K for ~24 h. Molded into JIS dumbbell No. 7 shape (0.5 mm thickness). Young's modulus measured by uniaxial tensile test using TENSILON RTH-1310 machine at room temperature with crosshead speed of 1 mm/min.",
    "hierarchical_structure": "Amorphous and highly cross-linked network. Heterogeneous nanostructures with correlation length of 12 ± 1 nm.",
    "properties": {
      "E": {
        "value": [
          1.06
        ],
        "unit": "GPa"
      }
    },
    "analysis_with_hierarchical_structure": {
      "descriptive_text": "The material is an amorphous, highly cross-linked epoxy-amine network synthesized from Hydrogenated bisphenol A diglycidyl ether and 1,4-cyclohexanebis(methylamine) monomers mixed at a 2:1 molar ratio. The specimen was prepared by curing the mixture at 373 K for approximately 24 hours and molding it into a 0.5 mm thick JIS dumbbell No. 7 shape. Mechanical characterization was performed via uniaxial tensile testing using a TENSILON RTH-1310 machine at room temperature with a crosshead speed of 1 mm/min. Structural analysis reveals the formation of heterogeneous nanostructures within the network, exhibiting a correlation length of 12 ± 1 nm.",
      "reasoning_analysis": "Increasing Factors: The highly cross-linked network structure significantly restricts polymer chain mobility and segmental deformation, which is the primary mechanism for increasing stiffness in thermosets. Additionally, the incorporation of cyclohexane rings in both the hydrogenated bisphenol A diglycidyl ether and the 1,4-cyclohexanebis(methylamine) curing agent introduces cycloaliphatic rigidity to the backbone compared to purely aliphatic systems. The presence of heterogeneous nanostructures with a defined correlation length suggests localized regions of varying density or cross-link concentration that may impede deformation and enhance load distribution. Decreasing Factors: The hydrogenation of the bisphenol A backbone removes aromatic rings, replacing them with cycloaliphatic structures, which generally possess lower intrinsic stiffness than aromatic counterparts found in standard epoxy systems. Furthermore, the ether linkages within the epoxy monomer provide flexible joints between rigid units, and the completely amorphous nature of the material lacks the reinforcing contribution of crystalline domains. Dominant Factor: The high cross-link density established during the 24-hour cure at 373 K qualitatively dominates the mechanical response. While the absence of aromaticity reduces the intrinsic chain stiffness, the topological constraints imposed by the dense network structure override backbone flexibility, dictating the modulus primarily through network connectivity rather than single-chain rigidity."
    },
    "analysis_without_hierarchical_structure": {
      "descriptive_text": "The polymer sample consists of a thermoset network synthesized from Hydrogenated bisphenol A diglycidyl ether and 1,4-cyclohexanebis(methylamine) monomers. The constituents were mixed at a 1:2 molar ratio and cured at 373 K for approximately 24 hours to induce crosslinking. The resulting material was molded into JIS dumbbell No. 7 specimens with a thickness of 0.5 mm. The Young's modulus was characterized by uniaxial tensile testing using a TENSILON RTH-1310 machine at room temperature with a crosshead speed of 1 mm/min.",
      "reasoning_analysis": "Increasing Factors: The formation of a three-dimensional crosslinked network through the epoxy-amine reaction significantly restricts polymer chain mobility, intrinsically driving the Young's modulus higher compared to linear counterparts. The presence of cyclohexane rings in both the hydrogenated bisphenol A backbone and the cyclohexanebis(methylamine) hardener introduces cyclic rigidity that exceeds that of linear aliphatic chains, further contributing to stiffness. Additionally, the curing history at 373 K for 24 hours likely ensures a high degree of conversion and crosslink density, minimizing free volume and maximizing structural integrity. Decreasing Factors: The hydrogenation of the bisphenol A backbone replaces rigid aromatic phenyl rings with cycloaliphatic rings, which generally possess lower rotational barriers and planarity, potentially reducing the modulus relative to standard aromatic epoxy systems. Furthermore, the glycidyl ether linkages within the resin structure introduce flexible ether oxygens and methylene spacers that allow for some segmental motion, acting as soft spots within the network. Dominant Factor: The establishment of the covalently crosslinked thermoset network is the dominant factor governing the Young's modulus. While the specific chemical nature of the cycloaliphatic rings modulates the baseline stiffness, the topological constraints imposed by the high crosslink density achieved during the 24-hour cure qualitatively dominate the mechanical response, ensuring the material behaves as a rigid solid at room temperature."
    }
  },
  {
    "doi": "10.1179/1743289811Y.0000000036",
    "title": "Manufacturing process improvement and mechanical modelling of multiwalled carbon nanotube/epoxy composites",
    "year": 2013,
    "chemical_composition": {
      "repeat_unit_psmiles": null,
      "monomers": [
        {
          "name": "Epon 862 epoxy resin",
          "smiles": null,
          "ratio_value": 100,
          "ratio_unit": "weight parts"
        },
        {
          "name": "EpiCure W curing agent",
          "smiles": null,
          "ratio_value": 26.4,
          "ratio_unit": "weight parts"
        }
      ],
      "additives": [
        {
          "name": "Multiwalled carbon nanotubes",
          "type": "filler",
          "amount_value": 0.5,
          "amount_unit": "wt%"
        }
      ],
      "is_homopolymer": false
    },
    "processing_history": "MWNT (0.5 wt-%) dispersed in Epon 862/EpiCure W (100:26.4 wt ratio) via tip sonication (ice bath). Sonication: 30 W intensity, 1 h time, 20 s pulse on, 5 s pulse off. Degassed 15 min. Cured at 177 °C for 3 h in hot press. Young's modulus measured by uniaxial tensile test (ASTM D638/D882) at 1 mm/min crosshead speed, average of 5 specimens.",
    "hierarchical_structure": "MWNT/epoxy nanocomposite. SEM showed CNT aggregates with poor dispersion (30 W sonication intensity).",
    "properties": {
      "E": {
        "value": [
          2.482
        ],
        "unit": "GPa"
      }
    },
    "analysis_with_hierarchical_structure": {
      "descriptive_text": "The sample consists of a Multiwalled carbon nanotube (MWNT) reinforced epoxy nanocomposite fabricated using Epon 862 epoxy resin and EpiCure W curing agent at a weight ratio of 100:26.4. The MWNT filler was incorporated at a loading of 0.5 wt% via tip sonication in an ice bath at 30 W intensity for 1 hour using a pulsed sequence, followed by 15 minutes of degassing. The composite was subsequently cured in a hot press at 177 °C for 3 hours to form a crosslinked network. Structural characterization via SEM revealed the presence of CNT aggregates indicative of poor dispersion resulting from the sonication parameters. The Young's modulus was determined through uniaxial tensile testing according to ASTM D638/D882 standards at a crosshead speed of 1 mm/min, averaging results from five specimens.",
      "reasoning_analysis": "Increasing Factors: The thermal curing process at 177 °C promotes the formation of a densely crosslinked thermoset network, which restricts segmental motion and intrinsically increases the stiffness of the epoxy matrix. Additionally, the inclusion of Multiwalled carbon nanotubes introduces a filler with high intrinsic axial stiffness, which theoretically contributes to an increase in the composite Young's modulus through load transfer mechanisms. Decreasing Factors: The processing history utilizing low-intensity sonication (30 W) resulted in poor dispersion, as evidenced by SEM observations of CNT aggregates. These aggregates reduce the effective aspect ratio of the nanotubes and act as stress concentration sites, significantly compromising the efficiency of stress transfer between the matrix and the filler. Furthermore, agglomeration may introduce micro-voids or defects that reduce the effective load-bearing cross-sectional area. Dominant Factor: The mechanical response is qualitatively dominated by the rigid crosslinked epoxy matrix continuum, as the observed poor dispersion prevents the nanotubes from forming an effective reinforcing network. Consequently, while the filler provides a nominal increase in stiffness, the morphological defects arising from aggregation limit the reinforcement efficiency, making the matrix properties the primary determinant of the final Young's modulus behavior."
    },
    "analysis_without_hierarchical_structure": {
      "descriptive_text": "The sample comprises a thermosetting epoxy nanocomposite formed from Epon 862 epoxy resin and EpiCure W curing agent at a weight ratio of 100 to 26.4 parts, reinforced with 0.5 wt% multiwalled carbon nanotubes. The nanotubes were dispersed into the resin mixture via tip sonication in an ice bath at 30 W intensity for 1 hour using a pulse sequence of 20 seconds on and 5 seconds off, followed by 15 minutes of degassing. The material was cured in a hot press at 177 °C for 3 hours, and the Young's modulus was subsequently characterized using a uniaxial tensile test at a crosshead speed of 1 mm/min according to ASTM D638/D882 standards, averaging data from five specimens.",
      "reasoning_analysis": "Increasing Factors: The inclusion of multiwalled carbon nanotubes introduces a phase with exceptionally high intrinsic stiffness, which serves to reinforce the polymer matrix and restrict chain deformation under load. Additionally, the thermal curing history at 177 °C for 3 hours facilitates a high degree of crosslinking within the epoxy-amine network, significantly increasing the structural rigidity and baseline modulus of the thermoset. The tip sonication processing aids in exfoliating nanotube aggregates, improving dispersion and maximizing the effective aspect ratio for stress transfer. Decreasing Factors: Potential agglomeration of nanotubes despite sonication efforts can act as stress concentrators or defects within the matrix, locally compromising stiffness. Furthermore, the absence of explicit surface functionalization data suggests possible weak interfacial adhesion between the nanotubes and the epoxy, which may lead to interfacial slippage and reduced load transfer efficiency compared to a chemically bonded interface. Dominant Factor: The dominant factor is the synergistic effect of the high crosslink density from the thermal cure and the rigid nanotube reinforcement. This combination qualitatively dictates a high stiffness regime for the material, where the matrix rigidity supports the load transfer to the nanotubes, ensuring the Young's modulus is governed primarily by the reinforced network structure rather than potential defects."
    }
  },
  {
    "doi": "10.1016/j.proeng.2017.07.027",
    "title": "A preliminary evaluation of bio-based epoxy resin hardeners for maritime application",
    "year": 2017,
    "chemical_composition": {
      "repeat_unit_psmiles": null,
      "monomers": [
        {
          "name": "Epoxy Resin",
          "smiles": null,
          "ratio_value": 100,
          "ratio_unit": "g"
        },
        {
          "name": "LITE 3060 Hardener",
          "smiles": null,
          "ratio_value": 55,
          "ratio_unit": "g"
        }
      ],
      "additives": [
        {
          "name": "1,3-cyclohexenedimethanamide",
          "type": "amine",
          "amount_value": null,
          "amount_unit": null
        }
      ],
      "is_homopolymer": false
    },
    "processing_history": "Mixed resin:hardener at 100:55 g ratio. Poured into silicone molds (ASTM D638 Type 5). Cured at room temperature for 24h. Post-cured at 60 °C for 16 hours (16h60) in fan assisted oven. Young's Modulus measured by uniaxial tensile test on Instron 4204 according to ASTM D638. Value reported as 1.48 ± 0.06 GPa.",
    "hierarchical_structure": null,
    "properties": {
      "E": {
        "value": [
          1.48
        ],
        "unit": "GPa"
      }
    },
    "analysis_with_hierarchical_structure": {
      "descriptive_text": "The sample comprises a thermoset epoxy network synthesized from Epoxy Resin and LITE 3060 Hardener mixed at a mass ratio of 100:55 g, incorporating 1,3-cyclohexenedimethanamide as an amine additive. The formulation was cast into silicone molds conforming to ASTM D638 Type 5 geometries and underwent a curing protocol consisting of 24 hours at room temperature followed by a post-cure at 60 °C for 16 hours in a fan-assisted oven. Mechanical characterization was performed via uniaxial tensile testing on an Instron 4204 system in accordance with ASTM D638 standards.",
      "reasoning_analysis": "Increasing Factors: The formation of a densely crosslinked thermoset network through the reaction between the epoxy resin and amine hardener significantly restricts chain mobility, thereby increasing the Young's Modulus. The post-curing step at 60 °C for 16 hours promotes further conversion of functional groups and reduces free volume, enhancing network rigidity. Additionally, the incorporation of 1,3-cyclohexenedimethanamide introduces cyclic structures into the network, which may contribute to segmental stiffness. Decreasing Factors: The absence of reinforcing fillers, such as silica or carbon fibers, means the modulus is limited to that of the neat polymer matrix, which is inherently lower than composite systems. Furthermore, the relatively moderate post-cure temperature suggests the final glass transition temperature may not be maximized, potentially allowing for greater segmental mobility at testing temperatures compared to high-temperature cured epoxies. Dominant Factor: The covalent crosslinking density established by the epoxy-amine reaction and thermal treatment is the dominant factor governing the stiffness. While the lack of fillers prevents composite-level reinforcement, the three-dimensional network structure provides the primary resistance to deformation, defining the modulus within the typical range for cured epoxy systems."
    },
    "analysis_without_hierarchical_structure": {
      "descriptive_text": "The sample comprises a thermoset network synthesized from Epoxy Resin and LITE 3060 Hardener mixed at a mass ratio of 100:55 g, with 1,3-cyclohexenedimethanamide included as an amine additive. The mixture was cast into silicone molds following ASTM D638 Type 5 geometry, initially cured at room temperature for 24 hours, and subsequently post-cured at 60 °C for 16 hours in a fan-assisted oven to finalize the network structure. Mechanical characterization was performed via uniaxial tensile testing using an Instron 4204 machine in compliance with ASTM D638 standards.",
      "reasoning_analysis": "Increasing Factors: The formation of a highly crosslinked thermoset network between the epoxy resin and hardener provides a rigid backbone that inherently resists deformation, significantly increasing the Young's Modulus. The presence of 1,3-cyclohexenedimethanamide introduces bulky alicyclic rings into the polymer matrix, which restricts chain segment mobility through steric hindrance and enhances stiffness. Additionally, the thermal post-curing history at 60 °C for 16 hours drives the conversion reaction closer to completion, increasing crosslink density and reducing free volume, which further elevates the modulus. Decreasing Factors: If the room temperature curing period resulted in vitrification before full conversion, some reactive groups may remain unreacted despite the post-cure, potentially leading to a lower crosslink density than theoretically achievable. Furthermore, if the amine additive acts partially as a chain terminator rather than participating fully in the crosslinking network, it could introduce localized flexibility or defects that slightly diminish the overall stiffness. Dominant Factor: The dominant factor influencing the Young's Modulus is the high crosslinking density achieved through the specific resin-hardener stoichiometry and solidified by the thermal post-curing treatment. The structural rigidity imparted by the alicyclic amine additive reinforces this effect, ensuring that the network architecture and thermal history primarily dictate a high-stiffness response relative to uncured or linear polymer systems."
    }
  },
  {
    "doi": "10.1088/1757-899X/943/1/012021",
    "title": "Extraction of reinforced epoxy nanocomposite using agricultural waste biomass",
    "year": 2020,
    "chemical_composition": {
      "repeat_unit_psmiles": null,
      "monomers": [
        {
          "name": "Epoxy resin",
          "smiles": null,
          "ratio_value": null,
          "ratio_unit": null
        },
        {
          "name": "Hardener",
          "smiles": null,
          "ratio_value": null,
          "ratio_unit": null
        }
      ],
      "additives": [
        {
          "name": "Alkaline lignin",
          "type": "filler",
          "amount_value": 3,
          "amount_unit": "wt.%"
        }
      ],
      "is_homopolymer": false
    },
    "processing_history": "Hand lay-up fabrication. Epoxy resin and hardener mixed in 10:3 ratio with 3 wt.% alkaline lignin filler (extracted via Alkaline method). Sonication for 3 min at 0°C, vacuum degassing for 5 min. Cured at room temperature for 24 hours, then in oven at 100°C for 3 hours. Flexural Young's modulus measured by LLYOD LR 10K Plus UTM at 1.3 mm/min crosshead speed, according to ASTM D790.",
    "hierarchical_structure": "Epoxy matrix with dispersed alkaline lignin filler.",
    "properties": {
      "E": {
        "value": [
          4.9736400000000005
        ],
        "unit": "GPa"
      }
    },
    "analysis_with_hierarchical_structure": {
      "descriptive_text": "The sample consists of a thermosetting epoxy network reinforced with 3 wt.% alkaline lignin filler. The composite was fabricated via a hand lay-up technique wherein the epoxy resin and hardener were mixed in a 10:3 ratio alongside the lignin additive. To ensure uniform dispersion, the mixture underwent sonication for 3 minutes at 0°C followed by vacuum degassing for 5 minutes to remove entrapped air. The material was cured initially at room temperature for 24 hours and subsequently post-cured in an oven at 100°C for 3 hours to finalize the crosslinking density. The resulting structure comprises an epoxy matrix with dispersed alkaline lignin filler, and the flexural Young's modulus was characterized using a LLYOD LR 10K Plus UTM at a crosshead speed of 1.3 mm/min in accordance with ASTM D790.",
      "reasoning_analysis": "Increasing Factors: The chemical composition comprising a crosslinkable epoxy resin and hardener forms a rigid thermoset network, which intrinsically possesses a high modulus compared to linear thermoplastics. The processing history includes a post-curing step at 100°C, which maximizes crosslink density and reduces free volume, thereby increasing stiffness. Furthermore, the addition of 3 wt.% alkaline lignin introduces rigid particulate fillers that, when well-dispersed via sonication, restrict matrix deformation. The vacuum degassing step minimizes void formation, preserving the structural integrity required for high modulus. Decreasing Factors: The hand lay-up fabrication method may introduce slight inconsistencies in filler wetting or micro-voids that are not fully eliminated by short vacuum degassing, potentially acting as stress concentrators. The relatively low filler loading of 3 wt.% limits the extent of composite reinforcement compared to higher volume fractions. Additionally, if the hydrophilic nature of the alkaline lignin creates poor interfacial adhesion with the hydrophobic epoxy matrix, slip at the interface could reduce the effective load transfer, diminishing the reinforcement efficiency. Dominant Factor: The crosslink density of the epoxy matrix, governed by the specific resin-hardener ratio and the thermal curing cycle, qualitatively dominates the final modulus behavior. While the lignin filler contributes to stiffness, the mechanical performance is primarily determined by the rigidity of the cured polymer network itself, with the processing-induced crosslinking outweighing the modest reinforcement provided by the low-loading bio-filler."
    },
    "analysis_without_hierarchical_structure": {
      "descriptive_text": "The sample comprises an epoxy thermoset system formed by mixing epoxy resin and a hardener in a 10:3 ratio, reinforced with 3 wt.% alkaline lignin filler extracted via an alkaline method. Fabricated using a hand lay-up technique, the mixture was subjected to sonication for 3 minutes at 0°C followed by vacuum degassing for 5 minutes to eliminate entrapped air. The composite was cured at room temperature for 24 hours and subsequently post-cured in an oven at 100°C for 3 hours. Mechanical characterization was performed by measuring the flexural Young's modulus using an LLYOD LR 10K Plus universal testing machine at a crosshead speed of 1.3 mm/min, adhering to ASTM D790 standards.",
      "reasoning_analysis": "Increasing Factors: The formation of a densely crosslinked epoxy thermoset network inherently provides a rigid matrix structure. The incorporation of alkaline lignin, a rigid aromatic biopolymer, acts as a reinforcing filler that can enhance stiffness through load transfer mechanisms. Furthermore, the processing history significantly supports modulus enhancement; sonication promotes uniform filler dispersion reducing agglomerates, vacuum degassing minimizes void content which would otherwise act as compliance points, and the elevated temperature post-curing at 100°C ensures maximum conversion and crosslink density, thereby stiffening the matrix. Decreasing Factors: The relatively low filler loading of 3 wt.% limits the extent of composite reinforcement compared to higher volume fractions. Potential incompatibility between the hydrophilic lignin surface and the hydrophobic epoxy matrix could lead to weak interfacial adhesion, causing debonding under stress and reducing effective modulus. Additionally, the hand lay-up method, despite degassing, may introduce minor structural heterogeneities compared to automated processing techniques. Dominant Factor: The thermal curing history, specifically the post-curing at 100°C, is the dominant factor governing the final Young's modulus. This step ensures the epoxy matrix achieves its maximum crosslink density and glassy state rigidity, which outweighs the modest reinforcement contribution of the low-loading lignin filler and mitigates the potential softening effects of incomplete curing or residual voids."
    }
  },
  {
    "doi": "10.1080/15376494.2022.2155332",
    "title": "Multiscale bridging method to characterize elasto-plastic properties of polymer nanocomposites",
    "year": 2024,
    "chemical_composition": {
      "repeat_unit_psmiles": null,
      "monomers": [
        {
          "name": "Diglycidyl ether of bisphenol F (EPON862)",
          "smiles": "C1COC1OC2=CC=C(C=C2)CC3=CC=C(C=C3)OC4COC4",
          "ratio_value": 3,
          "ratio_unit": "ratio"
        },
        {
          "name": "Triethylenetetramine (TETA)",
          "smiles": "NCCNCCNCCN",
          "ratio_value": 1,
          "ratio_unit": "ratio"
        }
      ],
      "additives": [
        {
          "name": "Silicon Carbide (SiC)",
          "type": "filler",
          "amount_value": 5.4,
          "amount_unit": "vol%"
        }
      ],
      "is_homopolymer": false
    },
    "processing_history": "Interphase properties characterized via Multiscale Bridging Method (MBM) combining MD (Materials Studio 5.5, PCFF) and Finite Element Homogenization (FEH, Digimat 2021, Abaqus 2021). Interphase thickness 7.72 Å. Young's modulus derived from inverse characterization.",
    "hierarchical_structure": "Interphase region near SiC nanoparticle (Radius 6.60 Å). Crosslink ratio 62.5%. Volume fraction 5.4%.",
    "properties": {
      "E": {
        "value": [
          4.0612
        ],
        "unit": "GPa"
      }
    },
    "analysis_with_hierarchical_structure": {
      "descriptive_text": "The sample comprises a crosslinked epoxy-amine network formed from Diglycidyl ether of bisphenol F (EPON862) and Triethylenetetramine (TETA) in a 3:1 ratio, reinforced with 5.4 vol% Silicon Carbide (SiC) nanoparticles. The material system was investigated using a Multiscale Bridging Method (MBM) integrating Molecular Dynamics simulations with the PCFF force field and Finite Element Homogenization via Digimat and Abaqus. The hierarchical structure is defined by an interphase region surrounding SiC nanoparticles with a radius of 6.60 Å and a thickness of 7.72 Å, exhibiting a crosslink ratio of 62.5%, with the Young's modulus determined through inverse characterization within this computational framework.",
      "reasoning_analysis": "Increasing Factors: The incorporation of rigid Silicon Carbide (SiC) nanoparticles introduces a ceramic phase with significantly higher intrinsic stiffness than the polymer matrix, directly reinforcing the composite. The processing history defines a specific interphase thickness of 7.72 Å, representing a region of restricted chain mobility and densification near the nanoparticle surface which enhances local modulus. Additionally, the crosslinked epoxy-amine network structure inherently restricts segmental motion compared to linear chains. Decreasing Factors: The crosslink ratio of 62.5% indicates incomplete network formation compared to a fully cured system, leaving unreacted groups and increased free volume that can reduce overall stiffness. Furthermore, the relatively low filler volume fraction of 5.4% limits the extent of reinforcement compared to higher loading composites. Dominant Factor: The high intrinsic stiffness of the SiC filler combined with the topological constraints of the crosslinked epoxy network qualitatively dominates the mechanical response, driving the Young's modulus higher than that of the neat polymer despite the incomplete crosslinking and low filler loading."
    },
    "analysis_without_hierarchical_structure": {
      "descriptive_text": "The sample comprises an epoxy network synthesized from Diglycidyl ether of bisphenol F (EPON862) and Triethylenetetramine (TETA) monomers in a 3:1 ratio, reinforced with 5.4 vol% Silicon Carbide (SiC) filler. The interphase properties were characterized via a Multiscale Bridging Method combining Molecular Dynamics simulations using the PCFF force field and Finite Element Homogenization, identifying an interphase thickness of 7.72 Å, from which the Young's modulus was derived through inverse characterization.",
      "reasoning_analysis": "Increasing Factors: The incorporation of Silicon Carbide (SiC), a ceramic material with significantly higher stiffness than the polymer matrix, acts as a rigid reinforcement phase that inherently drives the Young's modulus upward. Additionally, the chemical composition involving EPON862 and TETA forms a densely crosslinked thermoset network, which restricts chain mobility and provides a high baseline rigidity compared to linear polymers. The defined interphase thickness suggests a region of interaction that may exhibit restricted chain mobility near the filler surface, potentially contributing to local stiffening. Decreasing Factors: The specific interphase thickness of 7.72 Å identified in the processing history indicates a distinct region where polymer chain packing may be disrupted near the filler surface, potentially creating a zone of lower density or reduced modulus compared to the bulk matrix if adhesion or curing is imperfect. Furthermore, the reliance on inverse characterization implies the reported modulus is sensitive to the assumed interphase properties in the model, where any overestimation of interphase compliance would lower the derived value. Dominant Factor: The high intrinsic modulus of the Silicon Carbide filler relative to the epoxy matrix is the dominant factor. Despite the low volume fraction of 5.4%, the rigid ceramic phase disproportionately enhances the composite stiffness compared to the compliant polymer network, overriding potential softening effects from the interphase region or stoichiometric variations."
    }
  },
  {
    "doi": "10.1179/1743289814Y.0000000074",
    "title": "Coefficient of thermal expansion and mechanical properties at cryogenic temperature of core–shell rubber particle modified epoxy",
    "year": 2014,
    "chemical_composition": {
      "repeat_unit_psmiles": null,
      "monomers": [
        {
          "name": "Diglycidyl ether of bisphenol A (DGEBA)",
          "smiles": "C1OC1c1ccc(C(C)(C)c2ccc(OC3CO3)cc2)cc1",
          "ratio_value": null,
          "ratio_unit": null
        },
        {
          "name": "Polyoxypropylenediamine (Jeffamine D-230)",
          "smiles": null,
          "ratio_value": null,
          "ratio_unit": null
        }
      ],
      "additives": [
        {
          "name": "Core-Shell Rubber (EM500A)",
          "type": "filler",
          "amount_value": 3.0,
          "amount_unit": "wt-%"
        }
      ],
      "is_homopolymer": false
    },
    "processing_history": "CSR particles and epoxy resin mixed using ultrasonicator for 4 h. Stoichiometric curing agent D-230 added, stirred. Cast into metallic mould. Cured at 80°C for 4 h, post-cured at 125°C for 2 h. Tensile properties measured on MTS Landmark Servohydraulic test system, 10 kN load cell, crosshead speed 2 mm/min, ASTM D638-96. Tested at Cryogenic Temperature (77 K), specimens immersed in liquid nitrogen for over 5 min.",
    "hierarchical_structure": "CSR particles aggregated, forming rubber rich domains of ~15 mm in epoxy matrix.",
    "properties": {
      "E": {
        "value": [
          4.26
        ],
        "unit": "GPa"
      }
    },
    "analysis_with_hierarchical_structure": {
      "descriptive_text": "The sample comprises a thermoset epoxy network synthesized from Diglycidyl ether of bisphenol A (DGEBA) and Polyoxypropylenediamine (Jeffamine D-230) curing agent, modified with 3.0 wt-% Core-Shell Rubber (EM500A) particles. Processing involved ultrasonication of the CSR and resin for 4 hours, followed by mixing with the stoichiometric curing agent, casting into a metallic mould, and thermal curing at 80°C for 4 hours with a post-cure at 125°C for 2 hours. Hierarchical analysis indicates the CSR particles aggregated to form rubber-rich domains of approximately 15 μm within the epoxy matrix. Mechanical characterization was performed on an MTS Landmark Servohydraulic test system at a crosshead speed of 2 mm/min according to ASTM D638-96, with specimens tested at cryogenic temperature (77 K) after immersion in liquid nitrogen for over 5 minutes.",
      "reasoning_analysis": "Increasing Factors: The testing history at cryogenic temperature (77 K) places the epoxy matrix deep within its glassy region, significantly restricting segmental chain mobility and drastically increasing the Young's Modulus compared to ambient conditions. Additionally, the thermal processing history includes a post-cure at 125°C, which promotes high conversion of epoxide groups and maximizes crosslink density, thereby enhancing the stiffness of the network. The rigid bisphenol A backbone in the DGEBA monomer also contributes intrinsic rigidity to the matrix. Decreasing Factors: The incorporation of Core-Shell Rubber particles introduces a compliant phase with a lower modulus than the epoxy matrix, which typically reduces the overall composite stiffness. The use of Jeffamine D-230, containing flexible polyoxypropylene segments, introduces ether linkages and aliphatic chains that increase chain flexibility compared to aromatic hardeners, lowering the modulus. Furthermore, the hierarchical structure reveals particle aggregation, which can create stress concentrations and inefficient load transfer, potentially diminishing the effective modulus relative to a well-dispersed system. Dominant Factor: The cryogenic testing condition is the dominant factor governing the absolute magnitude of the Young's Modulus, as the thermal energy at 77 K is insufficient to activate segmental motions, locking the matrix into a high-stiffness glassy state. However, regarding the specific material formulation, the presence of the flexible Jeffamine hardener and the compliant rubber domains qualitatively limits the modulus from reaching the theoretical maximum of a fully aromatic, unfilled epoxy network cured under identical conditions."
    },
    "analysis_without_hierarchical_structure": {
      "descriptive_text": "The sample comprises a thermosetting epoxy network synthesized from Diglycidyl ether of bisphenol A (DGEBA) resin and a stoichiometric amount of Polyoxypropylenediamine (Jeffamine D-230) curing agent. This matrix was modified with 3.0 wt-% Core-Shell Rubber (EM500A) particles, which were dispersed into the epoxy resin via ultrasonication for 4 hours before the addition of the amine hardener. The mixture was cast into a metallic mould and cured at 80°C for 4 hours, followed by a post-cure at 125°C for 2 hours. Tensile properties were measured using an MTS Landmark Servohydraulic test system with a 10 kN load cell at a crosshead speed of 2 mm/min according to ASTM D638-96, with specimens tested at cryogenic temperatures (77 K) after immersion in liquid nitrogen for over 5 minutes.",
