Repository: hhtrick/HHT-code

# HHT training framework

This directory contains model training, embedding precomputation, inference, article-level baselines and the curated datasets. All commands below assume that the working directory is `train_code/`.

## 3. Datasets and fixed partitions

Each main dataset is a JSON array at `dataset/{property}/{property}.json`. Entries contain source metadata, `chemical_composition`, `processing_history`, `hierarchical_structure`, `properties`, and two generated-analysis objects. Targets are stored as `properties[property]["value"]`; source metadata and target values are not predictive input fields.

| Property | Train | Validation | Test | Total |
|---|---:|---:|---:|---:|

File: train_code/continue_train_dataset/E/E.json (part 55 of 106)
[
      "reasoning_analysis": "Increasing Factors: The formation of a densely crosslinked thermoset network between the rigid DGEBA epoxy resin and the amine curing agent intrinsically establishes a high baseline stiffness. The thermal curing history, specifically the post-cure at 125°C, ensures high conversion and crosslink density, which restricts segmental mobility and drives the modulus upward. Furthermore, the processing history dictates testing at cryogenic temperatures (77 K), which is significantly below the glass transition temperature of the epoxy matrix, freezing polymer chain motions and drastically increasing the material's resistance to deformation. Decreasing Factors: The incorporation of 3.0 wt-% Core-Shell Rubber particles introduces a compliant phase into the rigid epoxy matrix; rubbery phases typically possess a lower modulus than the vitrified epoxy, which qualitatively reduces the overall composite stiffness relative to a neat resin. Additionally, the polyoxypropylene segments in the Jeffamine D-230 curing agent introduce flexible ether linkages into the network backbone compared to rigid aromatic amines, potentially lowering the network rigidity. Dominant Factor: The cryogenic testing temperature is the dominant factor influencing the final E behavior for this specific sample. While the rubber modification and flexible curing agent segments act to reduce stiffness relative to a neat, rigidly cured epoxy, the thermal condition of 77 K forces the entire polymer system, including the rubber phase, into a deeply glassy state, overriding the softening effects of the additives and resulting in a qualitatively maximal modulus response."
    }
  },
  {
    "doi": "10.1177/0731684417709952",
    "title": "Fracture behavior of silica nanoparticles reinforced rubber/epoxy composite",
    "year": 2017,
    "chemical_composition": {
      "repeat_unit_psmiles": null,
      "monomers": [
        {
          "name": "Diglycidyl ether of bisphenol A",
          "smiles": "CC(C)(C)c1ccc(OCC2CO2)cc1OCC3CO3",
          "ratio_value": null,
          "ratio_unit": null
        },
        {
          "name": "Piperidine",
          "smiles": "C1CCNCC1",
          "ratio_value": 5,
          "ratio_unit": "phr"
        }
      ],
      "additives": [
        {
          "name": "Carboxyl-terminated butadiene acrylonitrile",
          "type": "toughener",
          "amount_value": 5,
          "amount_unit": "vol%"
        }
      ],
      "is_homopolymer": false
    },
    "processing_history": "DGEBA mixed with CTBN using mechanical stirrer at room temperature, vacuum 4 h. 5 phr piperidine added, stirred 10 min. Poured into Teflon aluminum mold, cured at 160°C for 6 h, cooled to room temp. Young's modulus measured by uniaxial tensile test (Instron 5567) at 5 mm/min crosshead speed, room temperature, ASTM D638.",
    "hierarchical_structure": "Phase segregated CTBN rubber particles in epoxy matrix.",
    "properties": {
      "E": {
        "value": [
          3.1
        ],
        "unit": "GPa"
      }
    },
    "analysis_with_hierarchical_structure": {
      "descriptive_text": "The sample comprises a Diglycidyl ether of bisphenol A (DGEBA) epoxy matrix cured with 5 parts per hundred resin (phr) of piperidine. To improve toughness, 5 vol% of Carboxyl-terminated butadiene acrylonitrile (CTBN) was incorporated as a reactive toughener. The preparation protocol involved mechanically stirring DGEBA with CTBN at room temperature followed by vacuum degassing for 4 hours, after which the piperidine was added and mixed for 10 minutes. The mixture was cast into a Teflon aluminum mold and subjected to a thermal cure cycle at 160°C for 6 hours before cooling to room temperature. Morphological analysis indicates a structure of phase-segregated CTBN rubber particles dispersed within the epoxy matrix, and the Young's modulus was characterized via uniaxial tensile testing at a crosshead speed of 5 mm/min at room temperature in accordance with ASTM D638.",
      "reasoning_analysis": "Increasing Factors: The presence of rigid bisphenol A aromatic structures within the DGEBA monomer provides inherent backbone stiffness. Furthermore, the thermal curing history at 160°C for 6 hours promotes a high degree of crosslinking within the epoxy network via the piperidine hardener, significantly restricting segmental chain mobility and increasing the material's resistance to deformation. Decreasing Factors: The incorporation of 5 vol% Carboxyl-terminated butadiene acrylonitrile (CTBN) introduces a compliant rubbery phase into the system. The hierarchical structure reveals phase-segregated CTBN rubber particles, which possess a significantly lower intrinsic modulus than the epoxy matrix, thereby acting as soft inclusions that reduce the overall composite stiffness. Dominant Factor: While the compliant rubber particles qualitatively reduce the modulus relative to a neat epoxy system, the continuous, highly crosslinked epoxy matrix remains the dominant factor governing the absolute magnitude of the Young's modulus, as it constitutes the primary load-bearing phase of the material."
    },
    "analysis_without_hierarchical_structure": {
      "descriptive_text": "The sample comprises a Diglycidyl ether of bisphenol A (DGEBA) epoxy resin system cured with piperidine and modified with Carboxyl-terminated butadiene acrylonitrile (CTBN) as a toughening agent. Preparation involved mechanically stirring DGEBA with 5 vol% CTBN at room temperature followed by vacuum degassing for 4 hours, after which 5 phr of piperidine was added and stirred for 10 minutes. The mixture was poured into a Teflon aluminum mold and cured at 160°C for 6 hours before cooling to room temperature. Young's modulus was evaluated using a uniaxial tensile test on an Instron 5567 machine at a crosshead speed of 5 mm/min at room temperature according to ASTM D638.",
      "reasoning_analysis": "Increasing Factors: The chemical composition features a Diglycidyl ether of bisphenol A backbone containing rigid aromatic rings, which intrinsically restricts chain segment mobility and contributes to higher stiffness. Furthermore, the processing history specifies a cure at 160°C for 6 hours, promoting a high degree of crosslinking density within the epoxy network, while the vacuum degassing step minimizes void content, both of which act to increase the Young's modulus. Decreasing Factors: The incorporation of 5 vol% Carboxyl-terminated butadiene acrylonitrile (CTBN) introduces a rubbery phase with significantly lower modulus than the epoxy matrix. During the curing process, this toughener typically undergoes phase separation to form soft domains that can deform easily under stress, thereby reducing the overall stiffness of the composite material. Dominant Factor: Although the rubbery CTBN phase acts to depress the modulus, the continuous rigid epoxy network formed by the high-temperature cure of the aromatic DGEBA monomers constitutes the primary load-bearing structure. Therefore, the intrinsic rigidity of the highly crosslinked epoxy matrix qualitatively dominates the final Young's modulus behavior, maintaining a stiff structural character despite the toughening modification."
    }
  },
  {
    "doi": "10.1016/j.matdes.2010.04.018",
    "title": "Mechanical properties of multi-walled carbon nanotube/epoxy composites",
    "year": 2010,
    "chemical_composition": {
      "repeat_unit_psmiles": null,
      "monomers": [
        {
          "name": "Diglycidyl ether bisphenol-A",
          "smiles": "CC(C)(c1ccc(OCC2CO2)cc1)c1ccc(OCC2CO2)cc1",
          "ratio_value": null,
          "ratio_unit": null
        },
        {
          "name": "Polyamine hardener",
          "smiles": null,
          "ratio_value": null,
          "ratio_unit": null
        }
      ],
      "additives": [
        {
          "name": "Acid-treated multi-walled carbon nanotubes",
          "type": "filler",
          "amount_value": 1,
          "amount_unit": "wt%"
        }
      ],
      "is_homopolymer": false
    },
    "processing_history": "Acid-treated MWNT (1 wt%) mixed with epoxy, sonicated (Bandelin HD3200, 20 kHz) for 2 h at 60% amplitude. Hardener added, stirred 10 min at 150 rpm. Vacuum degassed. Cured at 60 °C for 1 h followed by 2 h at 110 °C. Young's modulus measured by uniaxial tensile test at 1.5 mm/min crosshead speed, 25 °C, ASTM D638-IV, using Hounsfield H100KS machine.",
    "hierarchical_structure": "Acid-treated MWNT are dispersed much more uniformly in the polymer matrix.",
    "properties": {
      "E": {
        "value": [
          3.86
        ],
        "unit": "GPa"
      }
    },
    "analysis_with_hierarchical_structure": {
      "descriptive_text": "The sample comprises a thermosetting epoxy network synthesized from Diglycidyl ether bisphenol-A (DGEBA) and a polyamine hardener, reinforced with 1 wt% acid-treated multi-walled carbon nanotubes (MWNT). Preparation involved mixing the acid-treated MWNT with the epoxy resin followed by sonication at 20 kHz for 2 hours at 60% amplitude, after which the hardener was added and stirred at 150 rpm for 10 minutes. The mixture underwent vacuum degassing and was cured via a two-step cycle consisting of 1 hour at 60 °C followed by 2 hours at 110 °C. Hierarchical characterization confirms that the acid-treated MWNT are dispersed much more uniformly in the polymer matrix. Mechanical evaluation was conducted via uniaxial tensile testing at a crosshead speed of 1.5 mm/min at 25 °C according to ASTM D638-IV using a Hounsfield H100KS machine.",
      "reasoning_analysis": "Increasing Factors: The incorporation of multi-walled carbon nanotubes, which possess an intrinsically high axial stiffness, acts as a rigid reinforcement phase within the epoxy matrix. The acid treatment of the MWNT enhances interfacial adhesion between the filler and the polymer, facilitating efficient stress transfer. Furthermore, the processing history involving sonication promotes the uniform dispersion of nanotubes, minimizing agglomeration and maximizing the effective surface area for load bearing. The two-step curing cycle up to 110 °C likely ensures a high degree of crosslinking density in the epoxy network, contributing to a stiffer matrix backbone. Decreasing Factors: The relatively low filler loading of 1 wt% limits the volumetric contribution of the high-modulus phase compared to higher concentration composites. Additionally, the high-energy sonication process (60% amplitude for 2 hours) carries a risk of damaging the nanotube structure or reducing their aspect ratio, which could diminish their reinforcement efficiency. Potential microvoids introduced during mixing, despite vacuum degassing, could also act as stress concentrators that slightly reduce the bulk modulus. Dominant Factor: The dominant factor influencing the Young's modulus (E) is the synergistic effect of the rigid MWNT filler and the optimized processing history; specifically, the acid treatment combined with prolonged sonication achieves a uniform dispersion that overcomes typical agglomeration issues, allowing the high intrinsic stiffness of the nanotubes to effectively reinforce the crosslinked epoxy matrix."
    },
    "analysis_without_hierarchical_structure": {
      "descriptive_text": "The sample consists of an epoxy network formed from Diglycidyl ether bisphenol-A (DGEBA) resin and a polyamine hardener, reinforced with 1 wt% acid-treated multi-walled carbon nanotubes (MWNTs). The nanocomposite was prepared by mixing the acid-treated MWNTs with the epoxy resin followed by sonication using a Bandelin HD3200 probe at 20 kHz for 2 hours at 60% amplitude to ensure dispersion. Subsequently, the hardener was added and stirred for 10 minutes at 150 rpm, after which the mixture was vacuum degassed to remove entrapped air. The material was cured using a stepwise thermal protocol involving 1 hour at 60 °C followed by 2 hours at 110 °C. The Young's modulus was determined via uniaxial tensile testing at a crosshead speed of 1.5 mm/min at 25 °C in accordance with ASTM D638-IV using a Hounsfield H100KS machine.",
      "reasoning_analysis": "Increasing Factors: The formation of a densely crosslinked thermoset network from DGEBA and polyamine creates a rigid structure where chain mobility is severely restricted, inherently providing a high baseline modulus. The incorporation of 1 wt% acid-treated multi-walled carbon nanotubes introduces a high-aspect-ratio filler with exceptional intrinsic stiffness, which reinforces the matrix. Furthermore, the acid treatment functionalizes the nanotube surface, enhancing interfacial adhesion and stress transfer efficiency between the filler and the epoxy matrix. The stepwise curing cycle ensures high conversion of epoxy groups, maximizing crosslink density, while vacuum degassing minimizes void content, both contributing to higher stiffness. Decreasing Factors: The prolonged sonication process required for dispersion carries the risk of mechanically damaging the carbon nanotubes, potentially reducing their aspect ratio and thereby diminishing their reinforcement efficiency. Additionally, if the nanotubes agglomerate despite sonication, these clusters could act as stress concentrators rather than reinforcing elements, locally reducing effective stiffness. Dominant Factor: The dominant factor is the synergistic effect of the high crosslink density achieved through the step-curing protocol and the reinforcement provided by the rigid carbon nanotubes. While sonication risks aspect ratio reduction, the acid treatment ensures sufficient interfacial bonding to facilitate load transfer, meaning the composite stiffness is primarily governed by the rigid epoxy network reinforced by the high-modulus nanofillers rather than being limited by processing-induced defects."
    }
  },
  {
    "doi": "10.1177/07316844251366622",
    "title": "Combining nano (GNPs) and micro (CFs) carbon fillers for multifunctional epoxy composites",
    "year": 2025,
    "chemical_composition": {
      "repeat_unit_psmiles": null,
      "monomers": [
        {
          "name": "Elan-tech EC 257 epoxy resin",
          "smiles": null,
          "ratio_value": 100,
          "ratio_unit": "parts by weight"
        },
        {
          "name": "Elan-tech W 61 hardener",
          "smiles": null,
          "ratio_value": 20,
          "ratio_unit": "parts by weight"
        }
      ],
      "additives": [
        {
          "name": "Carbon micro fibers",
          "type": "filler",
          "amount_value": 5,
          "amount_unit": "wt%"
        }
      ],
      "is_homopolymer": false
    },
    "processing_history": "CF filler added to epoxy resin. Mixed using planetary mixer (2000 rpm, 3 min + defoaming 800 rpm, 2 min). Ultrasonicated (75°C, 2 h). Curing agent added (100:20 weight ratio). Poured into molds. Cured at 60°C for 16 h, post-cured at 160°C for 4 h. Young's modulus measured by three-point bending test according to ASTM D790, Instron 5569, span length 64 mm, testing speed 1 mm/min, room temperature.",
    "hierarchical_structure": "Amorphous crosslinked epoxy matrix with dispersed CF fillers. CF diameter 6.4 µm, length 105 µm, crystallinity factor 0.88. Fracture surface shows typical brittle surface with smooth morphology and presence of cleavage fractures. Debonding and pull-out of CFs observed. Fillers homogenously dispersed with random orientation. Tg = 175.1°C.",
    "properties": {
      "E": {
        "value": [
          3.5
        ],
        "unit": "GPa"
      }
    },
    "analysis_with_hierarchical_structure": {
      "descriptive_text": "The material system consists of an Elan-tech EC 257 epoxy resin matrix crosslinked with Elan-tech W 61 hardener at a weight ratio of 100:20, reinforced with 5 wt% carbon micro fibers. Processing involved mixing the filler and resin using a planetary mixer followed by ultrasonication at 75°C for 2 hours to ensure dispersion, after which the curing agent was added and the mixture poured into molds. The composite underwent a thermal curing cycle of 16 hours at 60°C followed by a post-cure at 160°C for 4 hours. Structural characterization reveals an amorphous crosslinked epoxy matrix containing homogenously dispersed carbon fibers with random orientation, having a diameter of 6.4 µm and length of 105 µm with a crystallinity factor of 0.88. Mechanical evaluation was performed via three-point bending testing at room temperature according to ASTM D790, where fracture surface analysis indicated a brittle morphology with smooth features, cleavage fractures, and evidence of fiber debonding and pull-out.",
      "reasoning_analysis": "Increasing Factors: The formation of a highly crosslinked amorphous epoxy network, enhanced by the high-temperature post-curing at 160°C, significantly restricts segmental chain mobility, thereby increasing the matrix stiffness. Additionally, the incorporation of carbon micro fibers with a high crystallinity factor of 0.88 introduces a rigid reinforcement phase with intrinsically high modulus, while the ultrasonication processing step promotes homogenous dispersion that facilitates effective load distribution within the composite. The testing temperature being well below the glass transition temperature (175.1°C) ensures the matrix remains in a rigid glassy state, further supporting a higher modulus. Decreasing Factors: The random orientation of the carbon fibers reduces the reinforcement efficiency compared to aligned configurations, as the load is not transferred along the fiber axis exclusively. Furthermore, the observed debonding and pull-out phenomena indicate imperfect interfacial adhesion between the matrix and fillers, which limits stress transfer efficiency and reduces the effective composite modulus. The relatively low filler loading of 5 wt% also constrains the maximum achievable reinforcement compared to higher volume fractions. Dominant Factor: The intrinsic high stiffness of the carbon fibers combined with the rigid, highly crosslinked glassy epoxy matrix qualitatively dominates the mechanical response, driving the Young's modulus significantly higher than that of the neat resin; however, the random fiber orientation and interfacial debonding prevent the system from reaching the theoretical maximum modulus achievable with aligned fibers and perfect adhesion."
    },
    "analysis_without_hierarchical_structure": {
      "descriptive_text": "This composite sample comprises an Elan-tech EC 257 epoxy resin matrix cured with Elan-tech W 61 hardener at a weight ratio of 100:20, reinforced with 5 wt% carbon micro fibers. The fabrication process involved incorporating the carbon fiber filler into the resin, followed by planetary mixing at 2000 rpm for 3 minutes and defoaming at 800 rpm for 2 minutes. To enhance dispersion, the mixture was ultrasonicated at 75°C for 2 hours prior to the addition of the curing agent. The formulated mixture was poured into molds and subjected to a curing cycle of 60°C for 16 hours, followed by a post-curing step at 160°C for 4 hours. The Young's modulus was evaluated using a three-point bending test according to ASTM D790 on an Instron 5569 machine with a 64 mm span length and 1 mm/min testing speed at room temperature.",
      "reasoning_analysis": "Increasing Factors: The inclusion of carbon micro fibers introduces a high-stiffness phase into the compliant epoxy matrix, mechanically reinforcing the material and restricting chain mobility under stress. Additionally, the post-curing treatment at 160°C for 4 hours ensures a high degree of crosslinking conversion, reducing free volume and increasing the intrinsic rigidity of the thermoset network. The defoaming and ultrasonication steps likely minimize void content and improve filler distribution, facilitating efficient load transfer. Decreasing Factors: Despite ultrasonication, potential agglomeration of the micro fibers could act as stress concentrators, locally reducing stiffness. Furthermore, the absence of specified surface coupling agents may limit interfacial adhesion between the carbon fibers and the epoxy, potentially leading to interfacial slip that dampens the reinforcement efficiency. Dominant Factor: The dominant factor governing the Young's modulus is the composite reinforcement effect derived from the high-modulus carbon micro fibers combined with the high crosslink density achieved through the elevated post-curing temperature. These structural and processing elements qualitatively outweigh potential interfacial limitations, driving the overall stiffness significantly higher than that of the neat resin system."
    }
  },
  {
    "doi": "10.1016/j.matdes.2010.04.018",
    "title": "Mechanical properties of multi-walled carbon nanotube/epoxy composites",
    "year": 2010,
    "chemical_composition": {
      "repeat_unit_psmiles": null,
      "monomers": [
        {
          "name": "Diglycidyl ether bisphenol-A",
          "smiles": "CC(C)(c1ccc(OCC2CO2)cc1)c1ccc(OCC2CO2)cc1",
          "ratio_value": null,
          "ratio_unit": null
        },
        {
          "name": "Polyamine hardener",
          "smiles": null,
          "ratio_value": null,
          "ratio_unit": null
        }
      ],
      "additives": [
        {
          "name": "Acid-treated multi-walled carbon nanotubes",
          "type": "filler",
          "amount_value": 0.5,
          "amount_unit": "wt%"
        }
      ],
      "is_homopolymer": false
    },
    "processing_history": "Acid-treated MWNT (0.5 wt%) mixed with epoxy, sonicated (Bandelin HD3200, 20 kHz) for 2 h at 60% amplitude. Hardener added, stirred 10 min at 150 rpm. Vacuum degassed. Cured at 60 °C for 1 h followed by 2 h at 110 °C. Young's modulus measured by uniaxial tensile test at 1.5 mm/min crosshead speed, 25 °C, ASTM D638-IV, using Hounsfield H100KS machine.",
    "hierarchical_structure": "Acid-treated MWNT are dispersed much more uniformly in the polymer matrix.",
    "properties": {
      "E": {
        "value": [
          3.68
        ],
        "unit": "GPa"
      }
    },
    "analysis_with_hierarchical_structure": {
      "descriptive_text": "The sample comprises a thermosetting epoxy network synthesized from Diglycidyl ether bisphenol-A (DGEBA) and a polyamine hardener, reinforced with 0.5 wt% acid-treated multi-walled carbon nanotubes (MWNT). The nanocomposite fabrication involved mixing the acid-treated MWNT with the epoxy resin followed by sonication using a Bandelin HD3200 probe at 20 kHz for 2 hours at 60% amplitude to facilitate dispersion. Subsequent addition of the hardener and stirring at 150 rpm for 10 minutes was followed by vacuum degassing and a two-step curing cycle at 60 °C for 1 hour and 110 °C for 2 hours. Hierarchical characterization indicates that the acid-treated MWNT are dispersed much more uniformly within the polymer matrix. The Young's modulus was evaluated via uniaxial tensile testing at a crosshead speed of 1.5 mm/min at 25 °C according to ASTM D638-IV using a Hounsfield H100KS machine.",
      "reasoning_analysis": "Increasing Factors: The incorporation of acid-treated multi-walled carbon nanotubes introduces high-aspect-ratio rigid fillers with an intrinsic stiffness significantly exceeding that of the epoxy matrix, directly reinforcing the composite. The acid treatment functionalizes the nanotube surfaces, enhancing interfacial adhesion and stress transfer efficiency between the filler and the thermoset network. Additionally, the reported uniform dispersion of MWNTs minimizes stress concentrators associated with agglomerates and maximizes the effective reinforcement volume, while the two-step curing profile ensures a high crosslink density in the epoxy network, contributing to baseline rigidity. Decreasing Factors: The prolonged sonication process (2 hours at 60% amplitude), while necessary for dispersion, carries the risk of reducing the aspect ratio of the nanotubes through mechanical shearing, which could theoretically diminish the reinforcement efficiency compared to longer, pristine nanotubes. Furthermore, any incomplete removal of entrapped air during vacuum degassing could introduce micro-voids that act as compliance points, though the specific degassing step mitigates this risk. Dominant Factor: The dominant factor is the synergistic effect of the uniform dispersion and improved interfacial bonding provided by the acid treatment and processing protocol. While sonication may slightly reduce aspect ratio, the prevention of agglomeration and the strong filler-matrix interaction likely outweigh this detriment, resulting in a net qualitative increase in Young's modulus compared to the neat epoxy system."
    },
    "analysis_without_hierarchical_structure": {
      "descriptive_text": "The sample comprises an epoxy thermoset network synthesized from Diglycidyl ether bisphenol-A and a polyamine hardener, reinforced with 0.5 wt% acid-treated multi-walled carbon nanotubes. Preparation involved mixing the nanotubes with the epoxy resin followed by sonication at 20 kHz for 2 hours at 60% amplitude to facilitate dispersion. Upon addition of the hardener, the mixture was stirred at 150 rpm for 10 minutes, vacuum degassed, and subjected to a sequential thermal cure at 60 °C for 1 hour and 110 °C for 2 hours. The Young's modulus was characterized using a uniaxial tensile test at a crosshead speed of 1.5 mm/min at 25 °C in accordance with ASTM D638-IV.",
      "reasoning_analysis": "Increasing Factors: The rigid aromatic backbone of the Diglycidyl ether bisphenol-A monomer combined with the formation of a densely crosslinked network via the polyamine hardener intrinsically restricts segmental mobility, establishing a high baseline stiffness. The inclusion of acid-treated multi-walled carbon nanotubes introduces a high-modulus filler phase; the acid treatment enhances interfacial adhesion between the nanotubes and the matrix, promoting efficient stress transfer. Additionally, the two-step thermal curing profile ensures high conversion and crosslink density, further stiffening the network. Decreasing Factors: The prolonged sonication duration of 2 hours at 60% amplitude poses a risk of structural damage to the carbon nanotubes, potentially reducing their aspect ratio and reinforcement efficiency. Furthermore, any inefficiency in the vacuum degassing process could introduce micro-voids that act as stress concentrators, while potential nanotube agglomeration despite sonication could create mechanical weak points within the composite. Dominant Factor: The dominant factor governing the Young's modulus is the reinforcement efficiency of the acid-treated nanotubes within the rigid crosslinked matrix. While processing-induced nanotube damage is a conceivable detractor, the high intrinsic stiffness of the filler combined with the improved interfacial bonding from acid treatment and the high crosslink density achieved through the thermal cure qualitatively drives the modulus higher relative to the neat epoxy system."
    }
  },
  {
    "doi": null,
    "title": "Industrial-Graded Epoxy Nanocomposites with Mechanically Dispersed Multi-Walled Carbon Nanotubes: Static and Damping Properties",
    "year": 2017,
    "chemical_composition": {
      "repeat_unit_psmiles": null,
      "monomers": [
        {
          "name": "EC 157 epoxy resin",
          "smiles": null,
          "ratio_value": 100,
          "ratio_unit": "parts by weight"
        },
        {
          "name": "XLR curing agent",
          "smiles": null,
          "ratio_value": 30,
          "ratio_unit": "parts by weight"
        }
      ],
      "additives": [],
      "is_homopolymer": false
    },
    "processing_history": "Mechanical dispersion (high shear force), mixed with curing agent (100:30 ratio), degassed under vacuum for 20 min. Cast in silicone mould. Cured for 10 h at 35 °C followed by 7 h at 70 °C with a ramp of 1 °C/min. Young's modulus measured by uniaxial tensile test, strain measured using Dantec Digital Image Correlation DIC-Q400 system, according to ASTM D 638.",
    "hierarchical_structure": "Pristine epoxy resin. No CNTs.",
    "properties": {
      "E": {
        "value": [
          3.3
        ],
        "unit": "GPa"
      }
    },
    "analysis_with_hierarchical_structure": {
      "descriptive_text": "The sample comprises a pristine epoxy network synthesized from EC 157 epoxy resin and XLR curing agent at a 100:30 weight ratio, devoid of additional additives or carbon nanotubes. Preparation involved mechanical dispersion under high shear forces followed by 20 minutes of vacuum degassing to eliminate voids, after which the mixture was cast into a silicone mould. The material underwent a two-step curing cycle consisting of 10 hours at 35 °C followed by 7 hours at 70 °C with a 1 °C/min ramp, and the Young's modulus was subsequently determined via uniaxial tensile testing according to ASTM D 638 using a Dantec Digital Image Correlation DIC-Q400 system for strain measurement.",
      "reasoning_analysis": "Increasing Factors: The formation of a covalently crosslinked thermoset network between the epoxy resin and curing agent fundamentally restricts chain mobility, providing a rigid structural baseline. Furthermore, the processing history includes vacuum degassing and high shear mixing, which minimizes void content and ensures homogeneity, preventing defect-induced compliance that would lower the modulus. Decreasing Factors: The hierarchical structure is explicitly defined as a pristine resin without carbon nanotubes or reinforcing fillers, meaning the modulus lacks the stiffening contribution typically associated with composite materials. Additionally, the maximum curing temperature of 70 °C is relatively moderate, which may result in a lower final crosslink density compared to high-temperature post-cures, potentially limiting the maximum network stiffness. Dominant Factor: The crosslink density of the epoxy matrix is the dominant factor determining the Young's modulus for this specific sample. While the absence of fillers prevents reinforcement-driven enhancement, the integrity of the cured network achieved through the specified thermal profile and void-free processing dictates the intrinsic stiffness of the material."
    },
    "analysis_without_hierarchical_structure": {
      "descriptive_text": "The sample comprises an EC 157 epoxy resin system formulated with an XLR curing agent at a weight ratio of 100:30. The mixture was prepared via mechanical dispersion under high shear force and subsequently degassed under vacuum for 20 minutes to eliminate entrapped volatiles. Following casting into a silicone mould, the material underwent a two-stage thermal curing process consisting of 10 hours at 35 °C followed by 7 hours at 70 °C with a heating ramp of 1 °C/min. The Young's modulus was characterized using a uniaxial tensile test in accordance with ASTM D 638, utilizing a Dantec Digital Image Correlation DIC-Q400 system for precise strain measurement.",
      "reasoning_analysis": "Increasing Factors: The primary driver for stiffness is the formation of a dense, three-dimensional covalent network resulting from the crosslinking reaction between the epoxy resin and the curing agent, which severely restricts polymer chain segmental mobility. The processing history further supports higher modulus values through vacuum degassing, which minimizes void content that would otherwise compromise structural integrity, and high shear mixing, which ensures homogeneous network formation. Decreasing Factors: The chemical composition lacks rigid fillers or reinforcing agents, meaning the modulus is limited to the intrinsic stiffness of the cured epoxy matrix rather than being enhanced by composite effects. Additionally, the relatively low maximum cure temperature of 70 °C may limit the ultimate crosslink density if the system vitrifies before full conversion, potentially leaving residual free volume compared to higher temperature cures. Dominant Factor: The topological transition from a linear or branched prepolymer to a crosslinked thermoset network is the dominant factor, as this architectural change fundamentally establishes the solid-state rigidity required for a measurable Young's modulus, outweighing the moderating effects of the specific cure temperature or the absence of fillers."
    }
  },
  {
    "doi": "10.1016/j.jallcom.2016.04.147",
    "title": "Microwave synthesis of ultrathin, non-agglomerated CuO nanosheets and their evaluation as nanofillers for polymer nanocomposites",
    "year": 2016,
    "chemical_composition": {
      "repeat_unit_psmiles": null,
      "monomers": [
        {
          "name": "Resin L385",
          "smiles": null,
          "ratio_value": 100,
          "ratio_unit": "parts by weight"
        },
        {
          "name": "Hardener 386",
          "smiles": null,
          "ratio_value": 30,
          "ratio_unit": "parts by weight"
        }
      ],
      "additives": [
        {
          "name": "CuO nanosheets",
          "type": "filler",
          "amount_value": 0.5,
          "amount_unit": "wt%"
        }
      ],
      "is_homopolymer": false
    },
    "processing_history": "CuO nanosheets synthesized by microwave assisted route (750 W, 20 min). Nanocomposites fabricated by dissolving CuO-NS in 10 mL ethanol, ultrasonication for 1 h, mixing with resin, magnetic stirring 1 h, sonication 1 h. Air bubbles removed via degassing for 1 h each for mixture and hardener. Hardener added, stirred 10 min at 1000 rpm. Cured at room temperature for 24 h, followed by 2 h heating at 80 °C. Young's modulus measured by uniaxial tensile test using LRX Plus Materials Testing Machine at a loading rate of 2 mm/min, specimen dimensions 120 x 13 x 3.2 mm.",
    "hierarchical_structure": "CuO nanosheets thickness around 10 nm, length/width in micro/submicro size range. Highly crystalline mainly in (11-1) and (111) directions. Almost uniform distribution of CuO-NS observed in matrix by TEM.",
    "properties": {
      "E": {
        "value": [
          1.7019000000000002
        ],
        "unit": "GPa"
      }
    },
    "analysis_with_hierarchical_structure": {
      "descriptive_text": "The sample comprises an epoxy nanocomposite system formed from Resin L385 and Hardener 386 at a weighting ratio of 100 to 30 parts, reinforced with 0.5 wt% CuO nanosheets. The CuO nanosheets were synthesized via a microwave-assisted method and dispersed within the resin matrix using ethanol solvent through a sequence of ultrasonication and magnetic stirring, followed by degassing to eliminate air bubbles prior to the addition of the hardener. The material was cured at room temperature for 24 hours and subsequently post-cured at 80 °C for 2 hours before mechanical characterization via uniaxial tensile testing. Microstructural analysis indicates the CuO nanosheets possess a thickness of approximately 10 nm with micro-to-submicro lateral dimensions and high crystallinity along the (11-1) and (111) planes, exhibiting an almost uniform distribution throughout the polymer matrix.",
      "reasoning_analysis": "Increasing Factors: The incorporation of highly crystalline CuO nanosheets introduces rigid ceramic phases into the softer polymer matrix, which inherently restricts chain deformation and increases stiffness according to composite theory. Additionally, the thermal post-curing step at 80 °C likely increases the crosslinking density of the epoxy network compared to room temperature curing alone, further enhancing the modulus. The uniform distribution of the nanosheets observed by TEM facilitates effective stress transfer between the matrix and the filler. Decreasing Factors: The relatively low filler loading of 0.5 wt% limits the volume fraction contribution to the overall stiffness, potentially yielding only marginal improvements over the neat resin. Furthermore, the use of ethanol solvent during processing introduces the risk of residual solvent entrapment or micro-void formation upon evaporation, which could act as defects and reduce the effective load-bearing cross-section. The absence of explicit surface coupling agents may also limit interfacial adhesion, reducing stress transfer efficiency. Dominant Factor: The high intrinsic stiffness of the crystalline CuO nanosheets combined with the enhanced crosslinking density from the thermal post-cure qualitatively dominates the mechanical response, driving the Young's modulus higher relative to the uncured or neat resin, despite the low filler concentration and potential solvent-related processing defects."
    },
    "analysis_without_hierarchical_structure": {
      "descriptive_text": "The sample comprises a nanocomposite system formulated from Resin L385 and Hardener 386 at a ratio of 100 to 30 parts by weight, respectively, reinforced with 0.5 wt% CuO nanosheets. The CuO nanosheets were initially synthesized via a microwave-assisted route at 750 W for 20 minutes and subsequently dispersed in ethanol using ultrasonication for one hour before mixing with the resin. The fabrication process involved magnetic stirring for one hour followed by additional sonication, while air bubbles were eliminated through degassing of the mixture and hardener for one hour each. After the addition of the hardener and stirring at 1000 rpm for 10 minutes, the composite was cured at room temperature for 24 hours and post-cured at 80 °C for 2 hours, with the Young's modulus ultimately characterized by uniaxial tensile testing at a loading rate of 2 mm/min.",
      "reasoning_analysis": "Increasing Factors: The inclusion of rigid CuO nanosheets within the polymer matrix introduces a high-stiffness filler phase that reinforces the material through load transfer mechanisms, inherently driving the Young's modulus upward. The processing history utilizes extensive ultrasonication and magnetic stirring, which promotes exfoliation and uniform dispersion of the nanosheets, maximizing the interfacial area for stress transfer. Furthermore, the thermal curing profile, specifically the post-curing step at 80 °C, facilitates a high degree of crosslinking density within the resin-hardener network, significantly stiffening the matrix, while the degassing steps minimize void content that would otherwise comply under load. Decreasing Factors: The use of ethanol as a dispersion medium introduces the risk of residual solvent entrapment; if not fully evaporated during curing, these molecules could act as plasticizers, increasing free volume and reducing intermolecular friction, thereby lowering the modulus. Additionally, at a relatively low filler loading of 0.5 wt%, the reinforcement contribution is limited, and any potential agglomeration of nanosheets could create stress concentrators or weak interfaces that diminish the theoretical stiffening effect. Dominant Factor: The dominant factor governing the Young's modulus is the synergistic effect of the highly crosslinked thermoset network and the rigid filler reinforcement. While residual solvent poses a theoretical softening risk, the extended curing schedule and degassing protocols likely mitigate this, meaning the intrinsic stiffness of the cured epoxy matrix enhanced by the well-dispersed ceramic nanosheets qualitatively drives the modulus to a higher state relative to an unreinforced or poorly cured baseline."
    }
  },
  {
    "doi": "10.1039/c7ra08886h",
    "title": "High mechanical properties of epoxy networks with dangling chains and tunable microphase separation structure",
    "year": 2017,
    "chemical_composition": {
      "repeat_unit_psmiles": null,
      "monomers": [
        {
          "name": "Bisphenol F diglycidyl ether",
          "smiles": "C1OC1COC2=CC=C(CC3=CC=C(C=C3)OCC4CO4)C=C2",
          "ratio_value": 100,
          "ratio_unit": "mass parts"
        },
        {
