Repository: hhtrick/HHT-code

# HHT training framework

This directory contains model training, embedding precomputation, inference, article-level baselines and the curated datasets. All commands below assume that the working directory is `train_code/`.

## 3. Datasets and fixed partitions

Each main dataset is a JSON array at `dataset/{property}/{property}.json`. Entries contain source metadata, `chemical_composition`, `processing_history`, `hierarchical_structure`, `properties`, and two generated-analysis objects. Targets are stored as `properties[property]["value"]`; source metadata and target values are not predictive input fields.

| Property | Train | Validation | Test | Total |
|---|---:|---:|---:|---:|

File: train_code/continue_train_dataset/E/E.json (part 56 of 106)
[
          "name": "4,4'-diaminodiphenylmethane",
          "smiles": "Nc1ccc(Cc2ccc(N)cc2)cc1",
          "ratio_value": 45,
          "ratio_unit": "molar % (of curing agent)"
        },
        {
          "name": "4,4'-diaminodicyclohexylmethane",
          "smiles": "NC1CCC(Cc2CCC(N)CC2)CC1",
          "ratio_value": 55,
          "ratio_unit": "molar % (of curing agent)"
        },
        {
          "name": "n-Octylamine",
          "smiles": "CCCCCCCCN",
          "ratio_value": 5,
          "ratio_unit": "mass parts per 100 epoxy"
        }
      ],
      "additives": [],
      "is_homopolymer": false
    },
    "processing_history": "DGEBF mixed with DDM/H-DDM (55/45 molar) and n-octylamine (5 mass%). Stirred 10 min. Pre-cured 60 °C/2 h. Cured 100 °C/2 h, 130 °C/2 h, 150 °C/4 h. Tensile test at room temperature, GB/T 1040.2-2006.",
    "hierarchical_structure": "Little phase separation observed by AFM. Amorphous (WAXS).",
    "properties": {
      "E": {
        "value": [
          3.2
        ],
        "unit": "GPa"
      }
    },
    "analysis_with_hierarchical_structure": {
      "descriptive_text": "The sample is a thermosetting epoxy network synthesized from Bisphenol F diglycidyl ether (DGEBF) resin cured with a mixed amine hardener system consisting of 4,4'-diaminodiphenylmethane (DDM) and 4,4'-diaminodicyclohexylmethane (H-DDM) in a 55/45 molar ratio, modified with 5 mass parts of n-octylamine per 100 parts epoxy. The preparation involved stirring the mixture for 10 minutes followed by a multi-step thermal curing cycle comprising pre-curing at 60 °C for 2 hours and subsequent curing stages at 100 °C, 130 °C, and 150 °C for 2, 2, and 4 hours respectively. Structural characterization indicated an amorphous morphology via Wide-Angle X-ray Scattering (WAXS) with little phase separation observed by Atomic Force Microscopy (AFM). The mechanical properties were assessed using a tensile test at room temperature in accordance with GB/T 1040.2-2006 standards.",
      "reasoning_analysis": "Increasing Factors: The backbone rigidity is significantly enhanced by the bisphenol F diglycidyl ether resin and the aromatic 4,4'-diaminodiphenylmethane (DDM) hardener, where phenyl rings restrict segmental rotation. The multi-stage thermal curing up to 150 °C promotes high crosslink density and conversion, further locking the network structure and resisting deformation. The inclusion of 4,4'-diaminodicyclohexylmethane (H-DDM) adds cycloaliphatic rigidity compared to linear aliphatic chains. Decreasing Factors: The incorporation of n-octylamine introduces flexible eight-carbon aliphatic chains into the network, acting as internal plasticizers that increase free volume and chain mobility. As a monoamine, n-octylamine also functions as a chain terminator, reducing the overall crosslink density relative to a stoichiometric diamine cure. Additionally, the completely amorphous structure lacks the reinforcing effect of crystalline domains. Dominant Factor: The highly crosslinked aromatic and cycloaliphatic network established by the high-temperature curing cycle is the dominant factor, dictating a high baseline stiffness characteristic of glassy thermosets at room temperature. However, the n-octylamine modification qualitatively reduces the modulus relative to an unmodified system by introducing flexible spacers and limiting network connectivity."
    },
    "analysis_without_hierarchical_structure": {
      "descriptive_text": "The sample comprises a thermosetting epoxy network synthesized from Bisphenol F diglycidyl ether as the resin base. The curing system consists of a mixed amine hardener containing 45 molar percent 4,4'-diaminodiphenylmethane and 55 molar percent 4,4'-diaminodicyclohexylmethane, modified with 5 mass parts of n-octylamine per 100 parts of epoxy. Preparation involved stirring the components for 10 minutes followed by a staged thermal curing protocol including a pre-cure at 60 °C for 2 hours and successive curing steps at 100 °C, 130 °C, and 150 °C for 2, 2, and 4 hours respectively. The mechanical properties were evaluated via tensile testing at room temperature according to the GB/T 1040.2-2006 standard.",
      "reasoning_analysis": "Increasing Factors: The presence of 4,4'-diaminodiphenylmethane introduces rigid aromatic rings into the polymer backbone, which restricts segmental motion and inherently increases stiffness. Additionally, the high-temperature final cure at 150 °C promotes a high degree of crosslinking density, further driving the Young's Modulus upward by limiting chain mobility. Decreasing Factors: The inclusion of n-octylamine introduces flexible aliphatic spacers into the network, acting as an internal plasticizer that increases free volume and reduces crosslink density, thereby lowering the modulus. The use of 4,4'-diaminodicyclohexylmethane also introduces cycloaliphatic structures which possess greater conformational flexibility compared to purely aromatic rings, contributing to a reduction in stiffness relative to a fully aromatic hardener system. Dominant Factor: The fundamental stiffness is qualitatively dominated by the highly crosslinked rigid network structure formed by the diamine curing agents and the extensive thermal treatment, establishing the material as a stiff thermoset, although the n-octylamine modifier serves as the primary factor reducing the modulus from the theoretical maximum of the unmodified aromatic epoxy network."
    }
  },
  {
    "doi": null,
    "title": "Synthesis of Aralkyl Novolac Epoxy Resins and Their Modification with Polysiloxane Thermoplastic Polyurethane for Semiconductor Encapsulation",
    "year": 1999,
    "chemical_composition": {
      "repeat_unit_psmiles": null,
      "monomers": [
        {
          "name": "p-xylylene glycol",
          "smiles": "OCc1ccc(CO)cc1",
          "ratio_value": 25,
          "ratio_unit": "mol%"
        },
        {
          "name": "p-cresol",
          "smiles": "Cc1ccc(O)cc1",
          "ratio_value": 75,
          "ratio_unit": "mol%"
        }
      ],
      "additives": [
        {
          "name": "Phenol-formaldehyde novolac",
          "type": "crosslinker",
          "amount_value": null,
          "amount_unit": "stoichiometric"
        },
        {
          "name": "Triphenylphosphine",
          "type": "accelerator",
          "amount_value": null,
          "amount_unit": null
        }
      ],
      "is_homopolymer": false
    },
    "processing_history": "Synthesized by condensation of p-xylylene glycol and p-cresol with PTSA catalyst at 115-120°C for 10h, followed by epoxidation with epichlorohydrin and NaOH at 65°C. Cured with phenol-formaldehyde novolac and triphenylphosphine at 150°C (1h), 180°C (2h), 210°C (3h). Young's modulus (E') measured by DMA (Perkin-Elmer 7) in 3-point bending mode at 1 Hz, 5°C/min, at 100°C.",
    "hierarchical_structure": "Homogeneous cured epoxy network.",
    "properties": {
      "E": {
        "value": [
          2.36
        ],
        "unit": "GPa"
      }
    },
    "analysis_with_hierarchical_structure": {
      "descriptive_text": "The sample comprises a homogeneous cured epoxy network synthesized via the condensation of p-xylylene glycol (25 mol%) and p-cresol (75 mol%), followed by epoxidation with epichlorohydrin and NaOH. The formulation incorporates phenol-formaldehyde novolac as a stoichiometric crosslinker and triphenylphosphine as an accelerator. Processing involved a stepwise thermal cure at 150°C, 180°C, and 210°C to finalize the network, after which the Young's modulus (E') was measured by DMA in 3-point bending mode at 100°C.",
      "reasoning_analysis": "Increasing Factors: The high aromatic content from p-cresol and p-xylylene glycol provides intrinsic backbone rigidity, while the phenol-formaldehyde novolac crosslinker establishes a dense network structure that restricts segmental mobility. Additionally, the high-temperature stepwise curing protocol maximizes conversion and minimizes free volume, further stiffening the material. Decreasing Factors: The presence of methylene bridges from the xylylene units and ether linkages from epoxidation introduces flexible spacers that reduce stiffness compared to fully aromatic networks. Furthermore, testing at 100°C approaches the glass transition region for some epoxy systems, where thermal energy increases chain mobility and reduces modulus. Dominant Factor: The high crosslink density achieved through the novolac curing agent and the rigorous thermal history likely dominates the mechanical response. This dense aromatic network ensures the material remains in the glassy state at 100°C, maintaining a high modulus despite the presence of flexible linkages."
    },
    "analysis_without_hierarchical_structure": {
      "descriptive_text": "The polymer sample is a copolymer network synthesized via the condensation of p-xylylene glycol (25 mol%) and p-cresol (75 mol%) using a PTSA catalyst at 115-120°C for 10 hours, followed by epoxidation with epichlorohydrin and NaOH at 65°C. The resulting prepolymer was cured with a stoichiometric amount of phenol-formaldehyde novolac acting as a crosslinker and triphenylphosphine as an accelerator through a stepwise thermal treatment at 150°C for 1 hour, 180°C for 2 hours, and 210°C for 3 hours. The Young's modulus (E') was subsequently characterized by dynamic mechanical analysis in 3-point bending mode at 1 Hz with a heating rate of 5°C/min, specifically recorded at 100°C.",
      "reasoning_analysis": "Increasing Factors: The high aromatic content derived from p-cresol, p-xylylene glycol, and the phenol-formaldehyde novolac crosslinker provides intrinsic backbone rigidity due to the steric hindrance and rotational resistance of the phenyl rings. Furthermore, the formation of a densely crosslinked thermoset network during the high-temperature stepwise cure (up to 210°C) significantly restricts polymer chain segmental motion, thereby drastically enhancing stiffness. Decreasing Factors: The incorporation of p-xylylene glycol introduces methylene bridges between aromatic rings, which offer greater conformational flexibility compared to direct aromatic linkages, potentially reducing the overall modulus relative to a fully aromatic backbone. Additionally, the measurement conducted at 100°C introduces thermal energy that increases free volume and chain mobility, generally lowering the modulus compared to measurements taken at ambient temperature. Dominant Factor: The high crosslink density achieved through the novolac curing mechanism and the rigorous thermal cure schedule qualitatively dominates the material behavior, ensuring the network remains in a rigid glassy state even at 100°C, thus maintaining a high Young's modulus despite the presence of flexible methylene linkages."
    }
  },
  {
    "doi": "10.1016/j.compscitech.2014.06.019",
    "title": "Carbon nanomaterials grown on E-glass fibers and their application in composite",
    "year": 2014,
    "chemical_composition": {
      "repeat_unit_psmiles": null,
      "monomers": [
        {
          "name": "Bisphenol-A type epoxy resin",
          "smiles": "CC(C)(c1ccc(OCC2CO2)cc1)c1ccc(OCC2CO2)cc1",
          "ratio_value": 10,
          "ratio_unit": "wt% (parts)"
        },
        {
          "name": "N,N'-bis(2-aminoethyl)ethane-1,2-diamine",
          "smiles": "NCCNCCNCCN",
          "ratio_value": 1,
          "ratio_unit": "wt% (parts)"
        }
      ],
      "additives": [
        {
          "name": "E-glass fiber",
          "type": "filler",
          "amount_value": null,
          "amount_unit": null
        },
        {
          "name": "Nickel catalyst",
          "type": "metal",
          "amount_value": null,
          "amount_unit": null
        },
        {
          "name": "Carbon nanofibers",
          "type": "filler",
          "amount_value": 8.0,
          "amount_unit": "wt% (on fiber)"
        }
      ],
      "is_homopolymer": false
    },
    "processing_history": "E-glass fiber coated with Ni catalyst via electroless plating. CNFs grown on fiber via thermal CVD at 500 °C (Acetylene 20 sccm/N2 100 sccm) for 25 min. Epoxy resin and curing agent mixed 10:1 wt%. Four layers of coated fabric impregnated. Compression molded at 10 kg/cm2, 90 °C for 4 h. Post cured at 120 °C for 2 h. Young's modulus measured by uniaxial tensile test (Instron 8252) at 1 mm/min extension rate, ASTM D638-03 type I.",
    "hierarchical_structure": "Laminated composite. Vertically aligned CNFs on glass fiber surface. CNF diameter 30-90 nm. Coating thickness ~60 µm.",
    "properties": {
      "E": {
        "value": [
          30
        ],
        "unit": "GPa"
      }
    },
    "analysis_with_hierarchical_structure": {
      "descriptive_text": "The sample is a laminated composite composed of a Bisphenol-A type epoxy resin matrix cured with N,N'-bis(2-aminoethyl)ethane-1,2-diamine at a 10:1 weight ratio. The reinforcement consists of E-glass fibers that were coated with a Nickel catalyst via electroless plating, followed by the growth of Carbon Nanofibers (CNFs) using thermal chemical vapor deposition at 500 °C with an acetylene and nitrogen gas flow for 25 minutes. This hierarchical structure features vertically aligned CNFs with diameters between 30 and 90 nm on the glass fiber surface, constituting 8.0 wt% on the fiber, and resulting in a coating thickness of approximately 60 µm. Four layers of this coated fabric were impregnated with the resin mixture and consolidated through compression molding at 10 kg/cm² and 90 °C for 4 hours, followed by a post-curing step at 120 °C for 2 hours. The Young's modulus was evaluated via uniaxial tensile testing at an extension rate of 1 mm/min in accordance with ASTM D638-03 type I standards.",
      "reasoning_analysis": "Increasing Factors: The incorporation of E-glass fibers provides a high-stiffness reinforcement phase that significantly elevates the composite modulus relative to the neat polymer matrix according to rule-of-mixtures principles. The presence of Carbon Nanofibers, which possess an intrinsically high elastic modulus, further contributes to the overall stiffness, particularly by rigidifying the fiber-matrix interphase and improving stress transfer efficiency. Additionally, the thermal post-curing process at 120 °C promotes a higher crosslink density within the epoxy network, reducing chain mobility and increasing the matrix contribution to the overall modulus. The compression molding process also minimizes void content, ensuring effective load bearing across the sample cross-section. Decreasing Factors: The epoxy matrix itself is inherently compliant compared to the inorganic reinforcements, limiting the upper bound of the composite modulus based on the matrix volume fraction. The use of fabric layers implies a woven architecture, where fiber crimp can reduce the effective axial stiffness compared to unidirectional alignments. Furthermore, if the 60 µm coating thickness creates a substantial interphase region with properties distinct from the bulk fiber or matrix, it could introduce compliance depending on the specific bonding quality, and any residual thermal stresses from the 500 °C CVD process might induce micro-defects. Dominant Factor: The high intrinsic stiffness of the E-glass fibers combined with the hierarchical reinforcement of the Carbon Nanofibers qualitatively dominates the mechanical response. While the compliant matrix and fabric architecture impose limitations, the continuous rigid phase formed by the hybrid fiber system ensures efficient load bearing, resulting in a Young's modulus significantly higher than that of the unreinforced cured epoxy."
    },
    "analysis_without_hierarchical_structure": {
      "descriptive_text": "The composite system features a Bisphenol-A type epoxy resin matrix cured with N,N'-bis(2-aminoethyl)ethane-1,2-diamine at a 10:1 weight ratio. The reinforcement consists of E-glass fibers surface-modified via electroless plating with a Nickel catalyst, upon which Carbon nanofibers were grown using thermal chemical vapor deposition at 500 °C with an Acetylene and Nitrogen gas flow to achieve 8.0 wt% loading on the fiber. Four layers of this hierarchical fabric were impregnated with the resin mixture and consolidated via compression molding at 10 kg/cm² and 90 °C for 4 hours, followed by a post-curing treatment at 120 °C for 2 hours. The mechanical properties were evaluated by measuring the Young's modulus using a uniaxial tensile test at an extension rate of 1 mm/min in accordance with ASTM D638-03 type I standards.",
      "reasoning_analysis": "Increasing Factors: The aromatic structure of the Bisphenol-A epoxy backbone provides inherent chain rigidity, while the post-curing thermal treatment at 120 °C maximizes crosslink density, significantly stiffening the matrix phase. The inclusion of E-glass fibers introduces a stiff continuous reinforcement phase, and the additional deposition of Carbon nanofibers via CVD adds a secondary nano-reinforcement with exceptional intrinsic stiffness. Furthermore, the Nickel catalyst layer enables the hierarchical growth of nanofibers, likely enhancing interfacial adhesion and stress transfer efficiency between the fiber and matrix. Decreasing Factors: The complex multi-step surface modification and lamination process may introduce micro-voids or interfacial defects during impregnation, which act as stress concentrators and reduce the effective load-bearing cross-section. Additionally, coefficient of thermal expansion mismatches between the Nickel layer, Carbon nanofibers, E-glass, and epoxy matrix during cooling from the post-cure temperature could induce residual microstresses or microcracking, potentially compromising the theoretical stiffness. Dominant Factor: The high intrinsic stiffness of the continuous E-glass fiber reinforcement combined with the maximized matrix rigidity achieved through the thermal post-curing cycle qualitatively dominates the bulk Young's modulus behavior. While the Carbon nanofibers contribute to interfacial strengthening, the continuous glass fiber architecture and the fully cured thermoset network are the primary determinants of the composite's tensile stiffness."
    }
  },
  {
    "doi": "10.1177/0021998317749712",
    "title": "Characterization of tensile property of high-performance fiber bundles combined with epoxy resin using advanced video extensometer",
    "year": 2018,
    "chemical_composition": {
      "repeat_unit_psmiles": null,
      "monomers": [
        {
          "name": "Epoxy resin",
          "smiles": null,
          "ratio_value": 100,
          "ratio_unit": "mass parts"
        },
        {
          "name": "Curing agent",
          "smiles": null,
          "ratio_value": 84,
          "ratio_unit": "mass parts"
        }
      ],
      "additives": [
        {
          "name": "M40JB Carbon fiber",
          "type": "reinforcement",
          "amount_value": null,
          "amount_unit": null
        }
      ],
      "is_homopolymer": false
    },
    "processing_history": "Fiber bundles impregnated with epoxy resin and curing agent (mass ratio 100:84), cured at 120 °C for 3 h. Young's modulus measured by advanced video extensometer (AVE). Light source: Point light. Sampling frequency and crosshead speed as per initial setup.",
    "hierarchical_structure": "Multifilament fiber bundle impregnated with epoxy resin.",
    "properties": {
      "E": {
        "value": [
          381.1
        ],
        "unit": "GPa"
      }
    },
    "analysis_with_hierarchical_structure": {
      "descriptive_text": "The investigated sample is a carbon fiber-reinforced epoxy composite comprising a multifilament fiber bundle impregnated with an epoxy resin and curing agent mixture at a mass ratio of 100:84. The reinforcement phase consists of M40JB carbon fibers integrated within the thermoset matrix. Processing involved impregnating the fiber bundles followed by thermal curing at 120 °C for 3 hours to establish the crosslinked network. Mechanical characterization was performed using an advanced video extensometer (AVE) with a point light source to measure the Young's modulus.",
      "reasoning_analysis": "Increasing Factors: The incorporation of M40JB carbon fibers, which possess a significantly higher intrinsic stiffness than the polymer matrix, drives the Young's modulus upward according to composite micromechanics principles. Additionally, the thermal curing history at 120 °C for 3 hours facilitates crosslinking within the epoxy resin, increasing the network density and restricting chain mobility, thereby stiffening the continuous phase. Decreasing Factors: The epoxy matrix acts as the compliant phase with a lower intrinsic modulus compared to the reinforcement, limiting the overall composite stiffness based on the volume fraction of the fibers. Furthermore, the impregnation process of multifilament bundles may introduce micro-voids or imperfect wetting at the fiber-matrix interface, which can disrupt stress transfer and reduce the effective load-bearing capacity, while any fiber misalignment within the bundle relative to the loading axis would also diminish the longitudinal modulus. Dominant Factor: The high stiffness of the M40JB carbon fibers qualitatively dominates the mechanical response, as the load is primarily carried by the reinforcement phase in the fiber direction, overriding the compliance of the epoxy matrix and processing-induced variations."
    },
    "analysis_without_hierarchical_structure": {
      "descriptive_text": "The sample comprises a carbon fiber-reinforced epoxy composite formulated from an epoxy resin and a curing agent at a mass ratio of 100:84, incorporating M40JB carbon fiber bundles as reinforcement. The material was prepared by impregnating the fiber bundles with the resin mixture, followed by thermal curing at 120 °C for 3 hours to establish the crosslinked network. The Young's modulus was subsequently characterized using an advanced video extensometer (AVE) with a point light source under standard sampling frequency and crosshead speed conditions.",
      "reasoning_analysis": "Increasing Factors: The incorporation of M40JB carbon fibers, which possess an intrinsic stiffness significantly higher than the polymer matrix, serves as the primary driver for enhancing the composite Young's modulus through effective load transfer. Additionally, the thermal curing history at 120 °C for 3 hours promotes the crosslinking reaction between the epoxy resin and curing agent, increasing the rigidity and density of the matrix network which supports the fibers. Decreasing Factors: The epoxy matrix itself exhibits a much lower modulus compared to the carbon fibers, and any potential voids generated during the impregnation process or incomplete crosslinking due to the specific curing schedule could introduce defects that reduce effective stress transfer and overall composite stiffness. Dominant Factor: The mechanical contribution of the high-modulus carbon fiber reinforcement qualitatively dominates the final Young's modulus behavior, as the rule of mixtures dictates that the fiber properties overwhelmingly determine the longitudinal stiffness of the composite relative to the matrix contributions or minor processing variations."
    }
  },
  {
    "doi": null,
    "title": "Epoxy polymers modifed with polyetherimide. Part I: rheological and thermomechanical characteristics",
    "year": 2020,
    "chemical_composition": {
      "repeat_unit_psmiles": null,
      "monomers": [
        {
          "name": "ED-20 epoxy-diane oligomer",
          "smiles": null,
          "ratio_value": 100,
          "ratio_unit": "p.b.m."
        },
        {
          "name": "Diaminodiphenyl sulfone",
          "smiles": "Nc1ccc(S(=O)(=O)c2ccc(N)cc2)cc1",
          "ratio_value": 30,
          "ratio_unit": "p.b.m."
        }
      ],
      "additives": [],
      "is_homopolymer": false
    },
    "processing_history": "Epoxy resin mixed with DDS (100:30 p.b.m.). Cast in silicone molds, degassed under vacuum for 1 h, cured for 6 h at 180 °C. Young's modulus measured by DMA (Netzsch DMA 242 E), three-point loading, 1 Hz frequency, at 25 °C.",
    "hierarchical_structure": "Homogeneous epoxy network.",
    "properties": {
      "E": {
        "value": [
          2.817
        ],
        "unit": "GPa"
      }
    },
    "analysis_with_hierarchical_structure": {
      "descriptive_text": "The sample comprises a homogeneous epoxy network synthesized from an ED-20 epoxy-diane oligomer and Diaminodiphenyl sulfone (DDS) at a mixing ratio of 100:30 parts by mass. The mixture was cast into silicone molds and degassed under vacuum for one hour prior to thermal curing at 180 °C for six hours. Mechanical characterization was performed via dynamic mechanical analysis using a three-point loading setup at 1 Hz and 25 °C to determine the Young's modulus.",
      "reasoning_analysis": "Increasing Factors: The incorporation of Diaminodiphenyl sulfone (DDS) introduces rigid aromatic rings and sulfone linkages into the polymer network, which significantly restricts chain segment mobility and enhances stiffness. The elevated curing temperature of 180 °C facilitates a high degree of crosslinking conversion, creating a dense network topology that resists elastic deformation. Additionally, the vacuum degassing process minimizes microvoids, ensuring structural homogeneity that prevents compliance associated with porosity. Decreasing Factors: The ED-20 epoxy-diane oligomer backbone contains flexible segments between crosslink points, which introduces some compliance compared to fully rigid thermosets. If the 100:30 mixing ratio deviates from the stoichiometric equivalence, it may result in dangling chain ends or unreacted groups that reduce the effective crosslink density. Furthermore, testing at 25 °C relies on the material being well below its glass transition temperature; any proximity to Tg would soften the modulus. Dominant Factor: The high crosslink density driven by the rigid aromatic structure of the DDS curing agent and the comprehensive thermal cure cycle qualitatively dominates the mechanical response. This network rigidity outweighs the flexibility of the oligomeric spacer units, resulting in a high Young's modulus characteristic of a fully vitrified, aromatic epoxy thermoset."
    },
    "analysis_without_hierarchical_structure": {
      "descriptive_text": "The sample comprises a thermosetting epoxy network synthesized from ED-20 epoxy-diane oligomer and Diaminodiphenyl sulfone (DDS) at a mass ratio of 100 to 30 parts. The mixture was cast into silicone molds and subjected to vacuum degassing for one hour to eliminate entrapped volatiles before being cured for six hours at 180 °C to finalize the crosslinked architecture. Mechanical characterization was performed using dynamic mechanical analysis (DMA) with a Netzsch DMA 242 E instrument, utilizing a three-point loading configuration at a frequency of 1 Hz and a temperature of 25 °C to determine the Young's modulus.",
      "reasoning_analysis": "Increasing Factors: The incorporation of Diaminodiphenyl sulfone introduces rigid aromatic sulfone moieties into the polymer network, which significantly restricts chain segmental mobility and enhances intrinsic stiffness. Additionally, the high-temperature curing cycle at 180 °C for 6 hours facilitates a high degree of crosslinking density, while the vacuum degassing step minimizes void formation, both of which contribute to a higher load-bearing capacity and increased Young's modulus. Decreasing Factors: The ED-20 epoxy oligomer backbone contains flexible ether linkages and isopropylidene groups that provide some conformational freedom compared to fully rigid rod polymers, which inherently limits the maximum theoretical modulus. Furthermore, any deviation from the optimal stoichiometric ratio during mixing could result in incomplete network formation or dangling chains, potentially reducing the effective crosslink density. Dominant Factor: The high crosslink density achieved through the aromatic diamine curing agent and the elevated temperature cure cycle establishes a rigid, glassy network structure at the measurement temperature of 25 °C; consequently, the structural rigidity imparted by the crosslinks and aromatic groups qualitatively dominates the backbone flexibility, resulting in a high Young's modulus typical of cured epoxy thermosets."
    }
  },
  {
    "doi": "10.1039/c7ra08886h",
    "title": "High mechanical properties of epoxy networks with dangling chains and tunable microphase separation structure",
    "year": 2017,
    "chemical_composition": {
      "repeat_unit_psmiles": null,
      "monomers": [
        {
          "name": "Bisphenol F diglycidyl ether",
          "smiles": "C1OC1COC2=CC=C(CC3=CC=C(C=C3)OCC4CO4)C=C2",
          "ratio_value": 100,
          "ratio_unit": "mass parts"
        },
        {
          "name": "4,4'-diaminodiphenylmethane",
          "smiles": "Nc1ccc(Cc2ccc(N)cc2)cc1",
          "ratio_value": 60,
          "ratio_unit": "molar % (of curing agent)"
        },
        {
          "name": "4,4'-diaminodicyclohexylmethane",
          "smiles": "NC1CCC(Cc2CCC(N)CC2)CC1",
          "ratio_value": 40,
          "ratio_unit": "molar % (of curing agent)"
        },
        {
          "name": "n-Octylamine",
          "smiles": "CCCCCCCCN",
          "ratio_value": 5,
          "ratio_unit": "mass parts per 100 epoxy"
        }
      ],
      "additives": [],
      "is_homopolymer": false
    },
    "processing_history": "DGEBF mixed with DDM/H-DDM (40/60 molar) and n-octylamine (5 mass%). Stirred 10 min. Pre-cured 60 °C/2 h. Cured 100 °C/2 h, 130 °C/2 h, 150 °C/4 h. Tensile test at room temperature, GB/T 1040.2-2006.",
    "hierarchical_structure": "Uniformly distributed spherical bump structures observed by AFM. Amorphous (WAXS).",
    "properties": {
      "E": {
        "value": [
          3.3
        ],
        "unit": "GPa"
      }
    },
    "analysis_with_hierarchical_structure": {
      "descriptive_text": "The material is a thermosetting epoxy network synthesized from Bisphenol F diglycidyl ether (DGEBF) resin cured with a mixed amine system consisting of 60 molar % 4,4'-diaminodiphenylmethane (DDM) and 40 molar % 4,4'-diaminodicyclohexylmethane (H-DDM), modified with 5 mass parts of n-octylamine per 100 parts epoxy. The formulation was stirred for 10 minutes and subjected to a sequential thermal curing cycle involving pre-curing at 60 °C followed by stepwise curing at 100 °C, 130 °C, and 150 °C to ensure complete crosslinking. Wide-angle X-ray scattering confirms an amorphous bulk structure, while atomic force microscopy reveals uniformly distributed spherical bump structures on the surface. Mechanical characterization was performed via tensile testing at room temperature following the GB/T 1040.2-2006 standard.",
      "reasoning_analysis": "Increasing Factors: The use of 4,4'-diaminodiphenylmethane (DDM) as the majority curing agent introduces rigid aromatic rings into the polymer backbone, significantly restricting segmental motion and enhancing stiffness. Furthermore, the multi-step thermal curing schedule reaching 150 °C promotes high conversion of epoxy groups and maximizes crosslink density, which intrinsically increases the elastic modulus. Decreasing Factors: The Bisphenol F backbone contains flexible ether linkages and lacks the stiffening methyl group found in Bisphenol A, while the inclusion of 4,4'-diaminodicyclohexylmethane (H-DDM) introduces flexible alicyclic rings that reduce backbone rigidity compared to purely aromatic systems. Additionally, n-octylamine acts as a monofunctional chain terminator, reducing the overall crosslink density and introducing flexible aliphatic chains that increase free volume. The observed spherical bump structures may indicate nanoscale phase separation or surface heterogeneity that could disrupt stress transfer. Dominant Factor: The high crosslink density achieved through the rigorous thermal curing protocol and the predominance of the rigid aromatic DDM hardener qualitatively dominate the mechanical response, establishing a stiff glassy network; however, the intentional incorporation of flexible alicyclic hardeners and the monoamine modifier serves to moderately reduce the modulus relative to a unmodified aromatic epoxy system to improve toughness."
    },
    "analysis_without_hierarchical_structure": {
      "descriptive_text": "The sample comprises an epoxy network synthesized from Bisphenol F diglycidyl ether (DGEBF) resin. The curing agent system consists of a mixture of 4,4'-diaminodiphenylmethane (DDM) and 4,4'-diaminodicyclohexylmethane (H-DDM) at a 60/40 molar ratio, with n-octylamine incorporated at 5 mass parts per 100 parts of epoxy. The preparation involved stirring the components for 10 minutes, followed by a multi-stage thermal curing protocol including a pre-cure at 60 °C for 2 hours and subsequent curing steps at 100 °C, 130 °C, and 150 °C for 2, 2, and 4 hours, respectively. Mechanical characterization was performed via tensile testing at room temperature according to the GB/T 1040.2-2006 standard.",
      "reasoning_analysis": "Increasing Factors: The chemical composition features rigid aromatic structures within both the DGEBF backbone and the primary curing agent DDM, which significantly restrict segmental mobility and enhance backbone stiffness. Furthermore, the processing history involves a rigorous multi-stage thermal cure up to 150 °C, which promotes high conversion rates and maximizes crosslink density, thereby substantially increasing the Young's Modulus (E). Decreasing Factors: The inclusion of n-octylamine introduces flexible aliphatic chains into the network that act as internal plasticizers, increasing free volume and reducing the overall crosslink density due to its mono-functional nature relative to the diamines. Additionally, the presence of H-DDM, while providing structural integrity, offers less rigidity compared to the aromatic DDM component, contributing to a relative reduction in stiffness. Dominant Factor: The highly crosslinked aromatic network structure established by the DGEBF and DDM components under the high-temperature curing schedule qualitatively dominates the final E behavior, establishing a rigid thermoset baseline, although the flexible n-octylamine modifier serves to mitigate the maximum potential stiffness."
    }
  },
  {
    "doi": "10.1016/j.jmgm.2022.108311",
    "title": "Effect of adsorption, hardener, and temperature on mechanical properties of epoxy nanocomposites with functionalized graphene: A molecular dynamics study",
    "year": null,
    "chemical_composition": {
      "repeat_unit_psmiles": null,
      "monomers": [
        {
          "name": "Diglycidyl ether of bisphenol A",
          "smiles": "CC(C)(c1ccc(OCC2CO2)cc1)c1ccc(OCC2CO2)cc1",
          "ratio_value": 70,
          "ratio_unit": "wt%"
        },
        {
          "name": "Diethyltoluenediamine",
          "smiles": "CCc1cc(N)cc(CC)c1N",
          "ratio_value": 30,
          "ratio_unit": "wt%"
        }
      ],
      "additives": [
        {
          "name": "Graphene",
          "type": "filler",
          "amount_value": 0,
          "amount_unit": "wt%"
        }
      ],
      "is_homopolymer": false
    },
    "processing_history": "Molecular dynamics simulation using LAMMPS. NPT/NVT ensembles. Strain rate 0.7 ps^-1. Tensile test in Y direction at 300 K. Epoxy:Hardener ratio 70:30 wt%.",
    "hierarchical_structure": "Nanocomposite with graphene nanosheets.",
    "properties": {
      "E": {
        "value": [
          2.2
        ],
        "unit": "GPa"
      }
    },
    "analysis_with_hierarchical_structure": {
      "descriptive_text": "The polymer sample is a nanocomposite system based on a Diglycidyl ether of bisphenol A and Diethyltoluenediamine epoxy network at a 70:30 weight ratio, featuring a hierarchical structure with graphene nanosheets. The mechanical response was evaluated using molecular dynamics simulations in LAMMPS, where the system underwent equilibration in NPT and NVT ensembles prior to a uniaxial tensile test conducted in the Y direction at 300 K with a strain rate of 0.7 ps^-1.",
      "reasoning_analysis": "Increasing Factors: The presence of aromatic rings within the DGEBA and DETDA monomers provides intrinsic backbone rigidity, while the crosslinked network structure restricts segmental chain mobility, both contributing to a higher modulus. Additionally, the inclusion of graphene nanosheets introduces a high-stiffness filler phase that enhances load transfer capabilities, and the high strain rate inherent to the molecular dynamics processing history limits viscoelastic relaxation, qualitatively elevating the measured stiffness. Decreasing Factors: Thermal vibrations at the simulation temperature of 300 K introduce atomic fluctuations that reduce stiffness compared to 0 K conditions. Furthermore, potential weak interfacial adhesion between the graphene nanosheets and the epoxy matrix could limit stress transfer efficiency, thereby reducing the composite reinforcement effect. Dominant Factor: The high crosslink density of the epoxy network combined with the intrinsic stiffness of the graphene nanosheets establishes the primary mechanical resistance; however, the extremely high strain rate utilized in the simulation processing history is likely the dominant factor qualitatively inflating the modulus relative to quasi-static experimental expectations."
    },
    "analysis_without_hierarchical_structure": {
      "descriptive_text": "The sample comprises a thermoset epoxy network synthesized from Diglycidyl ether of bisphenol A and Diethyltoluenediamine monomers at a 70:30 weight ratio. Computational characterization was performed using molecular dynamics simulations within the LAMMPS framework, employing NPT and NVT ensembles for equilibration. The mechanical response was evaluated through a uniaxial tensile test along the Y direction at 300 K with a strain rate of 0.7 ps^-1.",
      "reasoning_analysis": "Increasing Factors: The chemical composition features rigid aromatic rings within both the Diglycidyl ether of bisphenol A backbone and the Diethyltoluenediamine hardener, which significantly restrict segmental mobility and increase backbone stiffness. Furthermore, the formation of a highly crosslinked thermoset network inherently limits chain slippage, driving the modulus higher. The processing history involves a molecular dynamics tensile test at an extremely high strain rate of 0.7 ps^-1, which suppresses viscoelastic relaxation mechanisms and artificially elevates the calculated stiffness compared to quasi-static experimental conditions. Additionally, testing at 300 K likely places the material in its glassy state, further maximizing rigidity. Decreasing Factors: The additive list specifies Graphene at 0 wt%, indicating the absence of rigid nanofillers that would otherwise provide composite reinforcement and load transfer capabilities to increase the modulus beyond the neat resin baseline. Additionally, potential free volume artifacts inherent to molecular dynamics cell packing compared to bulk experimental samples could slightly reduce the effective density and stiffness. Dominant Factor: The intrinsic structural rigidity provided by the aromatic crosslinked network establishes a high baseline modulus in the glassy state; however, the extremely high strain rate inherent to the molecular dynamics processing history is the dominant dynamic factor that qualitatively elevates the measured modulus relative to experimental standards."
    }
  },
  {
    "doi": "10.1177/0954008315600228",
