Repository: hhtrick/HHT-code

# HHT training framework

This directory contains model training, embedding precomputation, inference, article-level baselines and the curated datasets. All commands below assume that the working directory is `train_code/`.

## 3. Datasets and fixed partitions

Each main dataset is a JSON array at `dataset/{property}/{property}.json`. Entries contain source metadata, `chemical_composition`, `processing_history`, `hierarchical_structure`, `properties`, and two generated-analysis objects. Targets are stored as `properties[property]["value"]`; source metadata and target values are not predictive input fields.

| Property | Train | Validation | Test | Total |
|---|---:|---:|---:|---:|

File: train_code/continue_train_dataset/E/E.json (part 57 of 106)
[
    "title": "Influence of nanosilica and methyl methacrylate–butadiene–styrene core–shell rubber particles on the physical-mechanical properties and cure kinetics of diglycidyl ether of bisphenol-A-based epoxy resin",
    "year": 2016,
    "chemical_composition": {
      "repeat_unit_psmiles": "CC(C)(c1ccc(OCC2CO2)cc1)c1ccc(OCC3CO3)cc1",
      "monomers": [
        {
          "name": "Diglycidyl ether of bisphenol-A",
          "smiles": "CC(C)(c1ccc(OCC2CO2)cc1)c1ccc(OCC3CO3)cc1",
          "ratio_value": 100,
          "ratio_unit": "phr"
        }
      ],
      "additives": [
        {
          "name": "Dicyandiamide",
          "type": "crosslinker",
          "amount_value": 5,
          "amount_unit": "phr"
        },
        {
          "name": "Diuron",
          "type": "accelerator",
          "amount_value": 2.5,
          "amount_unit": "phr"
        }
      ],
      "is_homopolymer": false
    },
    "processing_history": "Mixed using Perl Mill, blended with Diuron by high-shear mixer (IKA T25). Degassed in vacuum oven at 60 °C for 4 h. Cured at 120 °C for 90 min. Young's modulus measured by uniaxial tensile test (Gotech AL-7000-Al10) at 5 mm/min crosshead speed, according to ASTM D638. Modulus calculated from slope of stress-strain curve in 0.4%-0.8% strain range.",
    "hierarchical_structure": "Cured DGEBA/DICY epoxy network. Neat sample without fillers or tougheners.",
    "properties": {
      "E": {
        "value": [
          3.09
        ],
        "unit": "GPa"
      }
    },
    "analysis_with_hierarchical_structure": {
      "descriptive_text": "The sample consists of a cured epoxy network formed from Diglycidyl ether of bisphenol-A (DGEBA) resin crosslinked with Dicyandiamide (DICY) and accelerated by Diuron. The formulation was prepared using a Perl Mill and high-shear mixing, followed by degassing in a vacuum oven at 60 °C for 4 hours to remove entrapped air. Subsequent thermal curing was conducted at 120 °C for 90 minutes to establish the final network structure. This neat sample, devoid of additional fillers or tougheners, was characterized via uniaxial tensile testing according to ASTM D638 at a crosshead speed of 5 mm/min, with the modulus derived from the linear elastic region of the stress-strain curve.",
      "reasoning_analysis": "Increasing Factors: The chemical structure of the Diglycidyl ether of bisphenol-A (DGEBA) monomer incorporates rigid aromatic bisphenol-A groups, which inherently restrict backbone flexibility and increase stiffness. Furthermore, the use of Dicyandiamide (DICY) as a crosslinking agent creates a dense three-dimensional thermoset network upon curing at 120 °C; this high crosslink density severely limits segmental chain mobility, thereby significantly enhancing the Young's modulus. The vacuum degassing step also minimizes void content, preventing stress concentrators that would otherwise reduce effective stiffness. Decreasing Factors: The sample is described as a neat resin without reinforcing fillers or tougheners; the absence of rigid inorganic fillers (such as silica or glass fibers) means the modulus is limited to that of the pure polymer matrix, which is lower than corresponding composites. Additionally, the presence of the accelerator (Diuron) and the specific stoichiometry of the crosslinker may introduce slight free volume variations compared to a perfectly stoichiometric network, potentially limiting the maximum achievable packing density. Dominant Factor: The formation of the highly crosslinked covalent network combined with the rigid aromatic backbone of the DGEBA resin qualitatively dominates the mechanical behavior. While the lack of fillers prevents composite-level stiffness, the thermoset network structure established by the DICY curing process ensures a high modulus relative to linear thermoplastics, making the crosslink density and backbone rigidity the primary determinants of the final Young's modulus."
    },
    "analysis_without_hierarchical_structure": {
      "descriptive_text": "The sample consists of a diglycidyl ether of bisphenol-A epoxy resin system formulated with 5 phr dicyandiamide crosslinker and 2.5 phr diuron accelerator. The components were mixed using a Perl Mill and high-shear mixer, followed by vacuum degassing at 60 °C for 4 hours to remove entrapped air. The material was subsequently cured at 120 °C for 90 minutes to establish the crosslinked network. Young's modulus was determined through a uniaxial tensile test conducted at a crosshead speed of 5 mm/min in accordance with ASTM D638, calculated from the slope of the stress-strain curve within the 0.4% to 0.8% strain range.",
      "reasoning_analysis": "Increasing Factors: The rigid aromatic rings within the diglycidyl ether of bisphenol-A backbone provide inherent structural stiffness, while the dicyandiamide crosslinker establishes a dense three-dimensional network that severely restricts polymer chain mobility, thereby driving the Young's modulus upward. The processing history further supports increased stiffness through vacuum degassing, which eliminates voids that would otherwise reduce the effective load-bearing cross-section, and high-shear mixing ensures homogeneous distribution of the curing agents for uniform network formation. Decreasing Factors: The ether linkages connecting the aromatic rings in the monomer structure introduce a degree of segmental flexibility that may limit the maximum achievable stiffness compared to purely carbon-based aromatic networks. Additionally, the moderate curing temperature of 120 °C may result in a crosslink density lower than what could be achieved with higher temperature post-cures, potentially leaving some free volume that slightly reduces the Young's modulus. Dominant Factor: The formation of the covalently crosslinked thermoset network via dicyandiamide curing is the dominant factor, as the transition from a viscous prepolymer to a rigid network structure fundamentally dictates the material stiffness, outweighing the minor compliance contributed by the ether linkages or specific thermal history."
    }
  },
  {
    "doi": "10.1021/ma501441c",
    "title": "In Situ Analysis of the Relationship between Cure Kinetics and the Mechanical Modulus of an Epoxy Resin",
    "year": 2014,
    "chemical_composition": {
      "repeat_unit_psmiles": null,
      "monomers": [
        {
          "name": "Diglycidyl ether of Bisphenol F",
          "smiles": "C1OC1COc2ccc(Cc3ccc(OCC4OC4)cc3)cc2",
          "ratio_value": 1,
          "ratio_unit": "equivalent ratio"
        },
        {
          "name": "Epikure 9553 amine hardener",
          "smiles": null,
          "ratio_value": 1,
          "ratio_unit": "equivalent ratio"
        }
      ],
      "additives": [],
      "is_homopolymer": false
    },
    "processing_history": "Mixed by hand for 1 min at room temperature. Injected into sample holder (20 mm diameter, 2 mm thickness). Cured at 30 °C. Young's Modulus derived from Longitudinal Modulus (Brillouin Light Scattering) and Bulk Modulus (5.22 GPa) using model parameters. Value represents room temperature modulus after cooling.",
    "hierarchical_structure": "Cross-linked polymer network. Final degree of cure ~0.75.",
    "properties": {
      "E": {
        "value": [
          2.43
        ],
        "unit": "GPa"
      }
    },
    "analysis_with_hierarchical_structure": {
      "descriptive_text": "The sample comprises a cross-linked epoxy network synthesized from Diglycidyl ether of Bisphenol F and Epikure 9553 amine hardener mixed at a 1:1 equivalent ratio without additional additives. Preparation involved manual mixing at room temperature for one minute, injection into a cylindrical mold, and curing at 30 °C. The resulting material exhibits a final degree of cure of approximately 0.75, and the Young's Modulus was characterized at room temperature after cooling, derived from Longitudinal Modulus measurements via Brillouin Light Scattering combined with a Bulk Modulus of 5.22 GPa.",
      "reasoning_analysis": "Increasing Factors: The presence of aromatic bisphenol F structures within the polymer backbone provides inherent chain rigidity due to the restricted rotation of phenyl rings, which intrinsically drives the Young's Modulus higher. Furthermore, the formation of a cross-linked network topology restricts long-range chain motion and increases the material's resistance to deformation compared to linear analogs. Decreasing Factors: The low curing temperature of 30 °C likely induced vitrification before full conversion, resulting in an incomplete degree of cure (~0.75). This lower cross-link density increases the free volume and allows for greater segmental mobility between network nodes, thereby reducing the macroscopic stiffness. Additionally, manual mixing may introduce micro-voids or inhomogeneities that act as stress concentrators, potentially lowering the effective modulus. Dominant Factor: The intrinsic rigidity of the aromatic epoxy network establishes a high baseline modulus; however, the incomplete degree of cure (~0.75) resulting from the low-temperature processing history is the dominant factor limiting the final cross-link density and thus the achievable stiffness relative to a fully cured system."
    },
    "analysis_without_hierarchical_structure": {
      "descriptive_text": "The sample comprises a thermosetting epoxy network synthesized from Diglycidyl ether of Bisphenol F and Epikure 9553 amine hardener mixed at a stoichiometric equivalent ratio of 1:1. Preparation involved manual mixing at room temperature for one minute followed by injection into a sample holder with a 20 mm diameter and 2 mm thickness. The material was cured at 30 °C, and the Young's Modulus was evaluated at room temperature after cooling, derived computationally from Longitudinal Modulus measurements obtained via Brillouin Light Scattering and a Bulk Modulus of 5.22 GPa using specific model parameters.",
      "reasoning_analysis": "Increasing Factors: The chemical composition features aromatic rings within the Bisphenol F backbone, which impose steric hindrance and restrict chain segment mobility, intrinsically enhancing stiffness. Additionally, the formation of a covalently crosslinked thermoset network through the amine-epoxy reaction significantly increases rigidity compared to linear polymers, supported by the stoichiometric 1:1 equivalent ratio intended to maximize crosslink density. Decreasing Factors: The processing history indicates a curing temperature of only 30 °C, which is low for epoxy systems and may lead to incomplete conversion of functional groups, resulting in a lower-than-maximum crosslink density and reduced modulus. Furthermore, the methylene bridge in Bisphenol F allows for slightly greater chain flexibility compared to bulkier bisphenol analogs, potentially lowering the intrinsic modulus. Dominant Factor: The crosslink density established during the low-temperature cure is the dominant factor governing the Young's Modulus. While the aromatic composition provides a rigid structural baseline, the mild thermal history likely limits the extent of network formation and vitrification, making the processing-induced degree of conversion the critical determinant of the final mechanical stiffness relative to the material's theoretical potential."
    }
  },
  {
    "doi": "10.3390/ma11122578",
    "title": "Mechanical Behavior of Natural Fiber-Based Bi-Directional Corrugated Lattice Sandwich Structure",
    "year": 2018,
    "chemical_composition": {
      "repeat_unit_psmiles": null,
      "monomers": [
        {
          "name": "Epoxy resin",
          "smiles": null,
          "ratio_value": null,
          "ratio_unit": null
        }
      ],
      "additives": [
        {
          "name": "Dense jute fiber cloth",
          "type": "filler",
          "amount_value": null,
          "amount_unit": null
        }
      ],
      "is_homopolymer": false
    },
    "processing_history": "Composite prepared by impregnating dense jute fiber cloth (B) with epoxy resin, placed in corrugated mold, 0.3 MPa pressure, cured at room temperature for 48 h. Cut into strips and assembled. Fiber layup angle (90/90). Thickness 2.0 mm. Young's modulus measured by axial compression test.",
    "hierarchical_structure": "Composite strut. Density 1.07 g/cm3.",
    "properties": {
      "E": {
        "value": [
          0.989
        ],
        "unit": "GPa"
      }
    },
    "analysis_with_hierarchical_structure": {
      "descriptive_text": "This material is a composite strut composed of an epoxy resin matrix reinforced with dense jute fiber cloth. The composite was fabricated by impregnating the jute fiber cloth with epoxy resin, placing it into a corrugated mold under 0.3 MPa pressure, and curing at room temperature for 48 hours. Following fabrication, the material was cut into strips and assembled into a structure with a thickness of 2.0 mm and a density of 1.07 g/cm³, featuring a fiber layup angle of 90/90. The mechanical properties were evaluated via an axial compression test to determine the Young's modulus.",
      "reasoning_analysis": "Increasing Factors: The incorporation of dense jute fiber cloth acts as a stiff reinforcement phase within the softer epoxy matrix, significantly enhancing the overall composite stiffness according to composite theory. Additionally, the application of 0.3 MPa pressure during molding promotes better consolidation and reduces void content, which improves stress transfer between the fiber and matrix, thereby supporting a higher modulus. The inherent rigidity of the cured epoxy thermoset network also provides a solid baseline stiffness for the composite. Decreasing Factors: The room temperature curing process for 48 hours may result in a lower crosslinking density compared to elevated temperature curing, potentially reducing the intrinsic modulus of the epoxy matrix. Furthermore, natural jute fibers generally exhibit lower stiffness compared to synthetic reinforcements like glass or carbon fibers, and the relatively low bulk density of 1.07 g/cm³ may indicate the presence of porosity or lower fiber volume fraction, both of which would diminish the effective Young's modulus. Poor interfacial adhesion between the hydrophilic jute fibers and the hydrophobic epoxy matrix without specific coupling agents could also limit load transfer efficiency. Dominant Factor: The reinforcement effect provided by the dense jute fiber cloth is the dominant factor qualitatively elevating the Young's modulus above that of the neat epoxy resin; however, the final stiffness is fundamentally constrained by the intrinsic mechanical limits of the natural fibers and the sub-optimal crosslinking density achieved through room temperature curing."
    },
    "analysis_without_hierarchical_structure": {
      "descriptive_text": "The sample comprises an epoxy resin matrix reinforced with dense jute fiber cloth. Fabrication involved impregnating the jute fabric with the resin, followed by placement in a corrugated mold under 0.3 MPa pressure and curing at room temperature for 48 hours. The resulting composite was cut into strips and assembled with a 90/90-degree fiber layup angle to yield a 2.0 mm thick specimen, upon which the Young's modulus was measured using an axial compression test.",
      "reasoning_analysis": "Increasing Factors: The incorporation of dense jute fiber cloth introduces high-aspect-ratio cellulose-based reinforcements which possess a higher intrinsic stiffness than the epoxy matrix, thereby enhancing the composite's load-bearing capacity. Additionally, the application of 0.3 MPa pressure during molding promotes consolidation and reduces void content, improving stress transfer between the phases. The crosslinked network formed by the curing epoxy resin also provides a rigid baseline structure. Decreasing Factors: The room temperature curing process likely results in a lower crosslinking density compared to elevated temperature cures, potentially reducing the stiffness of the matrix phase. Furthermore, the hydrophilic nature of jute fibers versus the hydrophobic epoxy matrix may lead to suboptimal interfacial adhesion without specific coupling agents, limiting efficient stress transfer. The 90/90-degree fiber layup angle relative to the axial compression test direction may also misalign the primary fiber stiffness axis with the load, reducing the effective modulus compared to unidirectional alignment. Dominant Factor: The structural reinforcement provided by the dense jute fiber cloth qualitatively dominates the mechanical behavior, driving the Young's modulus upward relative to the neat epoxy resin, although the final stiffness is modulated by the interfacial quality and the degree of cure achieved at room temperature."
    }
  },
  {
    "doi": "10.1080/09349847.2016.1250975",
    "title": "Ultrasonic Velocity and Attenuation in Epoxy Resin/Granite (Marble) Powder Composite",
    "year": 2018,
    "chemical_composition": {
      "repeat_unit_psmiles": null,
      "monomers": [
        {
          "name": "Diglycidyl ether of bisphenol A",
          "smiles": "CC(C)(c1ccc(OCC2CO2)cc1)c2ccc(OCC3CO3)cc2",
          "ratio_value": 50,
          "ratio_unit": "wt%"
        },
        {
          "name": "Cycloaliphatic polyamine",
          "smiles": null,
          "ratio_value": 50,
          "ratio_unit": "wt%"
        }
      ],
      "additives": [
        {
          "name": "Granite powder",
          "type": "filler",
          "amount_value": 60,
          "amount_unit": "wt%"
        },
        {
          "name": "Acrylic acid",
          "type": "surface modifier",
          "amount_value": null,
          "amount_unit": null
        }
      ],
      "is_homopolymer": false
    },
    "processing_history": "Epoxy resin and hardener mixed at 50:50 ratio. Granite powder grafted with acrylic acid (gamma irradiation 10 kGy) added at 60 wt%, mixed for 3 minutes. Cured at room temperature for 24 h in mold. Young's modulus calculated from ultrasonic compression and shear wave velocities measured by pulse-echo technique at 4 MHz, room temperature.",
    "hierarchical_structure": "Epoxy matrix with acrylic acid grafted granite powder filler.",
    "properties": {
      "E": {
        "value": [
          131.3
        ],
        "unit": "GPa"
      }
    },
    "analysis_with_hierarchical_structure": {
      "descriptive_text": "The sample comprises a polymer composite system based on a Diglycidyl ether of bisphenol A (DGEBA) epoxy resin and a cycloaliphatic polyamine hardener mixed in a 50:50 weight ratio. This matrix is reinforced with 60 wt% granite powder filler, which was surface-modified through acrylic acid grafting induced by gamma irradiation at 10 kGy. The fabrication process involved mixing the components for 3 minutes followed by curing at room temperature for 24 hours in a mold. The resulting hierarchical structure consists of an epoxy matrix embedded with acrylic acid grafted granite powder, and the Young's modulus was derived from ultrasonic compression and shear wave velocities measured using the pulse-echo technique at 4 MHz under ambient conditions.",
      "reasoning_analysis": "Increasing Factors: The incorporation of 60 wt% granite powder, a rigid ceramic material, significantly enhances the stiffness of the composite relative to the neat epoxy matrix due to the high modulus of the filler phase. Additionally, the surface modification of the filler via acrylic acid grafting using gamma irradiation likely improves interfacial adhesion between the inorganic filler and the organic matrix, facilitating more efficient stress transfer and further increasing the effective modulus. The formation of a crosslinked thermoset network through the epoxy-amine reaction also provides intrinsic structural rigidity. Decreasing Factors: The curing process conducted at room temperature for 24 hours may result in a lower degree of crosslinking conversion compared to elevated temperature curing protocols, potentially limiting the maximum stiffness achievable by the epoxy matrix. Furthermore, the short mixing time of 3 minutes for a high filler loading system increases the risk of filler agglomeration or void entrapment, which can act as defects and reduce the effective load-bearing cross-section. Dominant Factor: The high loading fraction and inherent rigidity of the granite powder filler qualitatively dominate the mechanical response, driving the Young's modulus significantly higher than that of the unreinforced polymer matrix, despite potential limitations imposed by the ambient curing conditions or mixing efficiency."
    },
    "analysis_without_hierarchical_structure": {
      "descriptive_text": "This composite material comprises a thermosetting epoxy network synthesized from diglycidyl ether of bisphenol A (DGEBA) and a cycloaliphatic polyamine hardener in a 50:50 weight ratio. To reinforce the matrix, granite powder filler was incorporated at 60 wt% following surface modification via acrylic acid grafting induced by 10 kGy gamma irradiation. The composite mixture was homogenized for 3 minutes and subsequently cured at room temperature for 24 hours within a mold. The Young's modulus was determined indirectly via ultrasonic pulse-echo techniques measuring compression and shear wave velocities at 4 MHz under ambient conditions.",
      "reasoning_analysis": "Increasing Factors: The incorporation of rigid granite powder at a high loading of 60 wt% serves as the primary driver for increasing Young's modulus, as the inorganic filler possesses a significantly higher stiffness than the epoxy matrix. Furthermore, the surface modification of the filler via acrylic acid grafting using gamma irradiation enhances interfacial adhesion, facilitating efficient stress transfer between the polymer network and the filler particles. The formation of a crosslinked thermoset network through the reaction of DGEBA and cycloaliphatic polyamine also establishes a rigid structural baseline compared to linear thermoplastics. Decreasing Factors: Conversely, the room temperature curing protocol may limit the ultimate crosslink density of the epoxy network compared to elevated temperature cures, potentially leaving unreacted functional groups that reduce matrix stiffness. Additionally, the high filler loading combined with a relatively short mixing time of 3 minutes increases the risk of filler agglomeration or void entrapment, which can act as defects that compromise the structural integrity and lower the effective modulus. Dominant Factor: The dominant factor influencing the Young's modulus is the high volume fraction of the rigid granite filler. While matrix crosslink density and dispersion quality play critical roles, the rule of mixtures dictates that replacing the majority of the compliant polymer phase with a stiff inorganic phase overwhelmingly dictates the composite stiffness, especially when supported by the improved interfacial bonding from the surface modification."
    }
  },
  {
    "doi": "10.1177/0021998317749712",
    "title": "Characterization of tensile property of high-performance fiber bundles combined with epoxy resin using advanced video extensometer",
    "year": 2018,
    "chemical_composition": {
      "repeat_unit_psmiles": null,
      "monomers": [
        {
          "name": "Epoxy resin",
          "smiles": null,
          "ratio_value": 100,
          "ratio_unit": "mass parts"
        },
        {
          "name": "Curing agent",
          "smiles": null,
          "ratio_value": 84,
          "ratio_unit": "mass parts"
        }
      ],
      "additives": [
        {
          "name": "Basalt fiber",
          "type": "reinforcement",
          "amount_value": null,
          "amount_unit": null
        }
      ],
      "is_homopolymer": false
    },
    "processing_history": "Fiber bundles impregnated with epoxy resin and curing agent (mass ratio 100:84), cured at 120 °C for 3 h. Young's modulus measured by advanced video extensometer (AVE). Optimum conditions: Area light, 15 fps, 2 mm/min.",
    "hierarchical_structure": "Multifilament fiber bundle impregnated with epoxy resin.",
    "properties": {
      "E": {
        "value": [
          80.9
        ],
        "unit": "GPa"
      }
    },
    "analysis_with_hierarchical_structure": {
      "descriptive_text": "This material is a fiber-reinforced polymer composite comprising a multifilament basalt fiber bundle impregnated with an epoxy resin matrix and a curing agent mixed at a mass ratio of 100:84. The fabrication process involved impregnating the fiber bundles with the resin system followed by thermal curing at 120 °C for 3 hours to establish a crosslinked network around the reinforcement. The hierarchical structure consists of the continuous basalt fibers embedded within the cured epoxy thermoset, creating a rigid composite architecture. The Young's modulus of the cured composite was subsequently characterized using an advanced video extensometer (AVE) at a crosshead speed of 2 mm/min under optimized lighting conditions.",
      "reasoning_analysis": "Increasing Factors: The incorporation of basalt fibers, which possess a significantly higher intrinsic elastic modulus compared to the polymer matrix, serves as the primary stiffening mechanism via the rule of mixtures. Additionally, the thermal curing history at 120 °C for 3 hours promotes the formation of a densely crosslinked epoxy network, restricting segmental mobility within the matrix and increasing its contribution to the overall stiffness. Decreasing Factors: The compliance of the epoxy matrix itself remains lower than that of the reinforcement, limiting the upper bound of the composite modulus based on the fiber volume fraction. Furthermore, the specific mass ratio of curing agent (84 parts to 100 parts resin) dictates the crosslink density; if this ratio deviates from the optimal stoichiometry, it could result in unreacted species acting as plasticizers or a less rigid network structure, potentially depressing the matrix modulus. Dominant Factor: The high stiffness of the continuous basalt fiber bundles qualitatively dominates the mechanical response, particularly along the fiber axis, as the load is primarily borne by the reinforcement phase rather than the compliant epoxy matrix."
    },
    "analysis_without_hierarchical_structure": {
      "descriptive_text": "The sample consists of a thermoset composite system comprising an epoxy resin matrix cured with a specific curing agent at a mass ratio of 100:84. This matrix is reinforced with basalt fiber bundles, which were impregnated with the resin mixture prior to thermal treatment. The composite was cured at 120 °C for 3 hours to establish the crosslinked network. Mechanical characterization was performed using an advanced video extensometer (AVE) under optimum conditions utilizing area light at 15 fps with a crosshead speed of 2 mm/min to determine the Young's modulus.",
      "reasoning_analysis": "Increasing Factors: The incorporation of basalt fibers serves as a primary stiffening mechanism, as the inorganic fibers possess a significantly higher intrinsic modulus compared to the organic epoxy matrix, facilitating efficient load transfer. Furthermore, the thermal curing process at 120 °C for 3 hours promotes the formation of a dense covalent crosslinked network within the epoxy resin, enhancing the rigidity of the matrix phase. Decreasing Factors: Potential micro-voids formed during the fiber impregnation process could act as stress concentrators and reduce the effective load-bearing cross-sectional area, thereby lowering the composite modulus. Additionally, if the mass ratio of 100:84 between resin and curing agent deviates from the optimal stoichiometric balance, incomplete curing or the presence of unreacted low-molecular-weight species could introduce free volume that slightly diminishes matrix stiffness. Dominant Factor: The reinforcement effect provided by the basalt fibers qualitatively dominates the final Young's modulus behavior. While the crosslink density of the epoxy matrix contributes to the baseline stiffness, the high aspect ratio and intrinsic elastic modulus of the basalt fibers govern the macroscopic mechanical response, resulting in a composite modulus substantially higher than that of the unreinforced cured resin."
    }
  },
  {
    "doi": null,
    "title": "A Study About Some Mechanical Properties for Composites Reinforced with Corn Cob Powder",
    "year": 2021,
    "chemical_composition": {
      "repeat_unit_psmiles": null,
      "monomers": [
        {
          "name": "Resoltech 1050 resin",
          "smiles": null,
          "ratio_value": null,
          "ratio_unit": null
        },
        {
          "name": "Resoltech 1058 hardener",
          "smiles": null,
          "ratio_value": null,
          "ratio_unit": null
        }
      ],
      "additives": [
        {
          "name": "Corn cob powder",
          "type": "filler",
          "amount_value": 65,
          "amount_unit": "%"
        }
      ],
      "is_homopolymer": false
    },
    "processing_history": "Manual casting technique. Plate dimensions 420x297x8 mm, cut to samples 200x25x8 mm. Tensile test according to ASTM D3039 on universal testing machine. Young's modulus determined from tensile test.",
    "hierarchical_structure": "Composite material with corn cob powder reinforcement in epoxy matrix. Corn cob brought to powder shape by classic mill.",
    "properties": {
      "E": {
        "value": [
          0.193
        ],
        "unit": "GPa"
      }
    },
    "analysis_with_hierarchical_structure": {
      "descriptive_text": "The sample consists of a composite material fabricated from a Resoltech 1050 epoxy resin matrix cured with Resoltech 1058 hardener and reinforced with corn cob powder at a loading of 65%. The corn cob reinforcement was processed into a powder morphology using a classic mill prior to integration. Specimens were produced via a manual casting technique to form plates measuring 420x297x8 mm, which were subsequently cut to final dimensions of 200x25x8 mm. The Young's modulus was characterized using a universal testing machine performing tensile tests in accordance with ASTM D3039 standards.",
      "reasoning_analysis": "Increasing Factors: The formation of a crosslinked thermoset network via the Resoltech 1050 resin and 1058 hardener provides a rigid baseline modulus compared to thermoplastic counterparts. Furthermore, the high volume fraction (65%) of corn cob powder introduces a significant proportion of rigid lignocellulosic material, which typically possesses a higher intrinsic stiffness than the epoxy matrix, thereby reinforcing the composite structure according to rule-of-mixtures principles. Decreasing Factors: The manual casting technique lacks the consolidation pressure of automated methods, likely introducing voids and porosity that act as stress concentrators and reduce the effective load-bearing cross-section. Additionally, the use of milled powder rather than high-aspect-ratio fibers limits the reinforcement efficiency, and the inherent hydrophilicity of the corn cob may lead to poor interfacial adhesion with the hydrophobic epoxy matrix without coupling agents, facilitating debonding and lowering the macroscopic modulus. Dominant Factor: The extremely high filler loading (65%) is the dominant factor governing the mechanical behavior; while the manual processing and particulate morphology introduce defects that mitigate the theoretical stiffness, the sheer volume of rigid cellulosic particles qualitatively drives the Young's modulus higher than that of the neat epoxy matrix, establishing the material as a stiff, filler-dominated composite."
    },
    "analysis_without_hierarchical_structure": {
      "descriptive_text": "The sample comprises a composite system formed from Resoltech 1050 resin and Resoltech 1058 hardener, reinforced with corn cob powder filler at a concentration of 65%. Preparation involved a manual casting technique to produce a plate with dimensions of 420x297x8 mm, which was subsequently cut into samples measuring 200x25x8 mm. Mechanical characterization was conducted via tensile testing according to ASTM D3039 standards on a universal testing machine to determine the Young's modulus.",
      "reasoning_analysis": "Increasing Factors: The formation of a crosslinked thermoset network from the Resoltech resin and hardener system intrinsically restricts polymer chain mobility, establishing a rigid matrix baseline that drives the Young's modulus higher compared to uncured or thermoplastic systems. Additionally, the high loading of corn cob powder filler introduces a solid particulate phase that, assuming the particles possess higher stiffness than the polymer matrix, restricts bulk deformation through geometric constraints and the rule of mixtures, further contributing to an increase in modulus. Decreasing Factors: The manual casting technique employed in the processing history may introduce micro-voids or porosity due to the lack of pressure consolidation, which reduces the effective load-bearing cross-sectional area and lowers the modulus. Furthermore, the high filler concentration of 65% increases the likelihood of particle agglomeration and potential poor interfacial adhesion between the hydrophilic corn cob and hydrophobic epoxy matrix, which can facilitate slip and stress concentration, thereby depressing the stiffness. Dominant Factor: The high volume fraction of the corn cob filler is the dominant factor qualitatively governing the Young's modulus behavior; while the crosslinked matrix provides the baseline rigidity, the sheer concentration of the solid filler phase fundamentally shifts the mechanical response from polymer-dominated to composite-dominated, though the ultimate magnitude is critically sensitive to the interfacial quality and void content introduced by the manual processing."
    }
  },
  {
    "doi": null,
    "title": "Synthesis of Aralkyl Novolac Epoxy Resins and Their Modification with Polysiloxane Thermoplastic Polyurethane for Semiconductor Encapsulation",
    "year": 1999,
    "chemical_composition": {
      "repeat_unit_psmiles": null,
      "monomers": [
        {
          "name": "p-xylylene glycol",
          "smiles": "OCc1ccc(CO)cc1",
          "ratio_value": 25,
          "ratio_unit": "mol%"
        },
        {
          "name": "p-cresol",
          "smiles": "Cc1ccc(O)cc1",
          "ratio_value": 75,
          "ratio_unit": "mol%"
        }
      ],
      "additives": [
        {
          "name": "Phenol-formaldehyde novolac",
          "type": "crosslinker",
          "amount_value": null,
          "amount_unit": "stoichiometric"
        },
        {
          "name": "Triphenylphosphine",
          "type": "accelerator",
          "amount_value": null,
          "amount_unit": null
        }
      ],
      "is_homopolymer": false
    },
    "processing_history": "Synthesized by condensation of p-xylylene glycol and p-cresol with PTSA catalyst at 115-120°C for 10h, followed by epoxidation with epichlorohydrin and NaOH at 65°C. Cured with phenol-formaldehyde novolac and triphenylphosphine at 150°C (1h), 180°C (2h), 210°C (3h). Young's modulus (E') measured by DMA (Perkin-Elmer 7) in 3-point bending mode at 1 Hz, 5°C/min, at 20°C.",
    "hierarchical_structure": "Homogeneous cured epoxy network.",
    "properties": {
      "E": {
        "value": [
          2.64
        ],
        "unit": "GPa"
      }
    },
    "analysis_with_hierarchical_structure": {
      "descriptive_text": "The material comprises a homogeneous cured epoxy network derived from the condensation of p-xylylene glycol (25 mol%) and p-cresol (75 mol%), subsequently epoxidized using epichlorohydrin and sodium hydroxide. The system was cured with a stoichiometric amount of phenol-formaldehyde novolac crosslinker and triphenylphosphine accelerator via a multi-step thermal treatment at 150°C, 180°C, and 210°C. Dynamic mechanical analysis was performed in 3-point bending mode at 1 Hz and 20°C to characterize the Young's modulus.",
      "reasoning_analysis": "Increasing Factors: The high content of aromatic rings within the p-cresol, p-xylylene, and novolac components provides intrinsic backbone rigidity and steric hindrance, significantly resisting deformation. Furthermore, the formation of a densely crosslinked network via the novolac curing agent, facilitated by the high-temperature step-cure protocol up to 210°C, restricts segmental chain mobility and maximizes crosslink density, thereby enhancing stiffness. Decreasing Factors: The incorporation of aliphatic methylene groups from the p-xylylene glycol and ether linkages formed during the epoxidation process introduces flexible spacers within the network architecture, which can lower the overall modulus compared to fully aromatic systems. Additionally, any incomplete conversion during synthesis could leave free volume that reduces load-bearing capacity. Dominant Factor: The high degree of aromaticity combined with the dense crosslinking achieved through the aggressive thermal curing schedule qualitatively dominates the mechanical response, suggesting a high modulus characteristic of rigid thermoset epoxy networks in the glassy state."
    },
    "analysis_without_hierarchical_structure": {
      "descriptive_text": "The polymer sample consists of a copolymer network derived from the condensation of p-xylylene glycol (25 mol%) and p-cresol (75 mol%) using a PTSA catalyst at 115-120°C for 10 hours, followed by epoxidation with epichlorohydrin and NaOH at 65°C. This epoxy resin was subsequently cured with a stoichiometric amount of phenol-formaldehyde novolac crosslinker and triphenylphosphine accelerator via a stepped thermal treatment at 150°C, 180°C, and 210°C. The Young's modulus was characterized by dynamic mechanical analysis in 3-point bending mode at 1 Hz and 5°C/min, measured at 20°C.",
      "reasoning_analysis": "Increasing Factors: The substantial aromatic content from the p-cresol and p-xylylene glycol monomers, reinforced by the rigid phenol-formaldehyde novolac crosslinker, significantly restricts polymer chain mobility through steric hindrance and intermolecular interactions. Furthermore, the high-temperature multi-step curing history promotes a high crosslinking density, which locks the network structure and drastically increases stiffness. Decreasing Factors: The presence of ether linkages formed during the condensation and epoxidation processes introduces flexible spacers within the backbone, which allows for greater segmental motion compared to fully aromatic carbon-backbone polymers, potentially reducing the modulus. Dominant Factor: The rigid aromatic architecture combined with the high crosslink density achieved through the aggressive thermal curing schedule qualitatively dominates the network behavior, ensuring that the restrictive effects of crosslinking and aromaticity override the flexibility of the ether linkages at the measurement temperature."
    }
  },
  {
    "doi": null,
    "title": "Synthesis of Aralkyl Novolac Epoxy Resins and Their Modification with Polysiloxane Thermoplastic Polyurethane for Semiconductor Encapsulation",
    "year": 1999,
    "chemical_composition": {
      "repeat_unit_psmiles": null,
      "monomers": [
        {
          "name": "p-xylylene glycol",
          "smiles": "OCc1ccc(CO)cc1",
          "ratio_value": 25,
          "ratio_unit": "mol%"
        },
        {
          "name": "Phenol",
          "smiles": "Oc1ccccc1",
          "ratio_value": 75,
          "ratio_unit": "mol%"
        }
      ],
      "additives": [
        {
          "name": "Phenol-formaldehyde novolac",
          "type": "crosslinker",
          "amount_value": null,
