Repository: hhtrick/HHT-code

# HHT training framework

This directory contains model training, embedding precomputation, inference, article-level baselines and the curated datasets. All commands below assume that the working directory is `train_code/`.

## 3. Datasets and fixed partitions

Each main dataset is a JSON array at `dataset/{property}/{property}.json`. Entries contain source metadata, `chemical_composition`, `processing_history`, `hierarchical_structure`, `properties`, and two generated-analysis objects. Targets are stored as `properties[property]["value"]`; source metadata and target values are not predictive input fields.

| Property | Train | Validation | Test | Total |
|---|---:|---:|---:|---:|

File: train_code/continue_train_dataset/E/E.json (part 58 of 106)
[
          "amount_unit": "stoichiometric"
        },
        {
          "name": "Triphenylphosphine",
          "type": "accelerator",
          "amount_value": null,
          "amount_unit": null
        },
        {
          "name": "Polysiloxane TPU",
          "type": "modifier",
          "amount_value": 12.5,
          "amount_unit": "wt%"
        }
      ],
      "is_homopolymer": false
    },
    "processing_history": "Synthesized by condensation of p-xylylene glycol and phenol with PTSA catalyst at 115-120°C for 10h, followed by epoxidation with epichlorohydrin and NaOH at 65°C. Modified with polysiloxane TPU (12.5 wt%) via epoxide-isocyanate reaction at 160°C for 2h. Cured with phenol-formaldehyde novolac and triphenylphosphine at 150°C (1h), 180°C (2h), 210°C (3h). Young's modulus (E') measured by DMA (Perkin-Elmer 7) in 3-point bending mode at 1 Hz, 5°C/min, at 20°C.",
    "hierarchical_structure": "Sea-island structure with dispersed polysiloxane TPU particles (1 µm or less) in epoxy matrix.",
    "properties": {
      "E": {
        "value": [
          1.92
        ],
        "unit": "GPa"
      }
    },
    "analysis_with_hierarchical_structure": {
      "descriptive_text": "The material is a copolymer network synthesized via the condensation of p-xylylene glycol (25 mol%) and phenol (75 mol%), followed by epoxidation using epichlorohydrin and NaOH. This epoxy precursor was subsequently modified with 12.5 wt% polysiloxane TPU through an epoxide-isocyanate reaction at 160°C for 2 hours. The final network was cured using a stoichiometric amount of phenol-formaldehyde novolac as a crosslinker and triphenylphosphine as an accelerator, employing a staged thermal protocol of 150°C for 1 hour, 180°C for 2 hours, and 210°C for 3 hours. Morphological characterization reveals a sea-island structure consisting of dispersed polysiloxane TPU particles with dimensions of 1 µm or less embedded within the epoxy matrix. The Young's modulus was evaluated by dynamic mechanical analysis in 3-point bending mode at 20°C.",
      "reasoning_analysis": "Increasing Factors: The high molar fraction of phenol (75%) and the presence of p-xylylene glycol introduce rigid aromatic rings into the backbone, which restrict segmental mobility and intrinsically increase stiffness. Additionally, the curing process with phenol-formaldehyde novolac and the high-temperature staged protocol (up to 210°C) ensure a high crosslink density, further constraining chain motion and driving the modulus upward. Decreasing Factors: The addition of 12.5 wt% polysiloxane TPU introduces a soft, low-modulus elastomeric phase that acts as a compliance modifier within the network. The resulting sea-island morphology, where soft particles are dispersed in the rigid matrix, creates regions of lower resistance to deformation, while the glycol linkages provide slightly more flexibility compared to a fully rigid aromatic backbone, collectively lowering the overall modulus. Dominant Factor: The continuous rigid epoxy matrix, defined by its high aromatic content and extensive crosslinking, qualitatively dominates the macroscopic stiffness, establishing a high baseline modulus; however, the dispersed soft polysiloxane phase serves as the primary variable reducing the modulus relative to a neat epoxy system, determining the final stiffness-toughness balance."
    },
    "analysis_without_hierarchical_structure": {
      "descriptive_text": "The polymer sample is a copolymer network derived from the condensation of p-xylylene glycol (25 mol%) and phenol (75 mol%) using a PTSA catalyst. Following synthesis at 115-120°C, the material underwent epoxidation with epichlorohydrin and NaOH at 65°C. The resulting epoxy resin was subsequently modified with 12.5 wt% polysiloxane TPU via an epoxide-isocyanate reaction at 160°C. Final curing was achieved using a phenol-formaldehyde novolac crosslinker and triphenylphosphine accelerator through a stepped thermal treatment at 150°C, 180°C, and 210°C. The Young's modulus was characterized by dynamic mechanical analysis in 3-point bending mode at 20°C.",
      "reasoning_analysis": "Increasing Factors: The high molar percentage of phenol (75 mol%) introduces significant aromatic rigidity into the backbone, while the curing process with phenol-formaldehyde novolac creates a highly crosslinked thermoset network that restricts chain mobility. The stepped curing profile up to 210°C ensures high conversion of reactive groups, maximizing crosslink density and structural stiffness. Decreasing Factors: The incorporation of 12.5 wt% polysiloxane TPU acts as a flexible modifier; polysiloxanes possess low glass transition temperatures and high chain flexibility due to the siloxane backbone, introducing compliance and soft domains that lower the overall modulus compared to the unmodified network. Dominant Factor: The highly crosslinked aromatic network structure dominates the final behavior; although the polysiloxane TPU introduces flexibility, the high concentration of rigid phenolic units and the dense crosslinking established by the novolac curing agent at elevated temperatures maintain a high structural rigidity at 20°C, outweighing the softening effect of the modifier."
    }
  },
  {
    "doi": "10.1177/0731684413476354",
    "title": "Influence of carbon nanotubes grown on the fibres on damage progression in woven carbon-epoxy composites",
    "year": 2013,
    "chemical_composition": {
      "repeat_unit_psmiles": null,
      "monomers": [
        {
          "name": "Epikote 828 LV (Epoxy resin)",
          "smiles": null,
          "ratio_value": null,
          "ratio_unit": null
        },
        {
          "name": "Epikure DX 6514 (Hardener)",
          "smiles": null,
          "ratio_value": null,
          "ratio_unit": null
        }
      ],
      "additives": [
        {
          "name": "Carbon fiber (6K HTA)",
          "type": "reinforcement",
          "amount_value": 48.8,
          "amount_unit": "vol%"
        },
        {
          "name": "Carbon nanotubes (MWCNT)",
          "type": "filler",
          "amount_value": 9.0,
          "amount_unit": "wt% on fabric"
        },
        {
          "name": "Nickel catalyst",
          "type": "catalyst",
          "amount_value": 0.6,
          "amount_unit": "wt% on fiber"
        }
      ],
      "is_homopolymer": false
    },
    "processing_history": "CNT grown on fabric (300°C heat, Ni catalyst dip, 120°C dry, 600°C reactor 90s). VARTM processing with 5 plies. Cured at 70°C for 1 h, post-cured at 160°C for 2 h. Young's modulus measured by uniaxial tensile test on Instron 4505 at 5 mm/min crosshead speed. Modulus calculated from stress-strain curve over strain range 0-0.1%.",
    "hierarchical_structure": "2/2 Twill woven carbon fabric composite. Fiber volume fraction 48.8 ± 0.33%. CNT on fibers (7-11 wt% on fabric).",
    "properties": {
      "E": {
        "value": [
          54.4
        ],
        "unit": "GPa"
      }
    },
    "analysis_with_hierarchical_structure": {
      "descriptive_text": "The material is a hierarchical carbon fiber reinforced polymer composite consisting of an Epikote 828 LV epoxy resin matrix cured with Epikure DX 6514 hardener. The reinforcement phase comprises a 2/2 twill woven carbon fabric (6K HTA) with a fiber volume fraction of 48.8 ± 0.33%, modified by the direct growth of multi-walled carbon nanotubes (MWCNT) on the fiber surface using a nickel catalyst. Processing involved dipping the fabric in the catalyst, drying, and growing CNTs in a reactor at 600°C, followed by consolidation via Vacuum Assisted Resin Transfer Molding (VARTM) using five plies. The laminate was cured at 70°C for 1 hour and post-cured at 160°C for 2 hours. Mechanical characterization was performed via uniaxial tensile testing on an Instron 4505 at a crosshead speed of 5 mm/min, with the Young's modulus calculated from the stress-strain curve over a strain range of 0-0.1%.",
      "reasoning_analysis": "Increasing Factors: The inclusion of high-modulus 6K HTA carbon fibers at a substantial volume fraction of approximately 48.8% serves as the primary stiffening mechanism, drastically elevating the composite modulus relative to the neat epoxy matrix. The hierarchical addition of MWCNTs on the fiber surface enhances the interfacial shear strength and stress transfer efficiency, while the thermal post-curing at 160°C increases the crosslink density of the epoxy network, thereby stiffening the matrix phase. Decreasing Factors: The 2/2 twill woven architecture introduces fiber crimp and undulation, which reduces the axial stiffness efficiency compared to unidirectional laminates when loaded along the principal axes. Additionally, the VARTM processing method may introduce micro-voids or incomplete wetting compared to high-pressure autoclave curing, and the high-temperature CNT growth process (600°C) could potentially degrade the original fiber sizing or induce surface defects, slightly compromising the intrinsic fiber performance or interfacial bonding. Dominant Factor: The intrinsic stiffness of the continuous carbon fibers combined with the high fiber volume fraction qualitatively dominates the mechanical response. While the woven architecture imposes a geometric penalty and the matrix properties contribute to shear coupling, the load-bearing capacity is primarily governed by the rigid fiber network, making the fiber volume fraction and alignment the decisive factors determining the final Young's modulus."
    },
    "analysis_without_hierarchical_structure": {
      "descriptive_text": "The composite material consists of an epoxy matrix formed from Epikote 828 LV resin and Epikure DX 6514 hardener, reinforced with 6K HTA carbon fiber fabric at a volume fraction of 48.8%. Multi-walled carbon nanotubes (MWCNT) were grown directly on the carbon fiber fabric using a nickel catalyst dip, drying at 120°C, and a 600°C reactor step for 90 seconds, resulting in a MWCNT loading of 9.0 wt% on the fabric. The laminate was manufactured via Vacuum Assisted Resin Transfer Molding (VARTM) using five plies, followed by a curing cycle of 70°C for 1 hour and a post-cure at 160°C for 2 hours. The Young's modulus was subsequently determined through uniaxial tensile testing on an Instron 4505 machine at a crosshead speed of 5 mm/min, calculated from the stress-strain curve within the 0-0.1% strain range.",
      "reasoning_analysis": "Increasing Factors: The high volume fraction of 48.8 vol% continuous 6K HTA carbon fibers provides the primary structural reinforcement, drastically elevating the Young's modulus via the rule of mixtures. The incorporation of MWCNTs grown on the fabric enhances interfacial adhesion and offers nano-scale bridging, potentially improving stress transfer between the fiber and the epoxy matrix. Furthermore, the thermal post-curing at 160°C ensures a high crosslink density within the epoxy network, maximizing the stiffness of the matrix phase itself. Decreasing Factors: The high-temperature treatment at 600°C during CNT growth may degrade the fiber sizing or induce microstructural defects on the carbon fiber surface, potentially compromising intrinsic fiber strength or interfacial bonding if not properly re-sized. Additionally, residual thermal stresses arising from the coefficient of thermal expansion mismatch between the carbon fibers and the epoxy matrix during cooling from the post-cure temperature could introduce micro-cracking or pre-strain, slightly reducing the effective measured modulus. Agglomeration of MWCNTs could also act as stress concentrators. Dominant Factor: The volumetric dominance and high intrinsic stiffness of the continuous carbon fiber reinforcement constitute the dominant factor. While the matrix crosslinking and CNT interphase modification contribute to composite integrity, the macroscopic Young's modulus is overwhelmingly governed by the fiber volume fraction and alignment established during the VARTM process."
    }
  },
  {
    "doi": "10.1080/09349847.2016.1250975",
    "title": "Ultrasonic Velocity and Attenuation in Epoxy Resin/Granite (Marble) Powder Composite",
    "year": 2018,
    "chemical_composition": {
      "repeat_unit_psmiles": null,
      "monomers": [
        {
          "name": "Diglycidyl ether of bisphenol A",
          "smiles": "CC(C)(c1ccc(OCC2CO2)cc1)c2ccc(OCC3CO3)cc2",
          "ratio_value": 50,
          "ratio_unit": "wt%"
        },
        {
          "name": "Cycloaliphatic polyamine",
          "smiles": null,
          "ratio_value": 50,
          "ratio_unit": "wt%"
        }
      ],
      "additives": [
        {
          "name": "Granite powder",
          "type": "filler",
          "amount_value": 20,
          "amount_unit": "wt%"
        },
        {
          "name": "Styrene",
          "type": "surface modifier",
          "amount_value": null,
          "amount_unit": null
        }
      ],
      "is_homopolymer": false
    },
    "processing_history": "Epoxy resin and hardener mixed at 50:50 ratio. Granite powder grafted with styrene (gamma irradiation 30 kGy) added at 20 wt%, mixed for 3 minutes. Cured at room temperature for 24 h in mold. Young's modulus calculated from ultrasonic compression and shear wave velocities measured by pulse-echo technique at 4 MHz, room temperature.",
    "hierarchical_structure": "Epoxy matrix with styrene grafted granite powder filler.",
    "properties": {
      "E": {
        "value": [
          43.18
        ],
        "unit": "GPa"
      }
    },
    "analysis_with_hierarchical_structure": {
      "descriptive_text": "The sample comprises a thermoset epoxy composite consisting of a diglycidyl ether of bisphenol A (DGEBA) matrix cured with a cycloaliphatic polyamine hardener at a 50:50 weight ratio. This matrix is reinforced with 20 wt% granite powder filler that was surface-modified via styrene grafting using 30 kGy gamma irradiation prior to incorporation. The components were mixed for 3 minutes and cured at room temperature for 24 hours in a mold to establish the final hierarchical structure of an epoxy matrix embedded with styrene-grafted granite powder. The Young's modulus was subsequently determined using an ultrasonic pulse-echo technique measuring compression and shear wave velocities at 4 MHz under ambient conditions.",
      "reasoning_analysis": "Increasing Factors: The inclusion of 20 wt% granite powder introduces a rigid inorganic phase with a significantly higher intrinsic stiffness than the organic epoxy matrix, directly reinforcing the composite according to rule-of-mixtures principles. The surface grafting of styrene onto the granite filler improves interfacial adhesion between the hydrophobic polymer matrix and the hydrophilic filler, ensuring efficient stress transfer and maximizing the reinforcement efficiency. Additionally, the formation of a crosslinked network between the DGEBA resin and the cycloaliphatic polyamine provides inherent structural rigidity to the continuous phase. Decreasing Factors: The curing process conducted at room temperature for 24 hours may result in a lower crosslink density compared to elevated temperature curing cycles, potentially leaving the matrix with higher free volume and reduced stiffness. Furthermore, the short mixing duration of 3 minutes could lead to incomplete dispersion of the filler particles, creating agglomerates that act as stress concentrators rather than effective reinforcement. Dominant Factor: The reinforcement provided by the high-modulus granite filler, particularly when coupled with the enhanced interfacial bonding from the styrene grafting, qualitatively dominates the mechanical behavior. While the room temperature cure limits the maximum potential stiffness of the neat matrix, the presence of the rigid inorganic phase drives the overall Young's modulus significantly higher than that of the unreinforced epoxy system."
    },
    "analysis_without_hierarchical_structure": {
      "descriptive_text": "The sample comprises an epoxy-based composite system formulated from Diglycidyl ether of bisphenol A (DGEBA) and a cycloaliphatic polyamine hardener mixed at a 50:50 weight ratio. To reinforce the matrix, granite powder was incorporated at 20 wt% following surface modification via styrene grafting using 30 kGy gamma irradiation. The filler was dispersed into the resin-hardener mixture through mechanical mixing for 3 minutes, after which the composite was cured at room temperature for 24 hours within a mold. The Young's modulus was subsequently determined using ultrasonic compression and shear wave velocities measured via the pulse-echo technique at 4 MHz under ambient conditions.",
      "reasoning_analysis": "Increasing Factors: The formation of a highly crosslinked thermoset network between DGEBA and the cycloaliphatic polyamine inherently restricts chain segment mobility, establishing a rigid matrix baseline. The incorporation of 20 wt% granite powder, a rigid inorganic filler, significantly enhances stiffness through the rule of mixtures. Furthermore, the gamma irradiation-induced grafting of styrene onto the granite surface improves interfacial adhesion with the epoxy matrix, facilitating efficient stress transfer and preventing interfacial slippage, which further elevates the modulus. Decreasing Factors: The room temperature curing process for 24 hours may result in a lower final crosslink density compared to elevated temperature post-curing, potentially leaving unreacted epoxide groups and increasing free volume, which could soften the matrix. Additionally, the relatively short mixing time of 3 minutes risks incomplete dispersion of the granite powder, leading to particle agglomeration that acts as stress concentrators rather than reinforcing elements, potentially diminishing the effective modulus. Dominant Factor: The reinforcement effect provided by the rigid granite filler combined with the improved interfacial bonding from styrene grafting qualitatively dominates the mechanical response. While the room temperature cure might limit the ultimate crosslink density of the matrix, the high intrinsic stiffness of the inorganic filler phase and the structural rigidity of the crosslinked epoxy network ensure that the composite exhibits a significantly higher modulus than the neat resin, making the filler-matrix interaction the primary driver of the final elastic behavior."
    }
  },
  {
    "doi": null,
    "title": "Synthesis of Aralkyl Novolac Epoxy Resins and Their Modification with Polysiloxane Thermoplastic Polyurethane for Semiconductor Encapsulation",
    "year": 1999,
    "chemical_composition": {
      "repeat_unit_psmiles": null,
      "monomers": [
        {
          "name": "p-xylylene glycol",
          "smiles": "OCc1ccc(CO)cc1",
          "ratio_value": 25,
          "ratio_unit": "mol%"
        },
        {
          "name": "o-cresol",
          "smiles": "Cc1ccccc1O",
          "ratio_value": 75,
          "ratio_unit": "mol%"
        }
      ],
      "additives": [
        {
          "name": "Phenol-formaldehyde novolac",
          "type": "crosslinker",
          "amount_value": null,
          "amount_unit": "stoichiometric"
        },
        {
          "name": "Triphenylphosphine",
          "type": "accelerator",
          "amount_value": null,
          "amount_unit": null
        }
      ],
      "is_homopolymer": false
    },
    "processing_history": "Synthesized by condensation of p-xylylene glycol and o-cresol with PTSA catalyst at 115-120°C for 10h, followed by epoxidation with epichlorohydrin and NaOH at 65°C. Cured with phenol-formaldehyde novolac and triphenylphosphine at 150°C (1h), 180°C (2h), 210°C (3h). Young's modulus (E') measured by DMA (Perkin-Elmer 7) in 3-point bending mode at 1 Hz, 5°C/min, at 100°C.",
    "hierarchical_structure": "Homogeneous cured epoxy network.",
    "properties": {
      "E": {
        "value": [
          1.67
        ],
        "unit": "GPa"
      }
    },
    "analysis_with_hierarchical_structure": {
      "descriptive_text": "The material consists of a homogeneous cured epoxy network synthesized from p-xylylene glycol (25 mol%) and o-cresol (75 mol%) via condensation with a PTSA catalyst at 115-120°C for 10 hours, followed by epoxidation with epichlorohydrin and NaOH at 65°C. This prepolymer was subsequently crosslinked with a stoichiometric amount of phenol-formaldehyde novolac using triphenylphosphine as an accelerator, undergoing a stepped thermal cure at 150°C for 1 hour, 180°C for 2 hours, and 210°C for 3 hours. The Young's modulus (E') was evaluated using dynamic mechanical analysis in 3-point bending mode at 1 Hz and 100°C.",
      "reasoning_analysis": "Increasing Factors: The high proportion of o-cresol (75 mol%) and the inclusion of phenol-formaldehyde novolac introduce substantial aromatic content, which inherently increases chain stiffness and resistance to deformation. The stepped curing protocol up to 210°C promotes high conversion rates and maximizes crosslink density, significantly restricting segmental mobility and enhancing the network rigidity. Additionally, the homogeneous nature of the cured structure minimizes microstructural defects that could otherwise compromise mechanical integrity. Decreasing Factors: The incorporation of p-xylylene glycol introduces aliphatic methylene spacers within the backbone, which provide greater segmental flexibility compared to purely aromatic linkages. The formation of ether linkages during the epoxidation step also adds potential points of flexibility within the network. Furthermore, measuring the modulus at 100°C places the test condition at an elevated temperature where thermal energy increases chain mobility, potentially reducing the stiffness compared to ambient conditions. Dominant Factor: The high crosslink density achieved through the stoichiometric novolac curing and high-temperature thermal treatment, combined with the predominant aromatic character of the cresol and novolac components, qualitatively dominates the mechanical response. This rigid network architecture typically outweighs the flexibility introduced by the glycol spacers and elevated test temperature, resulting in a material characterized by high structural stiffness."
    },
    "analysis_without_hierarchical_structure": {
      "descriptive_text": "The polymer sample is a copolymer network derived from the condensation of p-xylylene glycol (25 mol%) and o-cresol (75 mol%) catalyzed by PTSA at 115-120°C. Following synthesis, the precursor underwent epoxidation using epichlorohydrin and sodium hydroxide at 65°C. The resulting resin was cured with a stoichiometric amount of phenol-formaldehyde novolac acting as a crosslinker and triphenylphosphine as an accelerator through a staged thermal treatment consisting of 150°C for 1 hour, 180°C for 2 hours, and 210°C for 3 hours. The Young's modulus was subsequently characterized by dynamic mechanical analysis in 3-point bending mode at 1 Hz and 100°C.",
      "reasoning_analysis": "Increasing Factors: The high molar fraction of o-cresol introduces substantial aromatic character to the backbone, increasing chain stiffness through steric hindrance and restricted rotation. The use of phenol-formaldehyde novolac as a crosslinker creates a dense three-dimensional network that significantly restricts segmental mobility, thereby driving the modulus upward. Additionally, the rigorous multi-step curing cycle up to 210°C promotes high conversion rates and network densification, further contributing to increased stiffness. Decreasing Factors: The inclusion of p-xylylene glycol introduces aliphatic methylene spacers between aromatic rings, which provide greater conformational freedom compared to direct aromatic linkages, potentially lowering the modulus. The formation of ether linkages during condensation and epoxidation also introduces flexible points along the chain. Furthermore, conducting the measurement at 100°C introduces thermal energy that increases free volume and chain mobility relative to ambient conditions, acting to reduce the observed modulus. Dominant Factor: The structural rigidity imparted by the high aromatic content and the topological constraints of the dense novolac-induced crosslink network qualitatively dominate the mechanical response. Despite the flexibility introduced by methylene spacers and the elevated testing temperature, the highly crosslinked aromatic architecture establishes a robust framework that dictates the final modulus behavior."
    }
  },
  {
    "doi": "10.1039/c2jm30830d",
    "title": "Tunable reinforcement of epoxy-silica nanocomposites with ionic liquids†",
    "year": 2012,
    "chemical_composition": {
      "repeat_unit_psmiles": null,
      "monomers": [
        {
          "name": "Diglycidyl ether of bisphenol A",
          "smiles": "CC(C)(c1ccc(OCC2OC2)cc1)c3ccc(OCC4OC4)cc3",
          "ratio_value": 45,
          "ratio_unit": "mol%"
        },
        {
          "name": "Jeffamine D2000",
          "smiles": "NCC(C)OCC(C)N",
          "ratio_value": 50,
          "ratio_unit": "mol%"
        },
        {
          "name": "Tetraethoxysilane",
          "smiles": "CCO[Si](OCC)(OCC)OCC",
          "ratio_value": null,
          "ratio_unit": null
        },
        {
          "name": "3-glycidyloxypropyltrimethoxysilane",
          "smiles": "CO[Si](OC)(OC)CCCOCC1OC1",
          "ratio_value": 10,
          "ratio_unit": "mol%"
        }
      ],
      "additives": [
        {
          "name": "Silica",
          "type": "filler",
          "amount_value": 11,
          "amount_unit": "wt%"
        },
        {
          "name": "1-n-decyl-3-methylimidazolium tetrafluoroborate",
          "type": "additive",
          "amount_value": 0.6,
          "amount_unit": "wt%"
        },
        {
          "name": "Hydrochloric acid",
          "type": "catalyst",
          "amount_value": null,
          "amount_unit": null
        }
      ],
      "is_homopolymer": false
    },
    "processing_history": "Two-step process hybrid with IL C10MImBF4, HCl and 10 mol% GTMS. TEOS/GTMS pre-hydrolyzed with HCl/IL at RT for 1 h. Cured 2 h at 60 °C, 2 days at 130 °C, post-cured 2 h at 150 °C under vacuum. Young's modulus measured by tensile test at 22 °C, crosshead speed 1 mm/min, Instron 5800.",
    "hierarchical_structure": "Silica domains < 10 nm with GTMS modification.",
    "properties": {
      "E": {
        "value": [
          0.0474
        ],
        "unit": "GPa"
      }
    },
    "analysis_with_hierarchical_structure": {
      "descriptive_text": "The sample is a multifunctional organic-inorganic hybrid network composed primarily of Diglycidyl ether of bisphenol A (45 mol%) cured with Jeffamine D2000 (50 mol%) and functionalized with 3-glycidyloxypropyltrimethoxysilane (10 mol%). The formulation incorporates Tetraethoxysilane as a sol-gel precursor alongside 11 wt% Silica filler and 0.6 wt% 1-n-decyl-3-methylimidazolium tetrafluoroborate ionic liquid, with Hydrochloric acid serving as a catalyst. Processing involved a two-step hybrid method where TEOS and GTMS were pre-hydrolyzed with the acid and ionic liquid at room temperature for one hour, followed by a multi-stage thermal curing regimen consisting of 2 hours at 60 °C, 2 days at 130 °C, and a final vacuum post-cure at 150 °C for 2 hours. The resulting material exhibits a hierarchical structure characterized by silica domains smaller than 10 nm modified by GTMS, and its Young's modulus was determined via tensile testing at 22 °C with a crosshead speed of 1 mm/min.",
      "reasoning_analysis": "Increasing Factors: The rigid aromatic backbone of the DGEBA epoxy resin provides intrinsic stiffness, while the incorporation of 11 wt% Silica filler and the formation of inorganic silica domains via TEOS hydrolysis create a reinforced hybrid network. The GTMS coupling agent ensures strong interfacial adhesion between the organic matrix and inorganic silica domains, enhancing stress transfer efficiency. Furthermore, the extensive thermal curing history promotes high crosslink density and removes volatiles, reducing free volume and increasing stiffness. Decreasing Factors: The use of Jeffamine D2000 as the primary curing agent introduces long, flexible polyether segments into the network, significantly increasing chain mobility and reducing overall stiffness compared to rigid amine cureants. The presence of the ionic liquid may act as a plasticizer, lubricating chain segments and potentially lowering the modulus. Dominant Factor: The formation of a well-dispersed rigid inorganic silica network within the organic matrix qualitatively dominates the mechanical response. While the Jeffamine introduces flexibility, the high content of rigid inorganic phases and the strong interfacial coupling via GTMS restrict the segmental motion of the flexible polyether chains, thereby governing the final stiffness of the hybrid material."
    },
    "analysis_without_hierarchical_structure": {
      "descriptive_text": "The sample comprises a hybrid organic-inorganic network synthesized from Diglycidyl ether of bisphenol A (45 mol%) and Jeffamine D2000 (50 mol%) as the primary epoxy-amine matrix, incorporated with 3-glycidyloxypropyltrimethoxysilane (10 mol%) and Tetraethoxysilane as sol-gel precursors. The formulation includes 11 wt% Silica filler and 0.6 wt% 1-n-decyl-3-methylimidazolium tetrafluoroborate ionic liquid, with Hydrochloric acid serving as the catalyst. Processing involved a two-step method where TEOS and GTMS were pre-hydrolyzed with the acid and ionic liquid at room temperature for one hour, followed by a multi-stage curing regimen consisting of 2 hours at 60 °C, 2 days at 130 °C, and a final vacuum post-cure at 150 °C for 2 hours. The Young's modulus was subsequently characterized via tensile testing at 22 °C with a crosshead speed of 1 mm/min.",
      "reasoning_analysis": "Increasing Factors: The presence of rigid aromatic rings within the Diglycidyl ether of bisphenol A backbone restricts segmental motion, intrinsically raising the modulus. Furthermore, the inclusion of 11 wt% Silica filler and the in situ formation of a silica network via the hydrolysis and condensation of Tetraethoxysilane and 3-glycidyloxypropyltrimethoxysilane create a reinforced hybrid structure that significantly enhances stiffness. The extensive thermal curing schedule, culminating in a vacuum post-cure at 150 °C, ensures high crosslinking density and the removal of volatile species, further consolidating the network rigidity. Decreasing Factors: The substantial incorporation of Jeffamine D2000 (50 mol%), characterized by long flexible polyether chains, increases the free volume and segmental mobility between crosslinks, which acts to lower the modulus. Additionally, the 1-n-decyl-3-methylimidazolium tetrafluoroborate ionic liquid, with its long alkyl chain, may induce a plasticization effect that disrupts polymer packing and reduces stiffness. Dominant Factor: The formation of the rigid inorganic silica network combined with the silica filler reinforcement qualitatively dominates the final modulus behavior. While the flexible polyether chains introduce compliance, the percolation of the sol-gel derived inorganic phase and the high-loading rigid filler provide a structural scaffold that dictates the overall stiffness of the hybrid material, overriding the softening contributions of the organic spacer and ionic liquid."
    }
  },
  {
    "doi": "10.1080/03602559.2017.1315644",
    "title": "Utilizing Vacuum Bagging Process to Prepare Carbon Fiber/CNT-Modified-epoxy Composites with Improved Mechanical Properties",
    "year": 2018,
    "chemical_composition": {
      "repeat_unit_psmiles": null,
      "monomers": [
        {
          "name": "Epon 828",
          "smiles": "CC(C)(c1ccc(OCC2CO2)cc1)c3ccc(OCC4CO4)cc3",
          "ratio_value": 100,
          "ratio_unit": "parts by weight"
        },
        {
          "name": "Epikure 3055",
          "smiles": null,
          "ratio_value": 50,
          "ratio_unit": "parts by weight"
        }
      ],
      "additives": [
        {
          "name": "Carbon Fiber",
          "type": "reinforcement",
          "amount_value": 60,
          "amount_unit": "wt%"
        },
        {
          "name": "Carbon Nanotubes",
          "type": "filler",
          "amount_value": 2,
          "amount_unit": "wt% in epoxy"
        }
      ],
      "is_homopolymer": false
    },
    "processing_history": "Hand layup vacuum bagging process. CNT powder mixed with epoxy resin, sonicated for 30 min (70 W, 40 kHz), degassed in vacuum oven at 30 °C for 2 h. Curing agent added. Fabric to epoxy ratio 60:40 wt%. Curing: Room temperature under vacuum for 20 h, then room temperature without vacuum for 24 h, postcured at 120 °C for 2 h. Young's modulus measured by uniaxial tensile test at 2 mm/min crosshead speed according to ASTM 3039.",
    "hierarchical_structure": "Unidirectional carbon fiber laminates ([0]2), two plies. CNT-modified epoxy matrix (2 wt% CNT). No sizing agent.",
    "properties": {
      "E": {
        "value": [
          109
        ],
        "unit": "GPa"
      }
    },
    "analysis_with_hierarchical_structure": {
      "descriptive_text": "This material system comprises a carbon fiber-reinforced epoxy composite laminate featuring a matrix modified with carbon nanotubes. The matrix phase consists of Epon 828 resin cured with Epikure 3055 polyamide hardener at a ratio of 100 to 50 parts by weight, respectively. Reinforcement is provided by unidirectional carbon fibers arranged in a two-ply [0]2 laminate configuration with a fabric-to-epoxy weight ratio of 60:40, while the epoxy phase itself incorporates 2 wt% carbon nanotubes. Processing involved a hand layup vacuum bagging technique, wherein CNT powder was dispersed into the resin via sonication for 30 minutes at 70 W and 40 kHz, followed by degassing in a vacuum oven at 30 °C for 2 hours. After the addition of the curing agent, the laminate was cured under vacuum at room temperature for 20 hours, followed by 24 hours at room temperature without vacuum, and finally postcured at 120 °C for 2 hours. Notably, the carbon fibers were used without a sizing agent, and the Young's modulus was characterized via uniaxial tensile testing at a crosshead speed of 2 mm/min according to ASTM 3039.",
      "reasoning_analysis": "Increasing Factors: The high weight fraction (60 wt%) of unidirectional carbon fibers serves as the primary stiffening agent, aligning the high-modulus reinforcement with the loading axis to maximize longitudinal stiffness according to the rule of mixtures. The incorporation of 2 wt% carbon nanotubes within the epoxy matrix further contributes to modulus enhancement by reinforcing the polymer phase and potentially improving interfacial stress transfer, aided by the sonication dispersion step. Additionally, the thermal postcuring cycle at 120 °C increases the crosslink density of the epoxy network, reducing chain mobility and stiffening the matrix, while the vacuum bagging process minimizes void content to ensure efficient load transfer. Decreasing Factors: The explicit absence of a sizing agent on the carbon fibers likely weakens the fiber-matrix interfacial adhesion, promoting micro-slippage and reducing the efficiency of stress transfer from the matrix to the reinforcement. Furthermore, the use of Epikure 3055, a polyamide curing agent, typically results in an epoxy network containing flexible aliphatic segments that is inherently less rigid than networks formed by aromatic amines or anhydrides. Potential minor fiber misalignment or resin-rich regions inherent to the hand layup process may also introduce compliance relative to automated manufacturing methods. Dominant Factor: The volume fraction and unidirectional alignment of the carbon fibers qualitatively dominate the Young's modulus behavior. While the matrix chemistry, nanofiller content, and interfacial conditions modulate the efficiency of load transfer and matrix contribution, the overwhelming stiffness contrast between the carbon fibers and the polymer matrix ensures that the fiber reinforcement dictates the bulk longitudinal modulus."
    },
    "analysis_without_hierarchical_structure": {
      "descriptive_text": "The composite material consists of an epoxy matrix formed by Epon 828 resin and Epikure 3055 curing agent at a ratio of 100 to 50 parts by weight, reinforced with 60 wt% carbon fiber fabric and supplemented with 2 wt% carbon nanotubes within the epoxy phase. Preparation involved mixing the carbon nanotube powder with the epoxy resin followed by sonication for 30 minutes at 70 W and 40 kHz, after which the mixture was degassed in a vacuum oven at 30 °C for 2 hours prior to the addition of the curing agent. The composite was fabricated using a hand layup vacuum bagging process with a fabric-to-epoxy ratio of 60:40 by weight, undergoing a curing cycle of 20 hours at room temperature under vacuum, followed by 24 hours at room temperature without vacuum, and finally postcured at 120 °C for 2 hours. The Young's modulus was subsequently characterized via uniaxial tensile testing at a crosshead speed of 2 mm/min in accordance with ASTM 3039.",
      "reasoning_analysis": "Increasing Factors: The incorporation of 60 wt% carbon fiber provides a continuous high-stiffness reinforcement phase that predominantly dictates the composite stiffness through the rule of mixtures. Additionally, the 2 wt% carbon nanotubes within the epoxy matrix offer nanoscale reinforcement, while the postcuring treatment at 120 °C ensures a high degree of crosslinking in the thermoset network, both contributing to matrix stiffening. The vacuum bagging and degassing steps minimize void content, facilitating efficient stress transfer between the matrix and reinforcements. Decreasing Factors: Potential agglomeration of carbon nanotubes despite sonication could introduce stress concentration points that locally reduce stiffness. Furthermore, the hand layup technique may result in minor fiber misalignment or waviness compared to automated placement, which can slightly diminish the effective modulus in the loading direction. Inadequate wetting of the high fiber volume fraction could also create interfacial defects. Dominant Factor: The high volume fraction of continuous carbon fiber reinforcement is the dominant factor governing the Young's modulus. While the crosslinked epoxy matrix and dispersed nanotubes enhance the interlaminar properties and matrix stiffness, the macroscopic tensile modulus is primarily determined by the intrinsic stiffness and alignment of the continuous carbon fibers carrying the axial load."
    }
  },
  {
    "doi": null,
    "title": "PHYSICAL PROPERTIES OF AN EPOXY COMPOSITE MODIFIED BY $\\mathbf { C _ { 6 0 } }$ FULLERENES",
    "year": null,
    "chemical_composition": {
      "repeat_unit_psmiles": null,
      "monomers": [
        {
          "name": "Epoxy resin L",
          "smiles": null,
          "ratio_value": 4,
          "ratio_unit": "weight parts"
        },
        {
          "name": "EPH 161 hardener",
          "smiles": null,
          "ratio_value": 1,
          "ratio_unit": "weight parts"
        }
      ],
      "additives": [
        {
          "name": "C60 fullerenes",
          "type": "filler",
          "amount_value": 0.153,
          "amount_unit": "wt%"
        }
      ],
      "is_homopolymer": false
    },
