Repository: hhtrick/HHT-code

# HHT training framework

This directory contains model training, embedding precomputation, inference, article-level baselines and the curated datasets. All commands below assume that the working directory is `train_code/`.

## 3. Datasets and fixed partitions

Each main dataset is a JSON array at `dataset/{property}/{property}.json`. Entries contain source metadata, `chemical_composition`, `processing_history`, `hierarchical_structure`, `properties`, and two generated-analysis objects. Targets are stored as `properties[property]["value"]`; source metadata and target values are not predictive input fields.

| Property | Train | Validation | Test | Total |
|---|---:|---:|---:|---:|

File: train_code/continue_train_dataset/E/E.json (part 59 of 106)
[
    "processing_history": "Epoxy resin L and EPH 161 hardener (4:1 by weight) modified with C60 fullerenes. Mixed with electromechanical mixer, dispersed in ultrasonic bath at 60 °C for 12-16 h. Hardener added, stirred, ultrasonic bath at 20 °C. Cured in molds at room temperature for 1 day, then at 70 °C for ≥4 h. Samples cut to 90 × 20 × 1.1 mm. Young's modulus measured by uniaxial tensile test using ZWIC Z-250 universal test machine at 1 mm/min crosshead speed.",
    "hierarchical_structure": "Nanocomposite with C60 fullerenes dispersed in epoxy matrix. Optically isotropic at p < 1 wt.%. Percolation cluster formation observed with maximum properties at 0.153 wt.% fullerene concentration.",
    "properties": {
      "E": {
        "value": [
          47.75
        ],
        "unit": "GPa"
      }
    },
    "analysis_with_hierarchical_structure": {
      "descriptive_text": "The sample consists of a nanocomposite system formed by Epoxy resin L and EPH 161 hardener mixed at a 4:1 weight ratio, modified with 0.153 wt% C60 fullerene fillers. Preparation involved dispersing the fullerenes via an electromechanical mixer and ultrasonic bath at 60 °C for 12-16 hours, followed by hardener addition and further ultrasonic treatment at 20 °C. The material was cured in molds at room temperature for one day and subsequently post-cured at 70 °C for at least four hours to form a crosslinked network. Structurally, the material presents as an optically isotropic nanocomposite where percolation cluster formation of the fullerenes within the epoxy matrix is observed at this specific concentration. Mechanical characterization was performed via uniaxial tensile testing at a crosshead speed of 1 mm/min to determine the Young's modulus.",
      "reasoning_analysis": "Increasing Factors: The incorporation of rigid C60 fullerene nanofillers intrinsically increases the stiffness of the composite relative to the neat epoxy matrix due to the high modulus of the carbon nanostructures. The processing history utilizing prolonged ultrasonic dispersion promotes homogeneous distribution, minimizing large agglomerates that could act as defects. Furthermore, the formation of a percolation cluster at 0.153 wt% creates a connected rigid network within the matrix, significantly enhancing load transfer. The thermal curing cycle facilitates the crosslinking reaction between the epoxy resin and hardener, establishing a rigid three-dimensional network that contributes to the overall stiffness. Decreasing Factors: Despite ultrasonic treatment, potential weak interfacial adhesion between the hydrophobic C60 fullerenes and the epoxy matrix may limit stress transfer efficiency, preventing the full theoretical reinforcement from being realized. Additionally, the moderate post-cure temperature of 70 °C may result in a crosslink density lower than what could be achieved with higher temperature curing schedules, potentially limiting the stiffness of the epoxy matrix itself. Any residual voids introduced during the electromechanical mixing or molding process could also slightly reduce the effective load-bearing cross-section. Dominant Factor: The formation of the percolation cluster of C60 fullerenes within the crosslinked epoxy network is the dominant factor. While the matrix crosslinking provides the baseline stiffness, the specific concentration of 0.153 wt% corresponds to the observed maximum properties, indicating that the connectivity of the rigid filler network overrides potential limitations from interfacial weakness or moderate curing temperatures, driving the Young's modulus to its peak qualitative value for this system."
    },
    "analysis_without_hierarchical_structure": {
      "descriptive_text": "The polymer sample consists of an epoxy network formed from Epoxy resin L and EPH 161 hardener mixed at a 4:1 weight ratio, modified with 0.153 wt% C60 fullerenes as a filler. The preparation involved electromechanical mixing followed by ultrasonic dispersion in a bath at 60 °C for 12 to 16 hours, after which the hardener was added, stirred, and subjected to further ultrasonic treatment at 20 °C. The mixture was cured in molds at room temperature for one day followed by thermal post-curing at 70 °C for at least four hours. Resulting samples were cut to dimensions of 90 × 20 × 1.1 mm, and the Young's modulus was determined via uniaxial tensile testing using a ZWIC Z-250 universal test machine at a crosshead speed of 1 mm/min.",
      "reasoning_analysis": "Increasing Factors: The formation of a covalently crosslinked thermoset network between Epoxy resin L and EPH 161 hardener intrinsically establishes a rigid matrix structure that resists deformation, significantly driving the Young's modulus upward. The incorporation of C60 fullerenes, known for their exceptional stiffness, acts as a nanoscale reinforcement phase that restricts local chain mobility and enhances stress transfer, particularly given the processing history employs prolonged ultrasonic dispersion at 60 °C to ensure homogeneous filler distribution and strong interfacial adhesion. Decreasing Factors: The curing protocol involving room temperature followed by only 70 °C may result in a sub-optimal crosslink density compared to higher temperature cures, potentially leaving unreacted functional groups or increased free volume that softens the matrix. Furthermore, the extremely low loading of C60 fullerenes (0.153 wt%) limits the volumetric contribution of the rigid filler phase, minimizing the composite reinforcement effect relative to the bulk matrix behavior. Dominant Factor: The intrinsic rigidity of the cured epoxy network dominates the final Young's modulus behavior, as the covalent crosslinks provide the primary resistance to elastic deformation. While the well-dispersed fullerenes contribute positively, their low concentration renders the matrix properties and the degree of cure achieved during the thermal processing history as the decisive factors determining the overall stiffness."
    }
  },
  {
    "doi": "10.1016/j.compositesa.2020.105779",
    "title": "High porosity cellulose nanopapers as reinforcement in multi-layer epoxy laminates",
    "year": 2020,
    "chemical_composition": {
      "repeat_unit_psmiles": null,
      "monomers": [
        {
          "name": "Epoxy resin (Araldite LY556)",
          "smiles": null,
          "ratio_value": 100,
          "ratio_unit": "parts by weight"
        },
        {
          "name": "Amine hardener (XB3473)",
          "smiles": null,
          "ratio_value": 23,
          "ratio_unit": "parts by weight"
        }
      ],
      "additives": [
        {
          "name": "Bacterial Cellulose (BC-Et)",
          "type": "filler",
          "amount_value": 40,
          "amount_unit": "wt%"
        }
      ],
      "is_homopolymer": false
    },
    "processing_history": "Laminated composite with 4 layers BC-Et nanopaper and epoxy resin (100:23 wt ratio). Resin coated, laminated, hot-pressed at 120 °C for 2 h + 180 °C for 4 h under 2 t weight. Young's modulus measured by tensile test using Instron 5969 at 1 mm/min crosshead speed, 25 °C, 50% RH, video extensometer.",
    "hierarchical_structure": "4-layer laminate, fibre volume fraction 33%, void fraction 2.5%, density 1210 kg/m3.",
    "properties": {
      "E": {
        "value": [
          9.1
        ],
        "unit": "GPa"
      }
    },
    "analysis_with_hierarchical_structure": {
      "descriptive_text": "The sample consists of a laminated composite fabricated from an epoxy matrix system comprising Araldite LY556 resin and XB3473 amine hardener mixed at a 100:23 parts by weight ratio, reinforced with 40 wt% Bacterial Cellulose (BC-Et). The material was constructed as a 4-layer laminate featuring BC-Et nanopaper interleaved with the resin, followed by coating, lamination, and hot-pressing at 120 °C for 2 hours and 180 °C for 4 hours under a 2-ton load. The resulting hierarchical structure exhibits a fibre volume fraction of 33%, a void fraction of 2.5%, and a density of 1210 kg/m³. Mechanical characterization was performed via tensile testing using an Instron 5969 apparatus at a crosshead speed of 1 mm/min under ambient conditions of 25 °C and 50% relative humidity, utilizing a video extensometer for strain measurement.",
      "reasoning_analysis": "Increasing Factors: The incorporation of Bacterial Cellulose (BC-Et), known for its high intrinsic stiffness, acts as a rigid reinforcement phase within the epoxy matrix. The substantial fibre volume fraction of 33% significantly enhances the composite modulus according to rule-of-mixtures principles, particularly given the laminated nanopaper structure which likely promotes planar alignment of the cellulose networks. Furthermore, the crosslinked nature of the cured epoxy-amine thermoset network provides a rigid matrix foundation, while the hot-pressing history at elevated temperatures (up to 180 °C) under load ensures a high degree of cure and consolidation, maximizing matrix stiffness. Decreasing Factors: The presence of a 2.5% void fraction introduces discontinuities in the material structure, reducing the effective load-bearing cross-sectional area and acting as stress concentrators that diminish the overall stiffness. Additionally, testing at 50% relative humidity may introduce minor plasticization effects within the hydrophilic bacterial cellulose or at the fibre-matrix interface, potentially reducing interfacial shear strength and slightly lowering the measured modulus compared to dry conditions. Dominant Factor: The reinforcement provided by the high-modulus bacterial cellulose network at a significant volume fraction qualitatively dominates the mechanical response. While voids and humidity introduce minor detracting effects, the transition from a neat polymer matrix to a fibre-reinforced laminate structure fundamentally shifts the stiffness profile, making the filler content and architectural alignment the primary determinants of the high Young's modulus relative to the unreinforced resin system."
    },
    "analysis_without_hierarchical_structure": {
      "descriptive_text": "The sample consists of a laminated composite fabricated from an epoxy-amine thermoset matrix and Bacterial Cellulose (BC-Et) reinforcement. The matrix was formulated using Araldite LY556 epoxy resin and XB3473 amine hardener at a weight ratio of 100:23. The composite architecture comprises four layers of BC-Et nanopaper impregnated with the resin mixture, which was subsequently laminated and hot-pressed under a 2-ton weight with a thermal curing cycle of 120 °C for 2 hours followed by 180 °C for 4 hours. The Young's modulus was determined via tensile testing using an Instron 5969 machine at a crosshead speed of 1 mm/min under ambient conditions of 25 °C and 50% relative humidity, utilizing a video extensometer for strain measurement.",
      "reasoning_analysis": "Increasing Factors: The incorporation of 40 wt% Bacterial Cellulose (BC-Et) nanopaper acts as a high-modulus reinforcement phase, significantly enhancing stiffness through efficient load transfer within the laminated architecture. The extensive thermal curing cycle, reaching 180 °C, ensures a high degree of crosslinking in the epoxy-amine network, thereby increasing the intrinsic rigidity of the matrix. Additionally, the hot-pressing process under a 2-ton load consolidates the layers, minimizing void content and maximizing fiber-matrix interfacial contact. Decreasing Factors: The testing condition of 50% relative humidity introduces moisture absorption risks, particularly for the hydrophilic cellulose component, which can plasticize the filler and weaken interfacial hydrogen bonding, thereby reducing the effective modulus. Furthermore, potential residual thermal stresses arising from the coefficient of thermal expansion mismatch between the cellulose layers and the epoxy matrix during cooling from the curing temperature may slightly compromise structural integrity. Dominant Factor: The high volume fraction of the stiff BC-Et nanopaper combined with the consolidated laminated structure qualitatively dominates the mechanical response. Despite the potential plasticizing effects of ambient humidity, the intrinsic high stiffness of the crystalline cellulose network reinforced within a fully cured thermoset matrix drives the Young's modulus to values significantly exceeding those of the neat resin, making the composite reinforcement architecture the primary determinant of the final E behavior."
    }
  },
  {
    "doi": "10.1016/j.compositesa.2011.11.005",
    "title": "Determination of Young’s modulus in polyester- $\\mathbf { \\cdot } \\mathbf { A l } _ { 2 } \\mathbf { O } _ { 3 }$ and epoxy- ${ \\mathrm { . } } { \\mathrm { A l } } _ { 2 } { \\mathrm { O } } _ { 3 }$ nanocomposites using the Digital Image Correlation method",
    "year": 2011,
    "chemical_composition": {
      "repeat_unit_psmiles": null,
      "monomers": [
        {
          "name": "Unsaturated polyester resin",
          "smiles": null,
          "ratio_value": null,
          "ratio_unit": null
        }
      ],
      "additives": [
        {
          "name": "Methyl-ethyl-ketone-peroxide",
          "type": "initiator",
          "amount_value": 1.5,
          "amount_unit": "phr"
        }
      ],
      "is_homopolymer": false
    },
    "processing_history": "Unsaturated polyester resin (Polylite 10316-10) mixed with MEKP initiator (1.5 phr). Poured into mold. Cured at room temperature for 24 h. Young's modulus estimated by inverse analysis of cantilever beam bending using Digital Image Correlation (DIC). Applied load F = 2 N.",
    "hierarchical_structure": "Thermoset crosslinked matrix. Prismatic bar specimens (180 mm x 12 mm x 5 mm).",
    "properties": {
      "E": {
        "value": [
          3.34
        ],
        "unit": "GPa"
      }
    },
    "analysis_with_hierarchical_structure": {
      "descriptive_text": "The sample comprises an unsaturated polyester resin (Polylite 10316-10) compounded with 1.5 phr of methyl-ethyl-ketone-peroxide (MEKP) initiator. The mixture was cast into a mold and cured at room temperature for 24 hours to yield a thermoset crosslinked matrix. Mechanical characterization involved estimating the Young's modulus via inverse analysis of cantilever beam bending using Digital Image Correlation (DIC) under an applied load of 2 N, utilizing prismatic bar specimens measuring 180 mm × 12 mm × 5 mm.",
      "reasoning_analysis": "Increasing Factors: The formation of a thermoset crosslinked matrix creates a three-dimensional covalent network that significantly restricts chain mobility and prevents viscous flow, inherently driving the Young's modulus higher compared to linear thermoplastic counterparts. The chemical structure of unsaturated polyester resins typically incorporates rigid segments within the backbone, further contributing to structural stiffness and resistance to deformation. Decreasing Factors: The processing history specifies curing at room temperature for 24 hours, which may result in a lower degree of conversion and reduced crosslink density compared to elevated temperature curing cycles. This incomplete network formation can leave greater free volume and unreacted functional groups, allowing for increased segmental mobility that lowers the overall stiffness. Additionally, the absence of post-curing thermal treatment might leave residual internal stresses or unrelaxed chains that could modestly reduce the effective modulus. Dominant Factor: The establishment of the covalent crosslinked network is the dominant factor defining the mechanical integrity and stiffness of this sample. While the room temperature curing history may limit the maximization of the modulus relative to heat-cured systems, the transition from a liquid resin to a solid thermoset network via the MEKP-initiated reaction fundamentally dictates the high-modulus behavior observed in this material system."
    },
    "analysis_without_hierarchical_structure": {
      "descriptive_text": "The sample comprises an unsaturated polyester resin (Polylite 10316-10) system initiated with 1.5 parts per hundred resin (phr) of methyl-ethyl-ketone-peroxide (MEKP). The mixture was poured into a mold and cured at room temperature for 24 hours to form a solid thermoset network. Mechanical characterization was performed by estimating the Young's modulus through inverse analysis of cantilever beam bending experiments utilizing Digital Image Correlation (DIC) under an applied load of 2 N.",
      "reasoning_analysis": "Increasing Factors: The chemical composition based on unsaturated polyester resin facilitates the formation of a highly crosslinked thermoset network upon initiation with MEKP, which significantly restricts chain segment mobility and inherently drives the Young's modulus upward compared to the uncured liquid precursor. The covalent bonding within the network structure provides intrinsic structural rigidity. Decreasing Factors: The processing history specifies curing at room temperature for 24 hours, which often results in incomplete monomer conversion and lower crosslink density compared to elevated temperature post-curing protocols. This limited conversion leaves potential free volume and unreacted segments that can act as internal plasticizers, thereby depressing the overall stiffness. Dominant Factor: While the formation of the crosslinked network is the fundamental prerequisite for a solid modulus, the room temperature curing condition is the dominant factor determining the final magnitude of the Young's modulus, as it limits the maximum achievable crosslink density and thus caps the stiffness below the theoretical potential of the fully cured chemical system."
    }
  },
  {
    "doi": "10.1016/j.matdes.2010.04.018",
    "title": "Mechanical properties of multi-walled carbon nanotube/epoxy composites",
    "year": 2010,
    "chemical_composition": {
      "repeat_unit_psmiles": null,
      "monomers": [
        {
          "name": "Diglycidyl ether bisphenol-A",
          "smiles": "CC(C)(c1ccc(OCC2CO2)cc1)c1ccc(OCC2CO2)cc1",
          "ratio_value": null,
          "ratio_unit": null
        },
        {
          "name": "Polyamine hardener",
          "smiles": null,
          "ratio_value": null,
          "ratio_unit": null
        }
      ],
      "additives": [
        {
          "name": "Untreated multi-walled carbon nanotubes",
          "type": "filler",
          "amount_value": 2,
          "amount_unit": "wt%"
        }
      ],
      "is_homopolymer": false
    },
    "processing_history": "MWNT (2 wt%) mixed with epoxy, sonicated (Bandelin HD3200, 20 kHz) for 2 h at 60% amplitude. Hardener added, stirred 10 min at 150 rpm. Vacuum degassed. Cured at 60 °C for 1 h followed by 2 h at 110 °C. Young's modulus measured by uniaxial tensile test at 1.5 mm/min crosshead speed, 25 °C, ASTM D638-IV, using Hounsfield H100KS machine.",
    "hierarchical_structure": "Untreated MWNT form agglomerates in the polymer matrix.",
    "properties": {
      "E": {
        "value": [
          4.225
        ],
        "unit": "GPa"
      }
    },
    "analysis_with_hierarchical_structure": {
      "descriptive_text": "The sample consists of a thermosetting epoxy network formed from Diglycidyl ether bisphenol-A resin and a polyamine hardener, reinforced with 2 wt% untreated multi-walled carbon nanotubes. The composite was prepared by mixing the nanotubes with the epoxy resin followed by sonication at 20 kHz for 2 hours at 60% amplitude using a Bandelin HD3200, after which the hardener was added and stirred at 150 rpm for 10 minutes. Following vacuum degassing, the material was cured using a two-step thermal protocol involving 1 hour at 60 °C followed by 2 hours at 110 °C. Structural characterization indicates that the untreated nanotubes form agglomerates within the polymer matrix, and the Young's modulus was subsequently determined via uniaxial tensile testing at a crosshead speed of 1.5 mm/min at 25 °C in accordance with ASTM D638-IV using a Hounsfield H100KS machine.",
      "reasoning_analysis": "Increasing Factors: The formation of a densely crosslinked thermoset network via the reaction between Diglycidyl ether bisphenol-A and the polyamine hardener significantly restricts chain mobility, establishing a rigid matrix baseline. Additionally, the incorporation of multi-walled carbon nanotubes introduces a filler phase with an intrinsically high axial modulus, which theoretically contributes to stiffening the composite through load bearing. Decreasing Factors: The hierarchical structure reveals that the untreated MWNTs form agglomerates, which act as stress concentrators and reduce the effective aspect ratio available for load transfer. Furthermore, the lack of surface treatment on the nanotubes implies weak interfacial adhesion with the epoxy matrix, promoting interfacial slippage rather than stress transfer, thereby diminishing the reinforcing efficiency of the filler. Dominant Factor: While the high-modulus nanotubes provide a driving force for increased stiffness, the poor dispersion and weak interfacial bonding associated with the agglomerated untreated filler limit their contribution; consequently, the final Young's modulus is dominantly determined by the stiffness of the cured epoxy matrix, with the filler providing only marginal reinforcement relative to its theoretical potential."
    },
    "analysis_without_hierarchical_structure": {
      "descriptive_text": "The material system comprises a thermosetting epoxy network synthesized from Diglycidyl ether bisphenol-A resin and a polyamine hardener, reinforced with 2 wt% untreated multi-walled carbon nanotubes. Preparation involved mixing the nanotubes with the epoxy resin followed by sonication using a Bandelin HD3200 probe at 20 kHz for 2 hours at 60% amplitude to promote dispersion. After the addition of the hardener and stirring for 10 minutes at 150 rpm, the mixture was vacuum degassed and subjected to a step-wise curing cycle of 1 hour at 60 °C followed by 2 hours at 110 °C. The Young's modulus was characterized via uniaxial tensile testing at a crosshead speed of 1.5 mm/min at 25 °C according to ASTM D638-IV using a Hounsfield H100KS machine.",
      "reasoning_analysis": "Increasing Factors: The aromatic rings within the Diglycidyl ether bisphenol-A backbone provide intrinsic chain stiffness, while the step-wise thermal curing protocol promotes a high crosslink density within the polyamine-hardened network, significantly restricting segmental mobility and increasing bulk rigidity. Furthermore, the inclusion of multi-walled carbon nanotubes introduces a high-modulus phase, and the prolonged sonication process aids in breaking up agglomerates to improve dispersion, theoretically enhancing load-bearing capacity. Decreasing Factors: The use of untreated multi-walled carbon nanotubes implies a lack of chemical functionalization, which likely results in weak interfacial adhesion between the filler and the epoxy matrix, leading to inefficient stress transfer and interfacial slippage under load. Additionally, the extended sonication duration carries the risk of reducing the aspect ratio of the nanotubes through mechanical damage, thereby diminishing their reinforcement efficiency compared to pristine long tubes. Dominant Factor: The dominant factor governing the Young's modulus is the high crosslink density and inherent rigidity of the cured epoxy matrix. While the nanotubes possess a higher intrinsic modulus, the low loading combined with the poor interfacial bonding due to the untreated surface means the composite behavior is primarily dictated by the continuous thermoset network rather than the filler reinforcement, resulting in a modulus that reflects the stiff matrix with only marginal enhancement from the nanotubes."
    }
  },
  {
    "doi": "10.1177/0954008314534279",
    "title": "Role of functionalized multiwalled carbon nanotubes on mechanical properties of epoxy-based composites at cryogenic temperature",
    "year": 2014,
    "chemical_composition": {
      "repeat_unit_psmiles": null,
      "monomers": [
        {
          "name": "Diglycidyl ether of bisphenol-A",
          "smiles": null,
          "ratio_value": null,
          "ratio_unit": null
        },
        {
          "name": "Polyoxypropylenediamine",
          "smiles": null,
          "ratio_value": null,
          "ratio_unit": null
        }
      ],
      "additives": [],
      "is_homopolymer": false
    },
    "processing_history": "Epoxy resin (DGEBA) mixed with curing agent (polyoxypropylenediamine D-230) at weight ratio 100:30. Mixture cast into metallic mold and cured at 80 °C for 4 h. Young's modulus measured by uniaxial tensile test according to ASTM D638-99 using MTS Landmark Servohydraulic test system at liquid nitrogen temperature (77 K).",
    "hierarchical_structure": "Neat epoxy resin. Fracture surface smooth with many wave-like patterns caused by rapid crack propagations.",
    "properties": {
      "E": {
        "value": [
          4.5
        ],
        "unit": "GPa"
      }
    },
    "analysis_with_hierarchical_structure": {
      "descriptive_text": "The sample comprises a neat epoxy resin network synthesized from Diglycidyl ether of bisphenol-A and Polyoxypropylenediamine at a weight ratio of 100:30. The mixture was cast into a metallic mold and cured at 80 °C for 4 hours to establish the crosslinked structure. Morphological analysis indicates a smooth fracture surface featuring wave-like patterns associated with rapid crack propagation. Young's modulus was evaluated via uniaxial tensile testing according to ASTM D638-99 using an MTS Landmark Servohydraulic test system at liquid nitrogen temperature (77 K).",
      "reasoning_analysis": "Increasing Factors: The incorporation of rigid aromatic bisphenol-A units within the epoxy backbone provides intrinsic chain stiffness, while the thermal curing process establishes a covalently crosslinked thermoset network that restricts long-range chain mobility. The observed smooth fracture surface with wave-like patterns suggests brittle failure behavior, which correlates with high stiffness and limited plastic deformation capability. Furthermore, the measurement conducted at liquid nitrogen temperature (77 K) places the material deep within the glassy regime, freezing segmental motions and significantly elevating the stiffness. Decreasing Factors: The use of Polyoxypropylenediamine as the curing agent introduces flexible aliphatic ether segments between crosslinking points, which increases the molecular weight between crosslinks and reduces network rigidity compared to aromatic hardeners. Additionally, the absence of reinforcing fillers or additives limits the modulus to the intrinsic properties of the polymer matrix. Dominant Factor: The formation of a densely crosslinked thermoset network based on rigid aromatic DGEBA units qualitatively dominates the final E behavior. While the flexible curing agent introduces some compliance, the covalent network topology prevents viscous flow, and the cryogenic testing condition ensures the material remains in a rigid glassy state, collectively yielding a stiffness response governed by bond stretching and angle bending rather than entropic elasticity."
    },
    "analysis_without_hierarchical_structure": {
      "descriptive_text": "The sample comprises an epoxy network synthesized from Diglycidyl ether of bisphenol-A and a polyoxypropylenediamine curing agent. The components were mixed at a weight ratio of 100:30, cast into a metallic mold, and cured at 80 °C for 4 hours to form a crosslinked thermoset. The Young's modulus was evaluated using a uniaxial tensile test according to ASTM D638-99 standards on an MTS Landmark Servohydraulic system at liquid nitrogen temperature (77 K).",
      "reasoning_analysis": "Increasing Factors: The rigid aromatic rings within the bisphenol-A backbone of the epoxy resin provide intrinsic structural stiffness, while the crosslinked network structure formed during curing restricts macroscopic chain flow. Most significantly, the processing history dictates measurement at liquid nitrogen temperature (77 K), which places the polymer deep into the glassy state, freezing segmental motion and minimizing free volume to maximize stiffness. Decreasing Factors: The incorporation of polyoxypropylenediamine introduces flexible aliphatic ether linkages between crosslinks, which increases chain mobility and reduces the overall crosslink density compared to rigid aromatic curing agents, thereby lowering the modulus relative to a fully aromatic network. Dominant Factor: The cryogenic testing temperature is the dominant factor influencing the mechanical response. Although the flexible curing agent reduces the theoretical stiffness of the network architecture, the thermal suppression of all molecular relaxations at 77 K overrides this compositional flexibility, forcing the material to exhibit the high modulus characteristic of the deep glassy regime."
    }
  },
  {
    "doi": null,
    "title": "Influence of Commercial Biochar Fillers on Brittleness/Ductility of Epoxy Resin Composites",
    "year": 2019,
    "chemical_composition": {
      "repeat_unit_psmiles": null,
      "monomers": [
        {
          "name": "BFA diglycidyl resin",
          "smiles": null,
          "ratio_value": null,
          "ratio_unit": null
        },
        {
          "name": "Primary amines mix (1,3-phenylenedimethanamine and N1,N3-dimethylpropane-1,3-diamine)",
          "smiles": null,
          "ratio_value": null,
          "ratio_unit": null
        }
      ],
      "additives": [
        {
          "name": "Miscanthus straw biochar (MSP)",
          "type": "filler",
          "amount_value": 2,
          "amount_unit": "wt%"
        }
      ],
      "is_homopolymer": false
    },
    "processing_history": "Biochar mechanically pulverized and dispersed into epoxy monomer using tip ultrasonicator (15 min, pulsed 20 s on/10 s off). Curing agent added, ultrasonicated 2 min. Moulds 16 h at room temperature. Thermal curing at 70 °C for 6 h. Young's modulus measured by uniaxial tensile test using MTS Q-test10 machine, ASTM 638 procedure, dog-bone shape samples.",
    "hierarchical_structure": "Epoxy matrix with 2 wt.% Miscanthus straw biochar filler. Biochar shows 3 to 4 µm wide channels generally empty. Particle size distribution peak at 10 µm and higher dimension 50-100 µm.",
    "properties": {
      "E": {
        "value": [
          1.669
        ],
        "unit": "GPa"
      }
    },
    "analysis_with_hierarchical_structure": {
      "descriptive_text": "The sample comprises a thermoset epoxy composite synthesized from BFA diglycidyl resin crosslinked with a primary amine mixture of 1,3-phenylenedimethanamine and N1,N3-dimethylpropane-1,3-diamine. This matrix is reinforced with 2 wt% Miscanthus straw biochar filler, characterized by particle sizes peaking at 10 µm with maximum dimensions up to 100 µm and internal channel structures approximately 3 to 4 µm wide. Processing involved dispersing mechanically pulverized biochar into the epoxy monomer using tip ultrasonication for 15 minutes, followed by the addition of the curing agent and further sonication. The mixture was molded at room temperature for 16 hours and subsequently thermally cured at 70 °C for 6 hours, with Young's modulus evaluated via uniaxial tensile testing on dog-bone shaped specimens according to ASTM 638.",
      "reasoning_analysis": "Increasing Factors: The formation of a densely crosslinked thermoset network via the reaction between the diglycidyl resin and primary amines inherently establishes a rigid matrix structure. The incorporation of 1,3-phenylenedimethanamine introduces aromatic rings into the crosslink nodes, enhancing backbone stiffness. Furthermore, the dispersion of rigid Miscanthus straw biochar particles via tip ultrasonication promotes filler-matrix interaction, and the thermal curing at 70 °C ensures a high degree of conversion, both of which contribute to elevating the Young's modulus. Decreasing Factors: The biochar filler possesses internal porosity with generally empty channels, which reduces the effective stiffness of the reinforcement phase compared to solid particulates. The relatively large particle size (10-100 µm) limits the specific surface area available for stress transfer compared to nanoscale fillers, and the low loading of 2 wt% restricts the volumetric contribution of the filler to the composite stiffness. Additionally, the inclusion of the aliphatic N1,N3-dimethylpropane-1,3-diamine introduces flexible segments into the network that may lower modulus relative to a fully aromatic system. Dominant Factor: The intrinsic rigidity of the thermally cured epoxy network, reinforced by the aromatic components of the hardener, qualitatively dominates the mechanical response. While the biochar provides reinforcement, its low concentration and porous morphology limit its impact, making the crosslink density and matrix chemistry the primary determinants of the final Young's modulus."
    },
    "analysis_without_hierarchical_structure": {
      "descriptive_text": "The sample consists of a thermoset epoxy composite matrix formed from a BFA diglycidyl resin cured with a primary amine mixture comprising 1,3-phenylenedimethanamine and N1,N3-dimethylpropane-1,3-diamine. This matrix is reinforced with 2 wt% Miscanthus straw biochar filler. The preparation involved mechanically pulverizing the biochar and dispersing it into the epoxy monomer via tip ultrasonication for 15 minutes using a pulsed sequence, followed by the addition of the curing agent and a further 2 minutes of ultrasonication. The mixture was molded and held at room temperature for 16 hours before undergoing thermal curing at 70 °C for 6 hours, with the Young's modulus subsequently determined via uniaxial tensile testing on dog-bone shaped samples according to ASTM 638 procedure.",
      "reasoning_analysis": "Increasing Factors: The formation of a covalently crosslinked thermoset network inherently restricts chain mobility, providing a rigid structural baseline. The inclusion of 1,3-phenylenedimethanamine introduces aromatic rings into the crosslink junctions, enhancing backbone stiffness. Furthermore, the incorporation of rigid Miscanthus straw biochar particles acts as a reinforcing phase, and the use of tip ultrasonication likely improves filler dispersion, minimizing agglomerates that could act as defects, thereby supporting higher modulus values. Decreasing Factors: The relatively low filler loading of 2 wt% limits the magnitude of reinforcement achievable via the rule of mixtures. Additionally, without explicit surface treatment of the biochar, interfacial adhesion between the hydrophobic epoxy matrix and the filler may be suboptimal, potentially reducing stress transfer efficiency. The thermal curing schedule at 70 °C may also result in a crosslink density lower than what might be achieved at elevated temperatures, slightly limiting the maximum network stiffness. Dominant Factor: The mechanical behavior is predominantly governed by the intrinsic stiffness of the continuous epoxy matrix formed by the aromatic amine-cured network. While the biochar provides reinforcement, its low concentration means the matrix properties, specifically the crosslink density and the rigidity imparted by the aromatic curing agent, qualitatively dominate the final Young's modulus."
    }
  },
  {
    "doi": "10.1016/j.polymer.2011.10.049",
    "title": "Synthesis of epoxy composites with high carbon nanotube loading and effects of tubular and wavy morphology on composite strength and modulus",
    "year": 2011,
    "chemical_composition": {
      "repeat_unit_psmiles": null,
      "monomers": [
        {
          "name": "Diglycidyl ether of bisphenol-A",
          "smiles": "CC(C)(c1ccc(OCC2CO2)cc1)c1ccc(OCC2CO2)cc1",
          "ratio_value": null,
          "ratio_unit": null
        },
        {
          "name": "Triethylenetetramine",
          "smiles": "NCCNCCNCCN",
          "ratio_value": 2,
          "ratio_unit": "molar ratio"
        },
        {
          "name": "O,O'-bis(2-aminopropyl)polypropyleneglycol 2000",
          "smiles": null,
          "ratio_value": 1,
          "ratio_unit": "molar ratio"
        },
        {
          "name": "p-diaminodiphenylsulfone",
          "smiles": "Nc1ccc(cc1)S(=O)(=O)c2ccc(cc2)N",
          "ratio_value": null,
          "ratio_unit": null
        }
      ],
      "additives": [
        {
          "name": "Single-walled carbon nanotube",
          "type": "filler",
          "amount_value": 39.1,
          "amount_unit": "wt%"
        }
      ],
      "is_homopolymer": false
    },
    "processing_history": "SWCNTs dispersed in DMF. Epoxy and curing agents dissolved in acetone. Layer-by-layer deposition of epoxy and SWCNT solutions. Solvents evaporated by IR lamp (275 W, 20-30 min). Hot pressed at 150 °C for 2 h under 5 MPa. Young's modulus measured by uniaxial tensile test using Instron 5882 tester at crosshead speed 2 mm/min, sample dimensions 5 x 50 mm^2.",
    "hierarchical_structure": "SWCNTs homogeneously dispersed in epoxy matrix. CNT bundle diameter ~42 nm. XRD peak at 2θ = 26.2° for SWCNTs.",
    "properties": {
      "E": {
        "value": [
          6.2
        ],
        "unit": "GPa"
      }
    },
    "analysis_with_hierarchical_structure": {
      "descriptive_text": "The sample comprises a multi-component epoxy composite system based on a Diglycidyl ether of bisphenol-A (DGEBA) resin cured with a mixture of Triethylenetetramine, O,O'-bis(2-aminopropyl)polypropyleneglycol 2000, and p-diaminodiphenylsulfone. This thermoset matrix is reinforced with Single-walled carbon nanotubes (SWCNTs) at a substantial loading of 39.1 wt%. Fabrication involved dispersing SWCNTs in DMF and dissolving the epoxy constituents in acetone, followed by layer-by-layer deposition and solvent evaporation via IR lamp heating. The material was subsequently consolidated by hot pressing at 150 °C for 2 hours under 5 MPa pressure. Structural analysis reveals homogeneous dispersion of SWCNTs within the matrix with an average bundle diameter of approximately 42 nm, corroborated by an XRD peak at 2θ = 26.2°, and the Young's modulus was characterized using uniaxial tensile testing at a crosshead speed of 2 mm/min.",
