Repository: hhtrick/HHT-code

# HHT training framework

This directory contains model training, embedding precomputation, inference, article-level baselines and the curated datasets. All commands below assume that the working directory is `train_code/`.

## 3. Datasets and fixed partitions

Each main dataset is a JSON array at `dataset/{property}/{property}.json`. Entries contain source metadata, `chemical_composition`, `processing_history`, `hierarchical_structure`, `properties`, and two generated-analysis objects. Targets are stored as `properties[property]["value"]`; source metadata and target values are not predictive input fields.

| Property | Train | Validation | Test | Total |
|---|---:|---:|---:|---:|

File: train_code/continue_train_dataset/E/E.json (part 60 of 106)
[
      "reasoning_analysis": "Increasing Factors: The exceptionally high loading of Single-walled carbon nanotubes (39.1 wt%) serves as the primary driver for enhancing stiffness, as the intrinsic high modulus of the nanotubes creates a percolated rigid network. The use of aromatic curing agents like p-diaminodiphenylsulfone and the DGEBA backbone contributes to a rigid polymer network structure. Additionally, the hot pressing history at 150 °C under 5 MPa promotes densification and complete curing, reducing void content and improving interfacial stress transfer between the matrix and filler. Decreasing Factors: The incorporation of O,O'-bis(2-aminopropyl)polypropyleneglycol 2000 introduces flexible polyether segments into the crosslink network, which increases segmental mobility and lowers the intrinsic modulus of the epoxy matrix. Furthermore, the observed SWCNT bundle diameter of ~42 nm indicates incomplete exfoliation; these large aggregates reduce the effective aspect ratio and specific surface area available for load transfer compared to individual nanotubes, diminishing reinforcement efficiency. Residual solvents from the acetone and DMF processing steps could also act as plasticizers or introduce micro-defects if not fully removed. Dominant Factor: While the flexible curing agent and nanotube bundling negatively impact the theoretical maximum stiffness, the extremely high weight fraction of SWCNTs qualitatively dominates the mechanical behavior. The formation of a continuous, load-bearing nanotube network overrides the matrix properties, suggesting that the filler content and the consolidation quality achieved through hot pressing are the decisive factors determining the final Young's modulus."
    },
    "analysis_without_hierarchical_structure": {
      "descriptive_text": "The sample comprises a nanocomposite formed from a Diglycidyl ether of bisphenol-A epoxy resin cured with a multi-amine system consisting of Triethylenetetramine, O,O'-bis(2-aminopropyl)polypropyleneglycol 2000, and p-diaminodiphenylsulfone. The matrix is reinforced with Single-walled carbon nanotubes at a substantial loading of 39.1 wt%. Fabrication involved dispersing the nanotubes in DMF and dissolving the epoxy components in acetone, followed by layer-by-layer deposition of the solutions. The assembly underwent solvent evaporation via IR lamp irradiation and was subsequently hot pressed at 150 °C under 5 MPa for 2 hours to consolidate the structure. Mechanical characterization was performed using uniaxial tensile testing at a crosshead speed of 2 mm/min.",
      "reasoning_analysis": "Increasing Factors: The inclusion of Single-walled carbon nanotubes at an exceptionally high loading of 39.1 wt% introduces a rigid percolated network with intrinsic stiffness far exceeding that of the polymer matrix, significantly driving the Young's modulus upward. Additionally, the presence of aromatic structures within the Diglycidyl ether of bisphenol-A backbone and the p-diaminodiphenylsulfone curing agent enhances chain rigidity through steric hindrance and pi-pi interactions, while the hot pressing step at 150 °C and 5 MPa promotes densification and reduces void content, further supporting a higher modulus. Decreasing Factors: The incorporation of O,O'-bis(2-aminopropyl)polypropyleneglycol 2000 introduces flexible polyether segments into the crosslinked network, which increases free volume and segmental mobility, thereby acting to lower the modulus relative to a fully aromatic system. Furthermore, the use of DMF and acetone solvents with IR evaporation risks residual solvent entrapment within the dense nanotube network, which could plasticize the matrix, and the extremely high filler loading increases the probability of nanotube agglomeration, potentially creating stress concentration points that reduce effective load transfer. Dominant Factor: Despite the softening influence of the polyether amine and potential processing defects, the volumetric dominance and intrinsic mechanical superiority of the 39.1 wt% Single-walled carbon nanotube network qualitatively dominate the composite behavior, ensuring that the reinforcement effect overwhelmingly dictates a substantial increase in Young's modulus compared to the neat epoxy system."
    }
  },
  {
    "doi": "10.1016/j.cej.2016.07.025",
    "title": "Dramatic increase in electrical conductivity in epoxy composites with uni-directionally oriented laminae of carbon nanotubes",
    "year": 2016,
    "chemical_composition": {
      "repeat_unit_psmiles": null,
      "monomers": [
        {
          "name": "Diglycidyl ether of bisphenol-A",
          "smiles": "CC(C)(c1ccc(OCC2CO2)cc1)c2ccc(OCC2CO2)cc2",
          "ratio_value": 4,
          "ratio_unit": "weight ratio"
        },
        {
          "name": "4,4'-dichlorodiphenyl sulfone",
          "smiles": "Clc1ccc(S(=O)(=O)c2ccc(Cl)cc2)cc1",
          "ratio_value": 1,
          "ratio_unit": "weight ratio"
        }
      ],
      "additives": [],
      "is_homopolymer": false
    },
    "processing_history": "E44 epoxy heated to 100 °C, mixed with curing agent (4:1 weight ratio), stirred 20 min. Cured at 140 °C for 12 h. Young's modulus measured by uniaxial compressive test using SANS CMT-4304 Universal Testing Machine at crosshead displacement speed of 0.5 mm/min.",
    "hierarchical_structure": "Bulk crosslinked epoxy network.",
    "properties": {
      "E": {
        "value": [
          1.57
        ],
        "unit": "GPa"
      }
    },
    "analysis_with_hierarchical_structure": {
      "descriptive_text": "The sample comprises a bulk crosslinked epoxy network synthesized from Diglycidyl ether of bisphenol-A and 4,4'-dichlorodiphenyl sulfone monomers formulated at a 4:1 weight ratio. The E44 epoxy was heated to 100 °C and mixed with the sulfone component for 20 minutes under stirring before being cured at 140 °C for 12 hours to finalize the network structure. Mechanical properties were evaluated by measuring the Young's modulus through uniaxial compressive testing using a SANS CMT-4304 Universal Testing Machine at a crosshead displacement speed of 0.5 mm/min.",
      "reasoning_analysis": "Increasing Factors: The presence of rigid aromatic rings in both the bisphenol-A backbone and the dichlorodiphenyl sulfone units significantly restricts chain segment mobility, inherently increasing stiffness. The incorporation of polar sulfone groups enhances intermolecular cohesion, while the formation of a bulk crosslinked network topology prevents viscous flow and limits deformation. Additionally, the prolonged curing schedule at 140 °C for 12 hours likely ensures high conversion efficiency and maximal crosslink density. Decreasing Factors: The ether linkages within the diglycidyl ether of bisphenol-A structure introduce flexible spacers between aromatic rings, which can lower modulus compared to fully aromatic polymers. Furthermore, if the 4:1 weight ratio does not correspond to the optimal stoichiometric balance for network formation, incomplete crosslinking or the presence of dangling chain ends could reduce the overall network rigidity. Dominant Factor: The formation of a densely crosslinked thermoset network reinforced by rigid aromatic and sulfone moieties is the dominant factor governing the mechanical behavior. The thermal processing history supports sufficient network development, meaning the topological constraints and intrinsic backbone stiffness overwhelmingly drive the Young's modulus to higher values relative to uncured or linear polymeric systems."
    },
    "analysis_without_hierarchical_structure": {
      "descriptive_text": "The sample comprises a thermosetting network synthesized from Diglycidyl ether of bisphenol-A and 4,4'-dichlorodiphenyl sulfone at a 4:1 weight ratio. Preparation involved heating the E44 epoxy to 100 °C, mixing with the curing agent under stirring for 20 minutes, and subsequently curing at 140 °C for 12 hours. The Young's modulus was characterized by uniaxial compressive test using a SANS CMT-4304 Universal Testing Machine at a crosshead displacement speed of 0.5 mm/min.",
      "reasoning_analysis": "Increasing Factors: The incorporation of rigid aromatic rings from both the bisphenol-A backbone and the dichlorodiphenyl sulfone moiety enhances chain stiffness through steric hindrance and restricted rotation. Additionally, the thermal curing history at 140 °C for 12 hours facilitates extensive crosslinking, creating a dense three-dimensional network that significantly restricts segmental mobility and increases resistance to deformation. Decreasing Factors: The absence of reinforcing fillers or rigid additives in the chemical composition limits the composite stiffness compared to filled epoxy systems. Furthermore, the relatively slow crosshead displacement speed during compressive testing may permit minor viscoelastic relaxation, potentially resulting in a lower apparent modulus compared to high-strain-rate measurements. Dominant Factor: The formation of a highly crosslinked aromatic thermoset network is the dominant factor governing the mechanical response. The covalent network structure established during the prolonged cure dictates a high intrinsic stiffness that outweighs the minor viscoelastic effects associated with the testing protocol."
    }
  },
  {
    "doi": "10.1002/pc.23768",
    "title": "Physico-Mechanical, Thermal, and Coating Properties of Composite Materials Prepared With Epoxy Resin/Steel Slag",
    "year": 2017,
    "chemical_composition": {
      "repeat_unit_psmiles": null,
      "monomers": [
        {
          "name": "Bisphenol-A/Bisphenol-F diglycidyl ether",
          "smiles": "CC(C)(C1=CC=C(OCC2CO2)C=C1)C3=CC=C(OCC4CO4)C=C3",
          "ratio_value": null,
          "ratio_unit": null
        },
        {
          "name": "Methyl-5-norbornen-2,3-dicarboxylic anhydride",
          "smiles": "CC1=CC2CC(C2)C1C3C(=O)OC3=O",
          "ratio_value": 30,
          "ratio_unit": "wt%"
        }
      ],
      "additives": [
        {
          "name": "Steel slag",
          "type": "filler",
          "amount_value": 0,
          "amount_unit": "wt%"
        },
        {
          "name": "2,4,6-tris(dimethylaminomethyl) phenol",
          "type": "accelerator",
          "amount_value": null,
          "amount_unit": null
        }
      ],
      "is_homopolymer": false
    },
    "processing_history": "Filler dried at 105 °C for 2 h. Mixed with epoxy resin at room temperature for 30 min, then ultrasonic bath. MNA hardener (30 wt%) added, stirred 30 min. Accelerator added. Poured into stainless-steel mould. Cured at 60 °C for 12 h followed by postcuring at 120 °C for 12 h. Young's modulus measured by uniaxial tensile test at 5 mm/min crosshead speed according to ASTM D638.",
    "hierarchical_structure": "Neat epoxy resin. XRD showed broad peak.",
    "properties": {
      "E": {
        "value": [
          0.094253
        ],
        "unit": "GPa"
      }
    },
    "analysis_with_hierarchical_structure": {
      "descriptive_text": "The sample comprises a crosslinked epoxy network synthesized from Bisphenol-A/Bisphenol-F diglycidyl ether resin and Methyl-5-norbornen-2,3-dicarboxylic anhydride (MNA) hardener at 30 wt%, catalyzed by a 2,4,6-tris(dimethylaminomethyl) phenol accelerator. Although steel slag was considered in the formulation, the final hierarchical structure identifies the material as a neat epoxy resin, indicating the absence of filler reinforcement. Preparation involved drying components at 105 °C, followed by mechanical mixing and ultrasonic treatment to ensure homogeneity prior to casting into a stainless-steel mould. The system was subjected to a staged thermal cure consisting of 12 hours at 60 °C followed by 12 hours at 120 °C to finalize the network architecture. Structural characterization via XRD revealed a broad peak indicative of an amorphous morphology, and the Young's modulus was subsequently determined using uniaxial tensile testing at a crosshead speed of 5 mm/min in accordance with ASTM D638.",
      "reasoning_analysis": "Increasing Factors: The presence of rigid aromatic rings within the Bisphenol-A/F backbone and the cyclic norbornene structure of the MNA hardener inherently restrict chain segment mobility, contributing to a higher stiffness. Furthermore, the processing history includes a high-temperature post-curing step at 120 °C, which likely maximizes the crosslinking density and reduces free volume within the thermoset network, thereby enhancing the modulus. Decreasing Factors: The ether linkages present in the diglycidyl ether repeat units introduce some flexibility into the polymer backbone compared to purely carbon-based chains, which may slightly lower the modulus. Additionally, the hierarchical structure confirms the material is a neat resin with 0 wt% steel slag filler, meaning there is no rigid particulate reinforcement to mechanically boost the stiffness beyond the matrix properties. Dominant Factor: The high crosslink density achieved through the anhydride curing mechanism combined with the rigorous thermal post-curing protocol qualitatively dominates the mechanical response. The intrinsic rigidity of the aromatic-anhydride network establishes a stiff baseline modulus, making the network topology the primary determinant of E in the absence of composite reinforcement."
    },
    "analysis_without_hierarchical_structure": {
      "descriptive_text": "The sample comprises a thermosetting epoxy network formed from Bisphenol-A/Bisphenol-F diglycidyl ether resin and 30 wt% Methyl-5-norbornen-2,3-dicarboxylic anhydride hardener, catalyzed by 2,4,6-tris(dimethylaminomethyl) phenol. Preparation involved mixing the components at room temperature for 30 minutes followed by ultrasonic bath treatment to ensure homogeneity before pouring into a stainless-steel mould. The material underwent a sequential thermal curing schedule consisting of 12 hours at 60 °C followed by a postcure at 120 °C for 12 hours, and the Young's modulus was determined using a uniaxial tensile test at a 5 mm/min crosshead speed in accordance with ASTM D638.",
      "reasoning_analysis": "Increasing Factors: The chemical architecture features rigid aromatic bisphenol structures within the epoxy backbone, which inherently restrict chain segment mobility and enhance stiffness. Furthermore, the use of an anhydride hardener typically promotes a high crosslink density, and the processing history includes a rigorous postcuring step at 120 °C for 12 hours, ensuring maximal conversion of epoxide groups and network consolidation, both of which drive the Young's modulus upward. Decreasing Factors: The chemical composition indicates a steel slag filler content of 0 wt%, meaning the material lacks the reinforcement effect of rigid particulate fillers that would otherwise significantly elevate the modulus relative to the neat resin. Additionally, the bulky norbornene structure in the hardener may introduce localized free volume due to steric hindrance, potentially reducing packing efficiency compared to simpler aliphatic hardeners. Dominant Factor: The high crosslink density achieved through the elevated temperature postcuring regimen acting upon the rigid aromatic epoxy network is the dominant factor, as the intrinsic stiffness of the fully cured thermoset matrix outweighs the lack of extrinsic reinforcement from fillers in determining the final modulus."
    }
  },
  {
    "doi": "10.1039/c2jm30830d",
    "title": "Tunable reinforcement of epoxy-silica nanocomposites with ionic liquids†",
    "year": 2012,
    "chemical_composition": {
      "repeat_unit_psmiles": null,
      "monomers": [
        {
          "name": "Diglycidyl ether of bisphenol A",
          "smiles": "CC(C)(c1ccc(OCC2OC2)cc1)c3ccc(OCC4OC4)cc3",
          "ratio_value": 50,
          "ratio_unit": "mol%"
        },
        {
          "name": "Jeffamine D2000",
          "smiles": "NCC(C)OCC(C)N",
          "ratio_value": 50,
          "ratio_unit": "mol%"
        },
        {
          "name": "Tetraethoxysilane",
          "smiles": "CCO[Si](OCC)(OCC)OCC",
          "ratio_value": null,
          "ratio_unit": null
        }
      ],
      "additives": [
        {
          "name": "Silica",
          "type": "filler",
          "amount_value": 11,
          "amount_unit": "wt%"
        },
        {
          "name": "1-n-hexyl-3-methylimidazolium methanesulfonate",
          "type": "additive",
          "amount_value": 0.6,
          "amount_unit": "wt%"
        }
      ],
      "is_homopolymer": false
    },
    "processing_history": "Two-step process hybrid with IL C6MImMeS. TEOS pre-hydrolyzed with IL at RT for 1 h. Cured 2 h at 60 °C, 2 days at 130 °C, post-cured 2 h at 150 °C under vacuum. Young's modulus measured by tensile test at 22 °C, crosshead speed 1 mm/min, Instron 5800.",
    "hierarchical_structure": "Hybrid with considerable toughness enhancement and balanced tensile properties. Fine morphology.",
    "properties": {
      "E": {
        "value": [
          0.037399999999999996
        ],
        "unit": "GPa"
      }
    },
    "analysis_with_hierarchical_structure": {
      "descriptive_text": "The sample comprises an organic-inorganic hybrid network synthesized from diglycidyl ether of bisphenol A and Jeffamine D2000 in equimolar ratios, incorporated with tetraethoxysilane to generate an inorganic silica phase. The formulation is reinforced with 11 wt% silica filler and modified with 0.6 wt% 1-n-hexyl-3-methylimidazolium methanesulfonate ionic liquid. Processing followed a two-step hybrid method where tetraethoxysilane was pre-hydrolyzed with the ionic liquid at room temperature for one hour, followed by a multi-stage curing sequence of 2 hours at 60 °C, 2 days at 130 °C, and a vacuum post-cure at 150 °C for 2 hours. The resulting material exhibits a fine morphology with considerable toughness enhancement and balanced tensile properties, with the Young's modulus characterized via tensile testing at 22 °C.",
      "reasoning_analysis": "Increasing Factors: The inclusion of 11 wt% silica filler and the inorganic network derived from tetraethoxysilane hydrolysis significantly enhance stiffness through the rule of mixtures and the formation of a rigid hybrid scaffold. Additionally, the aromatic structure of the bisphenol A backbone provides intrinsic rigidity, while the high-temperature post-curing at 150 °C under vacuum maximizes crosslink density and removes free volume, further driving the modulus upward. Decreasing Factors: The use of Jeffamine D2000 introduces long, flexible polyether segments between crosslinks, which drastically increases chain mobility and free volume compared to short-chain hardeners, thereby reducing the overall stiffness. Furthermore, the presence of the ionic liquid additive may induce a plasticization effect within the polymer matrix, potentially lowering intermolecular friction and modulus. Dominant Factor: While the flexible Jeffamine chains and ionic liquid act to soften the matrix to achieve toughness, the dominant factor governing the Young's modulus is likely the rigid inorganic reinforcement provided by the silica filler and TEOS-derived network combined with the high-degree of conversion from the extensive thermal curing, which establishes a stiff structural backbone that counterbalances the flexibility of the organic spacer."
    },
    "analysis_without_hierarchical_structure": {
      "descriptive_text": "The sample consists of a hybrid organic-inorganic network synthesized from a 50:50 molar ratio of Diglycidyl ether of bisphenol A and Jeffamine D2000, incorporating Tetraethoxysilane as a sol-gel precursor. The formulation is reinforced with 11 wt% Silica filler and modified with 0.6 wt% 1-n-hexyl-3-methylimidazolium methanesulfonate ionic liquid. Preparation followed a two-step process where Tetraethoxysilane was pre-hydrolyzed with the ionic liquid at room temperature for 1 hour, followed by a multi-stage thermal curing regimen of 2 hours at 60 °C, 2 days at 130 °C, and a final vacuum post-cure at 150 °C for 2 hours. The Young's modulus was characterized via tensile testing at 22 °C with a crosshead speed of 1 mm/min using an Instron 5800 system.",
      "reasoning_analysis": "Increasing Factors: The incorporation of Diglycidyl ether of bisphenol A provides a rigid aromatic backbone that inherently resists deformation, while the addition of 11 wt% Silica filler and the in-situ formation of silica from Tetraethoxysilane create a hybrid organic-inorganic composite where the high-modulus inorganic phase significantly reinforces the polymer matrix. Furthermore, the rigorous thermal curing history, including a high-temperature vacuum post-cure at 150 °C, promotes high crosslink density and removes volatile components, thereby reducing free volume and increasing stiffness. Decreasing Factors: The use of Jeffamine D2000 introduces long, flexible polyether segments between crosslinks, which increases chain mobility and lowers the modulus compared to networks formed with rigid aromatic amines. Additionally, the ionic liquid additive may act as a plasticizer if not fully covalently bound, potentially increasing free volume and reducing structural rigidity. Dominant Factor: The reinforcement effect from the substantial inorganic silica content combined with the rigid aromatic structure of the epoxy resin qualitatively dominates the mechanical behavior. Despite the flexibility imparted by the Jeffamine spacer, the high stiffness of the silica phase and the dense network achieved through the extensive curing schedule dictate a higher Young's modulus relative to a purely organic, flexible epoxy system."
    }
  },
  {
    "doi": "10.1080/09349847.2016.1250975",
    "title": "Ultrasonic Velocity and Attenuation in Epoxy Resin/Granite (Marble) Powder Composite",
    "year": 2018,
    "chemical_composition": {
      "repeat_unit_psmiles": null,
      "monomers": [
        {
          "name": "Diglycidyl ether of bisphenol A",
          "smiles": "CC(C)(c1ccc(OCC2CO2)cc1)c2ccc(OCC3CO3)cc2",
          "ratio_value": 50,
          "ratio_unit": "wt%"
        },
        {
          "name": "Cycloaliphatic polyamine",
          "smiles": null,
          "ratio_value": 50,
          "ratio_unit": "wt%"
        }
      ],
      "additives": [
        {
          "name": "Marble powder",
          "type": "filler",
          "amount_value": 60,
          "amount_unit": "wt%"
        },
        {
          "name": "Acrylic acid",
          "type": "surface modifier",
          "amount_value": null,
          "amount_unit": null
        }
      ],
      "is_homopolymer": false
    },
    "processing_history": "Epoxy resin and hardener mixed at 50:50 ratio. Marble powder grafted with acrylic acid (gamma irradiation 10 kGy) added at 60 wt%, mixed for 3 minutes. Cured at room temperature for 24 h in mold. Young's modulus calculated from ultrasonic compression and shear wave velocities measured by pulse-echo technique at 4 MHz, room temperature.",
    "hierarchical_structure": "Epoxy matrix with acrylic acid grafted marble powder filler.",
    "properties": {
      "E": {
        "value": [
          174.4
        ],
        "unit": "GPa"
      }
    },
    "analysis_with_hierarchical_structure": {
      "descriptive_text": "The sample is a particulate composite consisting of a Diglycidyl ether of bisphenol A epoxy matrix cured with a cycloaliphatic polyamine hardener in a 50:50 weight ratio. This matrix is reinforced with 60 wt% marble powder filler, which was surface-modified via acrylic acid grafting using 10 kGy gamma irradiation prior to incorporation. The composite was fabricated by mixing the components for 3 minutes and curing at room temperature for 24 hours in a mold, resulting in a hierarchical structure of an epoxy network embedded with grafted marble particles. Mechanical characterization was performed by calculating Young's modulus from ultrasonic compression and shear wave velocities measured using a pulse-echo technique at 4 MHz and room temperature.",
      "reasoning_analysis": "Increasing Factors: The incorporation of 60 wt% marble powder, a rigid inorganic filler, drastically increases the composite stiffness relative to the neat epoxy matrix according to composite micromechanics models. Additionally, the gamma irradiation grafting of acrylic acid onto the filler surface enhances interfacial adhesion between the hydrophilic marble and the epoxy matrix, improving stress transfer efficiency. The formation of a crosslinked thermoset network via the reaction between the epoxy resin and the cycloaliphatic polyamine provides a rigid baseline modulus. Decreasing Factors: The curing process conducted at room temperature for 24 hours may result in a lower final crosslink density compared to elevated temperature curing protocols, potentially limiting the intrinsic stiffness of the epoxy matrix phase. Furthermore, the high filler loading combined with a short mixing time of 3 minutes could risk incomplete dispersion or agglomeration, which might introduce defects that compromise mechanical continuity. Dominant Factor: The high volume fraction of the rigid marble filler is the qualitatively dominant factor governing the Young's modulus. While the matrix crosslink density and dispersion quality modulate the absolute value, the sheer load-bearing contribution of the 60 wt% inorganic phase overwhelmingly dictates the high stiffness of the composite relative to unfilled polymers."
    },
    "analysis_without_hierarchical_structure": {
      "descriptive_text": "The sample comprises a thermoset composite matrix synthesized from Diglycidyl ether of bisphenol A and a cycloaliphatic polyamine hardener mixed at a 50:50 weight ratio. This epoxy network is reinforced with marble powder filler at a loading of 60 wt%, wherein the filler particles were surface-modified via acrylic acid grafting utilizing gamma irradiation at 10 kGy prior to incorporation. The composite mixture was homogenized for 3 minutes and cured at room temperature for 24 hours in a mold, with the Young's modulus subsequently derived from ultrasonic compression and shear wave velocities measured via a pulse-echo technique at 4 MHz under ambient conditions.",
      "reasoning_analysis": "Increasing Factors: The formation of a covalently crosslinked epoxy-amine network provides a rigid structural baseline that restricts chain mobility compared to linear thermoplastics. The incorporation of marble powder at a high loading of 60 wt% introduces a stiff inorganic phase with a significantly higher intrinsic modulus than the polymer matrix, which drives the composite stiffness upward according to composite mixing rules. Additionally, the surface modification of the filler via acrylic acid grafting enhances interfacial adhesion, facilitating efficient stress transfer between the matrix and the filler particles, further contributing to an increase in Young's modulus. Decreasing Factors: The curing process conducted at room temperature for 24 hours may result in a lower crosslinking density compared to elevated temperature curing protocols, potentially limiting the maximum stiffness achievable by the epoxy matrix itself. Furthermore, the relatively short mixing time of 3 minutes for such a high filler content raises the possibility of incomplete dispersion or agglomeration, which could introduce micro-voids or stress concentrators that detract from the overall mechanical integrity. Dominant Factor: The volumetric dominance of the rigid marble filler constitutes the dominant factor governing the mechanical response. While matrix crosslinking density and dispersion quality modulate the performance, the high weight fraction of the stiff inorganic phase fundamentally dictates the composite's resistance to deformation, overwhelming the variations introduced by the ambient curing conditions."
    }
  },
  {
    "doi": "10.1016/j.compositesa.2020.105779",
    "title": "High porosity cellulose nanopapers as reinforcement in multi-layer epoxy laminates",
    "year": 2020,
    "chemical_composition": {
      "repeat_unit_psmiles": "[*]OC1OC(CO)C(O)C(O)C1O",
      "monomers": [
        {
          "name": "Glucose",
          "smiles": "C([C@@H]1[C@H]([C@@H]([C@H]([C@H](O1)O)O)O)O)O",
          "ratio_value": null,
          "ratio_unit": null
        }
      ],
      "additives": [],
      "is_homopolymer": true
    },
    "processing_history": "BC nanopaper prepared from BC-in-water suspension (0.2 wt-%), vacuum filtered, wet pressed (10 kg, 5 min), heat consolidated at 120 °C for 1 h under 1 t weight. Grammage 62 gsm. Young's modulus measured by tensile test using TST350 tensile tester at 1 mm/min crosshead speed, 200 N load cell, compliance corrected.",
    "hierarchical_structure": "BC-aq nanopaper, envelope density 974 kg/m3, porosity 35%, specific surface area 18 m2/g.",
    "properties": {
      "E": {
        "value": [
          8.3
        ],
        "unit": "GPa"
      }
    },
    "analysis_with_hierarchical_structure": {
      "descriptive_text": "The sample is a bacterial cellulose homopolymer composed of glucose repeat units, fabricated into a BC-aq nanopaper. It was prepared from a 0.2 wt-% BC-in-water suspension via vacuum filtration and wet pressing under 10 kg for 5 minutes, followed by heat consolidation at 120 °C for 1 hour under a 1-ton weight to achieve a grammage of 62 gsm. The resulting hierarchical structure exhibits an envelope density of 974 kg/m³ with 35% porosity and a specific surface area of 18 m²/g. Mechanical characterization was performed via tensile testing using a TST350 tester at a crosshead speed of 1 mm/min with compliance correction.",
      "reasoning_analysis": "Increasing Factors: The glucose-based homopolymer backbone consists of rigid pyranose rings with extensive intra- and inter-molecular hydrogen bonding, providing high intrinsic chain stiffness that drives the E higher. Additionally, the processing history involving heat consolidation at 120 °C under high pressure promotes hornification and densification, strengthening the fiber-fiber bonding network within the nanopaper which further contributes to an increase in E. Decreasing Factors: The hierarchical structure reveals a porosity of 35%, which introduces voids that reduce the effective load-bearing cross-sectional area and act as stress concentrators, qualitatively lowering the E. Furthermore, the vacuum filtration process typically results in a random in-plane fiber orientation rather than perfect alignment, limiting the efficiency of stress transfer along the stiff polymer chains and reducing the overall modulus. Dominant Factor: The high intrinsic crystallinity and rigidity of the bacterial cellulose nanofibers, significantly enhanced by the thermal-mechanical consolidation that maximizes hydrogen bonding density, qualitatively dominate the mechanical response, establishing a high stiffness baseline for the E despite the reduction caused by the inherent porosity of the nanopaper structure."
    },
    "analysis_without_hierarchical_structure": {
      "descriptive_text": "The sample comprises a bacterial cellulose homopolymer derived from glucose monomers. The material was fabricated as a nanopaper starting from a 0.2 wt-% BC-in-water suspension, which was subsequently vacuum filtered and wet pressed under 10 kg for 5 minutes. To finalize the structure, the film underwent heat consolidation at 120 °C for 1 hour under a 1-ton weight, resulting in a grammage of 62 gsm, and the Young's modulus was subsequently characterized via tensile testing at a crosshead speed of 1 mm/min with compliance correction.",
      "reasoning_analysis": "Increasing Factors: The intrinsic rigidity of the glucopyranose rings within the glucose monomer units provides a stiff backbone, while the extensive intermolecular hydrogen bonding network inherent to cellulose contributes significantly to structural integrity. Furthermore, the processing history involving high-pressure (1 ton) and elevated temperature (120 °C) consolidation promotes densification and hornification, which enhances stress transfer between nanofibrils and reduces free volume. Decreasing Factors: The nanopaper architecture typically exhibits a random in-plane orientation of nanofibrils rather than uniaxial alignment, which limits the modulus compared to fully oriented fibers, and any residual micro-voids remaining after filtration and pressing could reduce the effective load-bearing cross-section. Dominant Factor: The dense hydrogen bonding network established during the high-temperature, high-pressure consolidation dominates the mechanical response, effectively leveraging the intrinsic rigidity of the cellulose chains to maximize stiffness despite the random fibril orientation."
    }
  },
  {
    "doi": "10.1155/2020/7914796",
    "title": "A Comparative Study on Structural, Morphological, and Tensile Properties of Binary and Ternary Epoxy Resin-Based Polymer Nanocomposites",
    "year": 2020,
    "chemical_composition": {
      "repeat_unit_psmiles": null,
      "monomers": [
        {
          "name": "Epoxy resin",
          "smiles": null,
          "ratio_value": null,
          "ratio_unit": null
        },
        {
          "name": "Diamine curing agent",
          "smiles": null,
          "ratio_value": null,
          "ratio_unit": null
        }
      ],
      "additives": [
        {
          "name": "Calcium titanate",
          "type": "filler",
          "amount_value": 3,
          "amount_unit": "wt%"
        },
        {
          "name": "Glass fiber",
          "type": "filler",
          "amount_value": 0.2,
          "amount_unit": "wt%"
        }
      ],
      "is_homopolymer": false
    },
    "processing_history": "Fabricated by magnetic stirring (750 rpm then 1500 rpm), degassing under reduced pressure overnight, curing at ambient conditions for 1 week followed by post-curing at 95-100 °C for 7 hours. Young's modulus measured by uniaxial tensile test at 5 mm/min crosshead speed, room temperature, according to ASTM D638 using a 100 kN universal testing machine.",
    "hierarchical_structure": "Amorphous epoxy matrix with dispersed CaTiO3 nanoparticles (30 nm) and chopped glass fibers (13-15 microns). FESEM showed aggregation and phase separation at 0.2 wt.% fiberglass with various CaTiO3 concentrations.",
    "properties": {
      "E": {
        "value": [
          2.068546
        ],
        "unit": "GPa"
      }
    },
    "analysis_with_hierarchical_structure": {
      "descriptive_text": "This composite system features an amorphous epoxy matrix cured with a diamine agent and reinforced with 3 wt% calcium titanate nanoparticles and 0.2 wt% chopped glass fibers. The material was fabricated via magnetic stirring at speeds ranging from 750 to 1500 rpm, followed by degassing under reduced pressure overnight. Curing was conducted at ambient conditions for one week, supplemented by a post-curing step at 95-100 °C for 7 hours. Hierarchical structural analysis indicates a dispersion of 30 nm CaTiO3 nanoparticles and 13-15 micron glass fibers within the matrix, although FESEM imaging revealed aggregation and phase separation phenomena associated with the fiberglass content. The Young's modulus was characterized using uniaxial tensile testing at room temperature with a 5 mm/min crosshead speed according to ASTM D638 standards.",
      "reasoning_analysis": "Increasing Factors: The development of a dense covalent network through the reaction between the epoxy resin and diamine curing agent significantly restricts polymer chain mobility, intrinsically raising the stiffness. The specific processing history includes a thermal post-cure at 95-100 °C, which likely increases the crosslink density and reduces free volume, further driving the modulus upward. Additionally, the inclusion of rigid inorganic fillers, specifically calcium titanate and glass fibers, introduces phases with a much higher intrinsic modulus than the organic matrix, contributing to composite stiffening. Decreasing Factors: The hierarchical structure data indicates aggregation and phase separation of the fillers, particularly at the 0.2 wt% fiberglass loading. These microstructural defects act as stress concentrators and impair efficient stress transfer between the matrix and the reinforcing phases, which qualitatively lowers the effective modulus compared to a perfectly dispersed system. Furthermore, the relatively low volume fraction of the glass fibers limits their bridging capability. Dominant Factor: The intrinsic rigidity of the highly crosslinked epoxy network combined with the presence of stiff ceramic fillers qualitatively dominates the mechanical behavior to produce a high Young's modulus; however, the aggregation observed in the processing history and hierarchical structure mitigates the full reinforcement potential of the additives."
    },
    "analysis_without_hierarchical_structure": {
      "descriptive_text": "The sample comprises an epoxy resin system cured with a diamine curing agent and reinforced with 3 wt% calcium titanate and 0.2 wt% glass fiber fillers. Fabrication involved magnetic stirring at sequential speeds of 750 and 1500 rpm, followed by degassing under reduced pressure overnight to eliminate entrapped volatiles. The composite was cured at ambient conditions for one week and subsequently subjected to a post-curing thermal treatment at 95-100 °C for 7 hours to complete the crosslinking reaction. Mechanical characterization was performed via uniaxial tensile testing at a crosshead speed of 5 mm/min at room temperature in accordance with ASTM D638 using a 100 kN universal testing machine.",
      "reasoning_analysis": "Increasing Factors: The formation of a densely crosslinked thermoset network via the reaction between the epoxy resin and diamine curing agent fundamentally restricts chain mobility, significantly increasing stiffness. The incorporation of rigid inorganic fillers, specifically calcium titanate and glass fiber, acts to reinforce the polymer matrix through load transfer mechanisms, while the post-curing thermal treatment at 95-100 °C ensures high conversion of reactive groups, further maximizing crosslinking density. Additionally, the degassing step under reduced pressure minimizes void content, preventing stress concentrators that would otherwise lower the effective modulus. Decreasing Factors: The relatively low total filler loading of approximately 3.2 wt% limits the extent of reinforcement compared to highly filled composites, meaning the mechanical behavior remains largely matrix-dominated. Furthermore, without explicit mention of surface coupling agents, potential weak interfacial adhesion between the inorganic fillers and the organic epoxy matrix could introduce micro-scale discontinuities that slightly mitigate the theoretical reinforcement efficiency. Dominant Factor: The high crosslinking density achieved through the diamine curing chemistry and optimized by the thermal post-curing cycle is the dominant factor governing the Young's modulus, as it establishes the intrinsic rigidity of the continuous phase, with the rigid fillers providing a secondary, additive stiffening effect."
    }
  },
  {
    "doi": null,
    "title": "Toughening of Epoxy/ Polycaprolactone Composites via Reaction Induced Phase Separation",
    "year": null,
    "chemical_composition": {
      "repeat_unit_psmiles": null,
      "monomers": [
        {
          "name": "Bisphenol-A diglycidyl ether",
          "smiles": "CC(C)(c1ccc(O[C@H]2CO2)cc1)c3ccc(O[C@H]4CO4)cc3",
          "ratio_value": null,
          "ratio_unit": null
        },
        {
          "name": "Diaminodiphenyl sulfone",
          "smiles": "Nc1ccc(S(=O)(=O)c2ccc(N)cc2)cc1",
          "ratio_value": 28,
