Repository: hhtrick/HHT-code

# HHT training framework

This directory contains model training, embedding precomputation, inference, article-level baselines and the curated datasets. All commands below assume that the working directory is `train_code/`.

## 3. Datasets and fixed partitions

Each main dataset is a JSON array at `dataset/{property}/{property}.json`. Entries contain source metadata, `chemical_composition`, `processing_history`, `hierarchical_structure`, `properties`, and two generated-analysis objects. Targets are stored as `properties[property]["value"]`; source metadata and target values are not predictive input fields.

| Property | Train | Validation | Test | Total |
|---|---:|---:|---:|---:|

File: train_code/continue_train_dataset/E/E.json (part 61 of 106)
[
          "ratio_unit": "phr"
        }
      ],
      "additives": [
        {
          "name": "Tone P767",
          "type": "toughener",
          "amount_value": 30,
          "amount_unit": "wt%"
        }
      ],
      "is_homopolymer": false
    },
    "processing_history": "Epoxy oligomer degassed at 90°C for 1 h, blended with 30 wt% Tone P767 at 150°C. 28 phr DDS added. Cast into mold. Precured at 120°C for 2 h, postcured at 200°C for 2 h. Elastic modulus measured by uniaxial tensile test at 5.08 mm/min crosshead speed, room temperature (25°C), according to ASTM D638.",
    "hierarchical_structure": "Reaction induced phase separation. Phase inverted morphology: epoxy rich spherical domains dispersed in Tone P767-rich matrix.",
    "properties": {
      "E": {
        "value": [
          1.2
        ],
        "unit": "GPa"
      }
    },
    "analysis_with_hierarchical_structure": {
      "descriptive_text": "The sample comprises a thermoset system based on Bisphenol-A diglycidyl ether cured with 28 phr Diaminodiphenyl sulfone, modified with 30 wt% Tone P767 toughener. Preparation involved degassing the epoxy oligomer at 90°C, blending with the toughener at 150°C, adding the curing agent, and casting into a mold followed by a thermal cycle of precuring at 120°C for 2 hours and postcuring at 200°C for 2 hours. Uniaxial tensile testing was performed at room temperature according to ASTM D638. The resulting hierarchical structure exhibits reaction-induced phase separation with a phase-inverted morphology, characterized by epoxy-rich spherical domains dispersed within a continuous Tone P767-rich matrix.",
      "reasoning_analysis": "Increasing Factors: The aromatic chemistry of the Bisphenol-A diglycidyl ether and Diaminodiphenyl sulfone creates a rigid backbone, while the high-temperature postcure at 200°C ensures a high crosslink density within the epoxy-rich domains, maximizing their intrinsic stiffness. The presence of these rigid spherical domains within the composite provides reinforcement relative to the pure toughener material. Decreasing Factors: The incorporation of 30 wt% Tone P767 toughener introduces a component with inherently lower stiffness compared to the cured epoxy network. Crucially, the reaction-induced phase separation resulted in a phase-inverted morphology where the softer Tone P767 forms the continuous matrix rather than the rigid epoxy. This continuity of the lower modulus phase significantly reduces the bulk stiffness compared to a standard epoxy-continuous system. Dominant Factor: The phase-inverted morphology is the dominant factor governing the elastic modulus. Although the epoxy domains are highly crosslinked and rigid due to the thermal history, the mechanical response under tensile loading is primarily dictated by the continuous Tone P767-rich matrix, leading to a qualitative reduction in modulus relative to a neat epoxy system where the rigid network forms the continuous phase."
    },
    "analysis_without_hierarchical_structure": {
      "descriptive_text": "The sample comprises a Bisphenol-A diglycidyl ether epoxy matrix cured with 28 phr Diaminodiphenyl sulfone and modified with 30 wt% Tone P767 toughener. Preparation involved degassing the epoxy oligomer at 90°C for 1 hour, followed by blending with the toughener at 150°C and the subsequent addition of the curing agent. The mixture was cast into a mold and subjected to a thermal curing cycle consisting of precuring at 120°C for 2 hours and postcuring at 200°C for 2 hours. The elastic modulus was characterized via uniaxial tensile testing at a crosshead speed of 5.08 mm/min at room temperature (25°C) in accordance with ASTM D638.",
      "reasoning_analysis": "Increasing Factors: The chemical composition features a Bisphenol-A diglycidyl ether backbone cured with an aromatic diamine (DDS), both contributing inherent chain stiffness due to the presence of aromatic rings. Furthermore, the processing history includes a high-temperature postcure at 200°C, which maximizes the conversion of epoxide groups and increases the crosslink density of the thermoset network, thereby enhancing structural rigidity. Decreasing Factors: The addition of 30 wt% Tone P767, a flexible thermoplastic toughener, introduces a compliant phase into the matrix. This significant loading of a low-modulus component acts to reduce the overall bulk stiffness of the material compared to a neat epoxy system. Dominant Factor: Despite the rigidifying effects of the aromatic curing agent and the high-temperature postcure, the substantial weight fraction (30 wt%) of the flexible toughener is the dominant factor. The presence of such a large volume of a low-modulus thermoplastic phase qualitatively dictates a reduction in the elastic modulus relative to an unmodified, highly crosslinked epoxy network."
    }
  },
  {
    "doi": "10.1088/2632-959X/abe9c1",
    "title": "Impact of shear mixing time of epoxy-silica nanocomposites on its electrical and mechanical properties",
    "year": 2021,
    "chemical_composition": {
      "repeat_unit_psmiles": null,
      "monomers": [
        {
          "name": "Bisphenol-A epoxy resin (CY205)",
          "smiles": "CC(C)(c1ccc(OCC2CO2)cc1)c3ccc(OCC4CO4)cc3",
          "ratio_value": null,
          "ratio_unit": null
        },
        {
          "name": "Tri-ethylene tetra-amine (TETA)",
          "smiles": "NCCNCCNCCN",
          "ratio_value": null,
          "ratio_unit": null
        }
      ],
      "additives": [
        {
          "name": "Silica nanoparticles",
          "type": "filler",
          "amount_value": 1.0,
          "amount_unit": "wt%"
        }
      ],
      "is_homopolymer": false
    },
    "processing_history": "Silica nanoparticles heated at 110 °C for 24 h, dispersed in ethanol, sonicated 45 min. Mixed with epoxy resin, sonicated 20 kHz for 1 h. Shear mixed at 2000 rpm for 7 h. Sonicated 20 kHz for 1 h. Ethanol evaporated in oven. TETA hardener mixed. Degassed and poured in moulds. Young's modulus measured by uniaxial tensile test using Universal Testing Machine at 2 mm/min displacement rate, room temperature, according to ASTM D-638 (Type IV) standard.",
    "hierarchical_structure": "Epoxy matrix with 1 wt.% silica nanoparticles (15 nm APS). Optimum dispersion observed with reduced agglomeration count.",
    "properties": {
      "E": {
        "value": [
          2.37771
        ],
        "unit": "GPa"
      }
    },
    "analysis_with_hierarchical_structure": {
      "descriptive_text": "The sample consists of a Bisphenol-A epoxy resin (CY205) crosslinked with a Tri-ethylene tetra-amine (TETA) hardener, reinforced with 1.0 wt% silica nanoparticles having an average particle size of 15 nm. The nanocomposite was fabricated by heating the silica nanoparticles at 110 °C for 24 hours, followed by dispersion in ethanol and extensive sonication. The nanoparticle suspension was mixed with the epoxy resin via high-shear mixing at 2000 rpm for 7 hours and further sonication before ethanol evaporation. After incorporating the TETA hardener, the mixture was degassed and cast into moulds. The resulting material exhibits an epoxy matrix structure with optimum dispersion of silica nanoparticles and reduced agglomeration, and its Young's modulus was characterized by uniaxial tensile testing at room temperature according to ASTM D-638 (Type IV) standards.",
      "reasoning_analysis": "Increasing Factors: The incorporation of rigid silica nanoparticles into the polymer matrix introduces a high-modulus inorganic phase that inherently reinforces the material according to composite theory. The Bisphenol-A backbone contains aromatic rings that provide intrinsic chain stiffness, while the curing reaction with TETA forms a densely crosslinked thermoset network that significantly restricts segmental motion. Furthermore, the processing history involving prolonged shear mixing and multiple sonication steps facilitates optimum dispersion of the nanoparticles, minimizing agglomeration and maximizing the interfacial area for stress transfer, while the degassing step reduces void content that would otherwise compromise stiffness. Decreasing Factors: The relatively low filler loading of 1.0 wt% limits the magnitude of reinforcement compared to higher concentration nanocomposites. The use of ethanol as a dispersion solvent introduces the potential for residual micro-voids formation upon evaporation, which can act as defects reducing the effective load-bearing cross-section. Additionally, without explicit mention of surface functionalization on the silica, the interfacial adhesion between the inorganic filler and organic matrix may not be maximized, potentially limiting stress transfer efficiency. Dominant Factor: The formation of the rigid, crosslinked epoxy network establishes the primary baseline for the material's stiffness; however, the rigorous processing history ensuring optimum nanoparticle dispersion qualitatively dominates the final modulus behavior by enabling effective load transfer to the rigid silica phase without the detrimental effects of agglomeration-induced stress concentrations."
    },
    "analysis_without_hierarchical_structure": {
      "descriptive_text": "The sample comprises a Bisphenol-A epoxy resin (CY205) crosslinked with a Tri-ethylene tetra-amine (TETA) hardener and reinforced with 1.0 wt% Silica nanoparticles. Preparation involved heating the silica nanoparticles at 110 °C for 24 hours, followed by dispersion in ethanol via sonication for 45 minutes. This suspension was mixed with the epoxy resin and subjected to sequential sonication at 20 kHz for 1 hour, shear mixing at 2000 rpm for 7 hours, and a final sonication step at 20 kHz for 1 hour to ensure homogeneous dispersion. After evaporating the ethanol in an oven, the TETA hardener was incorporated, and the mixture was degassed and cast into moulds. The Young's modulus was characterized via uniaxial tensile testing at a displacement rate of 2 mm/min at room temperature in accordance with ASTM D-638 (Type IV) standards.",
      "reasoning_analysis": "Increasing Factors: The chemical architecture features rigid aromatic rings within the Bisphenol-A backbone and a dense crosslinked network formed by the TETA hardener, both of which inherently restrict chain segment mobility and increase stiffness. Furthermore, the incorporation of 1.0 wt% Silica nanoparticles introduces a rigid inorganic phase that reinforces the matrix, while the extensive processing history involving high-shear mixing and prolonged sonication promotes exfoliation and homogeneous dispersion, maximizing the interfacial area for stress transfer and thereby enhancing the modulus. Decreasing Factors: Despite the rigorous mixing, the absence of a specified silane coupling agent may lead to weak interfacial adhesion between the hydrophilic silica and the hydrophobic epoxy matrix, potentially creating micro-voids or slip planes that reduce effective load bearing. Additionally, if the ethanol evaporation step was incomplete, residual solvent molecules could act as plasticizers within the network, increasing free volume and lowering the stiffness. Dominant Factor: The intrinsic rigidity of the crosslinked epoxy network combined with the reinforcement effect of the well-dispersed silica nanoparticles qualitatively dominates the mechanical response. The extensive shear and sonication processing likely mitigates agglomeration defects, ensuring that the stiffening contribution of the nanofiller and the crosslinked structure outweighs potential softening effects from interfacial weaknesses or trace residuals."
    }
  },
  {
    "doi": "10.1002/mame.200300344",
    "title": "Epoxy Networks Modified by a New Class of Oligomeric Silsesquioxanes Bearing Multiple Intramolecular Rings Formed through Si–O–C Bonds",
    "year": 2004,
    "chemical_composition": {
      "repeat_unit_psmiles": null,
      "monomers": [
        {
          "name": "Diglycidyl ether of bisphenol A",
          "smiles": "CC(C)(c1ccc(OCC2CO2)cc1)c1ccc(OCC2CO2)cc1",
          "ratio_value": null,
          "ratio_unit": null
        }
      ],
      "additives": [
        {
          "name": "(4-dimethylamino)pyridine",
          "type": "initiator",
          "amount_value": 0.16,
          "amount_unit": "molar ratio (DMAP/DGEBA)"
        }
      ],
      "is_homopolymer": true
    },
    "processing_history": "SSO (0 wt.%) dissolved in DGEBA at 100 °C, cooled to 40 °C, DMAP added. Cast in mold. Polymerization: 3h at 80 °C, 3h at 120 °C. Postcure: 160 °C for 15 min. Young's modulus measured by uniaxial compression tests at 20 °C, 1 mm/min crosshead speed, using Instron 4467.",
    "hierarchical_structure": "Epoxy network devoid of SSO. No phase separation.",
    "properties": {
      "E": {
        "value": [
          2.24
        ],
        "unit": "GPa"
      }
    },
    "analysis_with_hierarchical_structure": {
      "descriptive_text": "The sample comprises a homogeneous epoxy network synthesized from Diglycidyl ether of bisphenol A (DGEBA) initiated by (4-dimethylamino)pyridine (DMAP) at a 0.16 molar ratio, explicitly devoid of SSO additives. The processing protocol involved mixing components at 100 °C, cooling to 40 °C for DMAP addition, and casting followed by a stepped polymerization cycle of 3 hours at 80 °C and 3 hours at 120 °C, finalized with a postcure at 160 °C for 15 minutes. The resulting material exhibits no phase separation, and its Young's modulus was determined through uniaxial compression tests conducted at 20 °C with a crosshead speed of 1 mm/min.",
      "reasoning_analysis": "Increasing Factors: The chemical structure of DGEBA incorporates rigid bisphenol A aromatic rings which significantly restrict chain segment mobility, inherently enhancing stiffness. Furthermore, the thermal processing history, specifically the stepped polymerization and high-temperature postcure, promotes high conversion rates and crosslink density within the epoxy network, reducing free volume and increasing resistance to deformation. Decreasing Factors: The absence of SSO (0 wt.%) means the material lacks rigid particulate reinforcement that would otherwise provide composite stiffening effects. Additionally, the use of DMAP as an initiator suggests an anionic polymerization mechanism which may result in a network topology with different crosslinking efficiency compared to traditional stoichiometric curing agents, potentially limiting the maximum achievable modulus. Dominant Factor: The formation of a densely crosslinked aromatic epoxy network through the specified thermal cure schedule is the dominant factor, establishing a rigid glassy state at the testing temperature of 20 °C, although the lack of filler reinforcement defines the upper limit of the modulus relative to composite systems."
    },
    "analysis_without_hierarchical_structure": {
      "descriptive_text": "The sample comprises a poly(diglycidyl ether of bisphenol A) network initiated by (4-dimethylamino)pyridine (DMAP) at a 0.16 molar ratio relative to the monomer. The preparation involved dissolving components in the diglycidyl ether of bisphenol A at 100 °C, cooling to 40 °C for initiator addition, and casting into a mold. The curing schedule consisted of 3 hours at 80 °C followed by 3 hours at 120 °C, finalized with a post-cure at 160 °C for 15 minutes. Mechanical characterization was performed via uniaxial compression tests at 20 °C with a crosshead speed of 1 mm/min using an Instron 4467.",
      "reasoning_analysis": "Increasing Factors: The chemical composition features a bisphenol A backbone containing rigid aromatic rings which inherently restrict chain segment mobility, thereby increasing stiffness. Furthermore, the processing history involves a stepwise curing protocol culminating in a 160 °C post-cure, which maximizes the conversion of epoxy groups into a densely crosslinked polyether network, significantly enhancing the structural rigidity. Decreasing Factors: The presence of isopropylidene linkages between the aromatic rings and the formation of flexible ether bonds during homopolymerization introduce points of rotational freedom within the network architecture that could theoretically lower the stiffness compared to a fully rigid rod polymer. Additionally, any residual free volume locked in during the cooling phase after the high-temperature post-cure could slightly reduce the density and modulus. Dominant Factor: The high crosslink density achieved through the specific thermal curing schedule combined with the intrinsic rigidity of the aromatic bisphenol A structure qualitatively dominates the mechanical response, ensuring the material exhibits the characteristic high modulus of a fully cured glassy thermoset at the testing temperature of 20 °C."
    }
  },
  {
    "doi": null,
    "title": "Characterization of carbon fiber reinforced resin composites by the nanoindentation technique",
    "year": null,
    "chemical_composition": {
      "repeat_unit_psmiles": null,
      "monomers": [
        {
          "name": "Epoxy resin",
          "smiles": null,
          "ratio_value": null,
          "ratio_unit": null
        }
      ],
      "additives": [
        {
          "name": "T800 carbon fiber",
          "type": "filler",
          "amount_value": 60,
          "amount_unit": "vol%"
        }
      ],
      "is_homopolymer": false
    },
    "processing_history": "Composite cured at 200 °C under 0.6 MPa pressure. Samples cut, inlaid with epoxy, lapped and polished. Young's modulus measured by nanoindentation (CSM indenter, Berkovich tip, 20 nm radius) with max load of 3 mN.",
    "hierarchical_structure": "CFRP with 48 layers [(45/0/-45/90)6]s. Epoxy matrix phase.",
    "properties": {
      "E": {
        "value": [
          30.038
        ],
        "unit": "GPa"
      }
    },
    "analysis_with_hierarchical_structure": {
      "descriptive_text": "The sample consists of a carbon fiber reinforced polymer (CFRP) composite featuring an epoxy resin matrix reinforced with 60 vol% T800 carbon fiber. The hierarchical structure comprises 48 layers arranged in a [(45/0/-45/90)6]s stacking sequence. Processing involved curing the composite at 200 °C under 0.6 MPa pressure, followed by sample preparation through cutting, inlaying with epoxy, lapping, and polishing. The Young's modulus was subsequently characterized using nanoindentation with a CSM indenter equipped with a Berkovich tip having a 20 nm radius and a maximum load of 3 mN.",
      "reasoning_analysis": "Increasing Factors: The incorporation of T800 carbon fibers, which possess an intrinsically high elastic modulus, significantly reinforces the compliant epoxy matrix. The high fiber volume fraction of 60 vol% maximizes the load-bearing capacity according to rule-of-mixtures principles. Furthermore, the curing process at 200 °C promotes a high degree of crosslinking within the epoxy matrix, increasing its intrinsic stiffness, while the applied pressure of 0.6 MPa minimizes void content, ensuring efficient stress transfer between the matrix and fibers. Decreasing Factors: The epoxy matrix phase inherently exhibits a lower modulus compared to the carbon fibers, acting as the compliant phase in the composite. The multidirectional stacking sequence [(45/0/-45/90)6]s includes off-axis plies (45° and 90°) which contribute less to stiffness in any single principal direction compared to a unidirectional 0° laminate. Additionally, while polishing prepares the surface, the nanoindentation technique probes a localized volume; if the indentation zone encompasses matrix-rich regions or the interphase rather than the fiber core, the measured local modulus may reflect the lower stiffness of the polymer phase. Dominant Factor: The high volume fraction and intrinsic stiffness of the T800 carbon fibers qualitatively dominate the mechanical response, establishing a significantly higher modulus baseline compared to the neat epoxy matrix. While the matrix properties and stacking sequence modulate the effective stiffness, the percolation and loading of the rigid fiber phase are the primary drivers determining the high modulus characteristic of this CFRP sample."
    },
    "analysis_without_hierarchical_structure": {
      "descriptive_text": "The sample comprises an epoxy resin matrix reinforced with T800 carbon fiber filler at a concentration of 60 vol%. The composite was consolidated and cured at 200 °C under an applied pressure of 0.6 MPa. Post-curing, specimens were sectioned, inlaid with epoxy, and subjected to lapping and polishing to achieve a suitable surface finish. Mechanical characterization was performed via nanoindentation using a CSM indenter with a Berkovich tip of 20 nm radius under a maximum load of 3 mN to determine the Young's modulus.",
      "reasoning_analysis": "Increasing Factors: The inclusion of T800 carbon fibers, known for their exceptional intrinsic stiffness, serves as the primary reinforcement mechanism. The high volume fraction of 60% ensures that the composite modulus is heavily influenced by the fiber properties according to micromechanical rules of mixtures. Additionally, the curing protocol at 200 °C facilitates a high crosslink density within the epoxy matrix, enhancing matrix rigidity, while the 0.6 MPa pressure during cure minimizes void formation, thereby optimizing interfacial stress transfer. Decreasing Factors: The epoxy matrix possesses a fundamentally lower modulus compared to the carbon fibers, so any indentation events probing matrix-rich regions will yield lower stiffness values. Furthermore, thermal expansion mismatches between the fiber and matrix during cooling from the cure temperature may generate residual stresses or interfacial microcracks that locally reduce effective stiffness. Surface preparation artifacts from polishing could also introduce a compliant surface layer affecting nanoindentation accuracy. Dominant Factor: The high volumetric loading of the high-modulus T800 carbon fibers is the overriding factor governing the Young's modulus. At 60 vol%, the fiber network dictates the bulk mechanical response, making the fiber contribution significantly more influential than the matrix properties or minor processing-induced defects."
    }
  },
  {
    "doi": "10.1007/s00289-017-2115-y",
    "title": "Carbon fiber/epoxy composites: effect of zinc sulphide coated carbon nanotube on thermal and mechanical properties",
    "year": 2017,
    "chemical_composition": {
      "repeat_unit_psmiles": null,
      "monomers": [
        {
          "name": "Epoxy resin MC 1152",
          "smiles": null,
          "ratio_value": null,
          "ratio_unit": null
        },
        {
          "name": "Hardener",
          "smiles": null,
          "ratio_value": null,
          "ratio_unit": null
        }
      ],
      "additives": [
        {
          "name": "Carbon fiber",
          "type": "reinforcement",
          "amount_value": 3,
          "amount_unit": "layers"
        },
        {
          "name": "Functionalized multi-walled carbon nanotubes",
          "type": "filler",
          "amount_value": 0.1,
          "amount_unit": "wt%"
        }
      ],
      "is_homopolymer": false
    },
    "processing_history": "MWCNT functionalized with HNO3/H2SO4. Fillers dispersed in ethyl alcohol via ultrasonication (10 min), added to resin, stirred at 70 °C until alcohol evaporation. Hand lay-up with 3 layers carbon fiber, vacuum bagged for 24 h. Young's modulus measured by uniaxial tensile test using EMIC DL-1000 machine, crosshead speed 10 mm/min, gauge length 78 mm, room temperature.",
    "hierarchical_structure": "Carbon fiber laminated composite with epoxy matrix modified with 0.1 wt% MWCNTf.",
    "properties": {
      "E": {
        "value": [
          12.44
        ],
        "unit": "GPa"
      }
    },
    "analysis_with_hierarchical_structure": {
      "descriptive_text": "The sample consists of a carbon fiber laminated composite featuring an epoxy resin MC 1152 matrix cured with a hardener and modified with 0.1 wt% functionalized multi-walled carbon nanotubes (MWCNTf). The MWCNTs were initially functionalized using a HNO3/H2SO4 mixture and dispersed in ethyl alcohol via ultrasonication for 10 minutes before being added to the resin and stirred at 70 °C to ensure solvent evaporation. The composite was fabricated using a hand lay-up technique incorporating three layers of carbon fiber, followed by vacuum bagging for 24 hours to consolidate the laminate. The hierarchical structure is defined as a carbon fiber reinforced epoxy matrix nanocomposite, and the Young's modulus was characterized via uniaxial tensile testing using an EMIC DL-1000 machine at a crosshead speed of 10 mm/min with a gauge length of 78 mm at room temperature.",
      "reasoning_analysis": "Increasing Factors: The incorporation of three layers of carbon fiber serves as the primary stiffening agent, providing high axial stiffness through the rule of mixtures. Additionally, the inclusion of functionalized multi-walled carbon nanotubes within the epoxy matrix offers potential reinforcement at the nanoscale, where the HNO3/H2SO4 functionalization enhances interfacial adhesion between the nanotubes and the polymer matrix, facilitating efficient stress transfer. The vacuum bagging process further contributes to increased modulus by minimizing void content and ensuring tight consolidation of the laminate layers. Decreasing Factors: Conversely, the hand lay-up processing method may introduce minor inconsistencies in fiber alignment or localized voids compared to automated prepreg methods, potentially reducing the effective stiffness. Furthermore, while functionalization improves bonding, the acid treatment can introduce structural defects on the MWCNT walls or reduce their aspect ratio, slightly diminishing their intrinsic reinforcing capability. There is also a risk that incomplete evaporation of the ethyl alcohol solvent during the 70 °C stirring process could leave residual plasticizers within the epoxy matrix, lowering the matrix modulus. Dominant Factor: The dominant factor governing the Young's modulus is the continuous carbon fiber reinforcement. While the MWCNTs and matrix crosslinking contribute to the composite's overall rigidity, the high volume fraction and intrinsic modulus of the three-layer carbon fiber laminate overwhelmingly dictate the macroscopic stiffness, rendering the nanoscale modifications and matrix processing variables secondary influences on the final mechanical performance."
    },
    "analysis_without_hierarchical_structure": {
      "descriptive_text": "The sample comprises an Epoxy resin MC 1152 matrix cured with a hardener, reinforced with three layers of carbon fiber and filled with 0.1 wt% functionalized multi-walled carbon nanotubes. The multi-walled carbon nanotubes were functionalized using a HNO3/H2SO4 mixture and dispersed in ethyl alcohol via ultrasonication for 10 minutes prior to addition to the resin. The mixture was stirred at 70 °C to facilitate alcohol evaporation, followed by a hand lay-up procedure incorporating the carbon fiber layers and vacuum bagging for 24 hours. The Young's modulus was characterized using a uniaxial tensile test on an EMIC DL-1000 machine at a crosshead speed of 10 mm/min with a gauge length of 78 mm at room temperature.",
      "reasoning_analysis": "Increasing Factors: The incorporation of three layers of carbon fiber provides substantial macroscopic reinforcement, drastically increasing stiffness relative to the neat epoxy matrix due to the high intrinsic modulus of the fibers. Additionally, the inclusion of functionalized multi-walled carbon nanotubes offers nano-scale reinforcement, where the HNO3/H2SO4 functionalization enhances interfacial adhesion between the nanotubes and the epoxy matrix, improving stress transfer efficiency. The vacuum bagging process for 24 hours further contributes to increasing the modulus by minimizing void content and ensuring proper consolidation of the laminate layers. Decreasing Factors: The relatively low loading of multi-walled carbon nanotubes at 0.1 wt% limits their contribution to the overall stiffness compared to the carbon fibers. Furthermore, the hand lay-up processing method may introduce minor fiber misalignment or inconsistent wetting compared to automated techniques, potentially reducing the effective modulus. There is also a risk that the acid functionalization of the nanotubes could introduce structural defects on the nanotube walls, slightly diminishing their intrinsic reinforcing capability, or that incomplete alcohol evaporation could leave residual voids. Dominant Factor: The presence of the continuous carbon fiber reinforcement is the dominant factor governing the Young's modulus, as the rule of mixtures dictates that the high-modulus fibers carry the majority of the load in the longitudinal direction. While the nanotubes and processing quality modulate the matrix properties and interfacial strength, the macroscopic fiber architecture establishes the primary mechanical baseline, meaning the final modulus will be primarily determined by the fiber volume fraction and alignment achieved during the hand lay-up and vacuum bagging process."
    }
  },
  {
    "doi": "10.1016/j.cej.2016.07.025",
    "title": "Dramatic increase in electrical conductivity in epoxy composites with uni-directionally oriented laminae of carbon nanotubes",
    "year": 2016,
    "chemical_composition": {
      "repeat_unit_psmiles": null,
      "monomers": [
        {
          "name": "Diglycidyl ether of bisphenol-A",
          "smiles": "CC(C)(c1ccc(OCC2CO2)cc1)c2ccc(OCC2CO2)cc2",
          "ratio_value": 4,
          "ratio_unit": "weight ratio"
        },
        {
          "name": "4,4'-dichlorodiphenyl sulfone",
          "smiles": "Clc1ccc(S(=O)(=O)c2ccc(Cl)cc2)cc1",
          "ratio_value": 1,
          "ratio_unit": "weight ratio"
        }
      ],
      "additives": [
        {
          "name": "Carbon nanotubes",
          "type": "filler",
          "amount_value": 1.74,
          "amount_unit": "wt%"
        },
        {
          "name": "Sodium carboxymethyl cellulose",
          "type": "binder",
          "amount_value": null,
          "amount_unit": null
        }
      ],
      "is_homopolymer": false
    },
    "processing_history": "CNT felt prepared by freeze drying aqueous CMC (0.8 wt%) and CNT (2.00 wt% in solution) suspension (frozen -80 °C, 10 h; vacuum dried 36 h). Felt infiltrated with epoxy/curing agent mixture (4:1) via vacuum pressure impregnation at 140 °C (two 15-min cycles). Cured at 140 °C for 12 h. Young's modulus measured by uniaxial compressive test using SANS CMT-4304 Universal Testing Machine at crosshead displacement speed of 0.5 mm/min.",
    "hierarchical_structure": "Uni-directionally oriented laminae of CNTs forming a 3D framework within epoxy matrix.",
    "properties": {
      "E": {
        "value": [
          1.91
        ],
        "unit": "GPa"
      }
    },
    "analysis_with_hierarchical_structure": {
      "descriptive_text": "The composite material consists of a Diglycidyl ether of bisphenol-A (DGEBA) epoxy matrix cured with 4,4'-dichlorodiphenyl sulfone at a 4:1 weight ratio, reinforced with a three-dimensional framework of carbon nanotubes (CNTs) at 1.74 wt% stabilized by a Sodium carboxymethyl cellulose (CMC) binder. The reinforcement phase was fabricated into a CNT felt through freeze-drying an aqueous CMC and CNT suspension at -80 °C for 10 hours followed by 36 hours of vacuum drying, after which the felt was infiltrated with the epoxy mixture using vacuum pressure impregnation at 140 °C over two 15-minute cycles and cured at 140 °C for 12 hours. The resulting hierarchical structure features uni-directionally oriented laminae of CNTs embedded within the epoxy matrix, and the Young's modulus was characterized via uniaxial compressive testing at a crosshead displacement speed of 0.5 mm/min.",
      "reasoning_analysis": "Increasing Factors: The incorporation of carbon nanotubes provides substantial reinforcement due to their exceptionally high intrinsic axial stiffness, while the uni-directional orientation of the CNT laminae ensures this stiffness is aligned with the loading axis. The thermal curing process at 140 °C for 12 hours promotes a high degree of crosslinking within the DGEBA/DCDPS epoxy network, restricting chain segment mobility and increasing matrix rigidity. Additionally, the vacuum pressure impregnation processing history helps minimize void content, ensuring efficient stress transfer between the matrix and the reinforcement. Decreasing Factors: The presence of Sodium carboxymethyl cellulose as a binder introduces a component with lower modulus compared to the cured epoxy and CNTs, potentially creating softer interphases that reduce overall composite stiffness. The freeze-drying process carries a risk of residual micro-porosity within the CNT felt prior to infiltration, which could act as stress concentrators or reduce the effective load-bearing cross-section. Furthermore, uniaxial compressive testing may be susceptible to micro-buckling of the nanotubes if the interfacial bonding is not perfect, potentially lowering the measured initial modulus. Dominant Factor: The dominant factor is the synergistic effect of the high-modulus CNT reinforcement and its uni-directional orientation within the rigid crosslinked epoxy matrix. The intrinsic stiffness of the CNTs combined with the alignment significantly outweighs the softening influence of the CMC binder or potential minor porosity, resulting in a composite modulus governed primarily by the reinforcement efficiency along the orientation direction."
    },
    "analysis_without_hierarchical_structure": {
      "descriptive_text": "The composite sample comprises a Diglycidyl ether of bisphenol-A (DGEBA) epoxy matrix cured with 4,4'-dichlorodiphenyl sulfone at a 4:1 weight ratio, reinforced with a Carbon nanotube (CNT) felt bound by Sodium carboxymethyl cellulose (CMC). The reinforcement phase was fabricated by freeze drying an aqueous suspension containing 0.8 wt% CMC and 2.00 wt% CNT, frozen at -80 °C for 10 hours and vacuum dried for 36 hours to form a felt. This CNT felt was subsequently infiltrated with the epoxy/curing agent mixture via vacuum pressure impregnation at 140 °C over two 15-minute cycles, followed by thermal curing at 140 °C for 12 hours. The Young's modulus was evaluated using a uniaxial compressive test on a SANS CMT-4304 Universal Testing Machine at a crosshead displacement speed of 0.5 mm/min.",
      "reasoning_analysis": "Increasing Factors: The chemical composition features rigid aromatic structures in both the DGEBA monomer and the sulfone curing agent, which restrict segmental mobility and establish a stiff thermoset network. The incorporation of Carbon nanotubes at 1.74 wt% introduces a filler with exceptionally high intrinsic stiffness, and the formation of a CNT felt prior to infiltration suggests a continuous reinforcing network that facilitates efficient load transfer. Furthermore, the vacuum pressure impregnation process enhances matrix-filler wetting and reduces void content, while the elevated curing temperature promotes high crosslink density, all contributing to an increased modulus. Decreasing Factors: The presence of Sodium carboxymethyl cellulose (CMC) as a binder introduces a softer cellulosic phase at the CNT interfaces, which may possess a lower modulus than the cured epoxy matrix and could act as a compliant interphase. Additionally, the freeze-drying process used to create the CNT felt may introduce micro-scale porosity within the reinforcement architecture that, if not fully eliminated during infiltration, could reduce the effective load-bearing cross-section. Dominant Factor: The dominant factor influencing the Young's modulus is the synergistic combination of the highly crosslinked rigid aromatic epoxy network and the continuous high-stiffness CNT felt architecture. While the CMC binder introduces a softer component, the structural integrity provided by the percolated CNT network embedded within the stiff thermoset matrix qualitatively overrides the compliance of the binder, dictating a high-modulus behavior characteristic of continuous fiber-reinforced thermoset composites."
    }
  },
  {
    "doi": "10.1007/s42823-019-00104-1",
    "title": "Investigation of mechanical, thermal and electrical properties of hybrid composites reinforced with multi‑walled carbon nanotubes and fused silica particles",
    "year": 2019,
    "chemical_composition": {
      "repeat_unit_psmiles": null,
      "monomers": [
        {
          "name": "Bisphenol-F type epoxy resin (YDF-161)",
          "smiles": null,
          "ratio_value": 37.05,
          "ratio_unit": "wt%"
        },
        {
          "name": "Amine hardener (Jeffamine D-230)",
          "smiles": null,
          "ratio_value": 12.35,
          "ratio_unit": "wt%"
        }
      ],
      "additives": [
        {
          "name": "Multi-walled carbon nanotubes (M90)",
          "type": "filler",
          "amount_value": 0.6,
          "amount_unit": "wt%"
        },
        {
          "name": "Fused silica particles (SILNOS 230)",
          "type": "filler",
          "amount_value": 50,
          "amount_unit": "wt%"
        }
      ],
      "is_homopolymer": false
    },
    "processing_history": "Air entrapped in epoxy resin released using vacuum desiccator with BYK-A 500 for 2 h. MWNTs and Silica particles dispersed in resin using shear mixer (500 then 1000 rpm) and ultrasonic bath. Hardener added, mixed, degassed 10 min. Cured at room temperature for 48 h at 3 atm, then 80 °C for 6 h. Young's modulus measured by uniaxial tensile test (Unitech-T RB301) at 0.5 mm/min crosshead speed, ASTM D638-10, 5 specimens.",
    "hierarchical_structure": "Hybrid composite with 0.6 wt% MWNTs and 50 wt% Silica. Best mechanical results observed.",
    "properties": {
      "E": {
        "value": [
          1.41
        ],
        "unit": "GPa"
      }
    },
    "analysis_with_hierarchical_structure": {
      "descriptive_text": "The sample is a hybrid epoxy composite consisting of a Bisphenol-F type epoxy resin (YDF-161) cured with an amine hardener (Jeffamine D-230). The matrix is reinforced with 50 wt% fused silica particles (SILNOS 230) and 0.6 wt% multi-walled carbon nanotubes (M90). Processing included dispersing fillers via shear mixing and ultrasonication, vacuum degassing with a defoamer, and curing under 3 atm pressure at room temperature for 48 hours followed by a post-cure at 80 °C for 6 hours. The final hierarchical structure is a hybrid composite, with mechanical properties characterized by uniaxial tensile testing according to ASTM D638-10.",
