Repository: hhtrick/HHT-code

# HHT training framework

This directory contains model training, embedding precomputation, inference, article-level baselines and the curated datasets. All commands below assume that the working directory is `train_code/`.

## 3. Datasets and fixed partitions

Each main dataset is a JSON array at `dataset/{property}/{property}.json`. Entries contain source metadata, `chemical_composition`, `processing_history`, `hierarchical_structure`, `properties`, and two generated-analysis objects. Targets are stored as `properties[property]["value"]`; source metadata and target values are not predictive input fields.

| Property | Train | Validation | Test | Total |
|---|---:|---:|---:|---:|

File: train_code/continue_train_dataset/E/E.json (part 62 of 106)
[
      "reasoning_analysis": "Increasing Factors: The incorporation of 50 wt% rigid fused silica particles significantly enhances stiffness through hydrodynamic reinforcement and load transfer mechanisms, while the 0.6 wt% multi-walled carbon nanotubes provide additional reinforcement due to their high intrinsic modulus and aspect ratio. Furthermore, the curing protocol involving 3 atm pressure minimizes void content, and the thermal post-cure at 80 °C likely increases the crosslink density of the epoxy network, both contributing to a higher Young's modulus. Decreasing Factors: The selection of Jeffamine D-230 as the hardener introduces flexible polyether segments into the crosslinked network, which increases chain mobility and reduces the intrinsic modulus of the epoxy matrix compared to systems cured with rigid aromatic amines. Dominant Factor: Despite the compliance introduced by the polyetheramine hardener, the extremely high volume fraction of the rigid silica filler qualitatively dominates the mechanical response, resulting in a composite modulus primarily governed by the rigid particulate phase rather than the matrix properties."
    },
    "analysis_without_hierarchical_structure": {
      "descriptive_text": "The sample comprises a Bisphenol-F type epoxy resin (YDF-161) and an amine hardener (Jeffamine D-230) reinforced with 0.6 wt% multi-walled carbon nanotubes (M90) and 50 wt% fused silica particles (SILNOS 230). Processing involved vacuum desiccation with BYK-A 500 to release entrapped air, followed by dispersion of fillers via shear mixing and ultrasonic bath. After hardener addition and degassing, the composite was cured at room temperature under 3 atm for 48 hours and post-cured at 80 °C for 6 hours, with Young's modulus measured by uniaxial tensile test according to ASTM D638-10.",
      "reasoning_analysis": "Increasing Factors: The inclusion of 50 wt% fused silica particles provides a rigid inorganic phase with a modulus significantly higher than the polymer matrix, substantially reinforcing the composite stiffness through load transfer mechanisms. Additionally, the 0.6 wt% multi-walled carbon nanotubes contribute high-aspect-ratio reinforcement, while the high-pressure curing (3 atm) and thermal post-cure (80 °C) enhance crosslink density and reduce void content, further driving the Young's modulus upward. Decreasing Factors: The selection of Jeffamine D-230, a polyetheramine hardener, introduces flexible ether segments into the network structure, which may lower the intrinsic stiffness of the cured epoxy matrix compared to rigid aromatic hardeners. Furthermore, the high viscosity associated with the 50 wt% filler loading poses challenges for complete wetting and dispersion, potentially introducing micro-voids or interfacial defects that could diminish the effective modulus. Dominant Factor: The volumetric dominance of the rigid fused silica filler qualitatively dominates the mechanical response; the sheer volume fraction of the high-modulus inorganic phase outweighs the flexibility introduced by the hardener chemistry or minor processing-induced defects, establishing the filler reinforcement as the primary driver of the final Young's modulus."
    }
  },
  {
    "doi": "10.1002/pc.23768",
    "title": "Physico-Mechanical, Thermal, and Coating Properties of Composite Materials Prepared With Epoxy Resin/Steel Slag",
    "year": 2017,
    "chemical_composition": {
      "repeat_unit_psmiles": null,
      "monomers": [
        {
          "name": "Bisphenol-A/Bisphenol-F diglycidyl ether",
          "smiles": "CC(C)(C1=CC=C(OCC2CO2)C=C1)C3=CC=C(OCC4CO4)C=C3",
          "ratio_value": null,
          "ratio_unit": null
        },
        {
          "name": "Methyl-5-norbornen-2,3-dicarboxylic anhydride",
          "smiles": "CC1=CC2CC(C2)C1C3C(=O)OC3=O",
          "ratio_value": 30,
          "ratio_unit": "wt%"
        }
      ],
      "additives": [
        {
          "name": "Steel slag",
          "type": "filler",
          "amount_value": 10,
          "amount_unit": "wt%"
        },
        {
          "name": "Polyethylene glycol",
          "type": "plasticizer",
          "amount_value": 5,
          "amount_unit": "wt%"
        },
        {
          "name": "2,4,6-tris(dimethylaminomethyl) phenol",
          "type": "accelerator",
          "amount_value": null,
          "amount_unit": null
        }
      ],
      "is_homopolymer": false
    },
    "processing_history": "Filler dried at 105 °C for 2 h. Mixed with epoxy resin at room temperature for 30 min, then ultrasonic bath. MNA hardener (30 wt%) added, stirred 30 min. PEG (5 wt%) added. Accelerator added. Poured into stainless-steel mould. Cured at 60 °C for 12 h followed by postcuring at 120 °C for 12 h. Young's modulus measured by uniaxial tensile test at 5 mm/min crosshead speed according to ASTM D638.",
    "hierarchical_structure": "Epoxy composite with 10 wt% steel slag and 5 wt% PEG. XRD showed good compatibility and exfoliated structure.",
    "properties": {
      "E": {
        "value": [
          0.088957
        ],
        "unit": "GPa"
      }
    },
    "analysis_with_hierarchical_structure": {
      "descriptive_text": "The material is an epoxy-based composite system formulated from a Bisphenol-A/Bisphenol-F diglycidyl ether resin cured with Methyl-5-norbornen-2,3-dicarboxylic anhydride (MNA) at 30 wt%. The formulation incorporates 10 wt% steel slag as a rigid filler and 5 wt% polyethylene glycol (PEG) as a plasticizer, along with a 2,4,6-tris(dimethylaminomethyl) phenol accelerator. Processing involved drying the filler at 105 °C for 2 hours, followed by mixing with the resin at room temperature for 30 minutes and ultrasonic treatment to ensure dispersion. After adding the hardener, plasticizer, and accelerator, the mixture was poured into a stainless-steel mould and subjected to a curing cycle of 60 °C for 12 hours followed by postcuring at 120 °C for 12 hours. Structural characterization via XRD indicated good compatibility and an exfoliated structure within the composite, and the Young's modulus was subsequently determined via uniaxial tensile testing at a crosshead speed of 5 mm/min according to ASTM D638.",
      "reasoning_analysis": "Increasing Factors: The formation of a densely crosslinked network via the anhydride curing agent and the high-temperature postcuring step (120 °C) significantly restricts chain segment mobility, intrinsically driving the Young's modulus higher. Additionally, the incorporation of 10 wt% rigid steel slag filler acts as a reinforcing phase, and the processing history involving ultrasonic treatment alongside XRD-confirmed exfoliated structure suggests efficient stress transfer at the filler-matrix interface, further contributing to an increase in modulus. Decreasing Factors: The addition of 5 wt% polyethylene glycol (PEG) acts as a plasticizer, which increases free volume and enhances segmental mobility within the epoxy network, thereby qualitatively reducing the stiffness. Furthermore, the inherent flexibility of the ether linkages in the Bisphenol-A/F backbone provides some compliance compared to fully aromatic networks. Dominant Factor: The rigid crosslinked network architecture established by the thermal curing cycle and the reinforcing effect of the compatibilized steel slag filler are the dominant factors governing the final Young's modulus, as the structural integrity provided by the inorganic filler and high crosslink density typically outweighs the softening effect of the low-loading plasticizer in this composite system."
    },
    "analysis_without_hierarchical_structure": {
      "descriptive_text": "The sample consists of a thermosetting epoxy composite matrix derived from Bisphenol-A/Bisphenol-F diglycidyl ether resin cured with Methyl-5-norbornen-2,3-dicarboxylic anhydride (MNA) hardener at 30 wt%. The formulation incorporates 10 wt% Steel slag as a rigid filler and 5 wt% Polyethylene glycol (PEG) as a plasticizer, along with a 2,4,6-tris(dimethylaminomethyl) phenol accelerator. Preparation involved drying the filler at 105 °C for 2 hours, followed by mixing with the epoxy resin at room temperature for 30 minutes and subjecting the mixture to an ultrasonic bath. Subsequently, the hardener, plasticizer, and accelerator were added with stirring, and the mixture was poured into a stainless-steel mould. The composite was cured at 60 °C for 12 hours followed by a post-curing stage at 120 °C for 12 hours, with Young's modulus determined via uniaxial tensile testing at a crosshead speed of 5 mm/min according to ASTM D638.",
      "reasoning_analysis": "Increasing Factors: The formation of a densely crosslinked thermoset network via the reaction between the bisphenol-based epoxy resin and the anhydride hardener inherently restricts chain mobility, providing a high stiffness baseline. Furthermore, the incorporation of 10 wt% Steel slag, a rigid inorganic filler, reinforces the matrix according to composite mechanics principles, while the ultrasonic processing and high-temperature post-curing at 120 °C maximize filler dispersion and crosslink conversion, respectively, further enhancing structural rigidity. Decreasing Factors: The addition of 5 wt% Polyethylene glycol (PEG) acts as a plasticizer, which increases free volume within the polymer network and reduces intermolecular friction, thereby lowering the resistance to deformation. Additionally, the flexible ether linkages in the PEG chains introduce compliant regions within the rigid matrix that facilitate segmental motion under load. Dominant Factor: The structural rigidity imparted by the highly crosslinked epoxy network and the rigid steel slag filler qualitatively dominates the mechanical response, establishing a high Young's modulus characteristic of filled thermosets, although the plasticizing effect of the PEG mitigates the maximum achievable stiffness relative to a non-plasticized counterpart."
    }
  },
  {
    "doi": "10.1177/0954008318812151",
    "title": "Improved fracture toughness of carbon fiber fabric/epoxy composite laminates using polyether sulfone fibers",
    "year": 2019,
    "chemical_composition": {
      "repeat_unit_psmiles": null,
      "monomers": [
        {
          "name": "AG-80 epoxy resin",
          "smiles": null,
          "ratio_value": null,
          "ratio_unit": null
        },
        {
          "name": "4,4'-diaminodiphenylsulfone",
          "smiles": "Nc1ccc(S(=O)(=O)c2ccc(N)cc2)cc1",
          "ratio_value": null,
          "ratio_unit": null
        }
      ],
      "additives": [
        {
          "name": "Polyether sulfone fibers",
          "type": "toughening agent",
          "amount_value": 5,
          "amount_unit": "wt%"
        }
      ],
      "is_homopolymer": false
    },
    "processing_history": "Neat resin prepared by mixing epoxy (AG-80) with 5 wt% chopped PES fibers at 80 °C until dissolved, added curing agent (DDS), degassed, cured at 180 °C for 2 h (2 °C/min ramp, 3 °C/min cool). Young's modulus measured by uniaxial tensile test (ASTM D638 Type V) at 1 mm/min crosshead speed using Instron universal testing machine at room temperature.",
    "hierarchical_structure": "Phase-separated morphology with polyether sulfone-rich microspheres dispersed in epoxy matrix.",
    "properties": {
      "E": {
        "value": [
          3.08
        ],
        "unit": "GPa"
      }
    },
    "analysis_with_hierarchical_structure": {
      "descriptive_text": "The sample comprises an AG-80 epoxy resin matrix cured with 4,4'-diaminodiphenylsulfone (DDS) and modified with 5 wt% polyether sulfone (PES) fibers serving as a toughening agent. The preparation involved dissolving chopped PES fibers into the epoxy resin at 80 °C, followed by the addition of the DDS curing agent, degassing, and thermal curing at 180 °C for 2 hours with controlled ramp and cooling rates. This processing induced a phase-separated morphology featuring polyether sulfone-rich microspheres dispersed within the continuous epoxy matrix, and the mechanical properties were evaluated via uniaxial tensile testing at room temperature according to ASTM D638 Type V standards.",
      "reasoning_analysis": "Increasing Factors: The incorporation of 4,4'-diaminodiphenylsulfone (DDS) introduces rigid aromatic sulfone groups into the crosslink network, significantly restricting segmental mobility and enhancing intrinsic stiffness. Furthermore, the high-temperature curing profile at 180 °C promotes a high degree of crosslinking density within the epoxy matrix, while the dispersed polyether sulfone microspheres, being a high-modulus engineering thermoplastic, can act as rigid fillers reinforcing the composite structure. Decreasing Factors: The reaction-induced phase separation creates interfacial regions between the PES microspheres and the epoxy matrix which may possess lower cohesion or act as stress concentrators compared to the bulk matrix, potentially reducing load transfer efficiency. Additionally, the inclusion of a thermoplastic toughening agent often involves a trade-off where the disruption of the continuous crosslinked network volume fraction can lead to a slight reduction in overall stiffness relative to a pristine, highly crosslinked neat epoxy. Dominant Factor: The high crosslink density achieved through the aromatic DDS curing agent and the elevated temperature cure cycle qualitatively dominates the mechanical response, establishing a rigid continuous phase that dictates the bulk Young's modulus, with the PES microspheres providing secondary reinforcement rather than fundamentally altering the stiffness dictated by the thermoset network."
    },
    "analysis_without_hierarchical_structure": {
      "descriptive_text": "The sample comprises an AG-80 epoxy resin matrix cured with 4,4'-diaminodiphenylsulfone (DDS) and modified with 5 wt% polyether sulfone (PES) fibers serving as a toughening agent. Preparation involved mixing the epoxy resin with the chopped PES fibers at 80 °C, followed by the addition of the DDS curing agent. The mixture was degassed and subsequently cured at 180 °C for 2 hours with a heating ramp of 2 °C/min and a cooling rate of 3 °C/min. The Young's modulus was characterized via uniaxial tensile testing according to ASTM D638 Type V specifications at a crosshead speed of 1 mm/min using an Instron universal testing machine at room temperature.",
      "reasoning_analysis": "Increasing Factors: The chemical composition utilizes AG-80, a multifunctional epoxy, cured with 4,4'-diaminodiphenylsulfone (DDS), which introduces rigid aromatic sulfone and phenyl groups into the network backbone. This architecture promotes a high crosslink density and intrinsic chain stiffness, significantly driving the Young's modulus upward. Additionally, the incorporation of 5 wt% PES fibers introduces a high-modulus thermoplastic phase that acts as a reinforcement mechanism, potentially increasing the composite stiffness through load transfer between the matrix and the rigid fibers. Decreasing Factors: The specific use of PES as a toughening agent implies a morphology designed to enhance energy absorption, which often involves phase separation or ductile deformation mechanisms that can sacrifice some absolute stiffness compared to a pristine, brittle thermoset network. Furthermore, if the interfacial adhesion between the hydrophobic PES fibers and the epoxy matrix is not optimized during the mixing and curing process, stress transfer efficiency may be reduced, leading to a lower effective modulus than predicted by rule-of-mixtures. Dominant Factor: The dominant factor determining the Young's modulus is the high crosslink density and rigid aromatic structure of the cured AG-80/DDS epoxy network. While the PES fibers provide reinforcement, the intrinsic mechanical resistance of the fully cured thermoset matrix, established by the aromatic chemistry and the 180 °C thermal cure history, serves as the primary foundation for the material's stiffness."
    }
  },
  {
    "doi": "10.3390/ma11122578",
    "title": "Mechanical Behavior of Natural Fiber-Based Bi-Directional Corrugated Lattice Sandwich Structure",
    "year": 2018,
    "chemical_composition": {
      "repeat_unit_psmiles": null,
      "monomers": [
        {
          "name": "Epoxy resin",
          "smiles": null,
          "ratio_value": null,
          "ratio_unit": null
        }
      ],
      "additives": [
        {
          "name": "Dense jute fiber cloth",
          "type": "filler",
          "amount_value": null,
          "amount_unit": null
        }
      ],
      "is_homopolymer": false
    },
    "processing_history": "Composite prepared by impregnating dense jute fiber cloth (B) with epoxy resin, placed in corrugated mold, 0.3 MPa pressure, cured at room temperature for 48 h. Cut into strips and assembled. Fiber layup angle (90/90). Thickness 1.7 mm. Young's modulus measured by axial compression test.",
    "hierarchical_structure": "Composite strut. Density 1.15 g/cm3.",
    "properties": {
      "E": {
        "value": [
          1.2429000000000001
        ],
        "unit": "GPa"
      }
    },
    "analysis_with_hierarchical_structure": {
      "descriptive_text": "The sample is a composite strut composed of an epoxy resin matrix reinforced with dense jute fiber cloth, exhibiting a density of 1.15 g/cm³. Fabrication involved impregnating the jute fabric with the resin and curing it within a corrugated mold under 0.3 MPa pressure at room temperature for 48 hours. The resulting 1.7 mm thick material was cut into strips and assembled with a fiber layup angle of 90/90 degrees, with the Young's modulus subsequently characterized via an axial compression test.",
      "reasoning_analysis": "Increasing Factors: The incorporation of dense jute fiber cloth into the epoxy matrix introduces a reinforcement phase with higher intrinsic stiffness than the neat resin, which typically elevates the composite Young's modulus according to rule-of-mixtures principles. Additionally, the formation of a crosslinked thermoset network during the curing process provides inherent structural rigidity to the matrix phase. Decreasing Factors: The room temperature curing regime may result in a lower degree of crosslinking conversion compared to elevated temperature curing, reducing the matrix stiffness. Furthermore, the relatively low molding pressure of 0.3 MPa could lead to increased void content or porosity within the composite, while the 90/90 fiber layup angle suggests the fibers are oriented transversely to the axial compression load, significantly limiting efficient stress transfer along the fiber axis. Dominant Factor: While the fiber reinforcement provides a baseline increase in stiffness relative to the neat epoxy, the processing history involving room temperature curing and low pressure, combined with the transverse fiber orientation relative to the loading axis, qualitatively dominates the final modulus behavior by limiting the maximum achievable rigidity and load-bearing efficiency of the composite structure."
    },
    "analysis_without_hierarchical_structure": {
      "descriptive_text": "The sample comprises a composite system fabricated by impregnating dense jute fiber cloth with an epoxy resin matrix. Processing involved placing the impregnated reinforcement into a corrugated mold under 0.3 MPa pressure, followed by curing at room temperature for 48 hours. The resulting laminate was cut into strips and assembled with a 90/90 fiber layup angle to yield a final thickness of 1.7 mm, with mechanical characterization performed via an axial compression test to determine the Young's modulus.",
      "reasoning_analysis": "Increasing Factors: The incorporation of dense jute fiber cloth acts as a stiff reinforcement phase within the softer epoxy matrix, inherently driving the Young's modulus (E) higher through the rule of mixtures as the cellulosic fibers possess a higher intrinsic stiffness than the cured resin. Additionally, the application of 0.3 MPa pressure during the molding process promotes consolidation and reduces void content, thereby improving stress transfer between the matrix and fibers which supports a higher effective modulus. Decreasing Factors: The curing protocol conducted at room temperature for 48 hours likely results in a lower crosslink density compared to elevated temperature curing, which limits the stiffness of the epoxy matrix phase. Furthermore, the 90/90 fiber layup angle relative to the axial compression load suggests the fibers are oriented transversely to the primary stress direction, significantly reducing the efficiency of load bearing along the fiber axis and limiting the composite's overall stiffness. Dominant Factor: The inclusion of the dense jute fiber reinforcement is the dominant factor qualitatively defining the mechanical behavior, as the presence of the high-stiffness natural fibers establishes a composite modulus significantly greater than that of the neat epoxy matrix, despite the moderating effects of the room temperature curing cycle and suboptimal fiber orientation relative to the load."
    }
  },
  {
    "doi": null,
    "title": "Multiscale molecular modeling of SWCNTs/epoxy resin composites mechanical behaviour",
    "year": 2012,
    "chemical_composition": {
      "repeat_unit_psmiles": null,
      "monomers": [
        {
          "name": "Diglycidyl ether of bisphenol A",
          "smiles": "CC(C)(c1ccc(OCC2CO2)cc1)c1ccc(OCC2CO2)cc1",
          "ratio_value": null,
          "ratio_unit": null
        },
        {
          "name": "Ethylene tetra-amine",
          "smiles": "NCCNCCNCCN",
          "ratio_value": null,
          "ratio_unit": null
        }
      ],
      "additives": [],
      "is_homopolymer": false
    },
    "processing_history": "Computational modeling using Materials Studio 5.0 with COMPASS forcefield. Atomistic periodic systems built with periodic boundary conditions. Multistage equilibration: energy minimization (Steepest descent, Conjugate gradient), NVT-MD (300,000 steps, 1 fs), NPT-MD (1 GPa, 300 K, 5000 steps), annealing (750 K to 300 K). Young's modulus calculated using Discover Analysis tool via virtual uniaxial traction tests along x, y, z directions, averaged.",
    "hierarchical_structure": "Amorphous epoxy matrix. Computational bulk models.",
    "properties": {
      "E": {
        "value": [
          3.58
        ],
        "unit": "GPa"
      }
    },
    "analysis_with_hierarchical_structure": {
      "descriptive_text": "The material system consists of an amorphous epoxy matrix generated from the reaction between Diglycidyl ether of bisphenol A and Ethylene tetra-amine monomers. Instead of physical synthesis, the bulk models were constructed using computational modeling within Materials Studio 5.0 employing the COMPASS forcefield under periodic boundary conditions. The structural preparation involved a rigorous multistage equilibration protocol comprising energy minimization, NVT and NPT molecular dynamics simulations at 300 K and 1 GPa, followed by an annealing cycle from 750 K down to 300 K. Mechanical characterization was performed on these computational bulk models using the Discover Analysis tool via virtual uniaxial traction tests along the x, y, and z axes, with the final values averaged to represent the isotropic bulk response.",
      "reasoning_analysis": "Increasing Factors: The presence of rigid aromatic bisphenol A cores within the DGEBA monomer significantly restricts backbone flexibility, inherently driving the Young's modulus upward. Furthermore, the formation of a covalently crosslinked network via the Ethylene tetra-amine curing agent imposes topological constraints that drastically reduce chain mobility compared to linear thermoplastics. The computational processing history, specifically the NPT equilibration at 1 GPa, likely results in a denser packing configuration than ambient pressure conditions, while the absence of physical defects such as voids or incomplete curing in the atomistic model further contributes to an elevated stiffness prediction. Decreasing Factors: The amorphous nature of the epoxy matrix lacks the reinforcing effect of crystalline domains found in semi-crystalline polymers, which limits the maximum achievable stiffness. Additionally, the aliphatic ethylene segments within the tetra-amine crosslinker introduce flexible spacers between crosslink points, providing some degree of segmental compliance that counteracts the rigidity of the aromatic components. Dominant Factor: The highly crosslinked network architecture combined with the intrinsic stiffness of the bisphenol A aromatic rings establishes a high baseline modulus for this system. However, the computational processing conditions, particularly the high-pressure equilibration and the idealized defect-free structure, are likely the dominant factors causing the predicted Young's modulus to be qualitatively higher than what might be observed in experimentally synthesized counterparts subjected to ambient processing."
    },
    "analysis_without_hierarchical_structure": {
      "descriptive_text": "The sample comprises a crosslinked epoxy network system synthesized from Diglycidyl ether of bisphenol A monomers cured with Ethylene tetra-amine. The material behavior was investigated through computational modeling using Materials Studio 5.0 employing the COMPASS forcefield within atomistic periodic systems defined by periodic boundary conditions. The simulation protocol involved a multistage equilibration process consisting of energy minimization via Steepest descent and Conjugate gradient methods, followed by NVT molecular dynamics for 300,000 steps with a 1 fs timestep, and NPT molecular dynamics at 1 GPa and 300 K for 5000 steps. Subsequent thermal annealing was performed from 750 K down to 300 K, and the Young's modulus was determined using the Discover Analysis tool through virtual uniaxial traction tests along the x, y, and z directions, with the final values averaged.",
      "reasoning_analysis": "Increasing Factors: The formation of a three-dimensional covalent network between the Diglycidyl ether of bisphenol A and Ethylene tetra-amine creates a highly crosslinked thermoset structure, which significantly restricts chain mobility and enhances stiffness. The presence of rigid aromatic bisphenol A units within the backbone contributes further to structural rigidity. Additionally, the processing history involves NPT equilibration at a high pressure of 1 GPa, which forces denser atomic packing and reduces free volume, thereby increasing the calculated modulus. The annealing cycle from 750 K to 300 K allows the system to settle into a lower energy, more densely packed configuration. Decreasing Factors: The Ethylene tetra-amine hardener introduces flexible aliphatic carbon-nitrogen chains between crosslink points. These flexible spacers provide some segmental mobility compared to aromatic hardeners, which can slightly reduce the overall stiffness relative to a fully aromatic network. Dominant Factor: The dominant factor is the high crosslink density combined with the rigid aromatic components of the epoxy resin. While the aliphatic hardener introduces some flexibility, the formation of the dense, covalently bonded network structure, reinforced by the high-pressure equilibration and annealing protocol which maximizes packing density, dictates the final modulus behavior."
    }
  },
  {
    "doi": "10.1016/j.matdes.2011.03.038",
    "title": "Characterization of mechanical properties of epoxy resin reinforced with submicron-sized ZnO prepared via in situ synthesis method",
    "year": 2011,
    "chemical_composition": {
      "repeat_unit_psmiles": null,
      "monomers": [
        {
          "name": "Epoxy resin (YN1828)",
          "smiles": null,
          "ratio_value": null,
          "ratio_unit": null
        },
        {
          "name": "Methyl tetrahydrophthalic anhydride",
          "smiles": null,
          "ratio_value": null,
          "ratio_unit": null
        }
      ],
      "additives": [
        {
          "name": "Benzyldimethylamine",
          "type": "accelerator",
          "amount_value": null,
          "amount_unit": null
        },
        {
          "name": "Zinc Oxide",
          "type": "filler",
          "amount_value": 5,
          "amount_unit": "wt%"
        }
      ],
      "is_homopolymer": false
    },
    "processing_history": "In situ synthesis: Zn(Ac)2 and NaOH reacted in epoxy emulsion at 30 °C, washed, thermal treatment at 145-150 °C (2h, vacuum) to form ZnO. Mixed with curing agent and accelerant (1:1:0.015 wt), cured 1h at 80 °C + 2h at 120 °C. Tensile modulus measured by universal testing machine WDW-5, ISO 527/2, 2.0 mm/min, 23 ± 1 °C.",
    "hierarchical_structure": "Submicron ZnO particles (100-200 nm) homogeneously dispersed in amorphous epoxy matrix. Hexagonal phase ZnO.",
    "properties": {
      "E": {
        "value": [
          0.42
        ],
        "unit": "GPa"
      }
    },
    "analysis_with_hierarchical_structure": {
      "descriptive_text": "The sample comprises a thermosetting epoxy composite based on YN1828 epoxy resin cured with methyl tetrahydrophthalic anhydride and accelerated by benzyldimethylamine. Zinc oxide filler was incorporated at 5 wt% via in situ synthesis involving the reaction of zinc acetate and sodium hydroxide within an epoxy emulsion at 30 °C, followed by washing and thermal treatment at 145-150 °C under vacuum to crystallize the ZnO. The mixture was subsequently cured using a stepwise protocol of 1 hour at 80 °C and 2 hours at 120 °C. Hierarchical characterization indicates submicron hexagonal phase ZnO particles ranging from 100 to 200 nm are homogeneously dispersed within an amorphous epoxy matrix, with mechanical properties evaluated via tensile testing at room temperature according to ISO 527/2 standards.",
      "reasoning_analysis": "Increasing Factors: The incorporation of rigid hexagonal phase ZnO particles serves as a reinforcing filler, constraining polymer chain mobility and increasing the composite stiffness through hydrodynamic reinforcement effects. The in situ synthesis method facilitates homogeneous dispersion and likely enhances interfacial adhesion between the inorganic filler and the organic matrix, improving stress transfer efficiency. Additionally, the formation of a densely crosslinked thermoset network through the anhydride curing process intrinsically elevates the modulus compared to uncured or linear polymer systems. Decreasing Factors: The complex processing history involving emulsion formation, washing, and thermal treatment introduces the potential for microvoid formation or residual porosity, which acts as stress concentrators and reduces the effective load-bearing cross-section. Furthermore, the presence of filler particles may hinder the diffusion of curing agents during the stepwise curing cycle, potentially leading to localized regions of lower crosslink density that soften the matrix. Dominant Factor: The reinforcement provided by the well-dispersed rigid ZnO nanoparticles combined with the intrinsic rigidity of the cured epoxy network qualitatively dominates the mechanical behavior. The homogeneous dispersion achieved through in situ synthesis mitigates agglomeration defects, ensuring that the composite exhibits a higher tensile modulus relative to the neat epoxy resin despite potential processing-induced voids."
    },
    "analysis_without_hierarchical_structure": {
      "descriptive_text": "The sample comprises an Epoxy resin (YN1828) matrix cured with Methyl tetrahydrophthalic anhydride, incorporating Benzyldimethylamine as an accelerator and 5 wt% Zinc Oxide as a filler. Preparation involved an in situ synthesis where Zinc Acetate and Sodium Hydroxide were reacted within an epoxy emulsion at 30 °C, followed by washing and thermal treatment at 145-150 °C under vacuum for 2 hours to generate the Zinc Oxide phase. This intermediate was subsequently mixed with the curing agent and accelerant at a weight ratio of 1:1:0.015 and subjected to a stepped curing cycle consisting of 1 hour at 80 °C and 2 hours at 120 °C. The tensile modulus was characterized using a universal testing machine in accordance with ISO 527/2 standards at a crosshead speed of 2.0 mm/min and a controlled temperature of 23 ± 1 °C.",
      "reasoning_analysis": "Increasing Factors: The formation of a densely crosslinked thermoset network via the reaction between the epoxy resin and the anhydride hardener significantly restricts chain segmental mobility, providing a rigid structural baseline. The inclusion of 5 wt% Zinc Oxide filler, generated in situ, likely enhances interfacial adhesion and stress transfer efficiency compared to physical blending, thereby reinforcing the matrix. Furthermore, the final thermal curing step at 120 °C promotes high crosslink density, further stiffening the polymer network. Decreasing Factors: The continuous phase remains an organic polymer matrix, which inherently possesses lower stiffness compared to the inorganic filler, limiting the composite modulus relative to pure ceramic materials. Additionally, the complex multi-step processing involving emulsion formation and washing carries a risk of introducing micro-voids or residual species that could act as defects, potentially reducing the effective load-bearing capacity. Dominant Factor: The dominant influence on the tensile modulus is the synergistic effect of the high crosslink density within the epoxy network and the reinforcement provided by the rigid in situ-generated Zinc Oxide particles, as the covalent network structure fundamentally dictates the resistance to elastic deformation."
    }
  },
  {
    "doi": "10.1177/07316844251366622",
    "title": "Combining nano (GNPs) and micro (CFs) carbon fillers for multifunctional epoxy composites",
    "year": 2025,
    "chemical_composition": {
      "repeat_unit_psmiles": null,
      "monomers": [
        {
          "name": "Elan-tech EC 257 epoxy resin",
          "smiles": null,
          "ratio_value": 100,
          "ratio_unit": "parts by weight"
        },
        {
          "name": "Elan-tech W 61 hardener",
          "smiles": null,
          "ratio_value": 20,
          "ratio_unit": "parts by weight"
        }
      ],
      "additives": [
        {
          "name": "Graphene nanoplatelets",
          "type": "filler",
          "amount_value": 3,
          "amount_unit": "wt%"
        }
      ],
      "is_homopolymer": false
    },
    "processing_history": "GNP added to epoxy resin. Mixed using planetary mixer (2000 rpm, 5 min + defoaming 800 rpm, 3 min). Ultrasonicated (37 kHz, 75°C, 4 h). Curing agent added (100:20 weight ratio). Poured into molds. Cured at 60°C for 16 h, post-cured at 160°C for 4 h. Young's modulus measured by three-point bending test according to ASTM D790, Instron 5569, span length 64 mm, testing speed 1 mm/min, room temperature.",
    "hierarchical_structure": "Amorphous crosslinked epoxy matrix with dispersed GNP fillers. GNP thickness 14 nm, 30 layers, crystallite size 24.1 nm. Fracture morphology shows rougher and dimpled layered features with sheet-sheet delaminating pattern. Fillers homogenously dispersed with random orientation. Tg = 175.3°C.",
    "properties": {
      "E": {
        "value": [
          16.7
        ],
        "unit": "GPa"
      }
    },
    "analysis_with_hierarchical_structure": {
      "descriptive_text": "The sample comprises an Elan-tech EC 257 epoxy resin matrix cured with Elan-tech W 61 hardener at a 100:20 weight ratio, reinforced with 3 wt% graphene nanoplatelets (GNP). Fabrication involved dispersing GNPs into the resin using planetary mixing and ultrasonication at 75°C for 4 hours, followed by the addition of the curing agent, molding, and a thermal cure cycle of 60°C for 16 hours with a post-cure at 160°C for 4 hours. The resulting material exhibits an amorphous crosslinked structure with homogeneously dispersed GNPs characterized by a thickness of 14 nm and 30 layers with random orientation, and its Young's modulus was determined via three-point bending tests according to ASTM D790 at room temperature.",
      "reasoning_analysis": "Increasing Factors: The incorporation of graphene nanoplatelets introduces a high-modulus filler phase that significantly enhances stiffness through load transfer mechanisms, particularly given the homogeneous dispersion achieved via ultrasonication which maximizes the interfacial area. The thermal processing history, specifically the post-curing at 160°C, promotes a high crosslink density within the epoxy network, restricting chain mobility and increasing matrix rigidity. Furthermore, the mechanical testing was conducted at room temperature, which is substantially below the measured glass transition temperature of 175.3°C, ensuring the matrix remains in a stiff glassy state. Decreasing Factors: The random orientation of the graphene nanoplatelets reduces the reinforcement efficiency compared to aligned configurations, as the load is not transferred along the primary axial direction of the platelets consistently. Additionally, the relatively low filler loading of 3 wt% limits the volumetric contribution of the high-modulus phase, and the multilayer nature of the GNPs (30 layers, 14 nm thickness) offers lower specific surface area compared to fully exfoliated single layers, potentially diminishing interfacial stress transfer efficiency. Dominant Factor: The dominant factor governing the Young's modulus is the synergistic combination of the high crosslink density achieved through the rigorous curing schedule and the effective load transfer provided by the homogeneously dispersed graphene nanoplatelets. While the random orientation and low loading mitigate the maximum theoretical reinforcement, the intrinsic stiffness of the filler combined with the glassy state of the highly crosslinked epoxy matrix qualitatively drives the modulus significantly higher than that of the neat resin."
    },
    "analysis_without_hierarchical_structure": {
      "descriptive_text": "The sample comprises a thermoset epoxy network synthesized from Elan-tech EC 257 epoxy resin and Elan-tech W 61 hardener at a weight ratio of 100:20, reinforced with 3 wt% Graphene nanoplatelets. The composite was fabricated by dispersing the nanoplatelets into the resin using a planetary mixer at 2000 rpm for 5 minutes followed by defoaming at 800 rpm for 3 minutes, and subsequently ultrasonicated at 37 kHz and 75°C for 4 hours. After adding the curing agent, the mixture was molded and cured at 60°C for 16 hours, followed by a post-cure at 160°C for 4 hours. The Young's modulus was determined via a three-point bending test according to ASTM D790 using an Instron 5569 with a 64 mm span length and 1 mm/min testing speed at room temperature.",
