Repository: hhtrick/HHT-code

# HHT training framework

This directory contains model training, embedding precomputation, inference, article-level baselines and the curated datasets. All commands below assume that the working directory is `train_code/`.

## 3. Datasets and fixed partitions

Each main dataset is a JSON array at `dataset/{property}/{property}.json`. Entries contain source metadata, `chemical_composition`, `processing_history`, `hierarchical_structure`, `properties`, and two generated-analysis objects. Targets are stored as `properties[property]["value"]`; source metadata and target values are not predictive input fields.

| Property | Train | Validation | Test | Total |
|---|---:|---:|---:|---:|

File: train_code/continue_train_dataset/E/E.json (part 63 of 106)
[
      "reasoning_analysis": "Increasing Factors: The inclusion of Graphene nanoplatelets introduces a filler phase with an intrinsically high elastic modulus, which reinforces the polymer matrix through mechanical load transfer. Additionally, the thermal processing history involves a high-temperature post-cure at 160°C, which drives the crosslinking reaction toward completion, resulting in a high crosslink density that restricts chain mobility and increases matrix stiffness. The extensive ultrasonication and planetary mixing promote filler exfoliation and dispersion, maximizing the interfacial area available for stress transfer. Decreasing Factors: Potential agglomeration of the nanoplatelets despite ultrasonication can act as stress concentrators and reduce the effective aspect ratio of the reinforcement, limiting modulus enhancement. Furthermore, any microvoids formed during molding or incomplete wetting of the filler surface could decrease the effective load-bearing cross-section, while weak interfacial adhesion between the graphene and epoxy might lead to interfacial slippage under load. Dominant Factor: The dominant factor influencing the Young's modulus is the synergistic effect of the high-stiffness graphene reinforcement and the highly crosslinked network structure achieved through the specific thermal post-curing cycle. While dispersion quality and interfacial bonding modulate the efficiency, the fundamental rigidity imparted by the nanofiller within the cured thermoset matrix qualitatively drives the modulus significantly higher than that of the neat resin."
    }
  },
  {
    "doi": "10.1007/s10854-021-06948-6",
    "title": "Preparation, dielectric and thermomechanical properties of a novel epoxy resin system cured at room temperature",
    "year": 2021,
    "chemical_composition": {
      "repeat_unit_psmiles": null,
      "monomers": [
        {
          "name": "Bisphenol A-type epoxy resin (E51)",
          "smiles": "CC(C)(c1ccc(OCC2COC2)cc1)c3ccc(OCC4COC4)cc3",
          "ratio_value": null,
          "ratio_unit": "equivalent"
        },
        {
          "name": "4,4'-(Hexafluoroisopropylidene)bis(p-phenyleneoxy)dianiline (HFBAPP)",
          "smiles": "FC(F)(F)C(c1ccc(Oc2ccc(N)cc2)cc1)(c3ccc(Oc4ccc(N)cc4)cc3)C(F)(F)F",
          "ratio_value": null,
          "ratio_unit": "equivalent"
        },
        {
          "name": "Acrylic acid (HAA)",
          "smiles": "OC(=O)C=C",
          "ratio_value": null,
          "ratio_unit": "NH/COOH ratio 0.5"
        }
      ],
      "additives": [],
      "is_homopolymer": false
    },
    "processing_history": "Mixed by magnetic stirrer at 163 °C until diamine melted, cooled to room temperature, acrylic acid added (fixed –NH/–COOH ratio of 0.5), poured into Teflon molds, cured at room temperature for 4 h. Young's modulus measured by uniaxial tensile test using Instron 3359 at 1 mm/min crosshead speed.",
    "hierarchical_structure": "Crosslinked epoxy network containing flexible ether segments and CF3 groups. Fracture surface displays relatively dense river-like cracks and rough surfaces indicating improved toughness.",
    "properties": {
      "E": {
        "value": [
          1.184
        ],
        "unit": "GPa"
      }
    },
    "analysis_with_hierarchical_structure": {
      "descriptive_text": "The sample comprises a crosslinked epoxy network synthesized from Bisphenol A-type epoxy resin (E51) and 4,4'-(Hexafluoroisopropylidene)bis(p-phenyleneoxy)dianiline (HFBAPP) as the curing agent, modified with acrylic acid (HAA) at a fixed –NH/–COOH ratio of 0.5. Preparation involved magnetic stirring at 163 °C to melt the diamine, followed by cooling to room temperature before adding acrylic acid and casting into Teflon molds for curing at room temperature over 4 hours. The resulting hierarchical structure features a crosslinked network incorporating flexible ether segments and bulky trifluoromethyl (CF3) groups, with fracture surface morphology displaying relatively dense river-like cracks and roughness indicative of enhanced toughness, while mechanical characterization was performed via uniaxial tensile testing using an Instron 3359 at a crosshead speed of 1 mm/min to determine the Young's modulus.",
      "reasoning_analysis": "Increasing Factors: The formation of a covalently crosslinked epoxy-amine network inherently restricts chain mobility, significantly increasing the Young's modulus (E) compared to linear counterparts. Additionally, the presence of rigid aromatic rings within both the Bisphenol A-based epoxy resin and the HFBAPP diamine backbone contributes to high chain stiffness through steric hindrance and resonance stabilization, driving the modulus upward. Decreasing Factors: The incorporation of flexible ether linkages (-O-) within the polymer backbone enhances segmental mobility, which tends to lower the Young's modulus. Furthermore, the bulky hexafluoroisopropylidene (CF3) groups increase the fractional free volume due to their large van der Waals volume, reducing packing density and stiffness. The modification with acrylic acid may reduce the effective crosslink density by consuming amine groups without forming equivalent network constraints, and the room temperature curing protocol may result in incomplete conversion compared to thermal post-curing, both of which would qualitatively decrease the modulus. Dominant Factor: While the flexible ether segments and increased free volume from CF3 groups act to soften the material, the rigid aromatic crosslinked network structure remains the dominant factor establishing the material as a stiff thermoset; however, the specific combination of acrylic acid modification and room temperature processing likely moderates the modulus to a lower range than fully cured, unmodified aromatic epoxies to accommodate the observed improvement in toughness."
    },
    "analysis_without_hierarchical_structure": {
      "descriptive_text": "The polymer sample comprises a network formed from Bisphenol A-type epoxy resin (E51) and 4,4'-(Hexafluoroisopropylidene)bis(p-phenyleneoxy)dianiline (HFBAPP), modified with Acrylic acid (HAA). The preparation involved mixing the epoxy resin and diamine using a magnetic stirrer at 163 °C until the diamine melted, followed by cooling to room temperature. Acrylic acid was then added to maintain a fixed –NH/–COOH ratio of 0.5, after which the mixture was poured into Teflon molds and cured at room temperature for 4 hours. The Young's modulus was characterized via a uniaxial tensile test using an Instron 3359 at a crosshead speed of 1 mm/min.",
      "reasoning_analysis": "Increasing Factors: The chemical composition features rigid aromatic rings in both the Bisphenol A-type epoxy resin and the HFBAPP diamine, which significantly restrict segmental chain mobility and enhance backbone stiffness. Additionally, the presence of strong carbon-fluorine bonds within the hexafluoroisopropylidene groups contributes to intrinsic bond rigidity, while the formation of a crosslinked thermoset network during curing inherently elevates the Young's modulus compared to linear thermoplastics by preventing viscous flow. Decreasing Factors: The bulky hexafluoroisopropylidene groups in the HFBAPP structure increase free volume and reduce packing efficiency, which can qualitatively lower the modulus relative to non-fluorinated analogs. Furthermore, the processing history specifies curing at room temperature for only 4 hours, which may result in incomplete conversion and a lower crosslink density than achievable with thermal post-curing, thereby limiting the network stiffness. The addition of acrylic acid may also dilute the crosslink density or introduce flexible aliphatic segments depending on the reaction extent. Dominant Factor: The intrinsic rigidity of the aromatic and fluorinated backbone combined with the formation of a crosslinked network architecture qualitatively dominates the final Young's modulus behavior, establishing a stiff solid state; however, the mild room temperature curing conditions act as a limiting factor that prevents the material from reaching the maximum theoretical modulus permitted by its chemical structure."
    }
  },
  {
    "doi": "10.1016/j.cej.2019.02.177",
    "title": "Weldable, malleable and programmable epoxy vitrimers with high mechanical properties and water insensitivity",
    "year": 2019,
    "chemical_composition": {
      "repeat_unit_psmiles": null,
      "monomers": [
        {
          "name": "Diglycidyl ether of bisphenol F",
          "smiles": "C1OC1COc1ccc(Cc2ccc(OC3CO3)cc2)cc1",
          "ratio_value": null,
          "ratio_unit": null
        },
        {
          "name": "Terephthalaldehyde",
          "smiles": "O=Cc1ccc(C=O)cc1",
          "ratio_value": null,
          "ratio_unit": null
        },
        {
          "name": "3-aminobenzylamine",
          "smiles": "Nc1cccc(CN)c1",
          "ratio_value": null,
          "ratio_unit": null
        }
      ],
      "additives": [],
      "is_homopolymer": false
    },
    "processing_history": "Synthesized by curing DGEBF with TA curing agent (synthesized from Terephthalaldehyde and 3-aminobenzylamine). Mixture degassed at 60 °C for 1 h, cured at 80 °C for 3 h, 120 °C for 2 h, 150 °C for 3 h. Stoichiometric ratio of amine H to epoxy group (m) = 1.75. Young's modulus measured by uniaxial tensile test (Instron 5567) at room temperature, cross-head speed 1 mm/min. Immersed in deionized water at room temperature for 15 days.",
    "hierarchical_structure": "Crosslinked epoxy vitrimer network with dynamic imine bonds. High crosslinking density.",
    "properties": {
      "E": {
        "value": [
          2.6376
        ],
        "unit": "GPa"
      }
    },
    "analysis_with_hierarchical_structure": {
      "descriptive_text": "The sample comprises a crosslinked epoxy vitrimer network synthesized from Diglycidyl ether of bisphenol F (DGEBF) and a curing agent derived from Terephthalaldehyde and 3-aminobenzylamine. Characterized by a high crosslinking density and the presence of dynamic imine bonds, the material was prepared by degassing the mixture at 60 °C for 1 hour followed by a step-wise curing process at 80 °C for 3 hours, 120 °C for 2 hours, and 150 °C for 3 hours with an amine hydrogen to epoxy group ratio of 1.75. Prior to mechanical characterization, the specimen underwent conditioning by immersion in deionized water at room temperature for 15 days, and the Young's modulus was subsequently evaluated via uniaxial tensile testing at room temperature with a cross-head speed of 1 mm/min.",
      "reasoning_analysis": "Increasing Factors: The incorporation of rigid aromatic rings within the DGEBF backbone and the terephthalaldehyde-derived curing agent significantly increases chain stiffness through restricted segmental rotation. Furthermore, the high crosslinking density explicitly noted in the hierarchical structure restricts large-scale chain mobility, thereby driving the Young's modulus higher. The step-wise curing history ensures a high degree of conversion and network integrity, further contributing to increased stiffness. Decreasing Factors: The presence of dynamic imine bonds introduces topological flexibility through bond exchange mechanisms, which can lower the effective stiffness compared to permanent covalent networks under load. Additionally, the 15-day immersion in deionized water acts as a potent plasticizer, increasing free volume and potentially hydrolyzing the dynamic imine linkages, which qualitatively reduces the modulus. The non-stoichiometric amine-to-epoxy ratio of 1.75 may also leave unreacted amine species within the network that act as internal plasticizers. Dominant Factor: The high crosslinking density and aromatic rigidity establish a robust baseline stiffness essential for maintaining solid-state integrity; however, the extensive water immersion combined with the hydrolytically sensitive dynamic imine bonds are likely the dominant factors causing a qualitative reduction in the measured Young's modulus relative to a dry, permanent epoxy network."
    },
    "analysis_without_hierarchical_structure": {
      "descriptive_text": "The sample comprises an epoxy network derived from Diglycidyl ether of bisphenol F cured with an agent synthesized from Terephthalaldehyde and 3-aminobenzylamine. The mixture was degassed at 60 °C for 1 hour and underwent a step-wise curing process at 80 °C for 3 hours, 120 °C for 2 hours, and 150 °C for 3 hours with an amine hydrogen to epoxy group ratio of 1.75. Following curing, the material was immersed in deionized water at room temperature for 15 days before Young's modulus was measured via uniaxial tensile testing at a cross-head speed of 1 mm/min.",
      "reasoning_analysis": "Increasing Factors: The chemical composition features rigid aromatic structures within both the Diglycidyl ether of bisphenol F backbone and the curing agent derived from Terephthalaldehyde and 3-aminobenzylamine, which inherently restrict chain segment mobility and enhance stiffness. Furthermore, the processing history includes a high-temperature step-wise curing schedule up to 150 °C, which promotes a high degree of crosslinking density and conversion, theoretically maximizing the structural rigidity of the network. Decreasing Factors: The stoichiometric ratio of amine hydrogen to epoxy groups is 1.75, indicating a significant excess of amine hardener that may result in unreacted species acting as internal plasticizers or a sub-optimal crosslink density compared to a stoichiometric balance. More critically, the processing history specifies immersion in deionized water for 15 days, allowing moisture absorption which disrupts intermolecular hydrogen bonding and increases free volume, acting as a potent external plasticizer that drastically reduces material stiffness. Dominant Factor: While the aromatic composition and thermal curing establish a high baseline rigidity, the hygrothermal conditioning via water immersion is the dominant factor; the plasticization effect of absorbed water typically overwhelms the intrinsic stiffness of the dry network, leading to a qualitative reduction in Young's modulus relative to the dry cured state."
    }
  },
  {
    "doi": "10.1016/j.compositesa.2014.05.009",
    "title": "Three dimensional orientation angle distribution counting and calculation for the mechanical properties of aligned carbon nanotube/epoxy composites",
    "year": 2014,
    "chemical_composition": {
      "repeat_unit_psmiles": null,
      "monomers": [
        {
          "name": "Bisphenol-A type epoxy",
          "smiles": null,
          "ratio_value": null,
          "ratio_unit": null
        },
        {
          "name": "Novolac type epoxy",
          "smiles": null,
          "ratio_value": null,
          "ratio_unit": null
        },
        {
          "name": "Aromatic diamine curing agent",
          "smiles": null,
          "ratio_value": null,
          "ratio_unit": null
        }
      ],
      "additives": [
        {
          "name": "Multi-walled Carbon Nanotubes",
          "type": "filler",
          "amount_value": 15.3,
          "amount_unit": "vol%"
        }
      ],
      "is_homopolymer": false
    },
    "processing_history": "Aligned CNT sheets drawn from vertically aligned MWNT forests. Epoxy resin film impregnated into CNT sheet at 90 °C for 3 min. Cured at 130 °C, 2.0 MPa for 1.5 h using hot press. Note: Specimen was polished. Young's modulus measured by uniaxial tensile test on Instron 5966 at 0.2 mm/min crosshead speed, room temperature, using video extensometer.",
    "hierarchical_structure": "Aligned CNT/epoxy composite. CNT volume fraction 15.3%. CNT orientation standard deviation 22.8 deg (thickness direction).",
    "properties": {
      "E": {
        "value": [
          42.9
        ],
        "unit": "GPa"
      }
    },
    "analysis_with_hierarchical_structure": {
      "descriptive_text": "The sample is an aligned carbon nanotube reinforced epoxy composite comprising a matrix of Bisphenol-A and Novolac type epoxies cured with an aromatic diamine agent, reinforced with 15.3 vol% Multi-walled Carbon Nanotubes (MWCNTs). The material was fabricated by drawing aligned CNT sheets from vertically aligned MWNT forests, followed by impregnation with an epoxy resin film at 90 °C for 3 minutes. Subsequent curing was performed using a hot press at 130 °C under 2.0 MPa pressure for 1.5 hours, after which the specimen was polished. The resulting hierarchical structure exhibits a CNT orientation standard deviation of 22.8 degrees in the thickness direction, and the Young's modulus was characterized via uniaxial tensile testing at a crosshead speed of 0.2 mm/min at room temperature using a video extensometer.",
      "reasoning_analysis": "Increasing Factors: The incorporation of Multi-walled Carbon Nanotubes (MWCNTs) at a substantial volume fraction of 15.3% introduces a reinforcement phase with an intrinsic modulus orders of magnitude higher than the epoxy matrix, significantly driving the composite modulus upward. The processing history involving the drawing of aligned CNT sheets from vertically aligned forests ensures a preferential orientation of the nanotubes along the loading direction, maximizing the efficiency of load transfer according to rule-of-mixtures principles. Furthermore, the use of an aromatic diamine curing agent with Novolac and Bisphenol-A epoxies typically yields a highly crosslinked, rigid thermoset network, while the hot press curing at 2.0 MPa minimizes void content, enhancing interfacial stress transfer. Decreasing Factors: The structural characterization indicates a CNT orientation standard deviation of 22.8 degrees in the thickness direction, implying that a portion of the nanotubes is misaligned relative to the tensile axis, which reduces the effective reinforcement efficiency compared to perfectly aligned systems. Additionally, without explicit mention of surface functionalization in the processing history, the interface between the inert CNT surface and the epoxy matrix may suffer from weak adhesion, limiting shear lag stress transfer. The inherent modulus of the epoxy matrix itself remains relatively low compared to the carbon nanotubes, setting a lower bound on the composite performance if the percolation network is not fully optimized. Dominant Factor: The dominant factor governing the Young's modulus is the high volume fraction and preferential alignment of the MWCNTs achieved through the forest-drawing and impregnation process. While the orientation deviation and potential interfacial limitations introduce inefficiencies, the sheer stiffness contribution of the 15.3 vol% aligned nanotube network qualitatively overrides the properties of the cured epoxy matrix, resulting in a composite modulus significantly elevated above that of the neat resin."
    },
    "analysis_without_hierarchical_structure": {
      "descriptive_text": "This composite material features a hybrid epoxy matrix synthesized from Bisphenol-A type and Novolac type epoxies cured with an aromatic diamine agent, reinforced with 15.3 vol% Multi-walled Carbon Nanotubes. The reinforcement phase was prepared as aligned CNT sheets drawn from vertically aligned MWNT forests, which were subsequently impregnated with the epoxy resin film at 90 °C for 3 minutes. The composite was consolidated and cured using a hot press at 130 °C under 2.0 MPa pressure for 1.5 hours, followed by polishing. The Young's modulus was determined via uniaxial tensile testing on an Instron 5966 machine at a crosshead speed of 0.2 mm/min at room temperature, utilizing a video extensometer for strain measurement.",
      "reasoning_analysis": "Increasing Factors: The incorporation of 15.3 vol% Multi-walled Carbon Nanotubes serves as the primary driver for increased stiffness, as CNTs possess an intrinsic modulus significantly higher than the epoxy matrix. The specific processing history of drawing aligned CNT sheets from vertically aligned forests ensures that the nanotubes are oriented parallel to the loading direction during tensile testing, maximizing the rule of mixtures efficiency. Furthermore, the use of aromatic structures in both the Bisphenol-A/Novolac epoxy blend and the diamine curing agent contributes to a rigid polymer backbone and high crosslink density, providing a stiff matrix foundation. The hot press curing at 2.0 MPa enhances consolidation, minimizing void content and improving stress transfer between the matrix and the nanotubes. Decreasing Factors: Potential reductions in the effective modulus may arise from imperfect interfacial adhesion between the hydrophobic CNTs and the epoxy matrix, which can limit load transfer efficiency despite the high filler content. Additionally, while the CNTs are aligned, any bundling or incomplete impregnation of the resin into the dense CNT forest during the short 3-minute impregnation window could create micro-voids or stress concentration points that compromise the composite's overall stiffness relative to the theoretical maximum. The inherent viscoelastic nature of the epoxy matrix also imposes a lower bound on the composite modulus compared to the pure filler. Dominant Factor: The dominant factor governing the Young's modulus is the high volume fraction and precise alignment of the Multi-walled Carbon Nanotubes. While the aromatic epoxy matrix provides a rigid base, the magnitude of stiffness contribution from the continuous, aligned nanotube network at 15.3 vol% vastly outweighs the matrix properties and processing-induced defects, dictating a significantly elevated modulus compared to neat epoxy systems."
    }
  },
  {
    "doi": null,
    "title": "The effect of nanoparticles in single‑lap composite joints studied by experimental and numerical analyses",
    "year": 2015,
    "chemical_composition": {
      "repeat_unit_psmiles": null,
      "monomers": [
        {
          "name": "Epoxy resin",
          "smiles": null,
          "ratio_value": null,
          "ratio_unit": null
        },
        {
          "name": "Hardener",
          "smiles": null,
          "ratio_value": null,
          "ratio_unit": null
        }
      ],
      "additives": [
        {
          "name": "Glass fibers",
          "type": "reinforcement",
          "amount_value": null,
          "amount_unit": null
        },
        {
          "name": "Cloisite 30B nanoclay",
          "type": "filler",
          "amount_value": 5,
          "amount_unit": "wt%"
        }
      ],
      "is_homopolymer": false
    },
    "processing_history": "Hand layup fabrication with 6 layers. Clay nanoparticles added to epoxy resin and homogenized using ultrasonic homogenizer for 20 min before mixing with hardener. Specimens put under 4 kg weight pressure and left at room temperature for 1 week. Young's modulus measured by tensile test according to ASTM D3039 using Instron apparatus. Specimen dimensions 25 x 250 mm with thickness 2.5 mm.",
    "hierarchical_structure": "Glass fiber reinforced epoxy laminate with woven fibers. Nanoclay dispersed in matrix. Layered form of clay nanoparticles observed by SEM.",
    "properties": {
      "E": {
        "value": [
          14.305
        ],
        "unit": "GPa"
      }
    },
    "analysis_with_hierarchical_structure": {
      "descriptive_text": "The sample is a glass fiber reinforced epoxy laminate composite fabricated via hand layup consisting of six layers of woven fibers. The matrix system comprises an epoxy resin cured with a hardener, modified with 5 wt% Cloisite 30B nanoclay filler. During processing, the clay nanoparticles were dispersed into the epoxy resin using ultrasonic homogenization for 20 minutes prior to hardener addition. The laminate was consolidated under a 4 kg weight pressure and cured at room temperature for one week. Structural analysis indicates a layered morphology of the nanoclay dispersed within the epoxy matrix surrounding the woven glass fibers. Mechanical characterization was performed via tensile testing according to ASTM D3039 standards using an Instron apparatus.",
      "reasoning_analysis": "Increasing Factors: The incorporation of woven glass fibers provides a high-stiffness reinforcement phase that significantly elevates the composite modulus relative to the neat polymer matrix. Additionally, the inclusion of 5 wt% Cloisite 30B nanoclay introduces rigid silicate platelets that increase the matrix modulus through hydrodynamic reinforcement and confinement of polymer chain segments near the filler interface. The ultrasonic homogenization step aids in exfoliating or intercalating the clay layers, optimizing the surface area for stress transfer between the matrix and the nanofiller. Decreasing Factors: The room temperature curing cycle may result in a lower final crosslink density compared to thermal curing protocols, potentially reducing the intrinsic stiffness of the epoxy matrix. Furthermore, the hand layup fabrication method, despite the application of weight pressure, carries a risk of micro-void formation or incomplete fiber wetting, which diminishes the effective load-bearing cross-section. The woven architecture of the glass fibers introduces fiber crimp, which reduces the axial alignment efficiency compared to unidirectional reinforcements, slightly lowering the longitudinal modulus. Dominant Factor: The presence of the continuous glass fiber reinforcement is the dominant factor determining the Young's Modulus. While the nanoclay enhances the matrix properties and the curing history affects the matrix quality, the rule of mixtures dictates that the high-modulus fibers carry the majority of the applied load. Consequently, the composite stiffness is primarily governed by the fiber volume fraction and architecture, with the nanoclay and processing variables acting as secondary modifiers to the fiber-dominated response."
    },
    "analysis_without_hierarchical_structure": {
      "descriptive_text": "The sample comprises a thermoset composite system based on an epoxy resin and hardener, reinforced with glass fibers arranged in a six-layer hand layup configuration. Cloisite 30B nanoclay filler was incorporated at 5 wt% into the epoxy resin and homogenized via ultrasonic treatment for 20 minutes prior to hardener addition. The laminate was consolidated under a 4 kg weight pressure and cured at room temperature for one week. Mechanical characterization was performed via tensile testing according to ASTM D3039 using an Instron apparatus on specimens measuring 25 x 250 mm with a thickness of 2.5 mm.",
      "reasoning_analysis": "Increasing Factors: The incorporation of high-modulus glass fibers provides the primary reinforcement, significantly stiffening the composite through the rule of mixtures. Additionally, the inclusion of 5 wt% Cloisite 30B nanoclay introduces rigid silicate layers that restrict polymer chain mobility and enhance matrix stiffness, particularly given the ultrasonic homogenization which promotes exfoliation and improves interfacial stress transfer. The formation of a crosslinked epoxy network further contributes to structural rigidity compared to linear thermoplastic chains. Decreasing Factors: The room temperature curing process likely results in a lower degree of crosslinking density compared to elevated temperature curing protocols, potentially leaving the matrix phase softer and less rigid. Furthermore, the hand layup fabrication method combined with relatively low consolidation pressure may introduce micro-voids or imperfect fiber wetting, which act as stress concentrators and reduce the effective load-bearing cross-sectional area. Dominant Factor: The presence of the glass fiber reinforcement and the well-dispersed nanoclay filler qualitatively dominates the mechanical response, as the intrinsic stiffness of these inorganic phases is orders of magnitude higher than the organic epoxy matrix; thus, despite potential matrix softening from ambient curing, the composite architecture drives the Young's modulus significantly higher than the neat resin."
    }
  },
  {
    "doi": null,
    "title": "Properties of Epoxy Networks Derived from the Reaction of Diglycidyl Ether of Bisphenol A with Polyhedral Oligomeric Silsesquioxanes Bearing OH-Functionalized Organic Substituents",
    "year": 2003,
    "chemical_composition": {
      "repeat_unit_psmiles": null,
      "monomers": [
        {
          "name": "Diglycidyl Ether of Bisphenol A",
          "smiles": "CC(C)(c1ccc(OCC2CO2)cc1)c1ccc(OCC2CO2)cc1",
          "ratio_value": null,
          "ratio_unit": null
        }
      ],
      "additives": [
        {
          "name": "Polyhedral Oligomeric Silsesquioxane",
          "type": "reactive nanofiller",
          "amount_value": 48.9,
          "amount_unit": "wt%"
        },
        {
          "name": "Benzyldimethylamine",
          "type": "initiator",
          "amount_value": 2.2,
          "amount_unit": "wt%"
        }
      ],
      "is_homopolymer": true
    },
    "processing_history": "Cured for 3 h at 80 °C and then 3 h at 120 °C. Young's modulus measured by uniaxial compression test at 1 mm/min crosshead speed, 50 °C, using Instron 4467 universal testing machine.",
    "hierarchical_structure": "Amorphous epoxy network with incorporated POSS cages. Crosslink density determined from rubbery modulus.",
    "properties": {
      "E": {
        "value": [
          1.56
        ],
        "unit": "GPa"
      }
    },
    "analysis_with_hierarchical_structure": {
      "descriptive_text": "The material system consists of an amorphous epoxy network derived from Diglycidyl Ether of Bisphenol A (DGEBA) monomers, heavily loaded with 48.9 wt% Polyhedral Oligomeric Silsesquioxane (POSS) acting as a reactive nanofiller, and initiated by 2.2 wt% Benzyldimethylamine. The sample was processed via a two-stage thermal curing protocol, holding for 3 hours at 80 °C followed by 3 hours at 120 °C to establish the crosslinked structure. Mechanical characterization was performed using a uniaxial compression test at a crosshead speed of 1 mm/min and a temperature of 50 °C on an Instron 4467 universal testing machine, with the resulting network architecture featuring incorporated POSS cages and a crosslink density determined from the rubbery modulus.",
      "reasoning_analysis": "Increasing Factors: The incorporation of Polyhedral Oligomeric Silsesquioxane (POSS) at an exceptionally high loading of 48.9 wt% introduces rigid, silica-like nanocages into the matrix, which intrinsically possess a much higher stiffness than the organic epoxy backbone. Furthermore, the reactive nature of the POSS allows for covalent bonding within the epoxy network formed by the Diglycidyl Ether of Bisphenol A, ensuring efficient stress transfer between the filler and the matrix, while the thermal curing history promotes a high degree of crosslinking that restricts chain mobility. Decreasing Factors: The mechanical testing was conducted at 50 °C, which is elevated relative to standard ambient conditions; as temperature increases, thermal energy enhances segmental motion within the polymer network, typically resulting in a reduction of Young's modulus compared to room temperature values. Additionally, at such high nanofiller concentrations, there is a risk of POSS aggregation or phase separation, which could introduce structural heterogeneities or defects that might compromise the theoretical maximum stiffness of the composite. Dominant Factor: The massive volume fraction of the rigid POSS nanocages qualitatively dominates the mechanical response, as the semi-inorganic character of the filler transforms the material from a purely organic polymer network into a hybrid nanocomposite with significantly enhanced rigidity, overriding the softening effects of the elevated testing temperature."
    },
    "analysis_without_hierarchical_structure": {
      "descriptive_text": "The polymer sample comprises a Diglycidyl Ether of Bisphenol A (DGEBA) matrix modified with 48.9 wt% Polyhedral Oligomeric Silsesquioxane as a reactive nanofiller and 2.2 wt% Benzyldimethylamine as an initiator. The material underwent a step-wise thermal curing process consisting of 3 hours at 80 °C followed by 3 hours at 120 °C to finalize the network structure. Mechanical characterization was subsequently performed using an Instron 4467 universal testing machine, where the Young's modulus was determined via uniaxial compression test at a crosshead speed of 1 mm/min and a controlled temperature of 50 °C.",
      "reasoning_analysis": "Increasing Factors: The inclusion of 48.9 wt% Polyhedral Oligomeric Silsesquioxane introduces rigid, silica-like nanocages that significantly restrict polymer chain segmental mobility and enhance the overall stiffness of the network. The reactive nature of the nanofiller facilitates covalent bonding with the DGEBA epoxy matrix, improving stress transfer efficiency, while the step-wise curing protocol promotes high crosslink density and the aromatic bisphenol backbone provides intrinsic chain rigidity. Decreasing Factors: The testing temperature of 50 °C represents an elevated thermal state compared to standard ambient conditions, which increases free volume and segmental motion, potentially reducing the modulus relative to room temperature measurements. Additionally, the extremely high loading of nanofiller carries a risk of aggregation or disruption of the epoxy network continuity, which could theoretically compromise stress transfer if dispersion was imperfect. Dominant Factor: The massive weight fraction and inherent rigidity of the POSS nanocages qualitatively dominate the mechanical response, transforming the material into an inorganic-organic hybrid where the stiffness is governed primarily by the percolated rigid filler phase rather than the thermal mobility of the polymer matrix segments."
    }
  },
  {
    "doi": "10.1016/j.matdes.2010.04.018",
    "title": "Mechanical properties of multi-walled carbon nanotube/epoxy composites",
    "year": 2010,
    "chemical_composition": {
      "repeat_unit_psmiles": null,
      "monomers": [
        {
          "name": "Diglycidyl ether bisphenol-A",
          "smiles": "CC(C)(c1ccc(OCC2CO2)cc1)c1ccc(OCC2CO2)cc1",
          "ratio_value": null,
          "ratio_unit": null
        },
        {
          "name": "Polyamine hardener",
          "smiles": null,
          "ratio_value": null,
          "ratio_unit": null
        }
      ],
      "additives": [
        {
          "name": "Untreated multi-walled carbon nanotubes",
          "type": "filler",
          "amount_value": 3,
          "amount_unit": "wt%"
        }
      ],
      "is_homopolymer": false
    },
    "processing_history": "MWNT (3 wt%) mixed with epoxy, sonicated (Bandelin HD3200, 20 kHz) for 2 h at 60% amplitude. Hardener added, stirred 10 min at 150 rpm. Vacuum degassed. Cured at 60 °C for 1 h followed by 2 h at 110 °C. Young's modulus measured by uniaxial tensile test at 1.5 mm/min crosshead speed, 25 °C, ASTM D638-IV, using Hounsfield H100KS machine.",
    "hierarchical_structure": "Untreated MWNT form agglomerates in the polymer matrix.",
    "properties": {
      "E": {
        "value": [
          4.365
        ],
        "unit": "GPa"
      }
    },
    "analysis_with_hierarchical_structure": {
      "descriptive_text": "The sample comprises a thermosetting epoxy composite formed from Diglycidyl ether bisphenol-A resin and a polyamine hardener, reinforced with 3 wt% untreated multi-walled carbon nanotubes. Preparation involved mixing the nanotubes with the epoxy followed by sonication at 20 kHz for 2 hours at 60% amplitude, addition of the hardener with stirring at 150 rpm for 10 minutes, and vacuum degassing. The material was cured via a two-step thermal cycle at 60 °C for 1 hour and 110 °C for 2 hours, resulting in a structure where the untreated nanotubes form agglomerates within the matrix, with Young's modulus characterized by uniaxial tensile testing at 1.5 mm/min crosshead speed at 25 °C according to ASTM D638-IV.",
      "reasoning_analysis": "Increasing Factors: The formation of a densely crosslinked epoxy network through the reaction of DGEBA and polyamine hardener significantly restricts polymer chain segmental mobility, providing a rigid baseline modulus. The incorporation of 3 wt% multi-walled carbon nanotubes introduces a high-stiffness filler phase that theoretically enhances the composite modulus via the rule of mixtures. Furthermore, the two-step curing history up to 110 °C ensures a high degree of conversion and crosslinking density, further stiffening the matrix. Decreasing Factors: The hierarchical structure indicates that the untreated multi-walled carbon nanotubes form agglomerates rather than achieving individual dispersion, which acts as stress concentrators and reduces the effective aspect ratio of the reinforcement. Additionally, the lack of surface treatment on the nanotubes results in weak interfacial adhesion with the epoxy matrix, hindering efficient stress transfer from the matrix to the filler. The sonication processing, while intended to disperse the filler, was insufficient to prevent agglomeration in this specific sample. Dominant Factor: The intrinsic rigidity of the cured thermoset matrix combined with the presence of the high-modulus carbon nanotube phase qualitatively dominates the final behavior by establishing a high baseline Young's modulus; however, the agglomeration and poor interfacial bonding prevent the composite from reaching the theoretical maximum modulus expected for well-dispersed nanotube-epoxy systems."
    },
    "analysis_without_hierarchical_structure": {
      "descriptive_text": "The sample comprises a thermosetting epoxy composite synthesized from Diglycidyl ether bisphenol-A resin and a polyamine hardener, reinforced with 3 wt% untreated multi-walled carbon nanotubes. Preparation involved mixing the nanotubes with the epoxy resin followed by sonication for 2 hours at 60% amplitude to promote dispersion, after which the hardener was added and stirred. The mixture was vacuum degassed to eliminate voids and cured using a sequential thermal profile of 1 hour at 60 °C followed by 2 hours at 110 °C. The Young's modulus was characterized via uniaxial tensile testing at a crosshead speed of 1.5 mm/min at 25 °C according to ASTM D638-IV standards.",
      "reasoning_analysis": "Increasing Factors: The rigid aromatic backbone of the Diglycidyl ether bisphenol-A resin combined with the crosslinking density achieved through the polyamine hardener and the two-step thermal cure profile establishes a stiff polymer network. Furthermore, the incorporation of multi-walled carbon nanotubes introduces a high-modulus filler phase that intrinsically drives the composite stiffness upward through load bearing. Decreasing Factors: The use of untreated multi-walled carbon nanotubes implies a lack of chemical functionalization, which likely results in weak interfacial adhesion between the filler and the epoxy matrix, reducing stress transfer efficiency. Additionally, the prolonged sonication process required for dispersion may potentially damage the nanotubes, reducing their aspect ratio and diminishing their reinforcing capability. Dominant Factor: While the high intrinsic stiffness of the carbon nanotubes and the crosslinked matrix provide the fundamental structural rigidity, the weak interfacial adhesion resulting from the untreated filler surface is the dominant factor limiting the efficiency of stress transfer, thereby qualitatively constraining the final modulus enhancement relative to a functionalized composite system."
    }
  },
  {
    "doi": "10.1039/c2jm30830d",
    "title": "Tunable reinforcement of epoxy-silica nanocomposites with ionic liquids†",
    "year": 2012,
