Repository: hhtrick/HHT-code

# HHT training framework

This directory contains model training, embedding precomputation, inference, article-level baselines and the curated datasets. All commands below assume that the working directory is `train_code/`.

## 3. Datasets and fixed partitions

Each main dataset is a JSON array at `dataset/{property}/{property}.json`. Entries contain source metadata, `chemical_composition`, `processing_history`, `hierarchical_structure`, `properties`, and two generated-analysis objects. Targets are stored as `properties[property]["value"]`; source metadata and target values are not predictive input fields.

| Property | Train | Validation | Test | Total |
|---|---:|---:|---:|---:|

File: train_code/continue_train_dataset/E/E.json (part 64 of 106)
[
    "chemical_composition": {
      "repeat_unit_psmiles": null,
      "monomers": [
        {
          "name": "Diglycidyl ether of bisphenol A",
          "smiles": "CC(C)(c1ccc(OCC2OC2)cc1)c3ccc(OCC4OC4)cc3",
          "ratio_value": 50,
          "ratio_unit": "mol%"
        },
        {
          "name": "Jeffamine D2000",
          "smiles": "NCC(C)OCC(C)N",
          "ratio_value": 50,
          "ratio_unit": "mol%"
        },
        {
          "name": "Tetraethoxysilane",
          "smiles": "CCO[Si](OCC)(OCC)OCC",
          "ratio_value": null,
          "ratio_unit": null
        }
      ],
      "additives": [
        {
          "name": "Silica",
          "type": "filler",
          "amount_value": 11,
          "amount_unit": "wt%"
        },
        {
          "name": "1-triethylene glycol monomethyl ether-3-methylimidazolium methanesulfonate",
          "type": "additive",
          "amount_value": 0.6,
          "amount_unit": "wt%"
        }
      ],
      "is_homopolymer": false
    },
    "processing_history": "Two-step process hybrid with IL C7O3MImMeS. TEOS pre-hydrolyzed with IL at RT for 1 h. Cured 2 h at 60 °C, 2 days at 130 °C, post-cured 2 h at 150 °C under vacuum. Young's modulus measured by tensile test at 22 °C, crosshead speed 1 mm/min, Instron 5800.",
    "hierarchical_structure": "Fine nanocomposite morphology with well dispersed silica nanodomains (20-50 nm in diameter).",
    "properties": {
      "E": {
        "value": [
          0.0444
        ],
        "unit": "GPa"
      }
    },
    "analysis_with_hierarchical_structure": {
      "descriptive_text": "The sample is a hybrid organic-inorganic nanocomposite synthesized from a 50:50 molar ratio of Diglycidyl ether of bisphenol A and Jeffamine D2000, incorporating Tetraethoxysilane as a sol-gel precursor. The formulation includes 11 wt% silica filler and 0.6 wt% of the ionic liquid 1-triethylene glycol monomethyl ether-3-methylimidazolium methanesulfonate. Processing involved pre-hydrolyzing TEOS with the ionic liquid at room temperature for one hour, followed by a multi-stage curing regimen comprising 2 hours at 60 °C, 2 days at 130 °C, and a final vacuum post-cure at 150 °C for 2 hours. The resulting material exhibits a fine nanocomposite morphology characterized by well-dispersed silica nanodomains with diameters ranging from 20 to 50 nm, and its Young's modulus was evaluated via tensile testing at 22 °C.",
      "reasoning_analysis": "Increasing Factors: The incorporation of 11 wt% rigid silica filler and the in situ formation of a silicate network from Tetraethoxysilane introduce stiff inorganic phases that significantly restrict polymer chain mobility. The fine nanocomposite morphology with well-dispersed silica nanodomains (20-50 nm) maximizes the interfacial area, enhancing stress transfer between the matrix and filler. Additionally, the high-temperature post-cure at 150 °C ensures a high degree of crosslinking conversion, further stiffening the network. Decreasing Factors: The use of Jeffamine D2000 as a curing agent introduces long, flexible polyether segments into the polymer backbone, which increases free volume and chain mobility compared to rigid amine curing agents. The presence of the ionic liquid additive may also induce a plasticization effect, reducing intermolecular friction and lowering the stiffness. Dominant Factor: The rigid inorganic silica phases (combined filler and TEOS-derived network) coupled with the fine nanocomposite morphology qualitatively dominate the behavior by physically constraining the segmental motion of the flexible organic chains, thereby reinforcing the Young's modulus despite the inherent flexibility of the Jeffamine curing agent."
    },
    "analysis_without_hierarchical_structure": {
      "descriptive_text": "The sample comprises a hybrid organic-inorganic network synthesized from Diglycidyl ether of bisphenol A and Jeffamine D2000 monomers in equimolar proportions, incorporated with Tetraethoxysilane as a sol-gel precursor. The formulation includes 11 wt% Silica filler and 0.6 wt% 1-triethylene glycol monomethyl ether-3-methylimidazolium methanesulfonate ionic liquid additive. Processing involved a two-step hybrid method where TEOS was pre-hydrolyzed with the ionic liquid at room temperature for one hour, followed by a multi-stage curing regimen consisting of 2 hours at 60 °C, 2 days at 130 °C, and a final post-cure of 2 hours at 150 °C under vacuum. The Young's modulus was subsequently characterized via tensile testing at 22 °C with a crosshead speed of 1 mm/min using an Instron 5800 apparatus.",
      "reasoning_analysis": "Increasing Factors: The incorporation of 11 wt% Silica filler and the in-situ formation of a silica network from Tetraethoxysilane introduce rigid inorganic domains that restrict polymer chain motion and reinforce the matrix, significantly driving the Young's modulus upward. Additionally, the aromatic structure of the Diglycidyl ether of bisphenol A backbone provides intrinsic stiffness, and the extensive high-temperature curing schedule ensures high crosslink conversion and density, further contributing to increased stiffness. Decreasing Factors: The use of Jeffamine D2000 as the curing agent introduces long, flexible polyether segments between crosslinks, which substantially increases free volume and chain mobility, inherently driving the modulus downward compared to standard short-chain amine cured epoxies. Furthermore, the presence of the ionic liquid additive may act as a plasticizer within the organic phase, potentially reducing intermolecular friction and lowering the modulus. Dominant Factor: While the rigid silica network and filler loading provide significant reinforcement, the flexible Jeffamine D2000 backbone is the dominant factor governing the baseline mechanical behavior; the large mesh size and high segmental mobility introduced by the long polyether chains fundamentally limit the maximum achievable stiffness, meaning the final modulus is qualitatively defined by this compliant matrix structure despite the reinforcing hybrid components."
    }
  },
  {
    "doi": "10.1177/0021998318790049",
    "title": "Mechanical and low-velocity impact properties of epoxy-composite beams reinforced by MWCNTs",
    "year": 2019,
    "chemical_composition": {
      "repeat_unit_psmiles": null,
      "monomers": [
        {
          "name": "EPR1080 epoxy resin",
          "smiles": null,
          "ratio_value": null,
          "ratio_unit": null
        },
        {
          "name": "Hardener",
          "smiles": null,
          "ratio_value": 10,
          "ratio_unit": "mass ratio (epoxy:hardener)"
        }
      ],
      "additives": [
        {
          "name": "Multi-walled carbon nanotubes",
          "type": "filler",
          "amount_value": 0.17,
          "amount_unit": "wt%"
        }
      ],
      "is_homopolymer": false
    },
    "processing_history": "MWCNTs dried in oven, mixed with epoxy resin using mechanical mixer, sonicated for 30 min using Bandelin SONOPULS ultrasonic homogenizers with ice bath (84.687 KJ energy). Hardener added at 1:10 mass ratio. Mixture cast into dumbbell-shaped samples according to ASTM D638. Young's modulus measured by uniaxial tensile test using Standard tensile machine of Amirkabir University of Technology.",
    "hierarchical_structure": "Epoxy matrix with dispersed MWCNTs.",
    "properties": {
      "E": {
        "value": [
          1.996
        ],
        "unit": "GPa"
      }
    },
    "analysis_with_hierarchical_structure": {
      "descriptive_text": "The sample comprises an EPR1080 epoxy resin matrix cured with a hardener at a 1:10 mass ratio and reinforced with 0.17 wt% Multi-walled carbon nanotubes (MWCNTs). The fabrication process involved oven-drying the MWCNTs, followed by mechanical mixing with the epoxy resin and 30 minutes of sonication using a Bandelin SONOPULS ultrasonic homogenizer within an ice bath to impart 84.687 KJ of energy for dispersion. Upon adding the hardener, the mixture was cast into dumbbell-shaped specimens according to ASTM D638 standards, forming an epoxy matrix with dispersed MWCNTs, and the Young's modulus was characterized via uniaxial tensile testing using a standard tensile machine at Amirkabir University of Technology.",
      "reasoning_analysis": "Increasing Factors: The intrinsic high stiffness of the Multi-walled carbon nanotubes serves as a rigid reinforcing phase within the composite, which typically elevates the Young's modulus through load transfer mechanisms. Additionally, the crosslinked nature of the cured epoxy resin matrix provides a rigid baseline structure, while the specific processing history involving high-energy sonication promotes nanotube dispersion and reduces agglomeration, thereby maximizing the effective surface area for stress transfer between the matrix and filler. Decreasing Factors: The relatively low filler loading of 0.17 wt% limits the volume fraction contribution of the high-modulus phase, potentially restricting the magnitude of reinforcement compared to higher loading composites. Furthermore, any residual micro-voids introduced during the casting process or imperfect interfacial adhesion between the epoxy and the nanotubes could act as stress concentrators or slip planes, qualitatively reducing the overall stiffness. Dominant Factor: The dominant factor influencing the Young's modulus is the synergy between the rigid crosslinked epoxy network and the high-aspect-ratio nanotubes; despite the low loading, the successful dispersion achieved through the specified ultrasonic processing history likely ensures that the stiffening effect of the nanotubes qualitatively dominates the mechanical response relative to the neat resin."
    },
    "analysis_without_hierarchical_structure": {
      "descriptive_text": "The composite sample comprises an EPR1080 epoxy resin matrix cured with a hardener at a 10:1 mass ratio, reinforced with 0.17 wt% multi-walled carbon nanotubes (MWCNTs). Preparation involved drying the MWCNTs in an oven, followed by dispersion into the epoxy resin via mechanical mixing and 30 minutes of ultrasonic homogenization using a Bandelin SONOPULS system with an ice bath, delivering a total energy of 84.687 KJ. After the addition of the hardener, the mixture was cast into dumbbell-shaped specimens according to ASTM D638 standards, and the Young's modulus was characterized via uniaxial tensile testing on a standard tensile machine.",
      "reasoning_analysis": "Increasing Factors: The formation of a densely crosslinked thermoset network between the epoxy resin and hardener inherently provides a rigid structural baseline with high resistance to deformation. Additionally, the inclusion of multi-walled carbon nanotubes, which possess an exceptionally high intrinsic elastic modulus, serves to reinforce the matrix, while the high-energy sonication process promotes exfoliation and uniform dispersion, minimizing agglomerates that could act as stress concentrators and thereby enhancing load transfer efficiency. The use of an ice bath during sonication further preserves the matrix integrity by preventing thermal degradation. Decreasing Factors: The relatively low filler loading of 0.17 wt% limits the volumetric contribution of the high-modulus phase, potentially restricting the magnitude of reinforcement compared to higher loading composites. Furthermore, the high ultrasonic energy input (84.687 KJ) carries a risk of shortening the nanotube aspect ratio or inducing structural defects, which would diminish their reinforcement capability, and any lack of chemical functionalization on the MWCNTs may result in weak interfacial adhesion, leading to interfacial slip under load. Dominant Factor: While the crosslinked epoxy network establishes the fundamental stiffness of the bulk material, the final Young's modulus is dominantly influenced by the interfacial load transfer efficiency between the matrix and the nanotubes, which is critically determined by the balance between the dispersion benefits of the sonication process and the potential aspect ratio reduction caused by the high energy input."
    }
  },
  {
    "doi": null,
    "title": "Industrial-Graded Epoxy Nanocomposites with Mechanically Dispersed Multi-Walled Carbon Nanotubes: Static and Damping Properties",
    "year": 2017,
    "chemical_composition": {
      "repeat_unit_psmiles": null,
      "monomers": [
        {
          "name": "EC 157 epoxy resin",
          "smiles": null,
          "ratio_value": 100,
          "ratio_unit": "parts by weight"
        },
        {
          "name": "XLR curing agent",
          "smiles": null,
          "ratio_value": 30,
          "ratio_unit": "parts by weight"
        }
      ],
      "additives": [
        {
          "name": "Multi-walled carbon nanotubes",
          "type": "filler",
          "amount_value": 0.1539,
          "amount_unit": "wt%"
        }
      ],
      "is_homopolymer": false
    },
    "processing_history": "Mechanical dispersion (high shear force), mixed with curing agent (100:30 ratio), degassed under vacuum for 20 min. Cast in silicone mould. Cured for 10 h at 35 °C followed by 7 h at 70 °C with a ramp of 1 °C/min. Young's modulus measured by uniaxial tensile test, strain measured using Dantec Digital Image Correlation DIC-Q400 system, according to ASTM D 638.",
    "hierarchical_structure": "Good and uniform distributions of the CNTs through the matrix. Hydrodynamic dimensions between 80 nm and 200 nm.",
    "properties": {
      "E": {
        "value": [
          3.89
        ],
        "unit": "GPa"
      }
    },
    "analysis_with_hierarchical_structure": {
      "descriptive_text": "The sample comprises an EC 157 epoxy resin matrix cured with XLR curing agent at a weight ratio of 100:30, reinforced with 0.1539 wt% multi-walled carbon nanotubes. The composite was fabricated using mechanical dispersion under high shear force, followed by degassing under vacuum for 20 minutes and casting into a silicone mould. A two-stage curing cycle was applied, consisting of 10 hours at 35 °C followed by 7 hours at 70 °C with a heating ramp of 1 °C/min. Hierarchical characterization reveals a good and uniform distribution of the carbon nanotubes throughout the matrix with hydrodynamic dimensions ranging between 80 nm and 200 nm. The Young's modulus was evaluated using a uniaxial tensile test according to ASTM D 638, with strain tracking performed via a Dantec Digital Image Correlation DIC-Q400 system.",
      "reasoning_analysis": "Increasing Factors: The formation of a crosslinked thermoset network between the epoxy resin and curing agent intrinsically establishes a rigid matrix structure that resists deformation. The incorporation of multi-walled carbon nanotubes, which possess an exceptionally high intrinsic modulus, acts as a stiffening filler, while the mechanical dispersion under high shear force and subsequent uniform distribution facilitate efficient stress transfer from the matrix to the nanotubes. Additionally, the thermal curing cycle promotes crosslinking density, further enhancing the stiffness of the polymer network. Decreasing Factors: The relatively low filler loading of 0.1539 wt% limits the volume fraction of the reinforcing phase, potentially preventing the formation of a percolated network that would maximize stiffening effects. The hydrodynamic dimensions of 80 nm to 200 nm suggest the presence of nanotube bundles rather than individual tubes, which may act as stress concentrators if interfacial bonding is imperfect. Furthermore, the maximum cure temperature of 70 °C is moderate for epoxy systems, which may result in a lower ultimate crosslink density compared to higher temperature cures, thereby limiting the maximum achievable matrix stiffness. Dominant Factor: The intrinsic rigidity of the crosslinked epoxy matrix serves as the primary baseline for the material's stiffness; however, the uniform dispersion of the high-modulus carbon nanotubes ensures effective load transfer that qualitatively elevates the Young's modulus above that of the neat resin, making the composite reinforcement mechanism the defining characteristic of the final mechanical behavior despite the low filler content."
    },
    "analysis_without_hierarchical_structure": {
      "descriptive_text": "The sample consists of an EC 157 epoxy resin matrix cured with an XLR curing agent at a weight ratio of 100:30, reinforced with 0.1539 wt% multi-walled carbon nanotubes. The nanotubes were dispersed via mechanical high shear force before mixing with the curing agent and degassing under vacuum for 20 minutes. The mixture was cast into a silicone mould and subjected to a stepped curing cycle comprising 10 hours at 35 °C followed by 7 hours at 70 °C with a heating ramp of 1 °C/min. The Young's modulus was subsequently determined via uniaxial tensile testing with strain measured using a Dantec Digital Image Correlation DIC-Q400 system in accordance with ASTM D 638.",
      "reasoning_analysis": "Increasing Factors: The formation of a densely crosslinked thermoset network between the EC 157 epoxy resin and XLR curing agent provides intrinsic structural rigidity. The incorporation of multi-walled carbon nanotubes, known for their high aspect ratio and exceptional stiffness, acts as a reinforcing phase that enhances load transfer within the matrix. Furthermore, the processing history involving high shear mechanical dispersion promotes uniform filler distribution, while vacuum degassing minimizes void content, both of which contribute to a higher effective modulus. Decreasing Factors: The relatively low final curing temperature of 70 °C may limit the ultimate crosslink density compared to higher temperature cure cycles, potentially restricting the maximum achievable stiffness of the epoxy network. Additionally, despite high shear mixing, there remains a risk of nanotube agglomeration at even low loadings, which could act as stress concentrators and reduce the efficiency of reinforcement. Dominant Factor: The primary determinant of the Young's modulus is the stiffness of the cured epoxy matrix established by the crosslink density achieved during the stepped thermal cure. While the carbon nanotubes provide reinforcement, their low weight fraction means the mechanical behavior is overwhelmingly governed by the continuity and rigidity of the polymer network rather than the filler phase."
    }
  },
  {
    "doi": "10.1039/c7ra08886h",
    "title": "High mechanical properties of epoxy networks with dangling chains and tunable microphase separation structure",
    "year": 2017,
    "chemical_composition": {
      "repeat_unit_psmiles": null,
      "monomers": [
        {
          "name": "Bisphenol F diglycidyl ether",
          "smiles": "C1OC1COC2=CC=C(CC3=CC=C(C=C3)OCC4CO4)C=C2",
          "ratio_value": 100,
          "ratio_unit": "mass parts"
        },
        {
          "name": "4,4'-diaminodiphenylmethane",
          "smiles": "Nc1ccc(Cc2ccc(N)cc2)cc1",
          "ratio_value": 40,
          "ratio_unit": "molar % (of curing agent)"
        },
        {
          "name": "4,4'-diaminodicyclohexylmethane",
          "smiles": "NC1CCC(Cc2CCC(N)CC2)CC1",
          "ratio_value": 60,
          "ratio_unit": "molar % (of curing agent)"
        },
        {
          "name": "n-Octylamine",
          "smiles": "CCCCCCCCN",
          "ratio_value": 5,
          "ratio_unit": "mass parts per 100 epoxy"
        }
      ],
      "additives": [],
      "is_homopolymer": false
    },
    "processing_history": "DGEBF mixed with DDM/H-DDM (60/40 molar) and n-octylamine (5 mass%). Stirred 10 min. Pre-cured 60 °C/2 h. Cured 100 °C/2 h, 130 °C/2 h, 150 °C/4 h. Tensile test at room temperature, GB/T 1040.2-2006.",
    "hierarchical_structure": "Little phase separation observed by AFM. Amorphous (WAXS).",
    "properties": {
      "E": {
        "value": [
          3.2
        ],
        "unit": "GPa"
      }
    },
    "analysis_with_hierarchical_structure": {
      "descriptive_text": "The sample comprises a thermosetting epoxy network synthesized from Bisphenol F diglycidyl ether (DGEBF) resin cured with a mixed amine system consisting of 4,4'-diaminodiphenylmethane (DDM) and 4,4'-diaminodicyclohexylmethane (H-DDM) at a 40:60 molar ratio within the curing agent fraction. The formulation was modified with 5 mass parts of n-octylamine per 100 parts of epoxy resin to alter network flexibility. Processing involved mechanical stirring followed by a multi-stage thermal curing cycle, including a pre-cure at 60 °C for 2 hours and subsequent curing steps at 100 °C, 130 °C, and 150 °C to promote network formation. Structural analysis via WAXS confirmed an amorphous morphology with little phase separation observed by AFM, and the mechanical properties were evaluated using tensile testing at room temperature according to GB/T 1040.2-2006.",
      "reasoning_analysis": "Increasing Factors: The presence of aromatic rings within the DGEBF backbone and the DDM curing agent introduces significant chain stiffness and restricts segmental mobility through steric hindrance, intrinsically driving the Young's modulus (E) higher. Additionally, the multi-step thermal curing history up to 150 °C promotes a high degree of conversion and crosslink density, which further constrains chain motion and enhances the material's rigidity. Decreasing Factors: The addition of n-octylamine introduces long aliphatic chains into the network structure, acting as internal flexible spacers that increase free volume and reduce the overall crosslink density, thereby lowering E. Furthermore, the use of H-DDM (60 molar % of curing agent) incorporates cycloaliphatic structures which are less rigid than the aromatic counterparts in DDM, and the amorphous structure lacks crystalline domains that could otherwise reinforce the modulus. Dominant Factor: The highly crosslinked aromatic network structure fundamentally establishes the material as a rigid solid with a high baseline modulus; however, the incorporation of flexible aliphatic components via n-octylamine and the high proportion of H-DDM serves as the dominant modifying factor that qualitatively reduces the stiffness relative to a purely aromatic, unmodified epoxy network."
    },
    "analysis_without_hierarchical_structure": {
      "descriptive_text": "The sample consists of a thermosetting epoxy network derived from Bisphenol F diglycidyl ether as the resin base. This resin was cured using a mixed amine system comprising 40 molar % 4,4'-diaminodiphenylmethane and 60 molar % 4,4'-diaminodicyclohexylmethane relative to the curing agent content. Additionally, n-octylamine was incorporated at 5 mass parts per 100 parts of epoxy resin. The mixture was stirred for 10 minutes and subjected to a multi-step thermal curing schedule involving a pre-cure at 60 °C for 2 hours, followed by successive curing stages at 100 °C, 130 °C, and 150 °C for 2, 2, and 4 hours respectively. The mechanical properties were subsequently evaluated via tensile testing at room temperature according to the GB/T 1040.2-2006 standard.",
      "reasoning_analysis": "Increasing Factors: The formation of a densely crosslinked thermoset network through the multi-step thermal curing schedule up to 150 °C significantly restricts chain mobility, thereby increasing the Young's Modulus. Furthermore, the presence of rigid aromatic structures within the Bisphenol F backbone and the 4,4'-diaminodiphenylmethane curing agent contributes to high intrinsic chain stiffness. Decreasing Factors: The incorporation of n-octylamine introduces flexible aliphatic chains into the network, acting as an internal plasticizer that increases free volume and segmental mobility, which reduces stiffness. Additionally, the majority use of 4,4'-diaminodicyclohexylmethane, which possesses a cycloaliphatic structure less rigid than purely aromatic amines, further lowers the modulus compared to a fully aromatic system. Dominant Factor: The high crosslink density achieved by the elevated temperature curing protocol and the inherent rigidity of the Bisphenol F epoxy backbone qualitatively dominate the mechanical response, establishing a high baseline modulus that persists despite the softening effects of the aliphatic modifiers."
    }
  },
  {
    "doi": "10.1080/00295450.2025.2483055",
    "title": "Effect of Boron Nanoparticles on Epoxy Composites on Mechanical and Ionizing Radiation Protection Properties",
    "year": 2025,
    "chemical_composition": {
      "repeat_unit_psmiles": null,
      "monomers": [
        {
          "name": "Epoxy resin (Lapox L-12)",
          "smiles": null,
          "ratio_value": 9,
          "ratio_unit": "parts"
        },
        {
          "name": "Hardener (Lapox K6)",
          "smiles": null,
          "ratio_value": 1,
          "ratio_unit": "parts"
        }
      ],
      "additives": [],
      "is_homopolymer": false
    },
    "processing_history": "Epoxy resin and hardener combined in 9:1 ratio. Cast into molds and cured at ambient room temperature for 24 h. Young's modulus measured by uniaxial tensile test using Tinius Olsen UTM (10 kN capacity) at 3 mm/min crosshead speed according to ASTM D638.",
    "hierarchical_structure": "Pure epoxy matrix. No filler.",
    "properties": {
      "E": {
        "value": [
          6.2
        ],
        "unit": "GPa"
      }
    },
    "analysis_with_hierarchical_structure": {
      "descriptive_text": "The sample comprises a thermoset network formed from Lapox L-12 epoxy resin and Lapox K6 hardener combined in a 9:1 parts ratio. The mixture was cast into molds and cured at ambient room temperature for 24 hours, resulting in a pure epoxy matrix. Mechanical properties were evaluated via uniaxial tensile testing using a Tinius Olsen UTM with a 10 kN capacity at a crosshead speed of 3 mm/min in accordance with ASTM D638.",
      "reasoning_analysis": "Increasing Factors: The formation of a densely crosslinked thermoset network inherently restricts polymer chain mobility, providing a baseline stiffness superior to linear thermoplastics. The covalent bonding between the epoxy resin and hardener creates a rigid three-dimensional structure that resists elastic deformation. Decreasing Factors: The curing process was conducted at ambient room temperature for 24 hours, which often results in incomplete conversion and lower crosslinking density compared to elevated temperature cures, thereby reducing the network stiffness. Additionally, the absence of reinforcing fillers or additives means the modulus relies solely on the polymer matrix without composite reinforcement effects. Dominant Factor: The ambient curing history is the dominant factor limiting the Young's modulus. While the crosslinked chemistry provides intrinsic rigidity, the lack of thermal energy during processing likely prevents the system from achieving maximum crosslink density, qualitatively resulting in a lower modulus compared to heat-cured equivalents of the same chemical composition."
    },
    "analysis_without_hierarchical_structure": {
      "descriptive_text": "The sample consists of a crosslinked epoxy network formed by combining Lapox L-12 epoxy resin and Lapox K6 hardener in a 9:1 parts ratio. The mixture was cast into molds and subjected to ambient room temperature curing for 24 hours to facilitate crosslinking. Following preparation, the Young's modulus was determined via uniaxial tensile testing using a Tinius Olsen UTM with a 10 kN capacity at a crosshead speed of 3 mm/min, adhering to ASTM D638 standards.",
      "reasoning_analysis": "Increasing Factors: The formation of a three-dimensional covalent network through the reaction between the epoxy resin and hardener inherently restricts segmental chain mobility, significantly increasing stiffness compared to linear thermoplastic counterparts. Additionally, the chemical structure of the Lapox L-12 resin typically contains rigid bisphenol-A aromatic moieties, which contribute to intrinsic backbone stiffness and enhance the Young's modulus. Decreasing Factors: The processing history specifies curing at ambient room temperature for 24 hours, which often results in incomplete conversion and lower crosslink density compared to elevated temperature curing cycles, thereby limiting the maximum achievable stiffness. Furthermore, the absence of reinforcing additives or fillers means the modulus relies solely on the polymer matrix, lacking the composite reinforcement effects that would otherwise drive the value higher. Dominant Factor: While the ambient curing limits the crosslink density, the formation of the covalent thermoset network is the dominant factor establishing the material's rigid solid state, overriding the modulus limitations imposed by the lack of thermal post-curing or reinforcing fillers."
    }
  },
  {
    "doi": "10.1002/pc.23768",
    "title": "Physico-Mechanical, Thermal, and Coating Properties of Composite Materials Prepared With Epoxy Resin/Steel Slag",
    "year": 2017,
    "chemical_composition": {
      "repeat_unit_psmiles": null,
      "monomers": [
        {
          "name": "Bisphenol-A/Bisphenol-F diglycidyl ether",
          "smiles": "CC(C)(C1=CC=C(OCC2CO2)C=C1)C3=CC=C(OCC4CO4)C=C3",
          "ratio_value": null,
          "ratio_unit": null
        },
        {
          "name": "Methyl-5-norbornen-2,3-dicarboxylic anhydride",
          "smiles": "CC1=CC2CC(C2)C1C3C(=O)OC3=O",
          "ratio_value": 30,
          "ratio_unit": "wt%"
        }
      ],
      "additives": [
        {
          "name": "Steel slag",
          "type": "filler",
          "amount_value": 15,
          "amount_unit": "wt%"
        },
        {
          "name": "2,4,6-tris(dimethylaminomethyl) phenol",
          "type": "accelerator",
          "amount_value": null,
          "amount_unit": null
        }
      ],
      "is_homopolymer": false
    },
    "processing_history": "Filler dried at 105 °C for 2 h. Mixed with epoxy resin at room temperature for 30 min, then ultrasonic bath. MNA hardener (30 wt%) added, stirred 30 min. Accelerator added. Poured into stainless-steel mould. Cured at 60 °C for 12 h followed by postcuring at 120 °C for 12 h. Young's modulus measured by uniaxial tensile test at 5 mm/min crosshead speed according to ASTM D638.",
    "hierarchical_structure": "Epoxy composite with 15 wt% steel slag. XRD showed good compatibility and exfoliated structure.",
    "properties": {
      "E": {
        "value": [
          0.08901
        ],
        "unit": "GPa"
      }
    },
    "analysis_with_hierarchical_structure": {
      "descriptive_text": "The sample comprises a thermosetting epoxy composite formulated from Bisphenol-A/Bisphenol-F diglycidyl ether resin and Methyl-5-norbornen-2,3-dicarboxylic anhydride hardener at 30 wt%. The system is reinforced with 15 wt% Steel slag filler and utilizes 2,4,6-tris(dimethylaminomethyl) phenol as a curing accelerator. Preparation involved drying the filler at 105 °C, dispersing it into the resin via mechanical mixing and ultrasonic treatment at room temperature, followed by the addition of hardener and accelerator. The mixture was cast into a stainless-steel mould and subjected to a curing cycle of 60 °C for 12 hours and a postcure at 120 °C for 12 hours. XRD analysis confirms an exfoliated structure with good phase compatibility, and the Young's modulus was evaluated using uniaxial tensile testing at 5 mm/min according to ASTM D638.",
      "reasoning_analysis": "Increasing Factors: The inclusion of 15 wt% rigid Steel slag filler increases the modulus via the rule of mixtures and by restricting matrix chain mobility, particularly given the exfoliated structure and good compatibility observed via XRD which ensures efficient stress transfer. The anhydride hardener and the two-stage thermal curing schedule including postcuring at 120 °C promote a high crosslink density, further stiffening the network by reducing free volume and segmental motion. Decreasing Factors: The intrinsic flexibility of the epoxy backbone, characterized by ether linkages and isopropylidene groups within the Bisphenol-A/F units, allows for some segmental mobility that limits the maximum theoretical stiffness compared to fully aromatic systems. Additionally, the filler loading of 15 wt% may not be sufficient to form a percolating rigid network, leaving the modulus dependent on the less stiff polymer matrix. Dominant Factor: The stiffening contribution from the rigid inorganic filler combined with the high crosslink density achieved through the optimized thermal curing history qualitatively dominates the mechanical behavior, resulting in a Young's modulus significantly elevated relative to the neat uncured or lightly cured resin."
    },
    "analysis_without_hierarchical_structure": {
      "descriptive_text": "The sample consists of a thermoset epoxy composite based on a Bisphenol-A/Bisphenol-F diglycidyl ether resin matrix cured with 30 wt% Methyl-5-norbornen-2,3-dicarboxylic anhydride (MNA) hardener. The formulation incorporates 15 wt% Steel slag as a rigid filler and utilizes 2,4,6-tris(dimethylaminomethyl) phenol as a curing accelerator. Preparation involved drying the filler at 105 °C for 2 hours, followed by mixing with the epoxy resin at room temperature for 30 minutes and subjecting the mixture to an ultrasonic bath to ensure dispersion. Subsequently, the hardener and accelerator were added with further stirring before pouring into a stainless-steel mould. The composite was cured at 60 °C for 12 hours and post-cured at 120 °C for 12 hours, with the Young's modulus determined via uniaxial tensile testing at a crosshead speed of 5 mm/min according to ASTM D638.",
      "reasoning_analysis": "Increasing Factors: The formation of a highly crosslinked thermoset network via the reaction between the bisphenol-based epoxy resin and the anhydride hardener inherently establishes a rigid backbone that resists deformation. The inclusion of 15 wt% Steel slag, a rigid inorganic filler, significantly reinforces the matrix through the rule of mixtures, provided interfacial adhesion is sufficient. Furthermore, the processing history includes filler drying and ultrasonic dispersion, which minimizes voids and agglomerates, thereby enhancing stress transfer efficiency. The two-stage curing cycle (60 °C followed by 120 °C post-cure) ensures high conversion of epoxy groups, maximizing crosslink density and chain stiffness. Decreasing Factors: Potential stress concentrations could arise if the steel slag particles are not perfectly dispersed despite ultrasonic treatment, acting as defect sites that initiate localized yielding. Additionally, thermal residual stresses generated during cooling from the post-cure temperature due to the coefficient of thermal expansion mismatch between the organic matrix and inorganic filler could introduce micro-voids or micro-cracks, slightly compromising the bulk stiffness. The presence of the accelerator, while necessary for cure kinetics, introduces tertiary amine structures that might slightly alter the network topology compared to a pure anhydride cure, potentially introducing minor free volume variations. Dominant Factor: The reinforcement effect of the rigid steel slag filler combined with the high crosslink density achieved through the optimized thermal post-curing schedule qualitatively dominates the mechanical response. While interfacial defects pose a risk, the intrinsic stiffness of the inorganic phase and the constrained polymer chains within the cured network drive the Young's modulus significantly higher than that of the neat resin."
    }
  },
  {
    "doi": "10.1039/c6ra16418h",
    "title": "Structure, morphology and properties of epoxy networks with dangling chains cured by anhydride",
    "year": 2016,
    "chemical_composition": {
      "repeat_unit_psmiles": null,
      "monomers": [
        {
          "name": "Bisphenol F diglycidyl ether",
          "smiles": "C1OC1COc2ccc(Cc3ccc(OCC4OC4)cc3)cc2",
          "ratio_value": 40,
          "ratio_unit": "parts (molar ratio of epoxy group)"
        },
        {
          "name": "Butyl glycidyl ether",
          "smiles": "CCCCOCC1OC1",
          "ratio_value": 2,
          "ratio_unit": "parts (molar ratio of epoxy group)"
        },
        {
          "name": "Hexahydrophthalic anhydride",
          "smiles": "O=C1OC(=O)C2CCCCC12",
          "ratio_value": 42,
          "ratio_unit": "parts (molar ratio of epoxy group)"
        }
      ],
      "additives": [
        {
          "name": "Tris-(dimethylaminomethyl)phenol",
          "type": "accelerator",
          "amount_value": 0.5,
          "amount_unit": "wt% of HHPA"
        }
      ],
      "is_homopolymer": false
    },
    "processing_history": "DGEBF mixed with BGE, HHPA and DMP-30, stirred 15 min. Heated at 90 °C for 3 h, 120 °C for 3 h, 150 °C for 1 h. Tensile modulus measured by tensile tester (SANS UTM5205XHD) at room temperature according to GB/T 1040.2-2006.",
    "hierarchical_structure": "Coexisting 23–30 nm nano-sized and 200–400 nm submicron-sized bump structures (phase separation). Amorphous (no crystallization by WAXS).",
    "properties": {
      "E": {
        "value": [
          3.1
        ],
        "unit": "GPa"
      }
    },
    "analysis_with_hierarchical_structure": {
      "descriptive_text": "The sample comprises a thermosetting epoxy network formed from Bisphenol F diglycidyl ether and Hexahydrophthalic anhydride, modified with Butyl glycidyl ether as a reactive diluent and Tris-(dimethylaminomethyl)phenol as an accelerator at 0.5 wt% relative to the hardener. The mixture was stirred for 15 minutes and subjected to a staged thermal curing process at 90 °C for 3 hours, 120 °C for 3 hours, and 150 °C for 1 hour to ensure complete crosslinking. Structural analysis indicates an amorphous morphology featuring phase separation with coexisting 23–30 nm nano-sized and 200–400 nm submicron-sized bump structures, and the tensile modulus was characterized at room temperature following GB/T 1040.2-2006 standards.",
      "reasoning_analysis": "Increasing Factors: The presence of rigid aromatic rings within the Bisphenol F diglycidyl ether backbone and the cyclic structure of the Hexahydrophthalic anhydride hardener inherently restrict chain segment mobility, providing a stiff structural framework. Additionally, the multi-step high-temperature curing history promotes a high degree of crosslinking and conversion, which significantly enhances the network rigidity and tensile modulus. Decreasing Factors: The incorporation of Butyl glycidyl ether introduces flexible aliphatic butyl chains into the network, acting as an internal plasticizer that reduces crosslink density and lowers stiffness. Furthermore, the observed phase separation into nano-sized and submicron-sized bump structures creates morphological heterogeneity that may disrupt efficient stress transfer compared to a homogeneous glassy network, while the absence of crystallization eliminates potential reinforcement from ordered crystalline domains. Dominant Factor: The highly crosslinked aromatic epoxy network established by the DGEBF and HHPA chemistry and the rigorous thermal curing schedule qualitatively dominates the mechanical response, ensuring a high baseline modulus characteristic of structural thermosets; however, the flexible diluent and phase-separated morphology serve as mitigating factors that prevent the modulus from reaching the theoretical maximum of a pristine, homogeneous aromatic epoxy system."
    },
    "analysis_without_hierarchical_structure": {
