Repository: hhtrick/HHT-code

# HHT training framework

This directory contains model training, embedding precomputation, inference, article-level baselines and the curated datasets. All commands below assume that the working directory is `train_code/`.

## 3. Datasets and fixed partitions

Each main dataset is a JSON array at `dataset/{property}/{property}.json`. Entries contain source metadata, `chemical_composition`, `processing_history`, `hierarchical_structure`, `properties`, and two generated-analysis objects. Targets are stored as `properties[property]["value"]`; source metadata and target values are not predictive input fields.

| Property | Train | Validation | Test | Total |
|---|---:|---:|---:|---:|

File: train_code/continue_train_dataset/E/E.json (part 65 of 106)
[
      "descriptive_text": "The sample comprises a thermosetting epoxy network synthesized from Bisphenol F diglycidyl ether (DGEBF) and Hexahydrophthalic anhydride (HHPA), modified with Butyl glycidyl ether (BGE) and catalyzed by Tris-(dimethylaminomethyl)phenol (DMP-30). The constituents were blended by stirring for 15 minutes and subjected to a stepwise curing cycle consisting of 90 °C for 3 hours, 120 °C for 3 hours, and 150 °C for 1 hour. The tensile modulus of the cured material was subsequently characterized at room temperature using a tensile tester following the GB/T 1040.2-2006 standard.",
      "reasoning_analysis": "Increasing Factors: The aromatic backbone of the Bisphenol F diglycidyl ether provides inherent chain stiffness, while the Hexahydrophthalic anhydride curing agent introduces rigid cyclic structures into the crosslinks. Additionally, the extensive stepwise thermal curing history up to 150 °C ensures high conversion and maximizes crosslink density, which restricts segmental motion and significantly enhances the tensile modulus. Decreasing Factors: The inclusion of Butyl glycidyl ether introduces flexible aliphatic spacers into the network architecture, which increases free volume and reduces the overall crosslink density relative to a neat system, thereby acting to lower the modulus. Dominant Factor: The structural rigidity conferred by the aromatic epoxy resin and the anhydride crosslinks, fully optimized by the high-temperature post-curing schedule, qualitatively dominates the mechanical behavior, establishing a high modulus baseline despite the minor softening effect of the reactive diluent."
    }
  },
  {
    "doi": null,
    "title": "Synthesis and mechanical properties of large size silica shell microcapsules for self-healing cementitious materials",
    "year": null,
    "chemical_composition": {
      "repeat_unit_psmiles": "[*]O[Si]([*])([*])O[*]",
      "monomers": [
        {
          "name": "Tetraethyl orthosilicate",
          "smiles": "CCO[Si](OCC)(OCC)OCC",
          "ratio_value": 40,
          "ratio_unit": "wt%"
        },
        {
          "name": "Bisphenol A epoxy resin E-51",
          "smiles": "CC(C)(c1ccc(OCC2CO2)cc1)c1ccc(OCC2CO2)cc1",
          "ratio_value": 40,
          "ratio_unit": "wt%"
        },
        {
          "name": "Aliphatic epoxy resin A-1815D",
          "smiles": null,
          "ratio_value": 20,
          "ratio_unit": "wt%"
        }
      ],
      "additives": [],
      "is_homopolymer": false
    },
    "processing_history": "Synthesized via interfacial polymerization. Oil phase (Epoxy E-51, Epoxy A-1815D, TEOS) emulsified in aqueous F127 (2 wt%) at 300 rpm for 30 min. pH adjusted to 2.5 with 2 mol/L HCl. Heated to 50 °C and stirred at 300 rpm for 24 h. Washed with acetone and deionized water, naturally dried. Young's modulus measured by nanoindentation using Berkovich indenter, depth control method, load velocity 10 nm/s, thermal drift 0.05 nm/s, strain rate 0.05 s^-1, calculated via Oliver-Pharr method.",
    "hierarchical_structure": "Silica shell microcapsule with epoxy core. Particle size: 117.74 μm. Shell thickness: 1.13 μm. Regular tetrahedral crystal structure of silica shell.",
    "properties": {
      "E": {
        "value": [
          6.7
        ],
        "unit": "GPa"
      }
    },
    "analysis_with_hierarchical_structure": {
      "descriptive_text": "The sample consists of hybrid silica shell microcapsules with an epoxy core, synthesized via interfacial polymerization using Tetraethyl orthosilicate (40 wt%), Bisphenol A epoxy resin E-51 (40 wt%), and aliphatic epoxy resin A-1815D (20 wt%). The oil phase was emulsified in an aqueous Pluronic F127 solution, acid-catalyzed to pH 2.5, and heated at 50 °C for 24 hours to facilitate shell formation, followed by washing and natural drying. The resulting hierarchical structure exhibits an average particle size of 117.74 μm with a shell thickness of 1.13 μm, characterized by a regular tetrahedral crystal structure within the silica shell. Mechanical properties were evaluated using nanoindentation with a Berkovich indenter under depth control, utilizing the Oliver-Pharr method for data analysis.",
      "reasoning_analysis": "Increasing Factors: The formation of a silica shell derived from Tetraethyl orthosilicate introduces a rigid inorganic network with a high intrinsic modulus compared to the organic epoxy core. The presence of a regular tetrahedral crystal structure within the silica shell further enhances stiffness due to ordered packing and reduced free volume relative to amorphous silica. Additionally, the Bisphenol A epoxy component contains rigid aromatic rings that contribute to higher chain stiffness within the core material. Decreasing Factors: The inclusion of 20 wt% aliphatic epoxy resin introduces flexible methylene chains that lower the overall crosslink density and stiffness of the core material relative to a purely aromatic system. The microcapsule morphology inherently contains an interface between the shell and core which may act as a defect site under load, and residual Pluronic F127 surfactant or moisture from natural drying could plasticize the interface or matrix, reducing effective stiffness. Dominant Factor: The inorganic silica shell qualitatively dominates the Young's modulus behavior, particularly given the nanoindentation measurement technique which is highly sensitive to surface and near-surface mechanics. The high stiffness of the crystalline silica shell outweighs the compliance of the epoxy core and the softening effects of the aliphatic component, establishing a high modulus baseline determined primarily by the shell's structural integrity and crystallinity."
    },
    "analysis_without_hierarchical_structure": {
      "descriptive_text": "The sample comprises a hybrid organic-inorganic system formulated with 40 wt% Tetraethyl orthosilicate, 40 wt% Bisphenol A epoxy resin E-51, and 20 wt% Aliphatic epoxy resin A-1815D. Synthesis was achieved through interfacial polymerization, wherein the oil phase containing the epoxy resins and TEOS was emulsified in an aqueous solution of F127 surfactant at 300 rpm for 30 minutes. The reaction mixture pH was adjusted to 2.5 with 2 mol/L HCl, then heated to 50 °C and stirred at 300 rpm for 24 hours. Following synthesis, the material was washed with acetone and deionized water and naturally dried. Mechanical characterization was performed via nanoindentation using a Berkovich indenter under depth control, with the Young's modulus calculated using the Oliver-Pharr method.",
      "reasoning_analysis": "Increasing Factors: The incorporation of 40 wt% Tetraethyl orthosilicate facilitates the formation of a rigid inorganic silica network via acid-catalyzed sol-gel condensation, which inherently possesses a significantly higher stiffness than the organic epoxy matrix. The resulting hybrid network restricts polymer chain segmental mobility through covalent linking or strong interfacial interactions between the silicate domains and the epoxy resin, thereby driving the Young's modulus upward. Decreasing Factors: The inclusion of 20 wt% Aliphatic epoxy resin introduces flexible aliphatic chains that generally exhibit lower intrinsic stiffness compared to aromatic structures, potentially reducing the overall composite modulus. Additionally, the natural drying process may lead to residual solvent retention or the formation of micro-voids upon evaporation, which act as defects that reduce the effective load-bearing cross-sectional area and lower the measured modulus. Dominant Factor: The reinforcement provided by the percolated or well-dispersed inorganic silica network derived from the high loading of TEOS is the dominant factor. The intrinsic rigidity of the Si-O-Si backbone qualitatively outweighs the softening contributions of the aliphatic epoxy component and potential porosity from the drying method, resulting in a net increase in stiffness characteristic of organic-inorganic hybrid materials."
    }
  },
  {
    "doi": "10.1016/j.compositesa.2017.09.007",
    "title": "New BN-epoxy composites obtained by thermal latent cationic curing with enhanced thermal conductivity",
    "year": 2017,
    "chemical_composition": {
      "repeat_unit_psmiles": null,
      "monomers": [
        {
          "name": "Diglycidyl ether of Bisphenol A",
          "smiles": "CC(C)(c1ccc(OCC2CO2)cc1)c1ccc(OCC2CO2)cc1",
          "ratio_value": null,
          "ratio_unit": null
        }
      ],
      "additives": [
        {
          "name": "CXC1612 (Benzylanilinium hexafluoroantimonate)",
          "type": "initiator",
          "amount_value": 3,
          "amount_unit": "phr"
        },
        {
          "name": "Glycerol",
          "type": "additive",
          "amount_value": 2,
          "amount_unit": "phr"
        },
        {
          "name": "Boron Nitride",
          "type": "filler",
          "amount_value": 5,
          "amount_unit": "wt%"
        }
      ],
      "is_homopolymer": true
    },
    "processing_history": "Samples mechanically stirred, degassed under vacuum. Cured at 120 °C for 1 h, post-cured at 150 °C for 1 h. Young's modulus measured by DMTA (TA Instruments DMA Q800) at 35 °C using 3-point bending mode, force ramp 1 N/min, deformation 0.1%-0.2%.",
    "hierarchical_structure": "BN particles dispersed in epoxy matrix. Homogeneous material (unimodal tan delta).",
    "properties": {
      "E": {
        "value": [
          2.6
        ],
        "unit": "GPa"
      }
    },
    "analysis_with_hierarchical_structure": {
      "descriptive_text": "The material is a composite based on a Diglycidyl ether of Bisphenol A (DGEBA) epoxy matrix, cationically polymerized using 3 phr of CXC1612 (Benzylanilinium hexafluoroantimonate) as an initiator. The formulation includes 2 phr of Glycerol as an additive and is reinforced with 5 wt% Boron Nitride filler. Processing involved mechanical stirring and vacuum degassing, followed by a thermal cure at 120 °C for 1 hour and a post-cure at 150 °C for 1 hour. The resulting hierarchical structure exhibits Boron Nitride particles dispersed within the epoxy matrix, characterized as a homogeneous material with a unimodal tan delta, and the Young's modulus was evaluated by DMTA in 3-point bending mode at 35 °C.",
      "reasoning_analysis": "Increasing Factors: The aromatic rings within the DGEBA backbone provide intrinsic chain stiffness, while the thermal curing schedule establishes a dense crosslinked network that severely restricts segmental mobility, thereby increasing the modulus. The incorporation of rigid Boron Nitride particles further enhances stiffness through reinforcement mechanisms, assuming effective stress transfer between the filler and the matrix. Decreasing Factors: The addition of Glycerol, a small molecule species, likely acts as a plasticizer or introduces excess free volume within the network, which facilitates local chain motion and reduces the overall stiffness. Additionally, any potential interfacial imperfections between the inorganic filler and the organic matrix could act as stress concentrators, slightly mitigating the theoretical reinforcement efficiency. Dominant Factor: The highly crosslinked thermoset network structure formed during the curing process is the dominant factor defining the mechanical rigidity. While the glycerol introduces a softening effect, the intrinsic stiffness of the aromatic epoxy network combined with the reinforcement from the ceramic filler qualitatively governs the high modulus behavior expected in the glassy state at 35 °C."
    },
    "analysis_without_hierarchical_structure": {
      "descriptive_text": "The sample comprises a Diglycidyl ether of Bisphenol A (DGEBA) matrix initiated by 3 phr CXC1612 (Benzylanilinium hexafluoroantimonate) and modified with 2 phr Glycerol and 5 wt% Boron Nitride filler. Preparation involved mechanical stirring and vacuum degassing, followed by a thermal curing cycle at 120 °C for 1 hour and a post-cure at 150 °C for 1 hour. Young's modulus was evaluated via dynamic mechanical thermal analysis (DMTA) in 3-point bending mode at 35 °C.",
      "reasoning_analysis": "Increasing Factors: The chemical composition features a Diglycidyl ether of Bisphenol A backbone containing rigid aromatic rings that inherently restrict chain segment mobility, providing a stiff baseline. The processing history includes a two-step thermal cure (120 °C and 150 °C) which promotes high crosslink density, further restricting motion and increasing stiffness. Additionally, the incorporation of 5 wt% Boron Nitride, a rigid ceramic filler, reinforces the matrix according to composite mechanics, and vacuum degassing minimizes void defects that would otherwise compromise mechanical integrity. Decreasing Factors: The inclusion of 2 phr Glycerol acts as a low molecular weight additive that may introduce free volume or interrupt polymer packing, functioning as a plasticizer that reduces intermolecular forces and lowers the modulus. Dominant Factor: The highly crosslinked aromatic network established by the thermal curing process serves as the primary determinant of mechanical rigidity in the glassy state at 35 °C; while the filler provides reinforcement, the integrity and density of the covalent network formed during curing qualitatively dominate the final modulus behavior over the minor plasticizing effect of the glycerol."
    }
  },
  {
    "doi": null,
    "title": "Effect of fatigue testing on the properties of Glass-Epoxy composites using the acoustic tool",
    "year": null,
    "chemical_composition": {
      "repeat_unit_psmiles": null,
      "monomers": [
        {
          "name": "SR 1500 epoxy resin",
          "smiles": null,
          "ratio_value": null,
          "ratio_unit": null
        },
        {
          "name": "SD 2505 amine hardener",
          "smiles": null,
          "ratio_value": null,
          "ratio_unit": null
        }
      ],
      "additives": [
        {
          "name": "Glass E fiber",
          "type": "reinforcement",
          "amount_value": 65,
          "amount_unit": "mass %"
        }
      ],
      "is_homopolymer": false
    },
    "processing_history": "Vacuum bag molding technique under 0.3 bar vacuum for 6 hours. Cured in oven at 80 °C for 8 hours. Specimens cut to 200x20x1 mm. Fatigue loading: 10,000 cycles, 10 Hz, sinusoidal waveform, 50% displacement at break, 10% amplitude. 100 hours tap water immersion aging. Young's modulus measured by uniaxial tensile test at 1 mm/min crosshead speed, room temperature (15-25 °C), according to ASTM C365-57.",
    "hierarchical_structure": "Glass-Epoxy composite with 4 layers of Glass E twill weave (300 g/m2). Matrix cracking and delamination observed after fatigue and aging.",
    "properties": {
      "E": {
        "value": [
          11.05
        ],
        "unit": "GPa"
      }
    },
    "analysis_with_hierarchical_structure": {
      "descriptive_text": "The material system comprises a thermosetting composite matrix synthesized from SR 1500 epoxy resin and SD 2505 amine hardener, reinforced with 65 mass % Glass E fiber arranged in a four-layer twill weave configuration with an areal weight of 300 g/m². Specimens were fabricated via vacuum bag molding under 0.3 bar vacuum for 6 hours and cured in an oven at 80 °C for 8 hours, then cut to 200x20x1 mm dimensions. Prior to mechanical characterization, the samples underwent fatigue loading for 10,000 cycles at 10 Hz with a sinusoidal waveform at 50% displacement at break and 10% amplitude, followed by 100 hours of tap water immersion aging. The resulting hierarchical structure exhibits matrix cracking and delamination attributed to the fatigue and aging protocols, and the Young's modulus was determined by uniaxial tensile testing at a 1 mm/min crosshead speed at room temperature (15-25 °C) according to ASTM C365-57.",
      "reasoning_analysis": "Increasing Factors: The high volume fraction of Glass E fibers (65 mass %) serves as the primary stiffening agent, significantly elevating the composite modulus relative to the neat epoxy matrix through efficient load bearing by the high-modulus reinforcement phase. Additionally, the vacuum bag molding processing history likely minimized void content, enhancing fiber-matrix interfacial adhesion and stress transfer efficiency, while the chemical crosslinking of the epoxy-amine network provides a rigid matrix backbone. Decreasing Factors: The severe processing history involving high-displacement fatigue loading (50% displacement at break) induces microstructural damage, specifically matrix cracking and delamination, which reduces the effective load-bearing cross-section and stiffness. Furthermore, the 100-hour water immersion aging promotes matrix plasticization and potential hydrolytic degradation of the interface, while the twill weave architecture introduces fiber crimp that lowers modulus efficiency compared to unidirectional alignments. Dominant Factor: While the high fiber content establishes a high baseline stiffness inherent to the composite architecture, the extensive processing history involving mechanical fatigue and environmental aging induces significant structural defects (cracking and delamination) that qualitatively dominate the final measured Young's modulus, resulting in a compromised stiffness relative to the pristine undamaged state."
    },
    "analysis_without_hierarchical_structure": {
      "descriptive_text": "The composite material consists of an SR 1500 epoxy resin matrix cured with an SD 2505 amine hardener and reinforced with 65 mass % Glass E fiber. Specimens were fabricated using a vacuum bag molding technique maintained at 0.3 bar vacuum for 6 hours, followed by thermal curing in an oven at 80 °C for 8 hours. After cutting to dimensions of 200x20x1 mm, the samples underwent fatigue loading for 10,000 cycles at 10 Hz with a sinusoidal waveform at 50% displacement at break and 10% amplitude, followed by 100 hours of tap water immersion aging. The Young's modulus was subsequently determined via uniaxial tensile testing at a crosshead speed of 1 mm/min at room temperature (15-25 °C) in accordance with ASTM C365-57.",
      "reasoning_analysis": "Increasing Factors: The high loading of 65 mass % Glass E fiber provides significant reinforcement, as the rigid inorganic fibers possess a much higher intrinsic stiffness than the polymer matrix, thereby driving the composite Young's modulus upward through efficient load bearing. Additionally, the formation of a crosslinked epoxy-amine network during the 80 °C cure contributes to matrix rigidity, while the vacuum bag molding process minimizes void content, ensuring optimal stress transfer between the matrix and fibers. Decreasing Factors: The processing history includes aggressive fatigue loading at 50% displacement at break for 10,000 cycles, which likely induces microcracking, fiber-matrix debonding, and delamination, all of which compromise structural integrity and reduce stiffness. Furthermore, the 100 hours of tap water immersion aging allows for moisture absorption, which plasticizes the epoxy matrix and potentially degrades the fiber-matrix interface, leading to a depression in the Young's modulus. Dominant Factor: While the high fiber content establishes a high baseline stiffness for the composite system, the severe mechanical damage accumulated during fatigue loading combined with the hygrothermal degradation from water immersion constitutes the dominant dynamic factor that qualitatively drives the final Young's modulus downward relative to a pristine, unaged specimen."
    }
  },
  {
    "doi": "10.1016/j.cej.2016.07.025",
    "title": "Dramatic increase in electrical conductivity in epoxy composites with uni-directionally oriented laminae of carbon nanotubes",
    "year": 2016,
    "chemical_composition": {
      "repeat_unit_psmiles": null,
      "monomers": [
        {
          "name": "Diglycidyl ether of bisphenol-A",
          "smiles": "CC(C)(c1ccc(OCC2CO2)cc1)c2ccc(OCC2CO2)cc2",
          "ratio_value": 4,
          "ratio_unit": "weight ratio"
        },
        {
          "name": "4,4'-dichlorodiphenyl sulfone",
          "smiles": "Clc1ccc(S(=O)(=O)c2ccc(Cl)cc2)cc1",
          "ratio_value": 1,
          "ratio_unit": "weight ratio"
        }
      ],
      "additives": [
        {
          "name": "Carbon nanotubes",
          "type": "filler",
          "amount_value": 0.87,
          "amount_unit": "wt%"
        },
        {
          "name": "Sodium carboxymethyl cellulose",
          "type": "binder",
          "amount_value": null,
          "amount_unit": null
        }
      ],
      "is_homopolymer": false
    },
    "processing_history": "CNT felt prepared by freeze drying aqueous CMC (0.8 wt%) and CNT (1.00 wt% in solution) suspension (frozen -80 °C, 10 h; vacuum dried 36 h). Felt infiltrated with epoxy/curing agent mixture (4:1) via vacuum pressure impregnation at 140 °C (two 15-min cycles). Cured at 140 °C for 12 h. Young's modulus measured by uniaxial compressive test using SANS CMT-4304 Universal Testing Machine at crosshead displacement speed of 0.5 mm/min.",
    "hierarchical_structure": "Uni-directionally oriented laminae of CNTs forming a 3D framework within epoxy matrix.",
    "properties": {
      "E": {
        "value": [
          1.89
        ],
        "unit": "GPa"
      }
    },
    "analysis_with_hierarchical_structure": {
      "descriptive_text": "The sample comprises a composite system consisting of a matrix formed from Diglycidyl ether of bisphenol-A and 4,4'-dichlorodiphenyl sulfone in a 4:1 weight ratio, reinforced with Carbon nanotubes at 0.87 wt% and Sodium carboxymethyl cellulose serving as a binder. Processing involved the preparation of a CNT felt via freeze drying an aqueous suspension at -80 °C followed by vacuum drying, which was then infiltrated with the epoxy mixture through vacuum pressure impregnation at 140 °C and cured for 12 hours. The resulting hierarchical structure features uni-directionally oriented laminae of Carbon nanotubes establishing a three-dimensional framework within the epoxy matrix, with mechanical evaluation conducted via uniaxial compressive testing.",
      "reasoning_analysis": "Increasing Factors: The incorporation of Carbon nanotubes provides significant reinforcement due to their intrinsically high axial stiffness, which is maximized by the uni-directional orientation of the CNT laminae aligning with the loading axis. The thermal curing process at 140 °C promotes extensive crosslinking within the epoxy matrix, enhancing matrix rigidity, while vacuum pressure impregnation reduces void content to improve stress transfer efficiency between the filler and the matrix. Decreasing Factors: The presence of Sodium carboxymethyl cellulose as a binder introduces a phase with potentially lower modulus compared to the cured epoxy network, which may dampen the overall composite stiffness. Additionally, the freeze-drying step carries a risk of residual porosity within the CNT felt if infiltration is incomplete, and any remaining voids would reduce the effective load-bearing area and act as stress concentrators. Dominant Factor: The continuous, oriented 3D framework of Carbon nanotubes qualitatively dominates the mechanical response, as the percolated network of high-modulus fillers aligned with the stress direction imposes a substantial stiffening effect that outweighs the softening influence of the binder or potential micro-voids."
    },
    "analysis_without_hierarchical_structure": {
      "descriptive_text": "The composite sample consists of a matrix synthesized from Diglycidyl ether of bisphenol-A and 4,4'-dichlorodiphenyl sulfone at a 4:1 weight ratio, reinforced with a Carbon nanotube felt scaffold containing 0.87 wt% Carbon nanotubes and Sodium carboxymethyl cellulose as a binder. The reinforcement phase was fabricated by freeze drying an aqueous suspension of Carbon nanotubes and binder, frozen at -80 °C for 10 hours and vacuum dried for 36 hours, before being infiltrated with the epoxy mixture via vacuum pressure impregnation at 140 °C over two 15-minute cycles. Final curing was conducted at 140 °C for 12 hours, and the Young's modulus was evaluated via uniaxial compressive testing at a displacement speed of 0.5 mm/min using a SANS CMT-4304 Universal Testing Machine.",
      "reasoning_analysis": "Increasing Factors: The inclusion of Carbon nanotubes introduces a high-modulus reinforcement phase with exceptional axial stiffness, significantly enhancing the composite rigidity. The matrix itself contributes to increased modulus through the rigid aromatic structures of Diglycidyl ether of bisphenol-A and 4,4'-dichlorodiphenyl sulfone, while the thermal curing at 140 °C for 12 hours ensures a high crosslinking density that restricts polymer chain mobility. Decreasing Factors: The freeze-drying technique used to form the CNT felt inherently creates a porous structure, and any residual voids not fully eliminated by vacuum pressure impregnation would reduce the effective load-bearing area and act as stress concentrators. Additionally, the Sodium carboxymethyl cellulose binder may form interphases with lower stiffness compared to the cured epoxy network, potentially hindering optimal stress transfer between the nanotubes and the matrix. Dominant Factor: The continuous network structure of the high-aspect-ratio Carbon nanotubes qualitatively dominates the elastic behavior, as the load-bearing capacity is primarily governed by the rigid CNT scaffold supported by the stiff aromatic matrix, outweighing the detraining effects of potential micro-voids or binder interfaces."
    }
  },
  {
    "doi": "10.1177/0731684417709952",
    "title": "Fracture behavior of silica nanoparticles reinforced rubber/epoxy composite",
    "year": 2017,
    "chemical_composition": {
      "repeat_unit_psmiles": null,
      "monomers": [
        {
          "name": "Diglycidyl ether of bisphenol A",
          "smiles": "CC(C)(C)c1ccc(OCC2CO2)cc1OCC3CO3",
          "ratio_value": null,
          "ratio_unit": null
        },
        {
          "name": "Piperidine",
          "smiles": "C1CCNCC1",
          "ratio_value": 5,
          "ratio_unit": "phr"
        }
      ],
      "additives": [
        {
          "name": "Carboxyl-terminated butadiene acrylonitrile",
          "type": "toughener",
          "amount_value": 10,
          "amount_unit": "vol%"
        },
        {
          "name": "Silica nanoparticles",
          "type": "filler",
          "amount_value": 5,
          "amount_unit": "vol%"
        }
      ],
      "is_homopolymer": false
    },
    "processing_history": "CTBN added to YSN-EP mixture using mechanical stirrer at 80°C, vacuum 4 h. 5 phr piperidine added, stirred 10 min. Poured into Teflon aluminum mold, cured at 160°C for 6 h, cooled to room temp. Young's modulus measured by uniaxial tensile test (Instron 5567) at 5 mm/min crosshead speed, room temperature, ASTM D638.",
    "hierarchical_structure": "Phase segregated CTBN rubber particles and dispersed silica nanoparticles.",
    "properties": {
      "E": {
        "value": [
          2.9
        ],
        "unit": "GPa"
      }
    },
    "analysis_with_hierarchical_structure": {
      "descriptive_text": "The material system comprises a Diglycidyl ether of bisphenol A (DGEBA) epoxy resin cured with 5 phr piperidine, modified with 10 vol% Carboxyl-terminated butadiene acrylonitrile (CTBN) toughener and 5 vol% silica nanoparticles. Preparation involved mechanically stirring CTBN into the epoxy mixture at 80°C under vacuum for 4 hours, followed by piperidine addition and further stirring before casting into a Teflon aluminum mold. The sample was cured at 160°C for 6 hours and cooled to room temperature, resulting in a hierarchical structure featuring phase-segregated CTBN rubber particles and dispersed silica nanoparticles within the crosslinked network. Young's modulus was subsequently characterized via uniaxial tensile testing at a crosshead speed of 5 mm/min according to ASTM D638.",
      "reasoning_analysis": "Increasing Factors: The incorporation of rigid silica nanoparticles acts as a stiff filler phase that restricts matrix deformation, while the high-temperature cure at 160°C ensures a high crosslink density in the DGEBA-piperidine network, both intrinsically driving the modulus upward. Additionally, the vacuum processing step likely minimizes void content, preventing structural defects that would otherwise compromise stiffness. Decreasing Factors: The addition of 10 vol% CTBN introduces soft, rubbery domains into the matrix, and the observed phase segregation creates compliant regions that deform more easily than the epoxy network under load, significantly driving the modulus downward. Dominant Factor: While the crosslinked epoxy matrix and silica reinforcement provide a rigid structural baseline, the higher volume fraction of the soft CTBN phase relative to the rigid silica filler qualitatively dominates the modification effect, resulting in a final modulus that is reduced compared to a neat or solely silica-filled epoxy system due to the prevalence of the compliant rubbery domains."
    },
    "analysis_without_hierarchical_structure": {
      "descriptive_text": "The sample consists of a Diglycidyl ether of bisphenol A epoxy matrix cured with 5 phr Piperidine hardener. To enhance toughness and mechanical performance, Carboxyl-terminated butadiene acrylonitrile was incorporated as a toughening agent at 10 vol%, alongside 5 vol% Silica nanoparticles serving as a reinforcing filler. The preparation process involved mixing the toughener into the epoxy mixture using a mechanical stirrer at 80°C followed by vacuum degassing for 4 hours. Subsequently, the Piperidine hardener was added and stirred for 10 minutes before the mixture was poured into a Teflon aluminum mold. The system underwent thermal curing at 160°C for 6 hours and was then cooled to room temperature. The Young's modulus was evaluated using a uniaxial tensile test on an Instron 5567 machine at a crosshead speed of 5 mm/min at room temperature in accordance with ASTM D638.",
      "reasoning_analysis": "Increasing Factors: The formation of a highly crosslinked thermoset network during the 160°C curing cycle significantly restricts polymer chain segmental mobility, intrinsically driving the Young's modulus higher. Additionally, the inclusion of 5 vol% Silica nanoparticles introduces rigid inorganic phases that bear load and constrain the surrounding polymer matrix, further contributing to an increase in stiffness. The vacuum degassing step likely minimized void content, ensuring efficient stress transfer across the material cross-section. Decreasing Factors: The incorporation of 10 vol% Carboxyl-terminated butadiene acrylonitrile introduces a rubbery soft phase within the rigid epoxy matrix, which creates compliant regions that deform more easily under stress, qualitatively depressing the overall modulus relative to a neat epoxy system. Furthermore, the use of Piperidine, an aliphatic cyclic amine, may offer less rigidity at the crosslink nodes compared to aromatic hardeners, potentially allowing for slightly greater local chain flexibility. Dominant Factor: The high crosslink density established by the thermal cure creates a continuous rigid three-dimensional network that fundamentally dictates the high stiffness baseline of the material. Although the rubber toughener introduces compliant phases that lower the modulus relative to a neat resin, the structural integrity provided by the cured epoxy network reinforced by silica nanoparticles remains the primary load-bearing mechanism, qualitatively sustaining a high modulus characteristic of filled thermosets."
    }
  },
  {
    "doi": "10.1016/j.compscitech.2008.02.024",
    "title": "The effects of CNT alignment on electrical conductivity and mechanical properties of SWNT/epoxy nanocomposites",
    "year": 2008,
    "chemical_composition": {
      "repeat_unit_psmiles": "CC(C)(c1ccc(OCC2CO2)cc1)c1ccc(OCC2CO2)cc1",
      "monomers": [
        {
          "name": "Bisphenol-A type epoxy resin (E-51)",
          "smiles": "CC(C)(c1ccc(OCC2CO2)cc1)c1ccc(OCC2CO2)cc1",
          "ratio_value": null,
          "ratio_unit": null
        }
      ],
      "additives": [
        {
          "name": "Single-walled carbon nanotubes (SWNT)",
          "type": "filler",
          "amount_value": 1.0,
          "amount_unit": "wt%"
        },
        {
          "name": "N,N-dimethylbenzylamine (BDMA)",
          "type": "crosslinker",
          "amount_value": 18.7,
          "amount_unit": "wt%"
        }
      ],
      "is_homopolymer": false
    },
    "processing_history": "Solution casting. SWNT dispersed in ethanol, sonicated 30 min. Mixed with epoxy. Sonicated 2 h. BDMA hardener added (resin:hardener 1:0.23 wt ratio). No stretching applied. Compressed 10 MPa 5 min. Cured vacuum room temp 7 days. Young's modulus measured by tensile test, gauge length 50 mm, speed 15 mm/min, ambient temperature.",
    "hierarchical_structure": "SWNTs randomly dispersed. SWNT diameter 1.2-1.5 nm, length > 2 um.",
    "properties": {
      "E": {
        "value": [
          0.503
        ],
        "unit": "GPa"
      }
    },
    "analysis_with_hierarchical_structure": {
      "descriptive_text": "The sample comprises a Bisphenol-A type epoxy resin (E-51) matrix reinforced with 1.0 wt% Single-walled carbon nanotubes (SWNT) and crosslinked using 18.7 wt% N,N-dimethylbenzylamine (BDMA) hardener. Prepared via solution casting, the SWNTs were dispersed in ethanol through 30 minutes of sonication prior to mixing with the epoxy resin and undergoing an additional 2 hours of sonication. Following the addition of the BDMA hardener at a resin-to-hardener weight ratio of 1:0.23, the mixture was compressed at 10 MPa for 5 minutes and cured under vacuum at room temperature for 7 days. The resulting hierarchical structure features randomly dispersed SWNTs with diameters between 1.2 and 1.5 nm and lengths exceeding 2 um, and the Young's modulus was characterized by tensile testing at ambient temperature with a gauge length of 50 mm and a crosshead speed of 15 mm/min.",
      "reasoning_analysis": "Increasing Factors: The incorporation of Single-walled carbon nanotubes (SWNT) with high aspect ratios and intrinsic stiffness significantly reinforces the matrix through load transfer mechanisms, especially given the extensive sonication promoting dispersion. Additionally, the reaction with N,N-dimethylbenzylamine (BDMA) forms a crosslinked thermoset network that restricts polymer chain segmental motion, inherently increasing stiffness, while the 10 MPa compression step likely minimizes void content, further densifying the material. Decreasing Factors: The random dispersion of SWNTs rather than aligned orientation reduces the reinforcement efficiency in the loading direction compared to aligned composites. Furthermore, curing at room temperature for 7 days may result in a lower degree of crosslinking conversion compared to elevated temperature curing protocols, potentially leaving unreacted groups or residual ethanol solvent that could act as a plasticizer, thereby reducing the overall modulus. Dominant Factor: The formation of the rigid crosslinked epoxy network combined with the high-modulus SWNT reinforcement qualitatively dominates the mechanical response, establishing a high Young's modulus relative to uncured resins or neat polymers, although the room temperature curing history likely prevents the modulus from achieving the theoretical maximum possible with thermal post-curing."
    },
    "analysis_without_hierarchical_structure": {
      "descriptive_text": "The sample consists of a Bisphenol-A type epoxy resin (E-51) matrix reinforced with 1.0 wt% single-walled carbon nanotubes (SWNT) and crosslinked with 18.7 wt% N,N-dimethylbenzylamine (BDMA). The composite was fabricated via solution casting, wherein the SWNTs were initially dispersed in ethanol through 30 minutes of sonication before being mixed with the epoxy resin and subjected to further sonication for 2 hours. Following the addition of the BDMA hardener at a resin-to-hardener weight ratio of 1:0.23, the mixture was compressed at 10 MPa for 5 minutes and cured under vacuum at room temperature for 7 days. The Young's modulus was subsequently characterized using a tensile test with a 50 mm gauge length at a crosshead speed of 15 mm/min under ambient temperature conditions.",
      "reasoning_analysis": "Increasing Factors: The incorporation of 1.0 wt% single-walled carbon nanotubes (SWNT) introduces a high-aspect-ratio reinforcement with intrinsic high stiffness, which effectively transfers stress within the matrix, especially given the extensive sonication promoting dispersion. Furthermore, the chemical architecture of the Bisphenol-A epoxy backbone contains rigid aromatic rings that resist deformation, and the addition of 18.7 wt% BDMA facilitates crosslinking, creating a three-dimensional network that restricts segmental chain mobility and increases structural rigidity. The compression step at 10 MPa also minimizes void content, ensuring better load transfer. Decreasing Factors: The curing process conducted at room temperature for 7 days may result in a lower final crosslink density compared to elevated temperature curing protocols, potentially leaving some epoxy groups unreacted and reducing the overall network stiffness. Additionally, the use of ethanol as a solvent in the solution casting method carries a risk of residual solvent retention despite vacuum curing, which could act as a plasticizer to increase free volume and lower the modulus. Dominant Factor: The intrinsic rigidity of the Bisphenol-A backbone combined with the reinforcement provided by the dispersed SWNTs and the crosslinked network structure constitutes the dominant factor driving the Young's modulus to high values, overriding the potential softening effects of residual solvent, though the room temperature curing condition imposes an upper limit on the achievable network density."
    }
  },
  {
    "doi": "10.1002/pc.23768",
    "title": "Physico-Mechanical, Thermal, and Coating Properties of Composite Materials Prepared With Epoxy Resin/Steel Slag",
    "year": 2017,
    "chemical_composition": {
      "repeat_unit_psmiles": null,
      "monomers": [
        {
          "name": "Bisphenol-A/Bisphenol-F diglycidyl ether",
          "smiles": "CC(C)(C1=CC=C(OCC2CO2)C=C1)C3=CC=C(OCC4CO4)C=C3",
          "ratio_value": null,
          "ratio_unit": null
        },
        {
          "name": "Epamine PC17",
          "smiles": null,
          "ratio_value": 25,
          "ratio_unit": "wt%"
        }
      ],
      "additives": [
        {
          "name": "Steel slag",
          "type": "filler",
          "amount_value": 15,
          "amount_unit": "wt%"
        },
        {
          "name": "2,4,6-tris(dimethylaminomethyl) phenol",
          "type": "accelerator",
          "amount_value": null,
          "amount_unit": null
        }
      ],
      "is_homopolymer": false
    },
    "processing_history": "Filler dried at 105 °C for 2 h. Mixed with epoxy resin at room temperature for 30 min, then ultrasonic bath. Epamine PC17 hardener (25 wt%) added, stirred 30 min. Accelerator added. Poured into stainless-steel mould. Cured at 40 °C for 4 h followed by postcuring at 80 °C for 4 h. Young's modulus measured by uniaxial tensile test at 5 mm/min crosshead speed according to ASTM D638.",
    "hierarchical_structure": "Epoxy composite with 15 wt% steel slag. XRD showed good compatibility and exfoliated structure.",
    "properties": {
      "E": {
        "value": [
          0.090156
        ],
