Repository: hhtrick/HHT-code

# HHT training framework

This directory contains model training, embedding precomputation, inference, article-level baselines and the curated datasets. All commands below assume that the working directory is `train_code/`.

## 3. Datasets and fixed partitions

Each main dataset is a JSON array at `dataset/{property}/{property}.json`. Entries contain source metadata, `chemical_composition`, `processing_history`, `hierarchical_structure`, `properties`, and two generated-analysis objects. Targets are stored as `properties[property]["value"]`; source metadata and target values are not predictive input fields.

| Property | Train | Validation | Test | Total |
|---|---:|---:|---:|---:|

File: train_code/continue_train_dataset/E/E.json (part 66 of 106)
[
        "unit": "GPa"
      }
    },
    "analysis_with_hierarchical_structure": {
      "descriptive_text": "The material is an epoxy-based composite system synthesized from a Bisphenol-A/Bisphenol-F diglycidyl ether resin matrix cured with 25 wt% Epamine PC17 hardener. The formulation incorporates 15 wt% steel slag as a reinforcing filler along with 2,4,6-tris(dimethylaminomethyl) phenol serving as an accelerator. Processing involved drying the filler at 105 °C, followed by dispersion into the resin via mechanical mixing and ultrasonic bath treatment at room temperature prior to the addition of the hardener and accelerator. The mixture was cast into a stainless-steel mould and subjected to a thermal curing cycle consisting of 4 hours at 40 °C followed by a post-cure at 80 °C for 4 hours. Structural characterization via XRD indicates good compatibility between the phases and an exfoliated structure, and the Young's modulus was subsequently determined by uniaxial tensile testing at a crosshead speed of 5 mm/min according to ASTM D638.",
      "reasoning_analysis": "Increasing Factors: The incorporation of 15 wt% rigid steel slag filler significantly enhances stiffness through the rule of mixtures, providing a high-modulus phase within the composite. The processing history utilizing ultrasonic bath treatment promotes uniform filler dispersion, while the XRD-confirmed exfoliated structure and good compatibility ensure efficient stress transfer across the polymer-filler interface. Furthermore, the thermal curing cycle, including a post-cure at 80 °C, drives the formation of a dense crosslinked epoxy network, intrinsically increasing the matrix modulus. Decreasing Factors: The epoxy matrix based on Bisphenol-A/F diglycidyl ether is inherently more compliant than the steel slag filler, limiting the upper bound of the composite's stiffness relative to the filler material. The addition of the accelerator, 2,4,6-tris(dimethylaminomethyl) phenol, may alter the network topology or crosslink density compared to a pure amine cure, potentially introducing slight free volume. Additionally, any micro-voids entrapped during the mixing and mould pouring process could act as stress concentrators or reduce the effective load-bearing cross-sectional area. Dominant Factor: The reinforcement mechanism provided by the rigid steel slag filler, supported by the exfoliated morphology and strong interfacial adhesion, qualitatively dominates the mechanical response. This filler effect, combined with the high crosslink density achieved through the specified curing and post-curing regimen, results in a net increase in Young's modulus relative to the neat epoxy resin."
    },
    "analysis_without_hierarchical_structure": {
      "descriptive_text": "The sample comprises a thermoset epoxy composite synthesized from Bisphenol-A/Bisphenol-F diglycidyl ether resin and Epamine PC17 hardener at a concentration of 25 wt%. The formulation includes 15 wt% steel slag as a reinforcing filler and 2,4,6-tris(dimethylaminomethyl) phenol as an accelerator. Preparation involved drying the filler at 105 °C for 2 hours, followed by mixing with the epoxy resin at room temperature for 30 minutes and subjecting the mixture to an ultrasonic bath. After adding the hardener and accelerator with further stirring, the mixture was cast into a stainless-steel mould and cured at 40 °C for 4 hours followed by postcuring at 80 °C for 4 hours. The Young's modulus was characterized using a uniaxial tensile test at a crosshead speed of 5 mm/min according to ASTM D638.",
      "reasoning_analysis": "Increasing Factors: The formation of a densely crosslinked thermoset network from the bisphenol-based epoxy resin and amine hardener intrinsically restricts chain mobility, providing a high baseline stiffness. The incorporation of 15 wt% rigid steel slag filler introduces a high-modulus inorganic phase that bears load and constrains matrix deformation, while the ultrasonic processing history promotes uniform filler dispersion to maximize stress transfer efficiency. Additionally, the postcuring step at 80 °C enhances the degree of conversion and crosslink density, further stiffening the polymer matrix. Decreasing Factors: The absence of specified surface coupling agents for the steel slag filler may lead to suboptimal interfacial adhesion between the inorganic filler and the organic matrix, potentially creating stress concentration points that limit the full reinforcement potential. Furthermore, the relatively moderate postcure temperature of 80 °C may result in a final crosslink density lower than what could be achieved with higher temperature curing cycles, slightly limiting the intrinsic rigidity of the epoxy network. Dominant Factor: The structural transition to a crosslinked thermoset network reinforced by a significant loading of rigid inorganic filler qualitatively dominates the mechanical behavior, driving the Young's modulus significantly higher than that of the uncured resin or non-filled counterparts, despite potential interfacial imperfections."
    }
  },
  {
    "doi": "10.1134/S1070427218040225",
    "title": "Fire Retardancy of Aluminum Hydroxide Reinforced Flame Retardant Modifi ed Epoxy Resin Composite1",
    "year": 2018,
    "chemical_composition": {
      "repeat_unit_psmiles": null,
      "monomers": [
        {
          "name": "Diglycidyl ether of bisphenol-A",
          "smiles": "CC(C)(c1ccc(OCC2CO2)cc1)c1ccc(OCC2CO2)cc1",
          "ratio_value": null,
          "ratio_unit": null
        },
        {
          "name": "Phosphoric acid",
          "smiles": "OP(=O)(O)O",
          "ratio_value": null,
          "ratio_unit": null
        }
      ],
      "additives": [
        {
          "name": "Triethylene tetramine",
          "type": "crosslinker",
          "amount_value": 10.0,
          "amount_unit": "wt%"
        },
        {
          "name": "Hydroquinone",
          "type": "stabilizer",
          "amount_value": 0.1,
          "amount_unit": "wt%"
        }
      ],
      "is_homopolymer": false
    },
    "processing_history": "DGEBA modified with phosphoric acid in acetone, reflux 45°C for 3h, solvent removed. Cured with TETA at room temperature. Samples prepared in cylindrical shape (14 mm x 28 mm). Young's modulus measured by compression test (ASTM D-695) using TIRA 2810 universal testing machine, 10 KN load cell, 1.3 mm/min crosshead speed.",
    "hierarchical_structure": "Phosphorous modified crosslinked epoxy network.",
    "properties": {
      "E": {
        "value": [
          0.89
        ],
        "unit": "GPa"
      }
    },
    "analysis_with_hierarchical_structure": {
      "descriptive_text": "The sample comprises a phosphorous-modified crosslinked epoxy network synthesized from Diglycidyl ether of bisphenol-A and Phosphoric acid, incorporating Triethylene tetramine (10.0 wt%) as a crosslinker and Hydroquinone (0.1 wt%) as a stabilizer. The material was prepared by modifying the epoxy resin with phosphoric acid in acetone under reflux at 45°C for 3 hours, followed by solvent removal and curing with the amine agent at room temperature to form cylindrical specimens measuring 14 mm by 28 mm. Mechanical characterization was performed via compression testing according to ASTM D-695 standards using a TIRA 2810 universal testing machine with a 10 KN load cell at a crosshead speed of 1.3 mm/min to determine the Young's modulus.",
      "reasoning_analysis": "Increasing Factors: The rigid aromatic bisphenol-A backbone inherently restricts segmental mobility, providing a high baseline stiffness, while the formation of a three-dimensional covalent network via the Triethylene tetramine crosslinker significantly reduces chain mobility and increases resistance to elastic deformation. Additionally, the incorporation of phosphoric acid introduces polar phosphate groups that can enhance intermolecular hydrogen bonding within the network, potentially further increasing the modulus. Decreasing Factors: The curing process conducted at room temperature likely results in a lower degree of epoxide conversion and crosslink density compared to elevated temperature curing schedules, which increases free volume and reduces stiffness. The chemical modification may introduce flexible P-O-C linkages that disrupt the rigid packing of the standard epoxy network, and the solvent removal step carries a risk of entrapped microvoids that reduce the effective load-bearing area. Dominant Factor: The formation of the covalently crosslinked network is the primary determinant establishing the solid-state mechanical integrity and modulus relative to the uncured resin; however, the room temperature curing history qualitatively limits the maximum achievable stiffness by restricting the ultimate crosslink density, making the processing thermal history the critical variable defining the final modulus behavior relative to fully cured analogs."
    },
    "analysis_without_hierarchical_structure": {
      "descriptive_text": "The material system comprises Diglycidyl ether of bisphenol-A (DGEBA) chemically modified with phosphoric acid. The modification was conducted in acetone under reflux at 45°C for 3 hours, followed by solvent removal. The resulting prepolymer was cured at room temperature using Triethylene tetramine (TETA) as a crosslinker at 10.0 wt%, with Hydroquinone incorporated as a stabilizer at 0.1 wt%. Final specimens were molded into cylinders measuring 14 mm by 28 mm, and the Young's modulus was determined via compression testing according to ASTM D-695 using a TIRA 2810 universal testing machine with a 10 KN load cell at a crosshead speed of 1.3 mm/min.",
      "reasoning_analysis": "Increasing Factors: The presence of rigid aromatic bisphenol-A units within the DGEBA backbone intrinsically restricts chain segment mobility, providing a high baseline stiffness. Furthermore, the addition of Triethylene tetramine facilitates the formation of a covalent crosslinked network, which significantly limits macroscopic deformation under load. The phosphoric acid modification may also introduce secondary hydrogen bonding interactions between phosphate groups and the epoxy network, potentially enhancing intermolecular cohesion. Decreasing Factors: The room temperature curing process likely results in a lower final degree of conversion and crosslink density compared to elevated temperature curing protocols, leaving increased free volume within the matrix. Additionally, the incorporation of phosphoric acid may introduce flexible phosphate ester linkages or disrupt the regular packing of the epoxy network, which could mechanically soften the material relative to an unmodified DGEBA-TETA system. Dominant Factor: The formation of the three-dimensional covalent network via amine curing is the dominant factor governing the mechanical response. Despite the potential reduction in crosslink density due to room temperature processing, the transition to a thermoset state combined with the inherent rigidity of the bisphenol-A aromatic rings establishes the primary structural integrity responsible for the material's Young's modulus."
    }
  },
  {
    "doi": "10.1155/2020/7914796",
    "title": "A Comparative Study on Structural, Morphological, and Tensile Properties of Binary and Ternary Epoxy Resin-Based Polymer Nanocomposites",
    "year": 2020,
    "chemical_composition": {
      "repeat_unit_psmiles": null,
      "monomers": [
        {
          "name": "Epoxy resin",
          "smiles": null,
          "ratio_value": null,
          "ratio_unit": null
        },
        {
          "name": "Diamine curing agent",
          "smiles": null,
          "ratio_value": null,
          "ratio_unit": null
        }
      ],
      "additives": [
        {
          "name": "Calcium titanate",
          "type": "filler",
          "amount_value": 5,
          "amount_unit": "wt%"
        }
      ],
      "is_homopolymer": false
    },
    "processing_history": "Fabricated by magnetic stirring (750 rpm then 1500 rpm), degassing under reduced pressure overnight, curing at ambient conditions for 1 week followed by post-curing at 95-100 °C for 7 hours. Young's modulus measured by uniaxial tensile test at 5 mm/min crosshead speed, room temperature, according to ASTM D638 using a 100 kN universal testing machine.",
    "hierarchical_structure": "Amorphous epoxy matrix with dispersed CaTiO3 nanoparticles (30 nm). XRD showed broad peaks for epoxy and sharp peaks for CaTiO3. FESEM showed reduced porosity with NP addition compared to pure epoxy.",
    "properties": {
      "E": {
        "value": [
          2.346616
        ],
        "unit": "GPa"
      }
    },
    "analysis_with_hierarchical_structure": {
      "descriptive_text": "The sample comprises an amorphous epoxy matrix cured with a diamine agent and reinforced with 5 wt% calcium titanate nanoparticles averaging 30 nm in size. Preparation involved magnetic stirring at speeds up to 1500 rpm followed by overnight degassing under reduced pressure to minimize void formation. The composite underwent ambient curing for one week followed by a thermal post-cure at 95-100 °C for 7 hours to maximize network conversion. Structural analysis via XRD confirmed the amorphous epoxy phase alongside crystalline filler peaks, while FESEM indicated reduced porosity relative to the neat resin. Mechanical characterization was performed using uniaxial tensile testing at room temperature in accordance with ASTM D638.",
      "reasoning_analysis": "Increasing Factors: The incorporation of rigid ceramic calcium titanate nanoparticles significantly enhances stiffness through the rule of mixtures, as the filler possesses a much higher intrinsic modulus than the polymer matrix. The thermal post-curing schedule promotes higher crosslink density within the epoxy network, restricting chain segment mobility and increasing the matrix modulus. Furthermore, the degassing process and observed reduction in porosity minimize stress-concentrating voids, thereby preserving the structural integrity and effective load-bearing cross-section. Decreasing Factors: The inherently amorphous structure of the epoxy matrix lacks the reinforcing crystalline lamellae found in semi-crystalline polymers, establishing a lower baseline modulus. Additionally, the absence of specified surface coupling agents for the inorganic nanoparticles may result in suboptimal interfacial adhesion, potentially leading to interfacial slippage that limits efficient stress transfer between the matrix and the filler. Dominant Factor: The reinforcement provided by the high-modulus ceramic nanoparticles combined with the rigid, highly crosslinked network achieved through thermal post-curing qualitatively dominates the mechanical behavior, driving the Young's modulus significantly higher than that of the uncured or neat epoxy resin."
    },
    "analysis_without_hierarchical_structure": {
      "descriptive_text": "The sample consists of an epoxy resin network crosslinked with a diamine curing agent, reinforced with 5 wt% calcium titanate filler. The composite was fabricated via magnetic stirring at sequential speeds of 750 and 1500 rpm, followed by degassing under reduced pressure overnight to remove entrapped air. The material underwent an initial curing period at ambient conditions for one week, subsequently subjected to a post-curing thermal treatment at 95-100 °C for 7 hours to ensure complete crosslinking. The Young's modulus was determined via uniaxial tensile testing at a crosshead speed of 5 mm/min at room temperature in accordance with ASTM D638 standards using a 100 kN universal testing machine.",
      "reasoning_analysis": "Increasing Factors: The formation of a densely crosslinked thermoset network between the epoxy resin and diamine curing agent inherently restricts chain mobility, providing a high baseline stiffness. The post-curing thermal treatment at 95-100 °C for 7 hours further drives the conversion of reactive groups, increasing crosslink density and thereby enhancing the modulus. Additionally, the incorporation of rigid calcium titanate filler at 5 wt% acts as a reinforcing phase that typically increases the composite stiffness through load transfer, while the degassing step minimizes void content that would otherwise act as compliance centers. Decreasing Factors: The relatively low filler loading of 5 wt% limits the magnitude of reinforcement compared to higher volume fraction composites. Potential agglomeration of the ceramic filler during magnetic stirring could create stress concentration points rather than effective reinforcement if dispersion is not optimal. Furthermore, any incomplete interfacial adhesion between the inorganic calcium titanate and the organic epoxy matrix could reduce stress transfer efficiency, mitigating the expected modulus increase from the additive. Dominant Factor: The degree of crosslinking achieved through the specific curing and post-curing history is the dominant factor governing the Young's modulus. While the ceramic filler provides reinforcement, the mechanical integrity and stiffness of the continuous epoxy-amine matrix, maximized by the thermal post-cure cycle, establish the primary resistance to deformation, outweighing the modest contribution of the low-loading filler phase."
    }
  },
  {
    "doi": "10.1179/1743289811Y.0000000036",
    "title": "Manufacturing process improvement and mechanical modelling of multiwalled carbon nanotube/epoxy composites",
    "year": 2013,
    "chemical_composition": {
      "repeat_unit_psmiles": null,
      "monomers": [
        {
          "name": "Epon 862 epoxy resin",
          "smiles": null,
          "ratio_value": 100,
          "ratio_unit": "weight parts"
        },
        {
          "name": "EpiCure W curing agent",
          "smiles": null,
          "ratio_value": 26.4,
          "ratio_unit": "weight parts"
        }
      ],
      "additives": [
        {
          "name": "Multiwalled carbon nanotubes",
          "type": "filler",
          "amount_value": 0.5,
          "amount_unit": "wt%"
        }
      ],
      "is_homopolymer": false
    },
    "processing_history": "MWNT (0.5 wt-%) dispersed in Epon 862/EpiCure W (100:26.4 wt ratio) via tip sonication (ice bath). Sonication: 60 W intensity, 1 h time, 10 s pulse on, 2 s pulse off. Degassed 15 min. Cured at 177 °C for 3 h in hot press. Young's modulus measured by uniaxial tensile test (ASTM D638/D882) at 1 mm/min crosshead speed, average of 5 specimens.",
    "hierarchical_structure": "MWNT/epoxy nanocomposite.",
    "properties": {
      "E": {
        "value": [
          2.426
        ],
        "unit": "GPa"
      }
    },
    "analysis_with_hierarchical_structure": {
      "descriptive_text": "This material is characterized as a Multiwalled carbon nanotube (MWNT) reinforced epoxy nanocomposite synthesized from Epon 862 epoxy resin and EpiCure W curing agent at a weight ratio of 100 to 26.4. The MWNTs were incorporated at a concentration of 0.5 wt% and dispersed within the resin matrix using tip sonication in an ice bath at 60 W intensity for 1 hour with a pulse sequence of 10 seconds on and 2 seconds off. Following a 15-minute degassing period, the composite was cured in a hot press at 177 °C for 3 hours. The mechanical performance was evaluated by uniaxial tensile testing according to ASTM D638/D882 standards at a crosshead speed of 1 mm/min, with reported values representing the average of five specimens.",
      "reasoning_analysis": "Increasing Factors: The inclusion of Multiwalled carbon nanotubes provides a high-stiffness reinforcing phase that enhances load transfer within the matrix, intrinsically driving the Young's Modulus upward. Furthermore, the elevated curing temperature of 177 °C ensures a high degree of conversion and crosslinking density within the epoxy network, which significantly restricts segmental mobility and increases matrix stiffness. Decreasing Factors: The high-intensity tip sonication process required for dispersion poses a risk of reducing the aspect ratio of the nanotubes through mechanical shearing, which can diminish their reinforcement efficiency. Additionally, potential agglomeration of the nanotubes or weak interfacial adhesion between the filler and the epoxy matrix could act as stress concentrators or allow interfacial slippage, thereby reducing the effective composite modulus. Dominant Factor: The dominant factor influencing the final Young's Modulus is the synergistic effect of the fully cured, high-crosslink-density epoxy matrix combined with the intrinsic rigidity of the nanotube filler. Despite potential processing-induced aspect ratio reduction, the formation of a percolated rigid network within the stiff thermoset matrix qualitatively drives the modulus higher relative to the neat resin."
    },
    "analysis_without_hierarchical_structure": {
      "descriptive_text": "The sample consists of a composite material based on an Epon 862 epoxy resin matrix cured with EpiCure W curing agent at a weight ratio of 100 to 26.4. Multiwalled carbon nanotubes were incorporated as a filler at a concentration of 0.5 wt% and dispersed within the resin mixture via tip sonication using an ice bath to maintain thermal control, employing an intensity of 60 W for 1 hour with a pulse sequence of 10 seconds on and 2 seconds off. Following dispersion, the mixture was degassed for 15 minutes and subsequently cured in a hot press at 177 °C for 3 hours. The Young's modulus was determined through uniaxial tensile testing conducted at a crosshead speed of 1 mm/min according to ASTM D638/D882 standards, reporting the average of five specimens.",
      "reasoning_analysis": "Increasing Factors: The formation of a densely crosslinked thermoset network between the Epon 862 epoxy and EpiCure W curing agent significantly restricts chain mobility, providing a rigid structural baseline that inherently drives the Young's modulus upward. The high-temperature curing cycle at 177 °C promotes high conversion rates and crosslink density, further stiffening the matrix. Additionally, the inclusion of multiwalled carbon nanotubes introduces a filler with exceptionally high intrinsic stiffness and aspect ratio, which reinforces the polymer matrix, while the tip sonication processing ensures adequate dispersion to maximize the effective surface area for stress transfer. Decreasing Factors: Despite sonication, the potential for nanotube agglomeration at the interface could act as stress concentrators rather than reinforcement, locally reducing stiffness. Furthermore, the absence of explicit surface functionalization on the nanotubes may limit interfacial adhesion strength, leading to interfacial slippage under load which would diminish the composite's effective modulus. Any residual microvoids remaining after the 15-minute degassing process could also reduce the effective load-bearing cross-sectional area. Dominant Factor: The high crosslink density of the epoxy-amine network achieved through the elevated temperature curing cycle serves as the primary determinant of the bulk mechanical rigidity, as the matrix constitutes the continuous phase; however, the effective dispersion of the high-modulus nanotubes via sonication acts as the critical modifying factor that qualitatively elevates the modulus beyond that of the neat resin system."
    }
  },
  {
    "doi": "10.1016/j.jmgm.2022.108311",
    "title": "Effect of adsorption, hardener, and temperature on mechanical properties of epoxy nanocomposites with functionalized graphene: A molecular dynamics study",
    "year": null,
    "chemical_composition": {
      "repeat_unit_psmiles": null,
      "monomers": [
        {
          "name": "Bisphenol F diglycidyl ether",
          "smiles": "C(c1ccc(OCC2CO2)cc1)(c1ccc(OCC2CO2)cc1)",
          "ratio_value": 70,
          "ratio_unit": "wt%"
        },
        {
          "name": "Diethyltoluenediamine",
          "smiles": "CCc1cc(N)cc(CC)c1N",
          "ratio_value": 30,
          "ratio_unit": "wt%"
        }
      ],
      "additives": [
        {
          "name": "Graphene Oxide",
          "type": "filler",
          "amount_value": 3,
          "amount_unit": "wt%"
        }
      ],
      "is_homopolymer": false
    },
    "processing_history": "Molecular dynamics simulation using LAMMPS. NPT/NVT ensembles. Strain rate 0.7 ps^-1. Tensile test in Y direction at 300 K. Epoxy:Hardener ratio 70:30 wt%.",
    "hierarchical_structure": "Nanocomposite with functionalized graphene oxide (3 wt% oxide groups).",
    "properties": {
      "E": {
        "value": [
          4.2
        ],
        "unit": "GPa"
      }
    },
    "analysis_with_hierarchical_structure": {
      "descriptive_text": "The sample is a nanocomposite epoxy system consisting of Bisphenol F diglycidyl ether (70 wt%) and Diethyltoluenediamine (30 wt%) forming a crosslinked matrix reinforced with 3 wt% Graphene Oxide filler containing functionalized oxide groups. The material structure was characterized via molecular dynamics simulations using LAMMPS under NPT and NVT ensembles, where a tensile test was performed in the Y direction at 300 K with a strain rate of 0.7 ps^-1 to evaluate the mechanical properties of the functionalized graphene oxide nanocomposite.",
      "reasoning_analysis": "Increasing Factors: The aromatic rings within the Bisphenol F diglycidyl ether backbone provide intrinsic chain stiffness, while the formation of a crosslinked network with Diethyltoluenediamine restricts segmental motion, both contributing to a higher modulus. The incorporation of 3 wt% Graphene Oxide introduces a high-modulus filler phase that enhances load transfer, and the computational processing history involving a high strain rate (0.7 ps^-1) limits viscoelastic relaxation times, artificially elevating the observed modulus. Decreasing Factors: The presence of aliphatic ethyl groups in the Diethyltoluenediamine hardener introduces some flexibility compared to purely aromatic hardeners, potentially lowering the modulus relative to fully aromatic networks. Additionally, the amorphous nature of the epoxy matrix implies inherent free volume, and the functionalization of the graphene oxide, while improving compatibility, introduces structural defects compared to pristine graphene that may slightly reduce the filler's intrinsic reinforcement efficiency. Dominant Factor: The dominant influence on the modulus arises from the synergistic combination of the rigid crosslinked aromatic epoxy network and the high-stiffness Graphene Oxide filler, although the high strain rate inherent to the molecular dynamics simulation processing history significantly amplifies the measured modulus compared to experimental quasi-static conditions."
    },
    "analysis_without_hierarchical_structure": {
      "descriptive_text": "The material system is an epoxy nanocomposite composed of Bisphenol F diglycidyl ether and Diethyltoluenediamine at a weight ratio of 70:30, reinforced with 3 wt% Graphene Oxide filler. The mechanical properties were evaluated using molecular dynamics simulations performed with LAMMPS under NPT and NVT ensembles. A uniaxial tensile test was conducted in the Y direction at 300 K with a strain rate of 0.7 ps^-1 to characterize the elastic response of the cured network.",
      "reasoning_analysis": "Increasing Factors: The chemical composition features rigid aromatic rings within the Bisphenol F diglycidyl ether backbone which restrict chain mobility and intrinsically increase stiffness. The formation of a crosslinked thermoset network via Diethyltoluenediamine further locks polymer segments, while the addition of 3 wt% Graphene Oxide introduces a high-modulus nanofiller that facilitates load transfer and constrains interfacial chain motion. Additionally, the processing history specifies a high strain rate of 0.7 ps^-1 during the tensile test, which limits viscoelastic relaxation times and results in a higher apparent E compared to quasi-static conditions. Decreasing Factors: The presence of ether linkages within the epoxy backbone provides points of rotational freedom that introduce flexibility relative to all-carbon aromatic structures. Furthermore, the amorphous nature of the simulated crosslinked network inherently contains free volume that allows for local segmental motions which do not contribute to elastic energy storage. Dominant Factor: The reinforcement effect of the Graphene Oxide filler combined with the rigid aromatic crosslinked network qualitatively dominates the mechanical behavior. The high intrinsic stiffness of the graphene sheets and the structural rigidity of the cured epoxy matrix outweigh the flexibility introduced by ether linkages, leading to a system characterized by a high elastic modulus."
    }
  },
  {
    "doi": "10.1177/0021998318790049",
    "title": "Mechanical and low-velocity impact properties of epoxy-composite beams reinforced by MWCNTs",
    "year": 2019,
    "chemical_composition": {
      "repeat_unit_psmiles": null,
      "monomers": [
        {
          "name": "EPR1080 epoxy resin",
          "smiles": null,
          "ratio_value": null,
          "ratio_unit": null
        },
        {
          "name": "Hardener",
          "smiles": null,
          "ratio_value": 10,
          "ratio_unit": "mass ratio (epoxy:hardener)"
        }
      ],
      "additives": [
        {
          "name": "Multi-walled carbon nanotubes",
          "type": "filler",
          "amount_value": 0,
          "amount_unit": "wt%"
        }
      ],
      "is_homopolymer": false
    },
    "processing_history": "MWCNTs dried in oven, mixed with epoxy resin using mechanical mixer, sonicated for 30 min using Bandelin SONOPULS ultrasonic homogenizers with ice bath. Hardener added at 1:10 mass ratio. Mixture cast into dumbbell-shaped samples according to ASTM D638. Young's modulus measured by uniaxial tensile test using Standard tensile machine of Amirkabir University of Technology.",
    "hierarchical_structure": "Epoxy matrix. No MWCNT agglomeration observed.",
    "properties": {
      "E": {
        "value": [
          1.8099
        ],
        "unit": "GPa"
      }
    },
    "analysis_with_hierarchical_structure": {
      "descriptive_text": "The sample consists of an EPR1080 epoxy resin matrix cured with a hardener at a 10 mass ratio (epoxy to hardener). Although the processing history involves drying, mechanical mixing, and ultrasonic homogenization of Multi-walled carbon nanotubes prior to casting, the chemical composition specifies a 0 wt% filler loading, effectively yielding a neat epoxy system. The mixture was cast into dumbbell-shaped specimens according to ASTM D638 standards, resulting in a homogeneous epoxy matrix structure with no observed agglomeration.",
      "reasoning_analysis": "Increasing Factors: The formation of a densely crosslinked thermoset network through the reaction between the epoxy resin and hardener inherently restricts polymer chain mobility, driving the Young's modulus higher relative to the uncured resin. Additionally, the ultrasonic homogenization step in the processing history ensures uniform hardener distribution and reduces voids, promoting structural integrity and consistent stiffness. Decreasing Factors: The 0 wt% loading of Multi-walled carbon nanotubes indicates an absence of high-modulus rigid reinforcement, meaning the sample lacks the composite strengthening effects typically associated with MWCNT inclusion. Furthermore, if the 10 mass ratio deviates from the optimal stoichiometric balance, it could result in incomplete curing or lower crosslink density, which would reduce the overall modulus. Dominant Factor: The intrinsic rigidity of the cured epoxy thermoset network is the dominant factor governing the Young's modulus. Despite the processing protocol mimicking nanocomposite fabrication, the absence of actual filler content dictates that the mechanical behavior is determined solely by the matrix properties and crosslink density rather than reinforcement mechanics."
    },
    "analysis_without_hierarchical_structure": {
      "descriptive_text": "The sample comprises an EPR1080 epoxy resin cured with a hardener at a 1:10 mass ratio. The preparation involved drying multi-walled carbon nanotubes in an oven and mixing them with the epoxy resin using a mechanical mixer, followed by 30 minutes of sonication using a Bandelin SONOPULS ultrasonic homogenizer with an ice bath. After hardener addition, the mixture was cast into dumbbell-shaped samples according to ASTM D638 standards, and the Young's modulus was measured by uniaxial tensile test using a standard tensile machine of Amirkabir University of Technology.",
      "reasoning_analysis": "Increasing Factors: The formation of a crosslinked thermoset network through the reaction between the EPR1080 epoxy resin and the hardener inherently restricts polymer chain mobility, providing intrinsic structural rigidity and driving the Young's modulus upward relative to uncured resins or linear thermoplastics. The use of an ice bath during sonication helps prevent thermal degradation of the polymer chains during processing, preserving the molecular integrity required for optimal stiffness. Decreasing Factors: The chemical composition specifies a 0 wt% loading for multi-walled carbon nanotubes, indicating an absence of high-modulus nanofiller reinforcement that would otherwise significantly enhance the composite stiffness. Additionally, the mechanical mixing and sonication steps, if not perfectly optimized, could introduce micro-voids or air entrapment within the cast samples, which act as stress concentrators and reduce the effective modulus. Dominant Factor: The crosslinking density and intrinsic stiffness of the cured epoxy matrix dominate the final Young's modulus behavior. Since the filler loading is zero, the mechanical performance is governed principally by the chemical architecture of the thermoset network rather than composite reinforcement effects, making the curing ratio and network formation the primary determinants of stiffness."
    }
  },
  {
    "doi": "10.1088/1757-899X/943/1/012021",
    "title": "Extraction of reinforced epoxy nanocomposite using agricultural waste biomass",
    "year": 2020,
    "chemical_composition": {
      "repeat_unit_psmiles": null,
      "monomers": [
        {
          "name": "Epoxy resin",
          "smiles": null,
          "ratio_value": null,
          "ratio_unit": null
        },
        {
          "name": "Hardener",
          "smiles": null,
          "ratio_value": null,
          "ratio_unit": null
        }
      ],
      "additives": [
        {
          "name": "Organosolv lignin",
          "type": "filler",
          "amount_value": 3,
          "amount_unit": "wt.%"
        }
      ],
      "is_homopolymer": false
    },
    "processing_history": "Hand lay-up fabrication. Epoxy resin and hardener mixed in 10:3 ratio with 3 wt.% organosolv lignin filler (extracted via Organosolv method). Sonication for 3 min at 0°C, vacuum degassing for 5 min. Cured at room temperature for 24 hours, then in oven at 100°C for 3 hours. Flexural Young's modulus measured by LLYOD LR 10K Plus UTM at 1.3 mm/min crosshead speed, according to ASTM D790.",
    "hierarchical_structure": "Epoxy matrix with dispersed organosolv lignin filler.",
    "properties": {
      "E": {
        "value": [
          4.62475
        ],
        "unit": "GPa"
      }
    },
    "analysis_with_hierarchical_structure": {
      "descriptive_text": "The sample comprises a thermosetting epoxy matrix reinforced with 3 wt.% organosolv lignin filler. Fabricated via hand lay-up, the epoxy resin and hardener were combined in a 10:3 ratio with the lignin additive, followed by sonication for 3 minutes at 0°C and vacuum degassing for 5 minutes to promote dispersion and remove entrapped air. The composite was cured at room temperature for 24 hours and post-cured in an oven at 100°C for 3 hours, resulting in an epoxy matrix with dispersed organosolv lignin filler. The flexural Young's modulus was subsequently measured using an LLYOD LR 10K Plus UTM at a crosshead speed of 1.3 mm/min according to ASTM D790.",
      "reasoning_analysis": "Increasing Factors: The incorporation of rigid organosolv lignin particles acts as a reinforcing phase within the compliant epoxy matrix, theoretically increasing the composite stiffness according to rule-of-mixtures behavior. Furthermore, the thermal curing history, specifically the post-cure at 100°C, promotes high crosslink density within the epoxy network, significantly restricting chain segment mobility and enhancing the intrinsic modulus of the matrix. The vacuum degassing and sonication steps minimize void content and improve filler dispersion, preventing stress concentrators that would otherwise lower the effective modulus. Decreasing Factors: The relatively low filler loading of 3 wt.% limits the magnitude of reinforcement achievable compared to higher loading fractions. Additionally, the absence of explicit surface coupling agents in the processing history suggests potential weaknesses in interfacial adhesion between the hydrophilic lignin and hydrophobic epoxy, which could lead to debonding under stress and inefficient stress transfer. The hand lay-up fabrication method may also introduce slight inconsistencies in filler distribution compared to automated processing. Dominant Factor: The high crosslink density achieved through the specific thermal curing cycle is the dominant factor establishing the baseline stiffness of the material; while the rigid lignin filler contributes positively, the final modulus is primarily governed by the integrity and density of the cured epoxy network, with the filler providing a secondary reinforcement effect contingent upon interfacial quality."
    },
    "analysis_without_hierarchical_structure": {
      "descriptive_text": "The sample comprises an epoxy resin system crosslinked with a hardener and reinforced with 3 wt.% organosolv lignin filler. Fabricated via a hand lay-up technique, the resin and hardener were mixed in a 10:3 ratio with the lignin, followed by sonication for 3 minutes at 0°C and vacuum degassing for 5 minutes to ensure homogeneity. The composite was cured at room temperature for 24 hours and subsequently post-cured in an oven at 100°C for 3 hours. The flexural Young's modulus was characterized using an LLYOD LR 10K Plus universal testing machine at a crosshead speed of 1.3 mm/min in accordance with ASTM D790.",
