Repository: hhtrick/HHT-code

# HHT training framework

This directory contains model training, embedding precomputation, inference, article-level baselines and the curated datasets. All commands below assume that the working directory is `train_code/`.

## 3. Datasets and fixed partitions

Each main dataset is a JSON array at `dataset/{property}/{property}.json`. Entries contain source metadata, `chemical_composition`, `processing_history`, `hierarchical_structure`, `properties`, and two generated-analysis objects. Targets are stored as `properties[property]["value"]`; source metadata and target values are not predictive input fields.

| Property | Train | Validation | Test | Total |
|---|---:|---:|---:|---:|

File: train_code/continue_train_dataset/E/E.json (part 67 of 106)
[
      "reasoning_analysis": "Increasing Factors: The formation of a densely crosslinked thermoset network between the epoxy resin and hardener provides a rigid backbone that inherently resists deformation, significantly contributing to a higher Young's modulus. The incorporation of organosolv lignin, a rigid biopolymer filler, theoretically reinforces the matrix through the rule of mixtures, while the sonication step promotes uniform dispersion to maximize stress transfer efficiency. Furthermore, the two-stage curing history, culminating in a 100°C post-cure, drives the conversion reaction toward completion, increasing crosslink density and network stiffness. Decreasing Factors: The hand lay-up fabrication method combined with a relatively short vacuum degassing time of 5 minutes may entrain micro-voids within the composite, which act as stress concentrators and reduce the effective load-bearing cross-section. Additionally, potential incompatibility between the hydrophilic hydroxyl groups on the lignin surface and the hydrophobic epoxy matrix could weaken interfacial adhesion, limiting the reinforcement efficiency of the filler. Dominant Factor: The thermal curing history, specifically the elevated temperature post-cure at 100°C, is the dominant factor governing the final Young's modulus, as it dictates the ultimate crosslink density of the epoxy matrix which serves as the primary load-bearing phase, outweighing the marginal reinforcement effect of the low 3 wt.% filler loading."
    }
  },
  {
    "doi": "10.1021/acsami.9b04696",
    "title": "Ultrahigh Performance of Nanoengineered Graphene-Based Natural Jute Fiber Composites",
    "year": 2019,
    "chemical_composition": {
      "repeat_unit_psmiles": null,
      "monomers": [
        {
          "name": "EL2 Epoxy Laminating Resin",
          "smiles": null,
          "ratio_value": null,
          "ratio_unit": null
        },
        {
          "name": "AT30 Epoxy Hardener",
          "smiles": null,
          "ratio_value": null,
          "ratio_unit": null
        }
      ],
      "additives": [
        {
          "name": "S-Glass Fiber",
          "type": "filler",
          "amount_value": 58,
          "amount_unit": "%"
        }
      ],
      "is_homopolymer": false
    },
    "processing_history": "Unidirectional S-Glass fiber preform used as reinforcement. Composite manufactured by vacuum resin infusion process with EL2 epoxy resin and AT30 hardener. Cured at room temperature for 24 h. Young's modulus measured by longitudinal tensile test according to ASTM D3039 using Instron 5985 testing machine at 2 mm/min cross-head speed.",
    "hierarchical_structure": "Unidirectional S-Glass fiber reinforced epoxy composite. Fiber volume fraction (Vf) 58%.",
    "properties": {
      "E": {
        "value": [
          45
        ],
        "unit": "GPa"
      }
    },
    "analysis_with_hierarchical_structure": {
      "descriptive_text": "The material is a unidirectional S-Glass fiber reinforced epoxy composite fabricated using EL2 Epoxy Laminating Resin and AT30 Epoxy Hardener. Manufactured via vacuum resin infusion with an unidirectional S-Glass fiber preform, the composite achieved a fiber volume fraction of 58%. The system was cured at room temperature for 24 hours to form the crosslinked matrix network. Mechanical characterization involved longitudinal tensile testing performed on an Instron 5985 machine at a cross-head speed of 2 mm/min in compliance with ASTM D3039 standards.",
      "reasoning_analysis": "Increasing Factors: The high intrinsic stiffness of the S-Glass fibers relative to the epoxy matrix significantly enhances the composite modulus, particularly due to the unidirectional alignment which maximizes load transfer along the fiber axis during longitudinal testing. The high fiber volume fraction of 58% further amplifies this effect by ensuring the stiff reinforcement phase constitutes the majority of the load-bearing cross-section. Additionally, the formation of a crosslinked thermoset network during curing provides a rigid matrix capable of effective stress transfer between fibers. Decreasing Factors: The room temperature curing cycle, lacking elevated temperature post-curing, may result in a lower degree of crosslinking density within the epoxy matrix compared to heat-cured systems, potentially reducing the matrix contribution to overall stiffness. Furthermore, any residual voids inherent to the vacuum infusion process, however minimal, could decrease the effective load-bearing area and act as compliance sources. Dominant Factor: The high volume fraction and unidirectional orientation of the S-Glass fibers qualitatively dominate the Young's modulus behavior. In longitudinal loading, the rule of mixtures dictates that the composite stiffness is primarily governed by the fiber properties and volume fraction, rendering the specific cure state of the compliant epoxy matrix a secondary influence on the final modulus."
    },
    "analysis_without_hierarchical_structure": {
      "descriptive_text": "The sample comprises a composite system consisting of EL2 epoxy laminating resin cured with AT30 epoxy hardener, reinforced with a unidirectional S-Glass fiber preform containing 58% fiber by weight. The composite was manufactured using a vacuum resin infusion process and cured at room temperature for 24 hours. Mechanical characterization was performed via a longitudinal tensile test according to ASTM D3039 standards using an Instron 5985 testing machine at a cross-head speed of 2 mm/min to determine the Young's modulus.",
      "reasoning_analysis": "Increasing Factors: The primary driver for elevated modulus is the high volume fraction (58%) of S-Glass fibers, which possess a significantly higher intrinsic stiffness than the polymer matrix. The unidirectional alignment of the fibers ensures optimal load transfer along the longitudinal axis during tensile testing, while the formation of a crosslinked epoxy network provides a rigid matrix structure that supports the fibers. Decreasing Factors: The room temperature cure cycle may result in a lower crosslinking density compared to elevated temperature curing protocols, potentially reducing the stiffness of the matrix phase. Additionally, the vacuum resin infusion process, while effective, may introduce micro-voids or imperfect wetting compared to autoclave processing, which can act as stress concentrators and reduce effective load bearing area. Dominant Factor: The geometric alignment and high volume fraction of the S-Glass fibers qualitatively dominate the longitudinal Young's modulus behavior, as the composite stiffness in the fiber direction is governed primarily by the rule of mixtures where the fiber contribution outweighs the variations in matrix crosslinking density or minor processing voids."
    }
  },
  {
    "doi": "10.1016/j.proeng.2015.05.118",
    "title": "Physical, Mechanical and Thermal Properties of Jute and Bamboo Fiber Reinforced Unidirectional Epoxy Composites",
    "year": 2015,
    "chemical_composition": {
      "repeat_unit_psmiles": null,
      "monomers": [
        {
          "name": "Epoxy resin (PrimeTM 20LV)",
          "smiles": null,
          "ratio_value": null,
          "ratio_unit": null
        },
        {
          "name": "Hardener",
          "smiles": null,
          "ratio_value": null,
          "ratio_unit": null
        }
      ],
      "additives": [
        {
          "name": "Jute fiber",
          "type": "filler",
          "amount_value": 52,
          "amount_unit": "wt%"
        }
      ],
      "is_homopolymer": false
    },
    "processing_history": "Vacuum technique used for preparation. Aligned fibers arranged on aluminium plate, covered, and surrounded by polypropylene sheet. Resin mixed with hardener pumped into mould. Cured in Pinette press (hot press) at 65 °C for 1 hour. Specimens dried in vacuum oven at 60 °C for 24 hours, conditioned at 30 °C and 50% RH for 72 hours. Young's modulus measured by uniaxial tensile test (ASTM D638) using Instron 3369 machine at 10 mm/min crosshead speed.",
    "hierarchical_structure": "Unidirectional void free composite. Eight layers of aligned jute fibers. Fiber distribution not uniform.",
    "properties": {
      "E": {
        "value": [
          31
        ],
        "unit": "GPa"
      }
    },
    "analysis_with_hierarchical_structure": {
      "descriptive_text": "The sample comprises a composite system fabricated from PrimeTM 20LV epoxy resin and a hardener matrix reinforced with 52 wt% jute fibers. Preparation involved a vacuum technique where aligned fibers were arranged on an aluminum plate, enclosed by a polypropylene sheet, and impregnated by pumping the resin mixture into a mould. The material was cured in a Pinette hot press at 65 °C for one hour, followed by vacuum drying at 60 °C for 24 hours and conditioning at 30 °C and 50% relative humidity for 72 hours. Hierarchically, the structure consists of eight layers of aligned jute fibers forming a unidirectional composite described as void-free, though the fiber distribution is noted as non-uniform. Mechanical characterization was performed via uniaxial tensile testing according to ASTM D638 standards using an Instron 3369 machine at a crosshead speed of 10 mm/min.",
      "reasoning_analysis": "Increasing Factors: The high loading of jute fibers at 52 wt% significantly enhances stiffness, as the natural fibers possess a higher intrinsic modulus than the epoxy matrix. The unidirectional alignment of the eight fiber layers ensures that the tensile load is applied parallel to the fiber axis, maximizing reinforcement efficiency according to the rule of mixtures. Additionally, the hot press curing process promotes crosslinking within the epoxy matrix, establishing a rigid network capable of effective load transfer, while the reported void-free structure minimizes stress concentrators that would otherwise compromise stiffness. Decreasing Factors: The non-uniform fiber distribution creates localized resin-rich regions or fiber bundling, leading to stress concentrations and inefficient load transfer that reduce the overall composite modulus. Furthermore, conditioning at 50% relative humidity may introduce moisture into the hydrophilic jute fibers and the fiber-matrix interface, potentially causing swelling or plasticization that lowers interfacial shear strength and effective stiffness. The relatively low curing temperature of 65 °C might also result in a lower crosslinking density compared to higher temperature cures, limiting the full rigidity of the matrix phase. Dominant Factor: The dominant factor governing the Young's Modulus is the high weight fraction and unidirectional alignment of the jute fibers. Despite the non-uniform distribution and potential moisture effects from conditioning, the sheer volume of stiff reinforcement oriented in the loading direction dictates the mechanical response, resulting in a modulus significantly higher than the neat epoxy matrix, governed primarily by the fiber properties and alignment rather than matrix imperfections."
    },
    "analysis_without_hierarchical_structure": {
      "descriptive_text": "The sample comprises a composite system fabricated from PrimeTM 20LV epoxy resin and a hardener, reinforced with 52 wt% jute fiber. Preparation utilized a vacuum technique where aligned fibers were arranged on an aluminium plate, enclosed by a polypropylene sheet, and impregnated by pumping the resin-hardener mixture into the mould. The material was cured in a Pinette hot press at 65 °C for 1 hour, followed by drying in a vacuum oven at 60 °C for 24 hours. Prior to mechanical characterization, specimens were conditioned at 30 °C and 50% relative humidity for 72 hours, and the Young's modulus was determined via uniaxial tensile test according to ASTM D638 using an Instron 3369 machine at a crosshead speed of 10 mm/min.",
      "reasoning_analysis": "Increasing Factors: The incorporation of 52 wt% jute fiber introduces a high volume fraction of stiff reinforcement phase within the epoxy matrix, substantially elevating the composite stiffness according to rule-of-mixtures principles. The specific alignment of fibers along the loading axis maximizes load transfer efficiency, while the vacuum preparation technique minimizes void content, thereby reducing stress concentrations that would otherwise compromise modulus. Additionally, the hot press curing cycle ensures sufficient crosslinking density of the thermoset matrix, contributing to baseline rigidity. Decreasing Factors: The conditioning protocol at 50% relative humidity allows the hygroscopic jute fibers to absorb moisture, which plasticizes the fiber cell walls and potentially weakens the fiber-matrix interface through swelling, leading to a reduction in overall stiffness. Furthermore, natural fibers inherently possess lower modulus values compared to synthetic alternatives, and any residual micro-voids from the pumping process could slightly diminish the effective load-bearing cross-section. Dominant Factor: The high loading fraction and strategic alignment of the jute fibers qualitatively dominate the final Young's modulus behavior by establishing a stiff reinforcement network that overwhelms the matrix contribution; however, the moisture absorption during environmental conditioning acts as a significant moderating variable that prevents the modulus from reaching its theoretical maximum dry state."
    }
  },
  {
    "doi": "10.1002/mame.202000567",
    "title": "Combining Mechanical Fortification and Ultralow Flammability in Epoxy Networks",
    "year": 2020,
    "chemical_composition": {
      "repeat_unit_psmiles": null,
      "monomers": [
        {
          "name": "Diglycidyl ether of bisphenol A",
          "smiles": "CC(C)(C1=CC=C(OCC2CO2)C=C1)C3=CC=C(OCC4CO4)C=C3",
          "ratio_value": null,
          "ratio_unit": null
        },
        {
          "name": "4,4'-Diphenyl diamino sulfone",
          "smiles": "Nc1ccc(S(=O)(=O)c2ccc(N)cc2)cc1",
          "ratio_value": null,
          "ratio_unit": null
        }
      ],
      "additives": [],
      "is_homopolymer": false
    },
    "processing_history": "Epoxy resin (DGEBA) mixed with DDS (stoichiometric equivalent). Degassed and cured in N2 atmosphere at 160 °C for 6 h, followed by 220 °C for 2 h. Young's modulus measured by uniaxial compression testing using Instron 5800 at 2 mm/min crosshead rate on cylindrical specimens (10 mm diameter, 1:1 height-to-diameter).",
    "hierarchical_structure": "Glassy amorphous epoxy network.",
    "properties": {
      "E": {
        "value": [
          1.6
        ],
        "unit": "GPa"
      }
    },
    "analysis_with_hierarchical_structure": {
      "descriptive_text": "This material system comprises a crosslinked epoxy network synthesized from Diglycidyl ether of bisphenol A (DGEBA) and 4,4'-Diphenyl diamino sulfone (DDS) mixed at stoichiometric equivalents. The precursor mixture was degassed and subjected to a thermal curing cycle in a nitrogen atmosphere, consisting of 6 hours at 160 °C followed by a post-cure at 220 °C for 2 hours, yielding a glassy amorphous epoxy network. Mechanical characterization was conducted via uniaxial compression testing using an Instron 5800 system at a crosshead rate of 2 mm/min on cylindrical specimens with a 10 mm diameter and a 1:1 height-to-diameter ratio.",
      "reasoning_analysis": "Increasing Factors: The incorporation of 4,4'-Diphenyl diamino sulfone (DDS) introduces rigid sulfone groups and aromatic rings into the network backbone, significantly increasing chain stiffness and intermolecular interactions. Furthermore, the stoichiometric mixing combined with the high-temperature post-cure at 220 °C promotes a high degree of crosslinking and conversion, minimizing free volume and restricting segmental motion, which substantially elevates the Young's modulus. Decreasing Factors: The presence of flexible ether linkages within the DGEBA prepolymer backbone provides some rotational freedom compared to purely aromatic structures, which may slightly mitigate the overall stiffness. Additionally, the inherently amorphous nature of the epoxy network lacks the reinforcing effect of crystalline domains often found in semi-crystalline polymers. Dominant Factor: The high crosslink density achieved through the elevated temperature curing cycle, combined with the intrinsic rigidity of the sulfone-containing aromatic network, qualitatively dominates the mechanical response, resulting in a high Young's modulus characteristic of fully cured glassy thermosets."
    },
    "analysis_without_hierarchical_structure": {
      "descriptive_text": "The sample comprises a thermosetting epoxy network synthesized from Diglycidyl ether of bisphenol A (DGEBA) and 4,4'-Diphenyl diamino sulfone (DDS) hardener. The components were blended at stoichiometric equivalents, degassed to eliminate entrapped volatiles, and cured under a nitrogen atmosphere utilizing a sequential thermal profile of 160 °C for 6 hours followed by a post-cure at 220 °C for 2 hours. Mechanical characterization was performed via uniaxial compression testing on cylindrical specimens with a 10 mm diameter and 1:1 height-to-diameter aspect ratio using an Instron 5800 system at a crosshead rate of 2 mm/min.",
      "reasoning_analysis": "Increasing Factors: The molecular structure incorporates rigid aromatic rings from both the bisphenol A backbone and the diamino sulfone hardener, alongside a polar sulfone group, which significantly restricts segmental mobility and inherently increases stiffness. The stoichiometric mixing ratio optimizes the crosslink density of the thermoset network, while the high-temperature post-cure at 220 °C ensures a high degree of conversion, minimizing compliant unreacted monomers and maximizing network integrity. Additionally, the degassing step reduces void content, preventing stress concentrators that would otherwise lower the effective load-bearing area. Decreasing Factors: Potential reduction in modulus could arise if the high cure temperature induced slight thermal degradation or chain scission, though this is less common within standard processing windows. Furthermore, residual thermal stresses generated during cooling from the elevated cure temperature could theoretically introduce micro-defects, and any incomplete degassing would leave micro-voids that reduce the effective cross-sectional area resisting deformation. Dominant Factor: The intrinsic rigidity of the aromatic-rich chemical structure combined with the high crosslink density achieved through the stoichiometric formulation and aggressive thermal cure cycle qualitatively dominates the mechanical response. These structural and processing factors ensure a highly constrained network, driving the Young's modulus to higher values relative to less crosslinked or aliphatic epoxy systems, outweighing potential minor defects from processing."
    }
  },
  {
    "doi": "10.1016/j.compstruct.2019.111514",
    "title": "Simulation of compression moulding process for long-fibre reinforced thermoset composites considering fibre bending",
    "year": 2019,
    "chemical_composition": {
      "repeat_unit_psmiles": null,
      "monomers": [],
      "additives": [],
      "is_homopolymer": false
    },
    "processing_history": "Cured high-speed curing epoxy resin. Material properties listed in Table 1 at 23 °C.",
    "hierarchical_structure": "High-speed curing epoxy resin.",
    "properties": {
      "E": {
        "value": [
          1.8
        ],
        "unit": "GPa"
      }
    },
    "analysis_with_hierarchical_structure": {
      "descriptive_text": "The sample consists of a cured high-speed curing epoxy resin system exhibiting a crosslinked network structure rather than a linear homopolymeric architecture. Processing involved a curing protocol to solidify the resin, with material properties subsequently evaluated at 23 °C as documented in the associated data. The hierarchical organization is defined by the cured thermoset network inherent to high-speed epoxy formulations.",
      "reasoning_analysis": "Increasing Factors: The formation of a covalently crosslinked thermoset network inherently restricts segmental chain motion, significantly increasing the elastic modulus (E) compared to linear thermoplastic counterparts. Additionally, testing at 23 °C likely places the material in its glassy regime, where free volume is minimized and stiffness is maximized. Decreasing Factors: The designation as a high-speed curing system suggests rapid kinetics which may limit the ultimate degree of conversion or crosslink density compared to slow-cured systems, potentially leaving unreacted groups or higher free volume that could reduce stiffness. Furthermore, rapid curing can introduce internal residual stresses that might subtly compromise the ideal mechanical response. Dominant Factor: The fundamental topological constraint imposed by the crosslinked network structure dominates the mechanical response, ensuring a high baseline elastic modulus characteristic of glassy thermosets, despite potential kinetic limitations associated with the high-speed curing process."
    },
    "analysis_without_hierarchical_structure": {
      "descriptive_text": "The investigated material is a cured high-speed curing epoxy resin. The sample was prepared using a curing protocol specific to high-speed formulations, and the resulting material properties were evaluated at 23 °C.",
      "reasoning_analysis": "Increasing Factors: The formation of a dense three-dimensional covalent network during the curing process significantly restricts polymer chain segmental motion, inherently driving the Young's Modulus (E) higher compared to the uncured precursor. The thermoset architecture provides a rigid backbone that resists elastic deformation under load. Decreasing Factors: The absence of reinforcing fillers or additives limits the stiffness to the intrinsic modulus of the polymer matrix, preventing the enhancement typically seen in composite systems. Additionally, high-speed curing kinetics may result in a less homogeneous network structure or lower final conversion compared to optimized thermal cycles, potentially reducing the maximum achievable modulus. Dominant Factor: The intrinsic crosslink density established during the curing process is the dominant factor governing the Young's Modulus. While the lack of fillers sets a ceiling on stiffness, the fundamental transition from a liquid mixture to a solid crosslinked network provides the primary resistance to deformation."
    }
  },
  {
    "doi": null,
    "title": "Mechanical, thermal and microstructural properties of epoxy-OAT composites",
    "year": 2018,
    "chemical_composition": {
      "repeat_unit_psmiles": null,
      "monomers": [
        {
          "name": "Epoxy resin CO-204",
          "smiles": null,
          "ratio_value": null,
          "ratio_unit": null
        }
      ],
      "additives": [],
      "is_homopolymer": false
    },
    "processing_history": "Commercial mechanical properties data provided in Table 4. Tensile modulus measured according to ASTM D638M standard.",
    "hierarchical_structure": null,
    "properties": {
      "E": {
        "value": [
          1.8
        ],
        "unit": "GPa"
      }
    },
    "analysis_with_hierarchical_structure": {
      "descriptive_text": "The sample comprises a commercial epoxy resin system designated as CO-204, characterized as a non-homopolymeric formulation consistent with a crosslinked network or blend. The material underwent mechanical characterization where the tensile modulus was determined according to the ASTM D638M standard using provided commercial data.",
      "reasoning_analysis": "Increasing Factors: The fundamental chemistry of epoxy resin systems involves the formation of a densely crosslinked three-dimensional network upon curing, which significantly restricts chain segment mobility compared to linear thermoplastics and intrinsically drives the tensile modulus upward. Additionally, the absence of reported plasticizing additives ensures that the intrinsic stiffness of the polymer matrix is not compromised by free volume expansion or lubrication effects. Decreasing Factors: The classification as a non-homopolymer suggests the presence of curing agents or potential toughening modifiers within the CO-204 formulation; if flexible aliphatic segments or rubbery phases are incorporated to enhance fracture toughness, these would introduce compliance into the network and reduce the overall tensile modulus. Furthermore, the lack of reinforcing fillers in the additives list means the modulus relies solely on the neat resin matrix, which is inherently lower than reinforced composite counterparts. Dominant Factor: The high crosslink density characteristic of cured epoxy networks is the dominant factor governing stiffness, establishing a rigid baseline significantly higher than uncured precursors. While the absence of reinforcing fillers limits the absolute magnitude compared to composites, the covalent network structure dominates over linear chain entanglements, and the standardized testing history ensures this intrinsic network stiffness is accurately captured without variability from incomplete curing."
    },
    "analysis_without_hierarchical_structure": {
      "descriptive_text": "The material system is based on Epoxy resin CO-204, characterized as a non-homopolymer architecture indicative of a crosslinked network or multi-component formulation. Mechanical characterization data were sourced from commercial specifications, with the tensile modulus specifically evaluated in accordance with the ASTM D638M standard testing protocol.",
      "reasoning_analysis": "Increasing Factors: The thermosetting nature of the Epoxy resin CO-204 system implies a highly crosslinked network architecture. This three-dimensional covalent network severely restricts polymer chain segmental mobility and intermolecular slippage under stress, intrinsically driving the Young's Modulus higher compared to linear thermoplastic counterparts. Additionally, the use of commercial data suggests standardized curing protocols were likely employed to maximize network formation and structural integrity. Decreasing Factors: The absence of listed additives, such as rigid fillers, glass fibers, or reinforcing particles, means the modulus is not enhanced by composite reinforcement effects, limiting the stiffness to that of the bulk resin matrix. Furthermore, any deviation from optimal curing conditions inherent in general commercial data could result in sub-maximal crosslink density, potentially increasing free volume and reducing stiffness relative to a specifically optimized lab-cured sample. Dominant Factor: The formation of the covalently crosslinked network during the curing process is the dominant factor governing the mechanical response. While the lack of reinforcing fillers prevents composite-level stiffening, the intrinsic rigidity provided by the crosslinked epoxy network structure overwhelmingly dictates the tensile modulus, establishing a baseline stiffness significantly higher than uncured precursors or non-crosslinked polymers."
    }
  },
  {
    "doi": "10.1016/j.jmgm.2022.108311",
    "title": "Effect of adsorption, hardener, and temperature on mechanical properties of epoxy nanocomposites with functionalized graphene: A molecular dynamics study",
    "year": null,
    "chemical_composition": {
      "repeat_unit_psmiles": null,
      "monomers": [
        {
          "name": "Bisphenol F diglycidyl ether",
          "smiles": "C(c1ccc(OCC2CO2)cc1)(c1ccc(OCC2CO2)cc1)",
          "ratio_value": 70,
          "ratio_unit": "wt%"
        },
        {
          "name": "Diethyltoluenediamine",
          "smiles": "CCc1cc(N)cc(CC)c1N",
          "ratio_value": 30,
          "ratio_unit": "wt%"
        }
      ],
      "additives": [
        {
          "name": "Graphene Oxide",
          "type": "filler",
          "amount_value": 1,
          "amount_unit": "wt%"
        }
      ],
      "is_homopolymer": false
    },
    "processing_history": "Molecular dynamics simulation using LAMMPS. NPT/NVT ensembles. Strain rate 0.7 ps^-1. Tensile test in Y direction at 300 K. Epoxy:Hardener ratio 70:30 wt%.",
    "hierarchical_structure": "Nanocomposite with functionalized graphene oxide (1 wt% oxide groups).",
    "properties": {
      "E": {
        "value": [
          3.52
        ],
        "unit": "GPa"
      }
    },
    "analysis_with_hierarchical_structure": {
      "descriptive_text": "The sample comprises an epoxy-based nanocomposite system consisting of Bisphenol F diglycidyl ether and Diethyltoluenediamine cured at a weight ratio of 70:30, reinforced with 1 wt% Graphene Oxide featuring functionalized oxide groups. The hierarchical structure was modeled as a nanocomposite and subjected to molecular dynamics simulations using LAMMPS within NPT and NVT ensembles. Mechanical characterization was performed via a tensile test oriented in the Y direction at 300 K with a strain rate of 0.7 ps^-1, simulating the behavior of a crosslinked thermoset matrix embedded with nanoscale fillers.",
      "reasoning_analysis": "Increasing Factors: The presence of rigid aromatic rings within both the Bisphenol F diglycidyl ether and Diethyltoluenediamine monomers restricts segmental motion, intrinsically enhancing the stiffness of the polymer backbone. The formation of a crosslinked thermoset network further constrains chain mobility, while the incorporation of Graphene Oxide, which possesses a significantly higher intrinsic modulus than the polymer matrix, contributes to reinforcement through the rule of mixtures. Additionally, the functionalized oxide groups on the filler improve interfacial adhesion, facilitating efficient stress transfer, and the high strain rate (0.7 ps^-1) inherent to the molecular dynamics simulation limits viscoelastic relaxation, typically resulting in a higher calculated modulus compared to experimental timescales. Decreasing Factors: The introduction of nanoscale fillers can potentially disrupt the packing density of the epoxy network, introducing local free volume that may slightly reduce stiffness. Furthermore, if the 70:30 wt% ratio deviates from the stoichiometric equivalence for optimal crosslinking, the resulting network density might be lower than theoretically possible, and any agglomeration of the Graphene Oxide could act as stress concentration points rather than reinforcing elements. Dominant Factor: The combined effect of the inherently rigid aromatic thermoset matrix and the high stiffness of the Graphene Oxide filler, significantly amplified by the high strain rate conditions of the simulation protocol, qualitatively dominates the behavior, driving the Young's Modulus (E) to higher values relative to non-reinforced or aliphatic polymer systems."
    },
    "analysis_without_hierarchical_structure": {
      "descriptive_text": "The sample comprises a thermoset nanocomposite system formed by reacting Bisphenol F diglycidyl ether with Diethyltoluenediamine at a weight ratio of 70:30, incorporating 1 wt% Graphene Oxide as a reinforcing filler. The mechanical properties were assessed via molecular dynamics simulations using LAMMPS under NPT and NVT ensembles. The testing protocol involved a tensile test performed in the Y direction at 300 K with a strain rate of 0.7 ps^-1, simulating the deformation behavior of the cured epoxy network.",
      "reasoning_analysis": "Increasing Factors: The presence of rigid aromatic rings within the Bisphenol F backbone restricts chain segment rotation, inherently increasing stiffness. The formation of a crosslinked network between the epoxy and amine hardener further limits chain mobility, while the inclusion of Graphene Oxide introduces a high-modulus filler phase that reinforces the matrix. Additionally, the high strain rate utilized in the molecular dynamics simulation prevents viscous relaxation, qualitatively elevating the calculated modulus. Decreasing Factors: The diethyltoluenediamine hardener contains aliphatic ethyl groups which introduce greater flexibility and free volume compared to fully aromatic hardeners, potentially reducing the overall network rigidity. Dominant Factor: The intrinsic rigidity of the crosslinked aromatic network reinforced by Graphene Oxide establishes a high stiffness baseline; however, the extremely high strain rate inherent to the molecular dynamics processing history qualitatively dominates the measured response by preventing chain relaxation, ensuring the E reflects a high-modulus glassy state."
    }
  },
  {
    "doi": "10.3390/polym12081688",
    "title": "A Study of Some Mechanical Properties of Composite Materials with a Dammar-Based Hybrid Matrix and Reinforced by Waste Paper",
    "year": 2020,
    "chemical_composition": {
      "repeat_unit_psmiles": null,
      "monomers": [
        {
          "name": "Dammar resin",
          "smiles": null,
          "ratio_value": 70,
          "ratio_unit": "vol%"
        },
        {
          "name": "Epoxy resin (Resoltech 1050/1055)",
          "smiles": null,
          "ratio_value": 30,
          "ratio_unit": "vol%"
        }
      ],
      "additives": [
        {
          "name": "Waste paper sheets",
          "type": "reinforcement",
          "amount_value": 0.49,
          "amount_unit": "mass ratio"
        }
      ],
      "is_homopolymer": false
    },
    "processing_history": "Composite cast with 70% Dammar hybrid resin matrix and 18 layers of waste paper sheets (pre-impregnated). Uniform pressure of 27,000 N/m^2 applied. Young's modulus measured by uniaxial tensile test according to ASTM D3039 using Lrx Plus testing machine (2.5 kN force range).",
    "hierarchical_structure": "Layered distribution of reinforcement (18 layers).",
    "properties": {
      "E": {
        "value": [
          3.995
        ],
        "unit": "GPa"
      }
    },
    "analysis_with_hierarchical_structure": {
      "descriptive_text": "The sample is a hybrid polymer matrix composite composed of 70 vol% Dammar resin and 30 vol% Epoxy resin (Resoltech 1050/1055), reinforced with waste paper sheets at a mass ratio of 0.49. Fabricated via a casting process, the material incorporates 18 layers of pre-impregnated waste paper sheets subjected to a uniform pressure of 27,000 N/m^2 to consolidate the layered distribution of reinforcement. Mechanical characterization was conducted using uniaxial tensile testing according to ASTM D3039 standards on an Lrx Plus testing machine with a 2.5 kN force range to determine the Young's modulus.",
      "reasoning_analysis": "Increasing Factors: The incorporation of waste paper sheets at a substantial mass ratio of 0.49 introduces stiff cellulosic fibers that significantly enhance load-bearing capacity compared to the neat resin matrix. The presence of Epoxy resin within the hybrid matrix contributes higher intrinsic rigidity compared to natural resins, while the applied uniform pressure during processing aids in consolidation, reducing void content and improving interfacial stress transfer between the matrix and the 18 layered reinforcements. Decreasing Factors: The high volume fraction of Dammar resin (70 vol%), which typically exhibits lower stiffness than synthetic epoxies, may reduce the overall matrix contribution to the composite modulus. Additionally, the relatively low processing pressure of 27,000 N/m^2 may be insufficient to fully eliminate micro-voids or ensure complete impregnation across all 18 layers, potentially introducing defects that compromise stiffness, and the discontinuous nature of waste paper fibers limits reinforcement efficiency compared to continuous engineered fibers. Dominant Factor: The high loading and layered architectural distribution of the waste paper reinforcement qualitatively dominates the mechanical response, driving the Young's modulus higher than the unreinforced hybrid resin, although the final magnitude is modulated by the matrix composition and the efficiency of the consolidation process."
    },
    "analysis_without_hierarchical_structure": {
      "descriptive_text": "The sample comprises a hybrid composite featuring a matrix blend of 70 vol% Dammar resin and 30 vol% Epoxy resin (Resoltech 1050/1055), reinforced with waste paper sheets at a mass ratio of 0.49. Fabrication involved casting the hybrid resin matrix with 18 layers of pre-impregnated waste paper sheets under a uniform pressure of 27,000 N/m^2. The Young's modulus was determined through uniaxial tensile testing conducted according to ASTM D3039 using an Lrx Plus testing machine with a 2.5 kN force range.",
      "reasoning_analysis": "Increasing Factors: The incorporation of waste paper sheets at a high mass ratio of 0.49 introduces cellulosic fibers with a higher intrinsic stiffness than the polymer matrix, significantly reinforcing the composite structure. Additionally, the epoxy component facilitates the formation of a rigid crosslinked thermoset network, and the applied consolidation pressure helps minimize void content between the 18 layers, promoting efficient stress transfer. Decreasing Factors: The addition of Dammar resin, a natural terpene-based material, may disrupt the crosslinking density of the epoxy network or introduce phase separation, potentially reducing the intrinsic stiffness of the matrix compared to a pure epoxy system. Furthermore, the hydrophilic nature of the waste paper could lead to interfacial incompatibility with the hydrophobic resin or moisture absorption, which would diminish load-bearing efficiency. Dominant Factor: The high volume fraction and layered architecture of the cellulosic waste paper reinforcement qualitatively dominate the mechanical response; despite potential matrix heterogeneity, the rule of mixtures suggests the stiff fibrous network governs the overall composite stiffness, particularly under the tensile loading conditions specified by the characterization method."
    }
  },
  {
    "doi": "10.1021/acsami.9b04696",
    "title": "Ultrahigh Performance of Nanoengineered Graphene-Based Natural Jute Fiber Composites",
    "year": 2019,
    "chemical_composition": {
      "repeat_unit_psmiles": null,
      "monomers": [
        {
          "name": "EL2 Epoxy Laminating Resin",
          "smiles": null,
          "ratio_value": null,
          "ratio_unit": null
        },
        {
          "name": "AT30 Epoxy Hardener",
          "smiles": null,
          "ratio_value": null,
          "ratio_unit": null
        }
      ],
      "additives": [
        {
          "name": "Jute Fiber",
          "type": "filler",
          "amount_value": 56,
          "amount_unit": "%"
        },
        {
          "name": "Graphene Oxide",
          "type": "coating",
          "amount_value": null,
          "amount_unit": null
        },
        {
          "name": "Sodium Hydroxide",
          "type": "treatment agent",
          "amount_value": 0.5,
          "amount_unit": "wt%"
        }
      ],
      "is_homopolymer": false
    },
    "processing_history": "Jute fibers individualized by hand combing, treated with 0.5 wt% NaOH solution, coated with Graphene Oxide (GO) at 0.75 mg/mL concentration, and compacted by hot pressing at 120 °C for 30 min at 1 Ton/inch2 pressure (GO 0.75). Composite manufactured by vacuum resin infusion process with EL2 epoxy resin and AT30 hardener. Cured at room temperature for 24 h. Young's modulus measured by longitudinal tensile test according to ASTM D3039 using Instron 5985 testing machine at 2 mm/min cross-head speed.",
