Repository: hhtrick/HHT-code

# HHT training framework

This directory contains model training, embedding precomputation, inference, article-level baselines and the curated datasets. All commands below assume that the working directory is `train_code/`.

## 3. Datasets and fixed partitions

Each main dataset is a JSON array at `dataset/{property}/{property}.json`. Entries contain source metadata, `chemical_composition`, `processing_history`, `hierarchical_structure`, `properties`, and two generated-analysis objects. Targets are stored as `properties[property]["value"]`; source metadata and target values are not predictive input fields.

| Property | Train | Validation | Test | Total |
|---|---:|---:|---:|---:|

File: train_code/continue_train_dataset/E/E.json (part 68 of 106)
[
    "hierarchical_structure": "Unidirectional jute fiber reinforced epoxy composite. Fiber volume fraction (Vf) ~56%. GO flakes coated on fiber surface filling microvoids and enhancing interface.",
    "properties": {
      "E": {
        "value": [
          44.6
        ],
        "unit": "GPa"
      }
    },
    "analysis_with_hierarchical_structure": {
      "descriptive_text": "The material is a unidirectional jute fiber reinforced epoxy composite fabricated using EL2 epoxy laminating resin and AT30 hardener. The reinforcement phase consists of jute fibers with a volume fraction of approximately 56%, which were individualized by hand combing and subsequently treated with a 0.5 wt% sodium hydroxide solution to modify the surface chemistry. Prior to composite manufacturing, the treated fibers were coated with graphene oxide flakes at a concentration of 0.75 mg/mL and compacted via hot pressing at 120 °C under 1 Ton/inch² pressure for 30 minutes. The final composite was produced through a vacuum resin infusion process and cured at room temperature for 24 hours, resulting in a structure where graphene oxide fills microvoids and enhances the fiber-matrix interface. The Young's modulus was characterized via longitudinal tensile testing according to ASTM D3039 using an Instron 5985 machine at a cross-head speed of 2 mm/min.",
      "reasoning_analysis": "Increasing Factors: The high fiber volume fraction of approximately 56% significantly enhances stiffness according to the rule of mixtures, as the rigid jute fibers bear the majority of the load in the longitudinal direction. The unidirectional alignment of the fibers maximizes this effect along the testing axis. Furthermore, the alkali treatment with sodium hydroxide removes surface impurities and increases surface roughness, improving interfacial adhesion and stress transfer efficiency between the fiber and the epoxy matrix. The incorporation of graphene oxide coating further contributes to increased modulus by filling microvoids within the composite structure and reinforcing the interphase region with its high intrinsic stiffness. The hot pressing compaction step also reduces overall void content, leading to a denser and stiffer material. Decreasing Factors: Despite the reinforcements, the inherent modulus of natural jute fibers is lower than that of synthetic alternatives like carbon or glass, which limits the upper bound of the composite's stiffness. Additionally, curing the epoxy system at room temperature rather than elevated temperatures may result in a lower crosslink density within the matrix, potentially reducing the matrix contribution to the overall modulus. There is also a risk that mechanical individualization or chemical treatment could introduce minor defects or reduce the intrinsic strength of the natural fibers if not carefully controlled. Dominant Factor: The dominant factor governing the Young's modulus is the high volume fraction of unidirectionally aligned jute fibers, which dictates the primary load-bearing capacity of the composite. While the matrix properties and interface quality modulate the efficiency of stress transfer, the sheer proportion and orientation of the reinforcement phase overwhelmingly determine the macroscopic stiffness relative to the neat resin."
    },
    "analysis_without_hierarchical_structure": {
      "descriptive_text": "The composite sample comprises an EL2 epoxy laminating resin matrix cured with AT30 epoxy hardener and reinforced with 56% jute fiber. The jute fibers were individualized by hand combing, treated with 0.5 wt% sodium hydroxide solution, coated with graphene oxide at 0.75 mg/mL concentration, and compacted by hot pressing at 120 °C for 30 minutes under 1 Ton/inch² pressure. The final composite was manufactured via vacuum resin infusion and cured at room temperature for 24 hours, with Young's modulus determined by longitudinal tensile testing according to ASTM D3039 using an Instron 5985 machine at 2 mm/min cross-head speed.",
      "reasoning_analysis": "Increasing Factors: The high volume fraction of jute fibers at 56% serves as the primary reinforcement phase, significantly enhancing stiffness compared to the neat epoxy matrix. The alkali treatment with sodium hydroxide improves interfacial adhesion by removing surface impurities and increasing roughness, while the graphene oxide coating adds a high-modulus nanolayer that further facilitates stress transfer. Additionally, the hot pressing and vacuum resin infusion processes reduce void content, ensuring a more efficient load-bearing structure. Decreasing Factors: The intrinsic Young's modulus of natural jute fibers is lower than that of synthetic reinforcements like glass or carbon, which limits the maximum achievable stiffness. Furthermore, curing the epoxy matrix at room temperature may result in a lower crosslink density compared to thermal curing protocols, potentially reducing the matrix contribution to the overall composite rigidity. Dominant Factor: The high fiber loading combined with the synergistic surface modifications including alkali treatment and graphene oxide coating qualitatively dominates the mechanical behavior. These factors maximize the efficiency of stress transfer from the matrix to the fibers, overriding the limitations imposed by the natural fiber properties and the room temperature cure kinetics."
    }
  },
  {
    "doi": "10.1080/00295450.2025.2483055",
    "title": "Effect of Boron Nanoparticles on Epoxy Composites on Mechanical and Ionizing Radiation Protection Properties",
    "year": 2025,
    "chemical_composition": {
      "repeat_unit_psmiles": null,
      "monomers": [
        {
          "name": "Epoxy resin (Lapox L-12)",
          "smiles": null,
          "ratio_value": 9,
          "ratio_unit": "parts"
        },
        {
          "name": "Hardener (Lapox K6)",
          "smiles": null,
          "ratio_value": 1,
          "ratio_unit": "parts"
        }
      ],
      "additives": [
        {
          "name": "Boron nanoparticles",
          "type": "filler",
          "amount_value": 0.3,
          "amount_unit": "wt%"
        }
      ],
      "is_homopolymer": false
    },
    "processing_history": "Epoxy resin and hardener combined in 9:1 ratio. Boron nanopowder added at 0.3 wt%. Homogenized via sonication for 60 min at 40 kHz. Cast into molds and cured at ambient room temperature for 24 h. Young's modulus measured by uniaxial tensile test using Tinius Olsen UTM (10 kN capacity) at 3 mm/min crosshead speed according to ASTM D638.",
    "hierarchical_structure": "Boron nanoparticles (70 nm) distributed throughout the epoxy matrix. Uniform dispersion observed via SEM.",
    "properties": {
      "E": {
        "value": [
          8.1
        ],
        "unit": "GPa"
      }
    },
    "analysis_with_hierarchical_structure": {
      "descriptive_text": "The sample consists of a thermoset epoxy network formed by combining Lapox L-12 epoxy resin and Lapox K6 hardener in a 9:1 parts ratio, reinforced with 0.3 wt% Boron nanoparticles. The nanocomposite was prepared by adding the boron nanopowder to the resin-hardener mixture, followed by homogenization via sonication for 60 minutes at 40 kHz to ensure dispersion. The mixture was cast into molds and cured at ambient room temperature for 24 hours, resulting in a structure where 70 nm Boron nanoparticles are uniformly distributed throughout the epoxy matrix as observed via SEM. The Young's modulus was subsequently characterized using a uniaxial tensile test on a Tinius Olsen UTM with a 10 kN capacity at a crosshead speed of 3 mm/min in accordance with ASTM D638.",
      "reasoning_analysis": "Increasing Factors: The incorporation of rigid Boron nanoparticles, which possess a significantly higher intrinsic stiffness than the polymer matrix, acts as a reinforcing phase that restricts matrix deformation under load. Additionally, the processing history involving 60 minutes of sonication facilitated a uniform dispersion of the 70 nm particles, maximizing the interfacial area for stress transfer and preventing agglomeration-induced weaknesses. The formation of a crosslinked thermoset network through the reaction between the epoxy resin and hardener also fundamentally increases stiffness compared to the uncured precursors. Decreasing Factors: The curing process conducted at ambient room temperature for 24 hours may result in a lower final crosslink density compared to elevated temperature curing protocols, potentially leaving unreacted functional groups and increasing free volume which reduces matrix rigidity. Furthermore, the relatively low filler loading of 0.3 wt% limits the volume fraction of the reinforcing phase, thereby constraining the magnitude of the composite reinforcement effect. Dominant Factor: The formation of the covalently crosslinked epoxy network establishes the primary baseline stiffness of the material. While the ambient curing conditions may prevent the maximization of crosslink density, the presence of uniformly dispersed rigid Boron nanoparticles qualitatively drives the Young's modulus higher relative to the neat resin, making the combination of network formation and rigid filler reinforcement the dominant factors determining the final mechanical stiffness."
    },
    "analysis_without_hierarchical_structure": {
      "descriptive_text": "The sample comprises a thermosetting epoxy network synthesized by combining Lapox L-12 epoxy resin and Lapox K6 hardener in a 9:1 parts ratio, reinforced with 0.3 wt% Boron nanoparticles. The mixture was homogenized via sonication for 60 minutes at 40 kHz to facilitate filler dispersion, then cast into molds and cured at ambient room temperature for 24 hours. Mechanical characterization was performed via uniaxial tensile testing using a Tinius Olsen UTM with a 10 kN capacity at a crosshead speed of 3 mm/min in accordance with ASTM D638 standards to determine the Young's modulus.",
      "reasoning_analysis": "Increasing Factors: The formation of a covalently crosslinked thermoset network between the epoxy resin and hardener inherently restricts chain mobility, providing a rigid structural baseline that significantly increases Young's modulus compared to uncured precursors. Additionally, the incorporation of Boron nanoparticles, which possess a high intrinsic stiffness, acts as a reinforcing phase, while the sonication processing history promotes uniform dispersion to maximize stress transfer between the filler and the matrix. Decreasing Factors: The curing history involves ambient room temperature processing rather than elevated thermal curing, which may result in a lower degree of conversion and reduced crosslink density within the epoxy matrix, thereby limiting the maximum achievable stiffness. Furthermore, the relatively low filler loading of 0.3 wt% may be insufficient to establish a percolating network or provide substantial reinforcement compared to the bulk matrix volume. Dominant Factor: The intrinsic rigidity of the crosslinked epoxy network establishes the primary baseline for the Young's modulus; however, the ambient curing history is the dominant processing variable that modulates this behavior. Since the matrix constitutes the vast majority of the volume compared to the 0.3 wt% filler, the crosslink density determined by the room temperature cure qualitatively dominates the final stiffness, likely resulting in a modulus lower than thermally cured equivalents despite the reinforcing intent of the nanoparticles."
    }
  },
  {
    "doi": null,
    "title": "Industrial-Graded Epoxy Nanocomposites with Mechanically Dispersed Multi-Walled Carbon Nanotubes: Static and Damping Properties",
    "year": 2017,
    "chemical_composition": {
      "repeat_unit_psmiles": null,
      "monomers": [
        {
          "name": "EC 157 epoxy resin",
          "smiles": null,
          "ratio_value": 100,
          "ratio_unit": "parts by weight"
        },
        {
          "name": "XLR curing agent",
          "smiles": null,
          "ratio_value": 30,
          "ratio_unit": "parts by weight"
        }
      ],
      "additives": [
        {
          "name": "Multi-walled carbon nanotubes",
          "type": "filler",
          "amount_value": 0.0769,
          "amount_unit": "wt%"
        }
      ],
      "is_homopolymer": false
    },
    "processing_history": "Mechanical dispersion (high shear force), mixed with curing agent (100:30 ratio), degassed under vacuum for 20 min. Cast in silicone mould. Cured for 10 h at 35 °C followed by 7 h at 70 °C with a ramp of 1 °C/min. Young's modulus measured by compressive test using Zwich Roell machine with 50 kN load cell, testing speed 1.3 mm/min, modified jig for video gauge, strain range 0.5–0.7%, according to ASTM D 695 M.",
    "hierarchical_structure": "Good and uniform distributions of the CNTs through the matrix. Hydrodynamic dimensions between 80 nm and 200 nm.",
    "properties": {
      "E": {
        "value": [
          2.9
        ],
        "unit": "GPa"
      }
    },
    "analysis_with_hierarchical_structure": {
      "descriptive_text": "The sample comprises an EC 157 epoxy resin matrix cured with XLR curing agent at a weight ratio of 100:30, reinforced with 0.0769 wt% multi-walled carbon nanotubes. Fabrication involved mechanical dispersion under high shear force, vacuum degassing for 20 minutes, and casting into a silicone mould, followed by a two-step curing cycle of 10 hours at 35 °C and 7 hours at 70 °C with a 1 °C/min ramp. Hierarchical analysis reveals a good and uniform distribution of the CNTs within the matrix, exhibiting hydrodynamic dimensions between 80 nm and 200 nm. The Young's modulus was evaluated via compressive testing on a Zwich Roell machine with a 50 kN load cell at a speed of 1.3 mm/min, following ASTM D 695 M standards within a strain range of 0.5–0.7%.",
      "reasoning_analysis": "Increasing Factors: The incorporation of multi-walled carbon nanotubes introduces a high-aspect-ratio reinforcement phase with exceptional intrinsic stiffness, which enhances the composite modulus through load transfer mechanisms. The processing history utilizing high shear mechanical dispersion facilitated a good and uniform distribution of the CNTs, minimizing agglomeration and maximizing the interfacial area for stress transfer. Additionally, the chemical crosslinking between the epoxy resin and curing agent creates a rigid three-dimensional network that provides structural integrity. Decreasing Factors: The very low filler loading of 0.0769 wt% is likely insufficient to establish a percolating network, limiting the magnitude of reinforcement relative to the matrix volume. Furthermore, the maximum curing temperature of 70 °C is relatively low for epoxy systems, potentially resulting in incomplete conversion or lower crosslinking density compared to higher temperature protocols, which would reduce the intrinsic matrix stiffness. High shear forces during dispersion also carry a risk of reducing nanotube aspect ratio, potentially diminishing their reinforcing efficiency. Dominant Factor: The intrinsic stiffness of the cured epoxy network, determined by the curing agent stoichiometry and thermal history, qualitatively dominates the final Young's modulus behavior. While the well-dispersed nanotubes provide a positive contribution, the low weight fraction ensures that the mechanical response remains primarily governed by the rigidity of the polymer matrix rather than the filler phase."
    },
    "analysis_without_hierarchical_structure": {
      "descriptive_text": "The sample comprises an EC 157 epoxy resin matrix cured with an XLR curing agent at a weight ratio of 100:30, reinforced with 0.0769 wt% multi-walled carbon nanotubes. Preparation involved mechanical dispersion under high shear force followed by mixing with the curing agent and vacuum degassing for 20 minutes to eliminate entrapped air. The mixture was cast into a silicone mould and subjected to a staged curing protocol of 10 hours at 35 °C followed by 7 hours at 70 °C with a heating ramp of 1 °C/min. Characterization of the Young's modulus was performed via compressive testing using a Zwick Roell machine with a 50 kN load cell and modified jig for video gauge, operating at a testing speed of 1.3 mm/min within a strain range of 0.5–0.7% in accordance with ASTM D 695 M.",
      "reasoning_analysis": "Increasing Factors: The formation of a densely crosslinked thermoset network between the EC 157 epoxy resin and XLR curing agent intrinsically increases stiffness by restricting chain segment mobility. The incorporation of multi-walled carbon nanotubes introduces a high-modulus phase that enhances load transfer, while the high shear mechanical dispersion promotes exfoliation and interfacial adhesion. Furthermore, the vacuum degassing process minimizes void content, preventing compliance associated with porosity, and the two-stage curing cycle ensures a high degree of conversion, maximizing crosslink density. Decreasing Factors: The relatively low loading of nanotubes at 0.0769 wt% may be below the percolation threshold, limiting the magnitude of reinforcement compared to higher loading composites. Additionally, any potential nanotube agglomeration despite high shear mixing could act as stress concentrators or defects within the matrix, locally reducing the effective load-bearing capacity. Dominant Factor: The intrinsic rigidity of the fully cured epoxy network established by the specific thermal curing history is the primary determinant of the baseline Young's modulus, qualitatively outweighing the reinforcement contribution of the low-loading nanotubes, although the processing steps ensure this baseline is achieved without defect-mediated reduction."
    }
  },
  {
    "doi": "10.1016/j.carbon.2005.08.011",
    "title": "Improving tensile properties of double-walled carbon nanotube strands by intercalation of epoxy resin",
    "year": 2005,
    "chemical_composition": {
      "repeat_unit_psmiles": null,
      "monomers": [
        {
          "name": "Epoxy resin E-44",
          "smiles": "CC(C)(c1ccc(OCC2CO2)cc1)c1ccc(OCC2CO2)cc1",
          "ratio_value": 2,
          "ratio_unit": "volume part"
        },
        {
          "name": "Polyamide resin",
          "smiles": null,
          "ratio_value": 1,
          "ratio_unit": "volume part"
        }
      ],
      "additives": [
        {
          "name": "Double-walled carbon nanotubes",
          "type": "filler",
          "amount_value": null,
          "amount_unit": null
        }
      ],
      "is_homopolymer": false
    },
    "processing_history": "Solution mixing method. Epoxy resin E-44 and polyamide hardener (volume ratio 2:1) dissolved in acetone. DWNT strands immersed into 80 vol% epoxy soaking solution for 1 min. Dried and cured 7 days at room temperature. Young's modulus measured by tensile test using special stress-strain puller.",
    "hierarchical_structure": "DWNT bundles well aligned after intercalation. High fraction of epoxy resin.",
    "properties": {
      "E": {
        "value": [
          8.0
        ],
        "unit": "GPa"
      }
    },
    "analysis_with_hierarchical_structure": {
      "descriptive_text": "The sample comprises a composite material formed from Epoxy resin E-44 and polyamide resin mixed at a volume ratio of 2:1, reinforced with double-walled carbon nanotubes (DWNTs). Fabrication utilized a solution mixing method wherein the resin components were dissolved in acetone, followed by immersing DWNT strands into an 80 vol% epoxy soaking solution for one minute. The system was subsequently dried and cured for seven days at room temperature, yielding a hierarchical structure characterized by well-aligned DWNT bundles after intercalation and a high fraction of epoxy resin. Mechanical properties were evaluated via tensile testing using a specialized stress-strain puller to determine the Young's modulus.",
      "reasoning_analysis": "Increasing Factors: The incorporation of double-walled carbon nanotubes (DWNTs) introduces a filler with exceptionally high intrinsic stiffness, which serves to reinforce the polymer matrix. The hierarchical structure indicates that these DWNT bundles are well-aligned following intercalation, which maximizes load transfer efficiency along the tensile axis and significantly contributes to an increase in Young's modulus. Additionally, the chemical reaction between the epoxy resin and polyamide hardener forms a crosslinked thermoset network, which inherently possesses higher rigidity compared to uncured or linear thermoplastic precursors. Decreasing Factors: The processing history specifies curing for 7 days at room temperature, which typically yields a lower degree of crosslinking conversion compared to elevated temperature curing cycles, thereby reducing the intrinsic modulus of the epoxy-polyamide matrix. The use of acetone as a solvent in the solution mixing method introduces the risk of residual solvent entrapment or micro-void formation upon drying, which acts as stress concentrators and reduces effective load-bearing area. Furthermore, the high fraction of epoxy resin implies a relatively lower volume fraction of the high-modulus nanotube filler, diluting the composite reinforcement effect. Dominant Factor: While the high intrinsic stiffness and alignment of the DWNTs provide a strong reinforcing effect, the overall Young's modulus behavior is qualitatively dominated by the crosslink density of the continuous epoxy-polyamide matrix established during the mild room-temperature curing process; this matrix limitation sets the baseline stiffness upon which the filler reinforcement acts, likely preventing the composite from reaching the theoretical maximum modulus associated with fully cured, high-loading nanotube composites."
    },
    "analysis_without_hierarchical_structure": {
      "descriptive_text": "The sample consists of an Epoxy resin E-44 matrix crosslinked with a polyamide resin hardener at a volume ratio of 2:1. The composite was prepared via a solution mixing method using acetone as the solvent. Double-walled carbon nanotubes were incorporated by immersing DWNT strands into an 80 vol% epoxy soaking solution for 1 minute. Following immersion, the material was dried and cured for 7 days at room temperature to establish the final network structure. The Young's modulus was subsequently characterized using a tensile test with a special stress-strain puller.",
      "reasoning_analysis": "Increasing Factors: The formation of a covalently crosslinked thermoset network between the Epoxy resin E-44 and the polyamide hardener intrinsically restricts chain mobility, providing a rigid baseline modulus. Furthermore, the incorporation of double-walled carbon nanotubes introduces a high-aspect-ratio filler with exceptional intrinsic stiffness, which reinforces the matrix and facilitates stress transfer, significantly driving the Young's modulus upward. Decreasing Factors: The curing process conducted at room temperature for 7 days may result in a lower crosslinking density compared to elevated temperature curing cycles, potentially limiting the maximum stiffness of the epoxy network. Additionally, polyamide hardeners typically impart greater flexibility compared to rigid amine curing agents, which can lower the modulus. There is also a risk that residual acetone from the solution mixing process could act as a plasticizer if not completely removed, and the short immersion time for the nanotubes may limit optimal dispersion or infiltration. Dominant Factor: The reinforcement effect provided by the double-walled carbon nanotubes within the crosslinked matrix qualitatively dominates the final Young's modulus behavior. While the room-temperature curing and polyamide chemistry impose limits on the matrix stiffness, the exceptional mechanical properties of the nanotube filler enhance the composite modulus beyond that of the neat resin, making the filler-matrix interaction the primary determinant of the material's stiffness characteristics."
    }
  },
  {
    "doi": "10.1016/j.matdes.2010.04.018",
    "title": "Mechanical properties of multi-walled carbon nanotube/epoxy composites",
    "year": 2010,
    "chemical_composition": {
      "repeat_unit_psmiles": null,
      "monomers": [
        {
          "name": "Diglycidyl ether bisphenol-A",
          "smiles": "CC(C)(c1ccc(OCC2CO2)cc1)c1ccc(OCC2CO2)cc1",
          "ratio_value": null,
          "ratio_unit": null
        },
        {
          "name": "Polyamine hardener",
          "smiles": null,
          "ratio_value": null,
          "ratio_unit": null
        }
      ],
      "additives": [
        {
          "name": "Acid-treated multi-walled carbon nanotubes",
          "type": "filler",
          "amount_value": 1.5,
          "amount_unit": "wt%"
        }
      ],
      "is_homopolymer": false
    },
    "processing_history": "Acid-treated MWNT (1.5 wt%) mixed with epoxy, sonicated (Bandelin HD3200, 20 kHz) for 2 h at 60% amplitude. Hardener added, stirred 10 min at 150 rpm. Vacuum degassed. Cured at 60 °C for 1 h followed by 2 h at 110 °C. Young's modulus measured by uniaxial tensile test at 1.5 mm/min crosshead speed, 25 °C, ASTM D638-IV, using Hounsfield H100KS machine.",
    "hierarchical_structure": "Acid-treated MWNT are dispersed much more uniformly in the polymer matrix.",
    "properties": {
      "E": {
        "value": [
          4.05
        ],
        "unit": "GPa"
      }
    },
    "analysis_with_hierarchical_structure": {
      "descriptive_text": "This nanocomposite system comprises a diglycidyl ether bisphenol-A epoxy matrix cured with a polyamine hardener and reinforced with 1.5 wt% acid-treated multi-walled carbon nanotubes. The fabrication process involved mixing the acid-treated nanotubes with the epoxy resin followed by probe sonication using a Bandelin HD3200 at 20 kHz for 2 hours at 60% amplitude to facilitate dispersion. Subsequent addition of the hardener was followed by stirring at 150 rpm for 10 minutes, vacuum degassing, and a two-stage curing cycle consisting of 1 hour at 60 °C and 2 hours at 110 °C. Hierarchical characterization confirms that the acid-treated nanotubes are dispersed much more uniformly within the polymer matrix. The mechanical properties were evaluated by measuring the Young's modulus via uniaxial tensile test at a crosshead speed of 1.5 mm/min at 25 °C according to ASTM D638-IV using a Hounsfield H100KS machine.",
      "reasoning_analysis": "Increasing Factors: The incorporation of multi-walled carbon nanotubes introduces a phase with an intrinsically high elastic modulus, which directly contributes to stiffening the composite. The acid treatment of the nanotubes enhances interfacial adhesion between the filler and the epoxy matrix, improving stress transfer efficiency. Furthermore, the reported uniform dispersion of the nanotubes minimizes agglomeration-induced stress concentrations and maximizes the effective surface area for load bearing. The crosslinked nature of the cured epoxy network also provides a rigid baseline modulus. Decreasing Factors: The prolonged and high-amplitude sonication process carries the risk of truncating the nanotubes, thereby reducing their aspect ratio and diminishing their reinforcement efficiency. Additionally, the acid treatment process itself may introduce structural defects into the nanotube sidewalls, potentially compromising their intrinsic mechanical stiffness. Dominant Factor: The enhanced interfacial adhesion resulting from the acid treatment, coupled with the confirmed uniform dispersion of the nanotubes, qualitatively dominates the mechanical response. These factors ensure effective stress transfer from the compliant epoxy matrix to the stiff nanotube reinforcement, outweighing the potential negative effects of aspect ratio reduction caused by the vigorous sonication history."
    },
    "analysis_without_hierarchical_structure": {
      "descriptive_text": "This composite sample comprises a thermosetting epoxy network synthesized from Diglycidyl ether bisphenol-A resin and a polyamine hardener, reinforced with 1.5 wt% acid-treated multi-walled carbon nanotubes. Preparation involved mixing the nanotubes with the epoxy resin followed by sonication at 20 kHz for 2 hours at 60% amplitude to facilitate dispersion, after which the hardener was added and stirred at 150 rpm for 10 minutes. The mixture underwent vacuum degassing to eliminate entrapped air and was cured using a stepwise thermal profile of 1 hour at 60 °C followed by 2 hours at 110 °C. Mechanical characterization was performed via uniaxial tensile testing at a crosshead speed of 1.5 mm/min at 25 °C in accordance with ASTM D638-IV standards using a Hounsfield H100KS machine.",
      "reasoning_analysis": "Increasing Factors: The chemical composition features a rigid aromatic backbone from the bisphenol-A moiety and a densely crosslinked network structure formed by the polyamine hardener, both of which intrinsically restrict chain mobility and increase stiffness. The incorporation of acid-treated multi-walled carbon nanotubes introduces a high-modulus filler phase, while the acid treatment enhances interfacial adhesion for effective stress transfer. Furthermore, the processing history includes sonication to improve nanotube dispersion and vacuum degassing to minimize void content, alongside a stepwise curing cycle that promotes high conversion and crosslink density, all contributing to an elevated Young's modulus. Decreasing Factors: Prolonged sonication at high amplitude carries the risk of damaging the carbon nanotubes, potentially reducing their aspect ratio and diminishing their reinforcement efficiency. Additionally, any incomplete dispersion could lead to nanotube agglomeration acting as stress concentrators, and insufficient curing time or temperature could result in higher free volume within the network, thereby lowering the modulus. Dominant Factor: The intrinsic rigidity of the covalently crosslinked epoxy network establishes the primary baseline for the Young's modulus; however, the effectiveness of the nanotube reinforcement, governed by the acid treatment and sonication-induced dispersion, qualitatively dominates the composite enhancement relative to the neat resin, ensuring the final modulus exceeds that of the unreinforced matrix."
    }
  },
  {
    "doi": null,
    "title": "Synthesis of Aralkyl Novolac Epoxy Resins and Their Modification with Polysiloxane Thermoplastic Polyurethane for Semiconductor Encapsulation",
    "year": 1999,
    "chemical_composition": {
      "repeat_unit_psmiles": null,
      "monomers": [
        {
          "name": "p-xylylene glycol",
          "smiles": "OCc1ccc(CO)cc1",
          "ratio_value": 25,
          "ratio_unit": "mol%"
        },
        {
          "name": "p-cresol",
          "smiles": "Cc1ccc(O)cc1",
          "ratio_value": 75,
          "ratio_unit": "mol%"
        }
      ],
      "additives": [
        {
          "name": "Phenol-formaldehyde novolac",
          "type": "crosslinker",
          "amount_value": null,
          "amount_unit": "stoichiometric"
        },
        {
          "name": "Triphenylphosphine",
          "type": "accelerator",
          "amount_value": null,
          "amount_unit": null
        },
        {
          "name": "Polysiloxane TPU",
          "type": "modifier",
          "amount_value": 12.5,
          "amount_unit": "wt%"
        }
      ],
      "is_homopolymer": false
    },
    "processing_history": "Synthesized by condensation of p-xylylene glycol and p-cresol with PTSA catalyst at 115-120°C for 10h, followed by epoxidation with epichlorohydrin and NaOH at 65°C. Modified with polysiloxane TPU (12.5 wt%) via epoxide-isocyanate reaction at 160°C for 2h. Cured with phenol-formaldehyde novolac and triphenylphosphine at 150°C (1h), 180°C (2h), 210°C (3h). Young's modulus (E') measured by DMA (Perkin-Elmer 7) in 3-point bending mode at 1 Hz, 5°C/min, at 20°C.",
    "hierarchical_structure": "Sea-island structure with dispersed polysiloxane TPU particles (1 µm or less) in epoxy matrix.",
    "properties": {
      "E": {
        "value": [
          2.08
        ],
        "unit": "GPa"
      }
    },
    "analysis_with_hierarchical_structure": {
      "descriptive_text": "The material is a heterogeneous network system derived from the condensation of p-xylylene glycol (25 mol%) and p-cresol (75 mol%), followed by epoxidation. This epoxy precursor was chemically modified with 12.5 wt% polysiloxane thermoplastic polyurethane (TPU) via an epoxide-isocyanate reaction at 160°C. The final network was formed by curing with a stoichiometric amount of phenol-formaldehyde novolac crosslinker using triphenylphosphine as an accelerator, employing a multi-step thermal cure cycle ranging from 150°C to 210°C. Morphological characterization reveals a sea-island structure consisting of dispersed polysiloxane TPU particles with dimensions of 1 µm or less within the continuous epoxy matrix. The Young's modulus was evaluated using dynamic mechanical analysis in 3-point bending mode at 20°C.",
      "reasoning_analysis": "Increasing Factors: The high aromatic content from p-cresol and p-xylylene monomers provides backbone rigidity, while the stoichiometric novolac crosslinker and high-temperature stepwise curing (up to 210°C) maximize crosslink density, restricting segmental mobility and increasing stiffness. Decreasing Factors: The incorporation of 12.5 wt% polysiloxane TPU introduces flexible siloxane and urethane segments with low intrinsic modulus, and the resulting sea-island morphology with compliant dispersed particles typically reduces the bulk stiffness compared to a neat resin. Additionally, methylene spacers in the xylylene glycol unit offer greater conformational freedom than direct aromatic links. Dominant Factor: Although the flexible modifier reduces stiffness relative to a neat system, the continuous phase consists of a highly crosslinked, aromatic-rich epoxy-phenolic network. Since the measurement occurs at 20°C, below the glass transition of the cured matrix, the rigid percolating network of the epoxy sea phase qualitatively dominates the mechanical response, ensuring the material retains high Young's modulus characteristics typical of structural thermosets."
    },
    "analysis_without_hierarchical_structure": {
      "descriptive_text": "The material is a copolymer network synthesized via the condensation of p-xylylene glycol (25 mol%) and p-cresol (75 mol%) using a PTSA catalyst at 115-120°C for 10 hours, followed by epoxidation with epichlorohydrin and NaOH at 65°C. This epoxy-functionalized precursor was subsequently modified with 12.5 wt% Polysiloxane TPU through an epoxide-isocyanate reaction at 160°C for 2 hours. The final network was formed by curing with a stoichiometric amount of Phenol-formaldehyde novolac crosslinker and Triphenylphosphine accelerator using a staged thermal profile of 150°C for 1 hour, 180°C for 2 hours, and 210°C for 3 hours. The Young's modulus was characterized by dynamic mechanical analysis in 3-point bending mode at 1 Hz and 20°C.",
      "reasoning_analysis": "Increasing Factors: The high content of aromatic monomers, specifically p-cresol (75 mol%) and p-xylylene glycol, introduces rigid phenyl rings into the backbone that restrict segmental rotation and increase chain stiffness. Furthermore, the curing process with Phenol-formaldehyde novolac creates a highly crosslinked thermoset network, and the elevated final cure temperature of 210°C ensures high conversion density, both of which significantly constrain chain mobility and drive the modulus upward. Decreasing Factors: The incorporation of 12.5 wt% Polysiloxane TPU introduces flexible siloxane segments with low rotational energy barriers and high free volume compared to the aromatic matrix. These soft segments act as internal plasticizers or toughening agents that reduce the overall stiffness of the composite network relative to the unmodified resin. Dominant Factor: While the polysiloxane modifier introduces compliant regions, the continuous phase is defined by the densely crosslinked aromatic network formed by the novolac cure; therefore, the intrinsic rigidity of the aromatic backbone and the high crosslink density qualitatively dominate the final modulus behavior, maintaining a stiff structural character despite the presence of the soft modifier."
    }
  },
  {
    "doi": "10.1016/j.carbon.2011.07.028",
    "title": "Epoxy composite sheets with a large interfacial area from a high surface area-supplying single-walled carbon nanotube scaffold filler",
    "year": 2011,
    "chemical_composition": {
      "repeat_unit_psmiles": null,
      "monomers": [
        {
          "name": "Bisphenol-F type epoxy",
          "smiles": null,
          "ratio_value": 3.5,
          "ratio_unit": "parts"
        },
        {
          "name": "Aromatic amine curing agent",
          "smiles": null,
          "ratio_value": 1,
          "ratio_unit": "parts"
        }
      ],
      "additives": [],
      "is_homopolymer": false
    },
    "processing_history": "Epoxy monomer and curing agent mixed (3.5:1). Cured at 100 °C for 2 h, then 175 °C for 4 h. Young's modulus measured by uniaxial tensile test using Micro Autograph MST-I with 100 N load cell, extension rate 1.0 mm/min, gauge length 20 mm, dog-bone shape.",
    "hierarchical_structure": "Amorphous epoxy matrix.",
    "properties": {
      "E": {
        "value": [
          2.8
        ],
        "unit": "GPa"
      }
    },
    "analysis_with_hierarchical_structure": {
      "descriptive_text": "The sample comprises an amorphous epoxy matrix synthesized from a Bisphenol-F type epoxy and an aromatic amine curing agent mixed in a ratio of 3.5 to 1 parts. The material underwent a thermal curing process consisting of 2 hours at 100 °C followed by 4 hours at 175 °C to form the crosslinked network. Mechanical properties were evaluated via uniaxial tensile testing using a Micro Autograph MST-I with a 100 N load cell, utilizing an extension rate of 1.0 mm/min and a gauge length of 20 mm on dog-bone shaped specimens to determine the Young's modulus.",
      "reasoning_analysis": "Increasing Factors: The incorporation of rigid aromatic rings within both the Bisphenol-F epoxy backbone and the aromatic amine curing agent restricts bond rotation and increases chain stiffness, intrinsically driving the Young's modulus upward. Additionally, the formation of a covalently crosslinked thermoset network significantly limits segmental mobility compared to linear polymers, while the high-temperature post-cure at 175 °C likely maximizes crosslink density and reduces free volume, further enhancing stiffness. Decreasing Factors: The absence of reinforcing fillers or crystalline domains means the modulus relies entirely on the intrinsic stiffness of the polymer network, which is generally lower than composite systems. Furthermore, if the 3.5:1 mixing ratio deviates from the optimal stoichiometric balance, it could result in incomplete network formation or unreacted species acting as plasticizers, potentially reducing the modulus. Dominant Factor: The high crosslink density achieved through the aromatic chemistry and the elevated temperature curing cycle qualitatively dominates the mechanical response. The topological constraints of the fully cured network combined with the rigid aromatic structures establish a high stiffness baseline that overshadows the softening effects associated with the amorphous state or potential stoichiometric variations."
    },
    "analysis_without_hierarchical_structure": {
