Repository: hhtrick/HHT-code

# HHT training framework

This directory contains model training, embedding precomputation, inference, article-level baselines and the curated datasets. All commands below assume that the working directory is `train_code/`.

## 3. Datasets and fixed partitions

Each main dataset is a JSON array at `dataset/{property}/{property}.json`. Entries contain source metadata, `chemical_composition`, `processing_history`, `hierarchical_structure`, `properties`, and two generated-analysis objects. Targets are stored as `properties[property]["value"]`; source metadata and target values are not predictive input fields.

| Property | Train | Validation | Test | Total |
|---|---:|---:|---:|---:|

File: train_code/continue_train_dataset/E/E.json (part 69 of 106)
[
      "descriptive_text": "The sample comprises a thermosetting network synthesized from a Bisphenol-F type epoxy resin and an aromatic amine curing agent mixed in a ratio of 3.5 to 1 parts. The material underwent a step-wise thermal curing process, initially held at 100 °C for 2 hours and subsequently post-cured at 175 °C for 4 hours to promote network formation. Mechanical characterization was performed via uniaxial tensile testing using a Micro Autograph MST-I with a 100 N load cell, utilizing a dog-bone shaped specimen with a 20 mm gauge length and an extension rate of 1.0 mm/min to determine the Young's modulus.",
      "reasoning_analysis": "Increasing Factors: The presence of aromatic rings in both the Bisphenol-F epoxy backbone and the aromatic amine curing agent introduces significant backbone stiffness due to steric hindrance and restricted bond rotation. Additionally, the processing history specifies a high-temperature post-cure at 175 °C, which facilitates high conversion of reactive groups and maximizes crosslink density, thereby reducing free volume and enhancing the material's resistance to elastic deformation. Decreasing Factors: The chemical composition indicates a neat resin system without reinforcing fillers or additives, meaning the modulus relies solely on the matrix stiffness rather than composite reinforcement effects. Furthermore, the methylene bridge connecting the phenyl rings in the Bisphenol-F structure offers slightly more conformational freedom compared to fully fused aromatic systems, which may inherently limit the upper bound of stiffness. Dominant Factor: The dominant factor influencing the Young's modulus is the high crosslink density achieved through the elevated thermal curing schedule combined with the rigid aromatic chemistry. This network rigidity qualitatively overrides the minor flexibility of the methylene linkages and the absence of fillers, resulting in a structure where segmental motion is heavily constrained by the covalent network topology."
    }
  },
  {
    "doi": "10.3390/ma11122578",
    "title": "Mechanical Behavior of Natural Fiber-Based Bi-Directional Corrugated Lattice Sandwich Structure",
    "year": 2018,
    "chemical_composition": {
      "repeat_unit_psmiles": null,
      "monomers": [
        {
          "name": "Epoxy resin",
          "smiles": null,
          "ratio_value": null,
          "ratio_unit": null
        }
      ],
      "additives": [
        {
          "name": "Three-line twill jute fiber cloth",
          "type": "filler",
          "amount_value": null,
          "amount_unit": null
        }
      ],
      "is_homopolymer": false
    },
    "processing_history": "Composite prepared by impregnating three-line twill jute fiber cloth (D) with epoxy resin, placed in corrugated mold, 0.3 MPa pressure, cured at room temperature for 48 h. Cut into strips and assembled. Fiber layup angle (90/90). Thickness 2.0 mm. Young's modulus measured by axial compression test.",
    "hierarchical_structure": "Composite strut. Density 1.20 g/cm3.",
    "properties": {
      "E": {
        "value": [
          1.3778
        ],
        "unit": "GPa"
      }
    },
    "analysis_with_hierarchical_structure": {
      "descriptive_text": "The sample comprises a composite strut fabricated from an epoxy resin matrix reinforced with three-line twill jute fiber cloth. The composite was prepared by impregnating the jute fabric with the resin and placing it into a corrugated mold under 0.3 MPa pressure, followed by curing at room temperature for 48 hours. The resulting laminates were cut into strips and assembled into a structure with a fiber layup angle of 90/90 and a total thickness of 2.0 mm, yielding a final density of 1.20 g/cm3. The mechanical properties were evaluated via an axial compression test to determine the Young's modulus.",
      "reasoning_analysis": "Increasing Factors: The incorporation of jute fibers, which possess a higher intrinsic stiffness than the epoxy matrix, significantly enhances the load-bearing capacity of the composite according to the rule of mixtures. Additionally, the application of 0.3 MPa pressure during the molding process promotes laminate consolidation and reduces void content, thereby improving stress transfer between the matrix and reinforcement and contributing to a higher overall modulus. Decreasing Factors: The 90/90 fiber layup orientation means that only half of the fibers are aligned with the axial compression load, reducing the effective stiffness compared to a unidirectional configuration where all fibers contribute maximally. Furthermore, curing at room temperature rather than elevated temperatures may result in a lower crosslink density within the epoxy network, reducing the matrix contribution to stiffness, while the hygroscopic nature of natural jute fibers could introduce moisture that plasticizes the fiber-matrix interface. Dominant Factor: The presence and architectural arrangement of the jute fiber reinforcement fundamentally dictate the composite stiffness, serving as the primary driver that elevates the Young's modulus above that of the neat epoxy matrix, although the specific cross-ply orientation and ambient curing conditions qualitatively limit the maximum achievable stiffness relative to optimized unidirectional or thermally cured systems."
    },
    "analysis_without_hierarchical_structure": {
      "descriptive_text": "The sample consists of an epoxy resin matrix reinforced with three-line twill jute fiber cloth. The composite was fabricated by impregnating the jute fabric with the epoxy resin and placing it into a corrugated mold under 0.3 MPa pressure. Curing was conducted at room temperature for 48 hours, after which the material was cut into strips and assembled with a fiber layup angle of 90/90 to achieve a final thickness of 2.0 mm. The Young's modulus was subsequently determined via an axial compression test.",
      "reasoning_analysis": "Increasing Factors: The incorporation of jute fiber cloth into the epoxy matrix significantly enhances stiffness due to the higher intrinsic modulus of the cellulose-based fibers compared to the polymer matrix. Additionally, the 90/90 fiber layup architecture provides bidirectional reinforcement, ensuring load distribution in multiple in-plane directions, while the thermosetting nature of the epoxy resin contributes to structural rigidity through crosslinking. Decreasing Factors: The curing process conducted at room temperature for 48 hours may result in a lower crosslinking density compared to elevated temperature curing, thereby reducing the modulus of the matrix phase. Furthermore, the relatively low molding pressure of 0.3 MPa may lead to incomplete consolidation and void formation, which reduces the effective load-bearing area and compromises fiber-matrix interfacial adhesion. Dominant Factor: While the fiber reinforcement establishes the primary potential for high stiffness, the processing history, specifically the room temperature curing and low-pressure consolidation, is the dominant factor determining the final realized Young's modulus, as incomplete matrix crosslinking and potential voids critically limit the stress transfer efficiency between the rigid fibers and the compliant matrix."
    }
  },
  {
    "doi": "10.3390/polym12081688",
    "title": "A Study of Some Mechanical Properties of Composite Materials with a Dammar-Based Hybrid Matrix and Reinforced by Waste Paper",
    "year": 2020,
    "chemical_composition": {
      "repeat_unit_psmiles": null,
      "monomers": [
        {
          "name": "Dammar resin",
          "smiles": null,
          "ratio_value": 70,
          "ratio_unit": "vol%"
        },
        {
          "name": "Epoxy resin (Resoltech 1050/1055)",
          "smiles": null,
          "ratio_value": 30,
          "ratio_unit": "vol%"
        }
      ],
      "additives": [
        {
          "name": "Shredded waste paper",
          "type": "reinforcement",
          "amount_value": 0.42,
          "amount_unit": "mass ratio"
        }
      ],
      "is_homopolymer": false
    },
    "processing_history": "Composite cast with 70% Dammar hybrid resin matrix and shredded waste paper (10-20 mm length). Mixed with variable speed mixer. Uniform pressure of 27,000 N/m^2 applied. Young's modulus measured by uniaxial tensile test according to ASTM D3039 using Lrx Plus testing machine (2.5 kN force range).",
    "hierarchical_structure": "Random distribution of shredded reinforcement.",
    "properties": {
      "E": {
        "value": [
          2.025
        ],
        "unit": "GPa"
      }
    },
    "analysis_with_hierarchical_structure": {
      "descriptive_text": "The material system is a hybrid composite consisting of a matrix blend of 70 vol% Dammar resin and 30 vol% Epoxy resin (Resoltech 1050/1055), reinforced with shredded waste paper at a mass ratio of 0.42. The reinforcement fibers, ranging from 10 to 20 mm in length, exhibit a random distribution within the matrix. Fabrication involved casting the mixture using a variable speed mixer followed by the application of a uniform pressure of 27,000 N/m^2. The Young's modulus was subsequently characterized via uniaxial tensile testing according to ASTM D3039 standards using an Lrx Plus testing machine with a 2.5 kN force range.",
      "reasoning_analysis": "Increasing Factors: The incorporation of shredded waste paper, composed primarily of cellulosic fibers, introduces a phase with inherently higher stiffness than the polymeric matrix, thereby reinforcing the composite according to rule-of-mixtures principles. Additionally, the inclusion of 30 vol% Epoxy resin contributes a rigid crosslinked network structure compared to the natural Dammar resin, and the application of uniform pressure during casting aids in consolidation to minimize void content. Decreasing Factors: The random distribution of the shredded reinforcement significantly reduces the orientation efficiency factor compared to aligned fiber architectures, limiting the load transfer capability in the tensile direction. Furthermore, the relatively low applied pressure may be insufficient to fully ensure optimal wetting between the hydrophilic paper fibers and the hydrophobic resin matrix, potentially leading to interfacial debonding and increased free volume which diminishes stiffness. The high proportion of Dammar resin, which typically exhibits lower modulus than synthetic epoxies, also lowers the baseline matrix stiffness. Dominant Factor: While the high mass ratio of the cellulosic reinforcement fundamentally dictates an increase in stiffness relative to the neat hybrid resin, the random fiber orientation and potential interfacial limitations imposed by the processing conditions qualitatively dominate the final modulus behavior by constraining the efficiency of the reinforcement phase."
    },
    "analysis_without_hierarchical_structure": {
      "descriptive_text": "The sample comprises a hybrid composite system featuring a matrix blend of 70 vol% Dammar resin and 30 vol% Epoxy resin (Resoltech 1050/1055), reinforced with shredded waste paper at a mass ratio of 0.42. Fabrication involved casting the hybrid resin matrix with 10-20 mm length paper fibers, homogenized via a variable speed mixer, followed by the application of a uniform pressure of 27,000 N/m^2 during consolidation. Mechanical characterization was performed using uniaxial tensile testing in accordance with ASTM D3039 on an Lrx Plus testing machine equipped with a 2.5 kN force range to determine the Young's modulus.",
      "reasoning_analysis": "Increasing Factors: The incorporation of shredded waste paper fibers introduces cellulose, which possesses a significantly higher intrinsic stiffness compared to the polymer matrix, thereby reinforcing the composite according to rule-of-mixtures principles. Additionally, the presence of the Epoxy resin component contributes to a rigid crosslinked network within the matrix, and the application of uniform pressure during processing aims to minimize void content, enhancing stress transfer efficiency. Decreasing Factors: The high proportion of Dammar resin (70 vol%) may reduce the overall matrix stiffness relative to a pure epoxy system, as natural resins often exhibit lower crosslink density and modulus. Furthermore, potential incompatibility between the hydrophilic paper fibers and the hydrophobic resin matrix could lead to poor interfacial adhesion, causing fiber slippage under load, while the discontinuous nature of the 10-20 mm fibers limits load transfer efficiency compared to continuous reinforcement. Dominant Factor: The high mass ratio of the fibrous reinforcement (0.42) qualitatively dominates the mechanical behavior, as the stiffness contribution from the high-loading cellulose fibers typically outweighs the matrix softening effects, provided the mixing and pressure application achieved sufficient dispersion and consolidation to enable effective load bearing."
    }
  },
  {
    "doi": "10.3390/ma11122578",
    "title": "Mechanical Behavior of Natural Fiber-Based Bi-Directional Corrugated Lattice Sandwich Structure",
    "year": 2018,
    "chemical_composition": {
      "repeat_unit_psmiles": null,
      "monomers": [
        {
          "name": "Epoxy resin",
          "smiles": null,
          "ratio_value": null,
          "ratio_unit": null
        }
      ],
      "additives": [
        {
          "name": "Dense jute fiber cloth",
          "type": "filler",
          "amount_value": null,
          "amount_unit": null
        },
        {
          "name": "Carbon fiber cloth",
          "type": "filler",
          "amount_value": null,
          "amount_unit": null
        }
      ],
      "is_homopolymer": false
    },
    "processing_history": "Composite prepared by adding two layers of carbon fiber cloth with dense jute fiber cloth (B) with epoxy resin, placed in corrugated mold, 0.3 MPa pressure, cured at room temperature for 48 h. Cut into strips and assembled. Fiber layup angle (90/90/90). Thickness 2.0 mm. Young's modulus measured by axial compression test.",
    "hierarchical_structure": "Hybrid composite strut. Density 1.02 g/cm3.",
    "properties": {
      "E": {
        "value": [
          2.7334
        ],
        "unit": "GPa"
      }
    },
    "analysis_with_hierarchical_structure": {
      "descriptive_text": "This sample comprises a hybrid composite strut consisting of an epoxy resin matrix reinforced with dense jute fiber cloth and carbon fiber cloth. The composite was fabricated by placing two layers of carbon fiber cloth along with the jute fiber cloth into a corrugated mold under 0.3 MPa pressure, followed by curing at room temperature for 48 hours. The resulting material possesses a density of 1.02 g/cm³ and a thickness of 2.0 mm, with a fiber layup angle configuration of 90/90/90. After curing, the material was cut into strips and assembled, and the Young's modulus was subsequently characterized via an axial compression test.",
      "reasoning_analysis": "Increasing Factors: The inclusion of carbon fiber cloth introduces high intrinsic stiffness to the system, as carbon fibers possess a significantly higher modulus than the epoxy matrix. Additionally, the dense jute fiber cloth acts as a secondary reinforcement, further enhancing the rigidity compared to a neat resin system, while the crosslinked epoxy network provides a solid baseline structural integrity. Decreasing Factors: The room temperature curing process likely results in a lower crosslinking density compared to elevated temperature cures, potentially reducing the matrix modulus. The low applied pressure of 0.3 MPa during molding may have led to incomplete consolidation and high void content, indicated by the low bulk density of 1.02 g/cm³, which disrupts stress transfer. Critically, the 90/90/90 fiber layup angle orientates the reinforcement fibers transverse to the axial compression load, forcing the material to rely on the lower modulus of the matrix and fiber transverse properties rather than the high longitudinal fiber stiffness. Dominant Factor: The transverse fiber orientation relative to the loading axis, compounded by the low density indicative of significant porosity or low fiber volume fraction, qualitatively dominates the mechanical response, limiting the effective Young's modulus despite the presence of high-modulus carbon reinforcements."
    },
    "analysis_without_hierarchical_structure": {
      "descriptive_text": "The sample comprises an epoxy resin matrix reinforced with a hybrid combination of dense jute fiber cloth and carbon fiber cloth. The composite was fabricated by placing two layers of carbon fiber cloth alongside the dense jute fiber cloth into a corrugated mold, followed by the application of 0.3 MPa pressure and curing at room temperature for 48 hours. The resulting laminate was cut into strips and assembled with a fiber layup angle of 90/90/90 to achieve a thickness of 2.0 mm, and the Young's modulus was subsequently characterized using an axial compression test.",
      "reasoning_analysis": "Increasing Factors: The inclusion of carbon fiber cloth introduces high-modulus reinforcement phases that significantly restrict matrix deformation under load, inherently driving the Young's modulus higher compared to the neat epoxy resin. Additionally, the crosslinking reaction of the epoxy resin during the 48-hour curing period establishes a rigid three-dimensional network that contributes to the overall structural stiffness. Decreasing Factors: The incorporation of dense jute fiber cloth, which possesses a lower intrinsic modulus compared to carbon fibers, dilutes the overall stiffness of the reinforcement phase. Furthermore, the room temperature curing process may result in a lower crosslink density compared to elevated temperature cures, potentially leaving the matrix phase more compliant, while the 90/90/90 fiber layup angle orientates the fibers perpendicular to the axial compression load, minimizing the contribution of the fibers' high longitudinal modulus. Dominant Factor: The high stiffness of the carbon fibers establishes an elevated baseline modulus compared to neat epoxy; however, the processing history involving a 90-degree fiber layup relative to the axial load is the dominant factor determining the final mechanical response, as it restricts the load transfer to the transverse fiber and matrix properties rather than utilizing the fibers' maximum longitudinal stiffness."
    }
  },
  {
    "doi": "10.17576/jkukm-2021-si4(2)-12",
    "title": "Tensile properties of Graphene Epoxy Nanocomposite (Sifat Ketegangan Nanokompisit Grafin Epoksi)",
    "year": 2021,
    "chemical_composition": {
      "repeat_unit_psmiles": null,
      "monomers": [
        {
          "name": "Diglycidyl ether of bisphenol-A",
          "smiles": "CC(C)(C1=CC=C(OCC2CO2)C=C1)C3=CC=C(OCC4CO4)C=C3",
          "ratio_value": null,
          "ratio_unit": null
        }
      ],
      "additives": [
        {
          "name": "Graphene Nanoplatelets",
          "type": "filler",
          "amount_value": 0.3,
          "amount_unit": "wt%"
        },
        {
          "name": "Hardener CP 812P",
          "type": "crosslinker",
          "amount_value": null,
          "amount_unit": "2:1 weight ratio with epoxy"
        }
      ],
      "is_homopolymer": false
    },
    "processing_history": "Graphene added to epoxy, stirred at 500 rpm for 30 minutes. Hardener added (2:1 weight ratio). Mixture stirred at 200 rpm for 15 minutes. Poured into 12 cm plastic mould (1 cm diameter). Cured in fume cupboard for 24 hours at room temperature. Young's modulus measured by uniaxial tensile test using Instron Tensile Test Machine with extensometer.",
    "hierarchical_structure": "Graphene epoxy nanocomposite. Graphene dispersed in epoxy matrix.",
    "properties": {
      "E": {
        "value": [
          1.4192
        ],
        "unit": "GPa"
      }
    },
    "analysis_with_hierarchical_structure": {
      "descriptive_text": "The sample is a graphene epoxy nanocomposite composed of Diglycidyl ether of bisphenol-A (DGEBA) resin and CP 812P hardener mixed at a 2:1 weight ratio, reinforced with 0.3 wt% Graphene Nanoplatelets. The fabrication process involved stirring the graphene into the epoxy at 500 rpm for 30 minutes, followed by the addition of the hardener and further mixing at 200 rpm for 15 minutes to ensure dispersion. The mixture was cast into a 1 cm diameter plastic mould and cured in a fume cupboard at room temperature for 24 hours to form a crosslinked network with graphene dispersed within the epoxy matrix. Mechanical characterization was performed via uniaxial tensile testing using an Instron machine equipped with an extensometer to determine the Young's modulus.",
      "reasoning_analysis": "Increasing Factors: The aromatic rings within the DGEBA backbone provide inherent chain stiffness, while the addition of the hardener creates a crosslinked thermoset network that significantly restricts segmental chain mobility, both contributing to a higher Young's modulus. Furthermore, the incorporation of Graphene Nanoplatelets, which possess an exceptionally high intrinsic modulus, acts as a rigid filler that reinforces the matrix through load transfer mechanisms and constrains polymer chain motion at the filler-matrix interface. Decreasing Factors: The curing process conducted at room temperature for 24 hours may result in a lower degree of conversion and crosslink density compared to elevated temperature curing protocols, potentially limiting the maximum achievable stiffness of the epoxy network. Additionally, the relatively low filler loading of 0.3 wt% may be insufficient to reach a percolation threshold where filler-filler interactions significantly amplify stiffness, and any potential agglomeration during manual stirring could act as stress concentrators. Dominant Factor: The formation of the rigid crosslinked thermoset network combined with the high intrinsic stiffness of the graphene nanoplatelets qualitatively dominates the mechanical response, establishing a high baseline Young's modulus relative to uncured precursors; however, the room temperature curing history likely serves as the limiting factor that prevents the material from reaching the theoretical maximum stiffness achievable with thermal post-curing."
    },
    "analysis_without_hierarchical_structure": {
      "descriptive_text": "The sample comprises a Diglycidyl ether of bisphenol-A (DGEBA) epoxy matrix reinforced with 0.3 wt% Graphene Nanoplatelets and crosslinked with Hardener CP 812P at a 2:1 weight ratio. Preparation involved dispersing the graphene into the epoxy via stirring at 500 rpm for 30 minutes, followed by hardener addition and mixing at 200 rpm for 15 minutes. The mixture was cast into a plastic mould with a 1 cm diameter and cured in a fume cupboard at room temperature for 24 hours. Young's modulus was characterized using a uniaxial tensile test performed on an Instron Tensile Test Machine equipped with an extensometer.",
      "reasoning_analysis": "Increasing Factors: The inclusion of Graphene Nanoplatelets introduces a phase with exceptionally high intrinsic stiffness, which reinforces the polymer matrix through stress transfer mechanisms provided the dispersion is adequate. Additionally, the chemical crosslinking between the DGEBA epoxy and the CP 812P hardener transforms the system from a viscous liquid to a rigid thermoset network, fundamentally establishing the material's load-bearing capability. Decreasing Factors: The curing protocol employed room temperature for 24 hours, which typically results in a lower degree of conversion and reduced crosslinking density compared to elevated temperature cures, thereby limiting the intrinsic stiffness of the epoxy matrix. Furthermore, the mechanical stirring process without explicit degassing or high-shear sonication may introduce micro-voids or fail to fully exfoliate the nanoplatelets, creating stress concentrators that reduce the effective modulus. Dominant Factor: The establishment of the covalently crosslinked thermoset network is the primary determinant of the material's solid-state rigidity; however, within this specific system, the high aspect ratio and intrinsic stiffness of the graphene nanoplatelets serve as the dominant compositional factor driving the modulus higher than the neat resin baseline, while the room temperature curing history acts as the limiting processing constraint on the maximum achievable stiffness."
    }
  },
  {
    "doi": null,
    "title": "Industrial-Graded Epoxy Nanocomposites with Mechanically Dispersed Multi-Walled Carbon Nanotubes: Static and Damping Properties",
    "year": 2017,
    "chemical_composition": {
      "repeat_unit_psmiles": null,
      "monomers": [
        {
          "name": "EC 157 epoxy resin",
          "smiles": null,
          "ratio_value": 100,
          "ratio_unit": "parts by weight"
        },
        {
          "name": "XLR curing agent",
          "smiles": null,
          "ratio_value": 30,
          "ratio_unit": "parts by weight"
        }
      ],
      "additives": [
        {
          "name": "Multi-walled carbon nanotubes",
          "type": "filler",
          "amount_value": 0.0769,
          "amount_unit": "wt%"
        }
      ],
      "is_homopolymer": false
    },
    "processing_history": "Mechanical dispersion (high shear force), mixed with curing agent (100:30 ratio), degassed under vacuum for 20 min. Cast in silicone mould. Cured for 10 h at 35 °C followed by 7 h at 70 °C with a ramp of 1 °C/min. Young's modulus measured by compressive test using Zwich Roell machine with 50 kN load cell, testing speed 1.3 mm/min, modified jig for video gauge, strain range 0.5–2%, according to ASTM D 695 M.",
    "hierarchical_structure": "Good and uniform distributions of the CNTs through the matrix. Hydrodynamic dimensions between 80 nm and 200 nm.",
    "properties": {
      "E": {
        "value": [
          3.135
        ],
        "unit": "GPa"
      }
    },
    "analysis_with_hierarchical_structure": {
      "descriptive_text": "The sample comprises an EC 157 epoxy resin matrix cured with XLR curing agent at a weight ratio of 100:30, reinforced with 0.0769 wt% multi-walled carbon nanotubes. Preparation involved mechanical dispersion under high shear force, vacuum degassing for 20 minutes, and casting into a silicone mould, followed by a two-stage curing cycle of 10 hours at 35 °C and 7 hours at 70 °C with a 1 °C/min ramp. Hierarchical characterization reveals a good and uniform distribution of the CNTs within the matrix with hydrodynamic dimensions between 80 nm and 200 nm. The Young's modulus was evaluated via compressive testing on a Zwich Roell machine using a 50 kN load cell at 1.3 mm/min, following ASTM D 695 M standards within a 0.5–2% strain range.",
      "reasoning_analysis": "Increasing Factors: The inclusion of multi-walled carbon nanotubes introduces a high-stiffness reinforcing phase that enhances the composite modulus through effective stress transfer, particularly given the reported good and uniform distribution which minimizes agglomeration defects. The mechanical dispersion under high shear force further promotes exfoliation and interfacial contact, while the thermal curing cycle facilitates the formation of a rigid crosslinked epoxy network, inherently increasing stiffness compared to the uncured precursor. Additionally, vacuum degassing reduces void content, preventing compliance issues associated with porosity. Decreasing Factors: The extremely low loading fraction of CNTs (0.0769 wt%) limits the volumetric contribution of the stiff filler phase, restricting the potential modulus enhancement via the rule of mixtures. Furthermore, the moderate curing temperatures (35 °C and 70 °C) may result in a crosslink density lower than the theoretical maximum if the system requires higher temperatures for full vitrification, potentially leaving the matrix more compliant. Imperfect interfacial adhesion between the nanotubes and the epoxy could also lead to interfacial slipping under load, reducing reinforcement efficiency. Dominant Factor: The crosslink density of the epoxy matrix established during the thermal curing history is the dominant factor governing the final Young's modulus. While the uniform dispersion of CNTs provides a qualitative reinforcement effect, the negligible weight fraction ensures that the bulk mechanical response remains primarily matrix-controlled, meaning the stiffness is dictated chiefly by the rigidity of the cured thermoset network rather than the nanofiller percolation."
    },
    "analysis_without_hierarchical_structure": {
      "descriptive_text": "The sample consists of an EC 157 epoxy resin matrix cured with an XLR curing agent at a weight ratio of 100:30, reinforced with 0.0769 wt% multi-walled carbon nanotubes. The composite was prepared via mechanical dispersion under high shear force to ensure filler distribution, followed by mixing with the curing agent and degassing under vacuum for 20 minutes to remove entrapped air. The mixture was cast into a silicone mould and subjected to a stepwise curing protocol involving 10 hours at 35 °C followed by 7 hours at 70 °C with a heating ramp of 1 °C/min. The Young's modulus was subsequently determined via compressive testing using a Zwich Roell machine equipped with a 50 kN load cell at a testing speed of 1.3 mm/min, adhering to ASTM D 695 M standards within a strain range of 0.5–2%.",
      "reasoning_analysis": "Increasing Factors: The formation of a covalently crosslinked thermoset network between the EC 157 epoxy resin and XLR curing agent fundamentally restricts chain mobility, providing a high baseline stiffness. The inclusion of multi-walled carbon nanotubes introduces a high-modulus filler phase that, when effectively dispersed via high shear mechanical forces, enhances load transfer capabilities. Furthermore, the vacuum degassing step minimizes void formation, eliminating stress concentrators that would otherwise compromise the structural integrity and modulus. The stepwise curing profile promotes a uniform crosslink density throughout the bulk material. Decreasing Factors: The relatively low concentration of multi-walled carbon nanotubes (0.0769 wt%) may limit the extent of reinforcement compared to higher loading fractions, potentially failing to reach a percolation threshold for maximum mechanical synergy. Additionally, without explicit surface functionalization mentioned in the composition, interfacial adhesion between the nanotubes and the epoxy matrix might be suboptimal, leading to potential interfacial slippage under compressive load. Dominant Factor: The crosslink density established by the stoichiometric mixture of resin and curing agent combined with the specific thermal curing schedule qualitatively dominates the Young's modulus, as the continuous epoxy network bears the majority of the compressive load. While the nanotubes provide reinforcement, the integrity and stiffness of the cured matrix itself, ensured by the vacuum degassing and controlled temperature ramp, constitute the primary determinant of the final mechanical response."
    }
  },
  {
    "doi": "10.1016/j.proeng.2017.07.027",
    "title": "A preliminary evaluation of bio-based epoxy resin hardeners for maritime application",
    "year": 2017,
    "chemical_composition": {
      "repeat_unit_psmiles": null,
      "monomers": [
        {
          "name": "Epoxy Resin",
          "smiles": null,
          "ratio_value": 100,
          "ratio_unit": "g"
        },
        {
          "name": "Ultra Lite 2009 Hardener",
          "smiles": null,
          "ratio_value": 55,
          "ratio_unit": "g"
        }
      ],
      "additives": [],
      "is_homopolymer": false
    },
    "processing_history": "Mixed resin:hardener at 100:55 g ratio. Poured into silicone molds (ASTM D638 Type 5). Cured at room temperature for 24h. Post-cured at 80 °C for 5 hours (5h80) in fan assisted oven. Young's Modulus measured by uniaxial tensile test on Instron 4204 according to ASTM D638. Value reported as 0.64 ± 0.01 GPa.",
    "hierarchical_structure": null,
    "properties": {
      "E": {
        "value": [
          0.64
        ],
        "unit": "GPa"
      }
    },
    "analysis_with_hierarchical_structure": {
      "descriptive_text": "The material is a thermosetting epoxy network synthesized from Epoxy Resin and Ultra Lite 2009 Hardener mixed at a mass ratio of 100:55 g. Specimens were cast into silicone molds adhering to ASTM D638 Type 5 geometry and underwent a curing cycle consisting of 24 hours at room temperature followed by a post-cure at 80 °C for 5 hours in a fan-assisted oven. Mechanical characterization was performed via uniaxial tensile testing on an Instron 4204 system according to ASTM D638 protocols.",
      "reasoning_analysis": "Increasing Factors: The formation of a covalently crosslinked thermoset network inherently restricts chain mobility compared to linear thermoplastics, significantly enhancing stiffness. The post-curing step at 80 °C likely increases the degree of conversion and crosslink density, further reducing free volume and increasing the modulus. Decreasing Factors: The absence of reinforcing fillers or additives means the mechanical properties rely solely on the polymer matrix, which typically exhibits lower stiffness than composite systems. Additionally, depending on the specific chemical structure of the Ultra Lite hardener, aliphatic segments may introduce flexibility compared to rigid aromatic hardeners, potentially lowering the modulus. Dominant Factor: The crosslink density established by the stoichiometry and thermal curing history is the dominant factor governing the Young's Modulus, as the transition from liquid precursors to a rigid solid network provides the primary structural integrity, outweighing the softening effects of potential aliphatic chains in the absence of reinforcement."
    },
    "analysis_without_hierarchical_structure": {
      "descriptive_text": "The sample consists of a crosslinked epoxy network prepared by mixing Epoxy Resin and Ultra Lite 2009 Hardener at a mass ratio of 100:55 g. The mixture was poured into silicone molds conforming to ASTM D638 Type 5 specifications and cured at room temperature for 24 hours. Subsequently, the material was post-cured at 80 °C for 5 hours in a fan-assisted oven to enhance network formation. The Young's Modulus was characterized using a uniaxial tensile test on an Instron 4204 machine according to ASTM D638 standards.",
      "reasoning_analysis": "Increasing Factors: The formation of a three-dimensional covalent network through the reaction between the epoxy resin and the hardener inherently restricts polymer chain mobility, significantly increasing stiffness relative to linear thermoplastics. The post-curing thermal treatment at 80 °C further drives the crosslinking reaction toward completion, increasing crosslink density and reducing free volume, which logically contributes to a higher Young's Modulus. Decreasing Factors: The initial cure at room temperature may result in a lower degree of conversion prior to post-curing, potentially leaving residual free volume or unreacted groups that could slightly depress stiffness compared to a full high-temperature cure cycle. Additionally, depending on the molecular architecture of the Ultra Lite 2009 hardener, the presence of flexible aliphatic segments designed to reduce density could introduce segmental compliance that acts to lower the modulus. Dominant Factor: The topological constraints imposed by the crosslinked thermoset network established through the specific stoichiometric mixing and thermal post-curing history qualitatively dominate the mechanical behavior. While hardener flexibility may introduce some compliance, the rigid network architecture ensures a substantial modulus characteristic of cured epoxy systems."
    }
  },
  {
    "doi": "10.3390/ma11122578",
    "title": "Mechanical Behavior of Natural Fiber-Based Bi-Directional Corrugated Lattice Sandwich Structure",
    "year": 2018,
    "chemical_composition": {
      "repeat_unit_psmiles": null,
      "monomers": [
        {
          "name": "Epoxy resin",
          "smiles": null,
          "ratio_value": null,
          "ratio_unit": null
        }
      ],
      "additives": [
        {
          "name": "Dense jute fiber cloth",
          "type": "filler",
          "amount_value": null,
          "amount_unit": null
        }
      ],
      "is_homopolymer": false
    },
    "processing_history": "Composite prepared by impregnating dense jute fiber cloth (B) with epoxy resin, placed in corrugated mold, 0.3 MPa pressure, cured at room temperature for 48 h. Cut into strips and assembled. Fiber layup angle (90/90/90). Thickness 3.0 mm. Young's modulus measured by axial compression test.",
    "hierarchical_structure": "Composite strut. Density 1.08 g/cm3.",
    "properties": {
      "E": {
        "value": [
          1.0915
        ],
        "unit": "GPa"
      }
    },
    "analysis_with_hierarchical_structure": {
      "descriptive_text": "The sample consists of a composite strut fabricated from an epoxy resin matrix reinforced with dense jute fiber cloth. The composite was prepared by impregnating the jute fiber cloth with the epoxy resin and placing it into a corrugated mold under 0.3 MPa pressure, followed by curing at room temperature for 48 hours. The resulting material, having a density of 1.08 g/cm³ and a thickness of 3.0 mm, was cut into strips and assembled with a fiber layup angle configuration of 90/90/90. The Young's modulus was subsequently characterized via an axial compression test.",
      "reasoning_analysis": "Increasing Factors: The incorporation of dense jute fiber cloth into the epoxy matrix introduces stiff cellulosic reinforcements that inherently possess a higher modulus than the pristine polymer matrix, driving the composite stiffness upward. Additionally, the curing process forms a crosslinked thermoset network within the epoxy resin, establishing a rigid backbone that resists deformation. Decreasing Factors: The room temperature curing condition may result in a lower degree of crosslinking density compared to elevated temperature cures, reducing the intrinsic stiffness of the matrix. Furthermore, the low consolidation pressure of 0.3 MPa and the relatively low bulk density of 1.08 g/cm³ suggest the presence of voids or porosity within the composite, which act as stress concentrators and reduce the effective load-bearing area. Crucially, the fiber layup angle of 90/90/90 indicates that the fibers are oriented transversely to the axial compression load, meaning the high longitudinal stiffness of the fibers is not utilized, forcing the matrix to bear the majority of the load. Dominant Factor: The transverse fiber orientation (90/90/90) relative to the loading axis is the dominant factor, as it prevents the high longitudinal stiffness of the jute fibers from contributing to the axial modulus; consequently, the final Young's modulus is governed primarily by the epoxy matrix properties, which are themselves compromised by the room temperature curing and processing-induced porosity indicated by the low density."
    },
    "analysis_without_hierarchical_structure": {
