Repository: hhtrick/HHT-code

# HHT training framework

This directory contains model training, embedding precomputation, inference, article-level baselines and the curated datasets. All commands below assume that the working directory is `train_code/`.

## 3. Datasets and fixed partitions

Each main dataset is a JSON array at `dataset/{property}/{property}.json`. Entries contain source metadata, `chemical_composition`, `processing_history`, `hierarchical_structure`, `properties`, and two generated-analysis objects. Targets are stored as `properties[property]["value"]`; source metadata and target values are not predictive input fields.

| Property | Train | Validation | Test | Total |
|---|---:|---:|---:|---:|

File: train_code/continue_train_dataset/E/E.json (part 70 of 106)
[
      "descriptive_text": "The sample comprises an epoxy resin matrix reinforced with dense jute fiber cloth. Fabrication involved impregnating the jute fiber cloth with the epoxy resin, followed by placement in a corrugated mold under 0.3 MPa pressure and curing at room temperature for 48 hours. The resulting composite laminate possessed a thickness of 3.0 mm and a fiber layup angle configuration of 90/90/90. Specimens were cut into strips and assembled, with the Young's modulus subsequently measured using an axial compression test.",
      "reasoning_analysis": "Increasing Factors: The incorporation of dense jute fiber cloth introduces a reinforcing phase with higher intrinsic stiffness than the epoxy matrix, which generally elevates the composite Young's modulus according to composite mechanics principles. Additionally, the application of 0.3 MPa pressure during processing aids in consolidating the laminate, minimizing void content, and improving interfacial contact, which supports efficient stress transfer. Decreasing Factors: The room temperature curing regime likely results in a lower degree of crosslinking within the epoxy matrix compared to elevated temperature cures, reducing the matrix's contribution to overall stiffness. Furthermore, the 90/90/90 fiber layup angle orientates the fibers transversely to the loading axis, preventing the utilization of the fibers' high longitudinal modulus and relying instead on the lower transverse fiber properties and matrix shear resistance. Dominant Factor: The presence of the dense jute fiber reinforcement is the dominant factor determining the mechanical behavior, as the addition of the stiff fibrous phase fundamentally shifts the material response from a pure polymer to a composite, yielding a higher modulus than the neat resin despite the mitigating effects of the transverse orientation and ambient curing conditions."
    }
  },
  {
    "doi": "10.1080/15376494.2022.2155332",
    "title": "Multiscale bridging method to characterize elasto-plastic properties of polymer nanocomposites",
    "year": 2024,
    "chemical_composition": {
      "repeat_unit_psmiles": null,
      "monomers": [
        {
          "name": "Diglycidyl ether of bisphenol F (EPON862)",
          "smiles": "C1COC1OC2=CC=C(C=C2)CC3=CC=C(C=C3)OC4COC4",
          "ratio_value": 3,
          "ratio_unit": "ratio"
        },
        {
          "name": "Triethylenetetramine (TETA)",
          "smiles": "NCCNCCNCCN",
          "ratio_value": 1,
          "ratio_unit": "ratio"
        }
      ],
      "additives": [
        {
          "name": "Silicon Carbide (SiC)",
          "type": "filler",
          "amount_value": 5.4,
          "amount_unit": "vol%"
        }
      ],
      "is_homopolymer": false
    },
    "processing_history": "Interphase properties characterized via Multiscale Bridging Method (MBM) combining MD (Materials Studio 5.5, PCFF) and Finite Element Homogenization (FEH, Digimat 2021, Abaqus 2021). Interphase thickness 7.72 Å. Young's modulus derived from inverse characterization.",
    "hierarchical_structure": "Interphase region near SiC nanoparticle (Radius 6.60 Å). Crosslink ratio 80.0%. Volume fraction 5.4%.",
    "properties": {
      "E": {
        "value": [
          4.3495
        ],
        "unit": "GPa"
      }
    },
    "analysis_with_hierarchical_structure": {
      "descriptive_text": "The sample consists of an epoxy network formed from Diglycidyl ether of bisphenol F (EPON862) and Triethylenetetramine (TETA) monomers at a 3:1 ratio, reinforced with 5.4 vol% Silicon Carbide (SiC) filler. This nanocomposite features a distinct interphase region surrounding SiC nanoparticles with a radius of 6.60 Å and an interphase thickness of 7.72 Å, exhibiting a crosslink ratio of 80.0%. The interphase properties were characterized via a Multiscale Bridging Method combining Molecular Dynamics simulations using the PCFF force field and Finite Element Homogenization, from which the Young's modulus was derived through inverse characterization.",
      "reasoning_analysis": "Increasing Factors: The incorporation of high-modulus Silicon Carbide nanoparticles (5.4 vol%) acts as a rigid reinforcement within the polymer matrix, significantly increasing stiffness through load transfer mechanisms. The aromatic structure of the EPON862 epoxy resin provides intrinsic backbone rigidity, while the 80.0% crosslink ratio creates a dense network topology that restricts segmental chain motion. Additionally, the confined interphase region (7.72 Å) near the nanoparticle surface likely exhibits increased density and restricted mobility compared to the bulk matrix, further contributing to higher stiffness. Decreasing Factors: The use of Triethylenetetramine (TETA), an aliphatic amine hardener, introduces flexible methylene segments into the network compared to rigid aromatic hardeners, which may lower the modulus. Furthermore, the incomplete crosslinking (20% uncured fraction) results in dangling chain ends and increased free volume relative to a fully cured network, potentially reducing the overall stiffness. Dominant Factor: The reinforcement effect of the rigid SiC nanoparticles combined with the high crosslink density of the epoxy matrix qualitatively dominates the mechanical response. While the aliphatic hardener and incomplete curing introduce compliance, the presence of the ceramic filler and the constrained interphase region drives the overall Young's modulus significantly higher than that of the neat epoxy resin."
    },
    "analysis_without_hierarchical_structure": {
      "descriptive_text": "The sample comprises a thermosetting epoxy network synthesized from Diglycidyl ether of bisphenol F (EPON862) and Triethylenetetramine (TETA) in a 3:1 ratio, reinforced with 5.4 vol% Silicon Carbide (SiC) filler. The material's interphase properties were characterized via a Multiscale Bridging Method combining Molecular Dynamics and Finite Element Homogenization, which identified an interphase thickness of 7.72 Å and facilitated the derivation of Young's modulus through inverse characterization.",
      "reasoning_analysis": "Increasing Factors: The formation of a covalently crosslinked epoxy-amine network inherently restricts chain segment mobility, providing a rigid structural baseline for the matrix. The incorporation of Silicon Carbide, a ceramic material with significantly higher stiffness than the polymer matrix, acts as a rigid reinforcement phase that bears load and increases the composite modulus. Furthermore, the identified interphase thickness suggests a defined region of interaction between the matrix and filler, which facilitates efficient stress transfer from the soft matrix to the hard filler. Decreasing Factors: The continuous phase remains the organic epoxy matrix, which constitutes the majority of the volume and possesses a fundamentally lower modulus than the ceramic filler, thereby limiting the overall composite stiffness. Additionally, the methylene bridge within the bisphenol F backbone introduces a degree of flexibility compared to fully aromatic structures, and any deviation from optimal stoichiometry in the monomer ratio could potentially reduce the crosslink density, lowering the rigidity of the network. Dominant Factor: The reinforcement provided by the rigid Silicon Carbide filler qualitatively dominates the mechanical response, as the high modulus of the ceramic phase significantly elevates the composite stiffness above that of the neat epoxy network, provided the interphase allows for effective load transfer."
    }
  },
  {
    "doi": null,
    "title": "Reinforcing the bandaged joint of double-walled carbon nanotube strands by intercalation of epoxy resin",
    "year": 2008,
    "chemical_composition": {
      "repeat_unit_psmiles": null,
      "monomers": [
        {
          "name": "Epoxy resin E-44",
          "smiles": null,
          "ratio_value": 1,
          "ratio_unit": "vol"
        },
        {
          "name": "Polyamide resin",
          "smiles": null,
          "ratio_value": 1,
          "ratio_unit": "vol"
        }
      ],
      "additives": [
        {
          "name": "Double-walled carbon nanotubes",
          "type": "filler",
          "amount_value": null,
          "amount_unit": null
        }
      ],
      "is_homopolymer": false
    },
    "processing_history": "DWNT strands synthesized by CVD, bandaged into joints (~7 mm length). Joints intercalated by soaking in epoxy resin E-44 and polyamide hardener solution (volume ratio 1:1) in acetone at 30 vol.% concentration for 1 min. Cured for 8 h at 70 °C. Young's modulus measured by uniaxial tensile test on Instron 3365 tensile test machine.",
    "hierarchical_structure": "Bandaged joint of DWNT strands with intercalated epoxy resin. Structure consists of outer wrapping film and inner overlapped DWNT strands. Epoxy resin provides bonding between DWNT bundles.",
    "properties": {
      "E": {
        "value": [
          14.9
        ],
        "unit": "GPa"
      }
    },
    "analysis_with_hierarchical_structure": {
      "descriptive_text": "The sample consists of a composite joint formed from double-walled carbon nanotube (DWNT) strands synthesized by chemical vapor deposition and bandaged into approximately 7 mm lengths. These strands were intercalated by soaking in a solution containing Epoxy resin E-44 and polyamide hardener at a 1:1 volume ratio in 30 vol.% acetone for 1 minute, followed by curing at 70 °C for 8 hours. The resulting hierarchical structure features an outer wrapping film and inner overlapped DWNT strands bonded by the cured epoxy resin, with the Young's modulus characterized via uniaxial tensile testing on an Instron 3365 machine.",
      "reasoning_analysis": "Increasing Factors: The inclusion of double-walled carbon nanotubes provides an exceptionally high intrinsic stiffness that serves as the primary reinforcement phase, significantly elevating the composite modulus. The thermal curing process promotes crosslinking within the epoxy-polyamide network, creating a rigid thermoset matrix that enhances load transfer between the nanotube bundles. Decreasing Factors: The use of acetone solvent during intercalation introduces the risk of residual plasticization if not fully evaporated, which could soften the matrix. Additionally, the brief 1-minute soaking time may result in incomplete impregnation of the DWNT bundles, leading to voids or poor wetting that reduce the effective load-bearing cross-section and introduce stress concentrations. Dominant Factor: The intrinsic high modulus of the DWNT strands qualitatively dominates the mechanical response, as the nanotube network bears the majority of the applied load; however, the ultimate magnitude is critically dependent on the efficiency of the epoxy matrix in transferring stress between the nanotubes, which is governed by the quality of intercalation and curing."
    },
    "analysis_without_hierarchical_structure": {
      "descriptive_text": "The sample comprises a composite material consisting of an Epoxy resin E-44 matrix cured with a Polyamide resin hardener in a 1:1 volume ratio, reinforced with Double-walled carbon nanotubes (DWNT). The DWNT strands were synthesized via chemical vapor deposition and bandaged into joints approximately 7 mm in length. These joints were intercalated by soaking in a solution of the epoxy resin and polyamide hardener in acetone at a 30 vol.% concentration for 1 minute, followed by curing for 8 hours at 70 °C. The Young's modulus was characterized using a uniaxial tensile test on an Instron 3365 machine.",
      "reasoning_analysis": "Increasing Factors: The inclusion of Double-walled carbon nanotubes provides a high-stiffness reinforcement phase that significantly enhances the load-bearing capacity of the composite relative to the neat polymer matrix. Additionally, the formation of a crosslinked thermoset network through the reaction between the epoxy resin and polyamide hardener restricts segmental chain motion, establishing a rigid structural baseline. Decreasing Factors: The use of acetone as a solvent at a 30 vol.% resin concentration introduces a risk of residual solvent retention or void formation upon evaporation, which could act as a plasticizer or stress concentrator to reduce stiffness. Furthermore, the curing temperature of 70 °C is relatively low for epoxy systems, potentially resulting in incomplete crosslinking density, while the brief 1-minute impregnation time may limit thorough wetting and interfacial adhesion between the DWNT strands and the matrix. Dominant Factor: The intrinsic high modulus of the DWNT reinforcement serves as the primary driver for elevating the composite stiffness above that of the unreinforced matrix; however, the ultimate mechanical performance is qualitatively constrained by the interfacial load transfer efficiency and matrix crosslink density governed by the solvent-based processing and thermal cure conditions."
    }
  },
  {
    "doi": "10.1016/j.compstruct.2017.09.069",
    "title": "An experimental investigation of the mechanical behavior and damage of thick laminated carbon/epoxy composite",
    "year": 2017,
    "chemical_composition": {
      "repeat_unit_psmiles": null,
      "monomers": [
        {
          "name": "Epoxy resin (M21)",
          "smiles": null,
          "ratio_value": null,
          "ratio_unit": null
        }
      ],
      "additives": [
        {
          "name": "Toray T700GC carbon fibers",
          "type": "filler",
          "amount_value": 59,
          "amount_unit": "vol%"
        }
      ],
      "is_homopolymer": false
    },
    "processing_history": "Unidirectional Hexply M21 T700 prepreg (36 layers). Compaction using vacuum pump, vacuum bag evacuated to 0.7 bars. Curing at 180 °C (2 °C/min) for 120 min, pressure 7 bar in autoclave. Waterjet cut into rectangular specimens (182 mm × 15.2 mm × 9.4 mm). Young's modulus measured by three-point bending tests. Loading rate 1 mm/min. Span length 150.4 mm. ASTM-D790-03. Instron model LM-U150. 10 kN load cell. Strain measured using digital image correlation (DIC). Room temperature.",
    "hierarchical_structure": "Thick laminated carbon/epoxy composite. 36 layers. Thickness 9.4 mm. Typical aeronautical stacking sequence. Fiber volume fraction 59%.",
    "properties": {
      "E": {
        "value": [
          27.87
        ],
        "unit": "GPa"
      }
    },
    "analysis_with_hierarchical_structure": {
      "descriptive_text": "The sample is a thick laminated carbon/epoxy composite fabricated from unidirectional Hexply M21 T700 prepreg, consisting of an epoxy resin matrix reinforced with Toray T700GC carbon fibers at a fiber volume fraction of 59%. The laminate was constructed from 36 layers following a typical aeronautical stacking sequence to achieve a final thickness of 9.4 mm. Processing involved compaction via vacuum bagging evacuated to 0.7 bars, followed by autoclave curing at 180 °C with a heating rate of 2 °C/min for 120 minutes under 7 bar pressure. Rectangular specimens measuring 182 mm × 15.2 mm × 9.4 mm were prepared via waterjet cutting, and the Young's modulus was determined at room temperature using three-point bending tests according to ASTM-D790-03 standards with a loading rate of 1 mm/min and strain measured via digital image correlation.",
      "reasoning_analysis": "Increasing Factors: The incorporation of Toray T700GC carbon fibers at a high volume fraction of 59% drastically enhances stiffness due to the high intrinsic modulus of the carbon fibers compared to the epoxy matrix, adhering to the rule of mixtures. The autoclave curing cycle at 180 °C under 7 bar pressure ensures optimal crosslinking of the M21 epoxy matrix and minimizes void content, thereby maximizing interfacial load transfer efficiency and matrix contribution to overall stiffness. Decreasing Factors: The use of a typical aeronautical stacking sequence implies the presence of off-axis plies which contribute less to the longitudinal stiffness compared to a purely unidirectional 0° laminate, effectively reducing the macroscopic modulus in the loading direction. Additionally, the inherent compliance of the epoxy matrix limits the upper bound of the composite modulus, and waterjet cutting may introduce microstructural damage or edge delamination that could slightly compromise the measured stiffness. Dominant Factor: The high volume fraction of high-modulus carbon fibers is the dominant factor governing the mechanical response. Despite the multi-directional stacking and matrix compliance, the structural integrity and stiffness are overwhelmingly determined by the fiber reinforcement network consolidated by the high-pressure autoclave processing."
    },
    "analysis_without_hierarchical_structure": {
      "descriptive_text": "The composite sample comprises an Epoxy resin (M21) matrix reinforced with 59 vol% Toray T700GC carbon fibers. Fabrication involved stacking 36 layers of unidirectional Hexply M21 T700 prepreg, followed by compaction using a vacuum pump with the bag evacuated to 0.7 bars. The laminate was cured in an autoclave at 180 °C with a heating rate of 2 °C/min for 120 minutes under a pressure of 7 bar. Rectangular specimens measuring 182 mm × 15.2 mm × 9.4 mm were prepared via waterjet cutting. Young's modulus was determined through three-point bending tests conducted at room temperature according to ASTM-D790-03 standards, utilizing an Instron model LM-U150 with a 10 kN load cell, a loading rate of 1 mm/min, a span length of 150.4 mm, and strain measurement via digital image correlation.",
      "reasoning_analysis": "Increasing Factors: The inclusion of Toray T700GC carbon fibers at a high volume fraction of 59% significantly drives the E higher, as the intrinsic stiffness of the carbon fibers vastly exceeds that of the epoxy matrix. The unidirectional alignment of the prepreg layers ensures load application parallel to the fiber axis, maximizing the rule of mixtures contribution to stiffness. Additionally, the autoclave curing cycle at 180 °C and 7 bar pressure promotes a high degree of crosslinking within the epoxy matrix and minimizes void content, thereby enhancing interfacial stress transfer efficiency and matrix rigidity. Decreasing Factors: The inherent compliance of the epoxy matrix relative to the reinforcement imposes a lower bound on the composite stiffness, although this is mitigated by the high fiber loading. The waterjet cutting process may introduce minor edge damage or micro-delamination, potentially reducing the effective load-bearing cross-section. Furthermore, the use of three-point bending introduces shear deformation components that can result in a slightly lower apparent E compared to pure tensile testing, depending on the span-to-depth ratio. Dominant Factor: The high volume fraction and unidirectional orientation of the carbon fibers qualitatively dominate the final E behavior. At 59 vol% fiber loading, the mechanical response is overwhelmingly governed by the stiff carbon phase rather than the matrix properties or processing nuances, establishing a high baseline stiffness primarily dictated by the reinforcement architecture."
    }
  },
  {
    "doi": "10.1016/j.polymer.2011.09.001",
    "title": "DGEBA thermosets modified with an amphiphilic star polymer. Study on the effect of the initiator on the curing process and morphology",
    "year": 2011,
    "chemical_composition": {
      "repeat_unit_psmiles": "CC(C)(c1ccc(OCC2CO2)cc1)c1ccc(OCC2CO2)cc1",
      "monomers": [
        {
          "name": "Diglycidyl ether of bisphenol A",
          "smiles": "CC(C)(c1ccc(OCC2CO2)cc1)c1ccc(OCC2CO2)cc1",
          "ratio_value": null,
          "ratio_unit": null
        }
      ],
      "additives": [
        {
          "name": "Ytterbium triflate",
          "type": "initiator",
          "amount_value": 1.0,
          "amount_unit": "phr"
        },
        {
          "name": "Star Polymer",
          "type": "modifier",
          "amount_value": 5.0,
          "amount_unit": "phr"
        }
      ],
      "is_homopolymer": true
    },
    "processing_history": "SP dissolved in epoxy at 80 °C. Yb(OTf)3 dissolved in acetone, added, vacuum for 1 h. Cured 5 h at 160 °C and post-cured 1 h at 180 °C. Young's modulus measured by nanoindentation using Berkovich tip, strain rate 0.05 s^-1, CSM at 45 Hz, 2 nm amplitude, Oliver and Pharr method, average of 16 indents.",
    "hierarchical_structure": null,
    "properties": {
      "E": {
        "value": [
          3.83
        ],
        "unit": "GPa"
      }
    },
    "analysis_with_hierarchical_structure": {
      "descriptive_text": "The sample comprises a Diglycidyl ether of bisphenol A (DGEBA) epoxy system initiated by 1.0 phr Ytterbium triflate and modified with 5.0 phr Star Polymer. Preparation involved dissolving the Star Polymer in the epoxy resin at 80 °C, followed by the addition of Ytterbium triflate dissolved in acetone and a one-hour vacuum treatment to eliminate the solvent. The system was cured for 5 hours at 160 °C and post-cured for 1 hour at 180 °C to establish the final crosslinked network. Mechanical characterization was performed via nanoindentation using a Berkovich tip and the Oliver and Pharr method with continuous stiffness measurement at 45 Hz.",
      "reasoning_analysis": "Increasing Factors: The presence of rigid aromatic bisphenol A units within the epoxy backbone intrinsically enhances chain stiffness and resistance to deformation. Furthermore, the aggressive thermal processing history, involving curing at 160 °C and post-curing at 180 °C, promotes a high degree of conversion and crosslink density, which severely restricts segmental motion and drives the Young's modulus upward. The vacuum treatment also ensures the removal of acetone, preventing solvent-induced plasticization that would otherwise lower stiffness. Decreasing Factors: The incorporation of 5.0 phr Star Polymer as a modifier may introduce flexible segments or excess free volume into the network, potentially disrupting the packing efficiency of the epoxy matrix. Additionally, modifiers are often utilized to improve toughness, which can come at the expense of bulk stiffness if the modifier phase is less rigid than the cured epoxy network. Dominant Factor: The intrinsic rigidity of the aromatic epoxy backbone combined with the high crosslink density achieved through the elevated temperature curing schedule qualitatively dominates the mechanical response. While the star polymer modifier introduces potential compliance, the dense network formation driven by the Ytterbium triflate initiation and high-temperature post-cure establishes a stiff structural baseline that likely outweighs the softening effects of the low-concentration modifier."
    },
    "analysis_without_hierarchical_structure": {
      "descriptive_text": "The sample comprises a Diglycidyl ether of bisphenol A (DGEBA) epoxy system initiated by 1.0 phr Ytterbium triflate and modified with 5.0 phr Star Polymer. The preparation involved dissolving the Star Polymer in the epoxy resin at 80 °C, followed by the addition of Ytterbium triflate previously dissolved in acetone. The mixture was subjected to vacuum for 1 hour to eliminate volatile solvents before undergoing a thermal curing cycle of 5 hours at 160 °C and a post-cure treatment of 1 hour at 180 °C. The Young's modulus was characterized via nanoindentation using a Berkovich tip with a strain rate of 0.05 s^-1 and continuous stiffness measurement at 45 Hz, analyzing the data according to the Oliver and Pharr method over an average of 16 indents.",
      "reasoning_analysis": "Increasing Factors: The rigid bisphenol A backbone within the DGEBA monomer provides inherent structural stiffness, while the high-temperature curing schedule (160 °C cure and 180 °C post-cure) promotes a high degree of crosslinking conversion, significantly enhancing the network density and resistance to elastic deformation. Furthermore, the vacuum processing step effectively removes acetone solvent, preventing residual solvent plasticization that would otherwise lower the modulus. Decreasing Factors: The incorporation of the Star Polymer modifier at 5.0 phr introduces distinct macromolecular architectures that typically serve to toughen the brittle epoxy matrix; however, these modifier domains often possess lower stiffness than the cured epoxy network, potentially creating compliant regions that reduce the overall bulk Young's modulus. Dominant Factor: The high crosslink density achieved through the rigorous thermal post-curing at 180 °C combined with the intrinsic rigidity of the DGEBA network qualitatively dominates the mechanical response, ensuring a high modulus baseline despite the presence of the compliant Star Polymer modifier at relatively low loading."
    }
  },
  {
    "doi": "10.17576/jkukm-2025-37(2)-15",
    "title": "A Study of Tensile Properties and Performance of Bamboo Fiber-Epoxy Resin Composites",
    "year": 2025,
    "chemical_composition": {
      "repeat_unit_psmiles": null,
      "monomers": [
        {
          "name": "Epoxy resin (E-182)",
          "smiles": null,
          "ratio_value": 2,
          "ratio_unit": "parts"
        },
        {
          "name": "Hardener (H-192)",
          "smiles": null,
          "ratio_value": 1,
          "ratio_unit": "parts"
        }
      ],
      "additives": [
        {
          "name": "Bamboo fiber (Gigantochloa scortechinii)",
          "type": "filler",
          "amount_value": 9,
          "amount_unit": "wt%"
        }
      ],
      "is_homopolymer": false
    },
    "processing_history": "Hand mixing of epoxy resin and hardener (2:1) with bamboo fiber powder. Poured into 3.2 mm stainless-steel mold. Cured 24h at room temperature. Young's modulus measured by uniaxial tensile test at 10 mm/min crosshead speed, ASTM D638, at 38°C. Particle size 0.25 μm.",
    "hierarchical_structure": "Bamboo fiber reinforced epoxy composite. Fiber-matrix interface analyzed by SEM.",
    "properties": {
      "E": {
        "value": [
          2.42
        ],
        "unit": "GPa"
      }
    },
    "analysis_with_hierarchical_structure": {
      "descriptive_text": "The material is a bamboo fiber-reinforced epoxy composite consisting of Epoxy resin (E-182) and Hardener (H-192) mixed in a 2:1 parts ratio. Gigantochloa scortechinii bamboo fiber powder with a particle size of 0.25 μm was incorporated as a filler at a loading of 9 wt%. The composite was fabricated via hand mixing of the resin, hardener, and fiber powder, followed by casting into a 3.2 mm stainless-steel mold and curing for 24 hours at room temperature. The resulting structure was characterized as a fiber-matrix composite with interface analysis performed via SEM, and the mechanical properties were evaluated using uniaxial tensile testing at a crosshead speed of 10 mm/min according to ASTM D638 at 38°C.",
      "reasoning_analysis": "Increasing Factors: The incorporation of rigid Gigantochloa scortechinii bamboo fibers acts as a stiff reinforcement phase within the epoxy matrix, inherently increasing the composite modulus through load transfer mechanisms governed by the rule of mixtures. Additionally, the formation of a crosslinked thermoset network between the Epoxy resin (E-182) and Hardener (H-192) provides a rigid structural backbone that resists deformation. Decreasing Factors: The curing process conducted at room temperature for 24 hours may result in incomplete crosslinking conversion compared to thermal post-curing, thereby reducing the matrix stiffness. Furthermore, hand mixing can introduce micro-voids or fiber agglomerates that act as stress concentrators, while the testing temperature of 38°C is elevated above standard ambient conditions, promoting increased segmental mobility and thermal softening of the polymer matrix. The relatively low fiber loading of 9 wt% and the fine particle size (0.25 μm) may also limit the aspect ratio-dependent reinforcement efficiency. Dominant Factor: The intrinsic stiffness of the bamboo fibers and the crosslinked epoxy network establishes a baseline modulus higher than neat resin; however, the room temperature curing history and elevated testing temperature are likely the dominant factors limiting the final modulus relative to a fully cured composite tested at ambient conditions, as these factors reduce matrix rigidity and stress transfer efficiency."
    },
    "analysis_without_hierarchical_structure": {
      "descriptive_text": "The composite sample consists of an epoxy network formed from Epoxy resin (E-182) and Hardener (H-192) mixed at a 2:1 parts ratio, reinforced with 9 wt% Bamboo fiber (Gigantochloa scortechinii) powder having a particle size of 0.25 μm. The constituents were combined via hand mixing and poured into a 3.2 mm stainless-steel mold, followed by curing for 24 hours at room temperature. The Young's modulus was subsequently characterized using a uniaxial tensile test conducted at a crosshead speed of 10 mm/min in accordance with ASTM D638 at a temperature of 38°C.",
      "reasoning_analysis": "Increasing Factors: The formation of a covalently crosslinked thermoset network between the epoxy resin and hardener provides inherent structural rigidity and restricts chain mobility, fundamentally establishing a solid baseline modulus. Additionally, the incorporation of 9 wt% Bamboo fiber introduces rigid cellulose reinforcement into the matrix, which typically increases stiffness according to composite mixing rules due to the higher modulus of the fibers compared to the polymer. Decreasing Factors: The room temperature curing history likely results in incomplete conversion and lower crosslink density compared to elevated temperature cures, reducing the network stiffness. Furthermore, hand mixing may introduce micro-voids or defects that act as stress concentrators, while the small particle size (0.25 μm) of the fiber powder limits the aspect ratio, reducing stress transfer efficiency. The testing temperature of 38°C may also induce thermal softening if the glass transition temperature of the room-temperature cured epoxy is approached. Dominant Factor: The room temperature curing regime is the dominant factor qualitatively defining the final modulus, as the degree of crosslinking in thermosets fundamentally dictates the network stiffness; incomplete conversion likely limits the matrix rigidity more significantly than the modest stiffening contribution provided by the low-loading, short-aspect-ratio fiber filler."
    }
  },
  {
    "doi": "10.1002/pat.4316",
    "title": "Development of completely bio‐based epoxy networks derived from epoxidized linseed and castor oil cured with citric acid",
    "year": 2018,
    "chemical_composition": {
      "repeat_unit_psmiles": null,
      "monomers": [
        {
          "name": "Diglycidyl ether of bisphenol A",
          "smiles": "CC(C)(c1ccc(OCC2CO2)cc1)c1ccc(OCC2CO2)cc1",
          "ratio_value": 1,
          "ratio_unit": "equivalent"
        },
        {
          "name": "Citric acid",
          "smiles": "OC(=O)CC(O)(C(=O)O)CC(=O)O",
          "ratio_value": 1,
          "ratio_unit": "equivalent"
        }
      ],
      "additives": [],
      "is_homopolymer": false
    },
    "processing_history": "Citric acid dissolved in THF, DGEBA added (1:1 epoxy:acid equivalent), stirred at 70-80°C to evaporate THF, poured into steel mold at 90°C, cured for 6 hours, postcured at 120°C for 2 hours. Young's modulus measured by tensile test using Instron 3365 at 1 mm/min crosshead speed, 50 mm span length, according to ASTM D3039.",
    "hierarchical_structure": "Amorphous network (no crystallization in DSC). Plane fractured surface with nonuniformity observed by FE-SEM indicating brittleness.",
    "properties": {
      "E": {
        "value": [
          1.84141
        ],
        "unit": "GPa"
      }
    },
    "analysis_with_hierarchical_structure": {
      "descriptive_text": "The material consists of an amorphous crosslinked network synthesized from Diglycidyl ether of bisphenol A (DGEBA) and Citric acid in a 1:1 epoxy-to-acid equivalent ratio. Preparation involved dissolving citric acid in tetrahydrofuran (THF), adding DGEBA, and stirring at 70-80°C to evaporate the solvent before pouring into a steel mold at 90°C. The system was cured for 6 hours at 90°C followed by a post-cure at 120°C for 2 hours to establish the final network structure. Structural characterization via DSC confirmed an amorphous state with no crystallization, while FE-SEM analysis revealed a plane fractured surface with observed nonuniformity indicative of brittle behavior. Mechanical properties were evaluated via tensile testing according to ASTM D3039 using an Instron 3365 at a crosshead speed of 1 mm/min.",
      "reasoning_analysis": "Increasing Factors: The formation of a covalently crosslinked thermoset network between the multifunctional citric acid and DGEBA significantly restricts chain segment mobility, inherently raising the Young's modulus. Additionally, the presence of rigid aromatic bisphenol A units within the backbone provides substantial structural stiffness, while the post-curing step at 120°C likely maximizes conversion and crosslink density, further reducing free volume and enhancing rigidity. Decreasing Factors: The incorporation of aliphatic citric acid spacers introduces flexible segments into the network compared to fully aromatic hardeners, which may moderately lower the stiffness. Furthermore, the FE-SEM observation of surface nonuniformity suggests the presence of microstructural defects or voids potentially arising from solvent evaporation or network heterogeneity, which can reduce the effective load-bearing cross-sectional area and lower the measured modulus. Dominant Factor: The intrinsic rigidity of the aromatic epoxy backbone combined with the constraints imposed by the high crosslink density of the cured network qualitatively dominates the mechanical response, establishing a high modulus characteristic of brittle thermosets, despite the softening influence of the aliphatic acid spacers and morphological imperfections."
    },
    "analysis_without_hierarchical_structure": {
      "descriptive_text": "The sample comprises a thermoset network synthesized from Diglycidyl ether of bisphenol A (DGEBA) and Citric acid at a 1:1 epoxy-to-acid equivalent ratio. Preparation involved dissolving citric acid in tetrahydrofuran (THF), adding DGEBA, and stirring at 70-80°C to evaporate the solvent before pouring into a steel mold at 90°C. The material underwent curing for 6 hours followed by post-curing at 120°C for 2 hours, and the Young's modulus was subsequently measured by tensile test using an Instron 3365 at 1 mm/min crosshead speed according to ASTM D3039.",
      "reasoning_analysis": "Increasing Factors: The presence of rigid bisphenol A aromatic structures within the DGEBA monomer significantly enhances chain stiffness, while the 1:1 stoichiometric ratio combined with the high-temperature post-curing schedule promotes a high degree of crosslinking density that restricts segmental motion and increases resistance to deformation. Decreasing Factors: The citric acid curing agent introduces aliphatic segments into the network backbone which are inherently more flexible than aromatic units, and the solvent casting process using THF carries a risk of residual solvent entrapment if evaporation was incomplete prior to gelation, potentially acting as a plasticizer. Dominant Factor: The high crosslinking density achieved through the stoichiometric formulation and rigorous thermal post-curing, coupled with the intrinsic rigidity of the DGEBA aromatic backbone, qualitatively dominates the mechanical response by establishing a stiff network structure that outweighs the flexibility introduced by the aliphatic citric acid spacers."
    }
  },
  {
    "doi": "10.1016/j.compositesb.2018.11.089",
    "title": "A comparative study on effects of natural and synthesised nano-clays on the fire and mechanical properties of epoxy composites",
    "year": null,
    "chemical_composition": {
      "repeat_unit_psmiles": null,
      "monomers": [
        {
          "name": "Diglycidyl ether of bisphenol A",
          "smiles": "CC(C)(c1ccc(OCC2CO2)cc1)c1ccc(OCC2CO2)cc1",
          "ratio_value": null,
          "ratio_unit": null
        },
        {
          "name": "Polyamine curing agent",
          "smiles": null,
          "ratio_value": null,
          "ratio_unit": null
        }
      ],
      "additives": [
        {
          "name": "Ammonium polyphosphate",
          "type": "flame retardant",
          "amount_value": 20,
          "amount_unit": "wt%"
        }
      ],
      "is_homopolymer": false
    },
    "processing_history": "Epoxy resin, hardener (weight ratio 5.36:1) and APP mixed using three roll mill (20 μm gap, 3 passes). Degassed at room temperature (21 °C). Cured in silicone moulds at room temperature for 72 h. Tensile modulus measured by uniaxial tensile test using Instron 4465 machine according to ASTM D638. Cross-head speed 5 mm/min, gauge length 50 mm. Chord modulus measured between 0.05 and 0.25% strains using mechanical extensometer.",
    "hierarchical_structure": "Amorphous epoxy matrix with dispersed APP particles.",
    "properties": {
      "E": {
        "value": [
          4.07
        ],
        "unit": "GPa"
      }
    },
    "analysis_with_hierarchical_structure": {
      "descriptive_text": "This sample comprises an epoxy network synthesized from Diglycidyl ether of bisphenol A (DGEBA) and a polyamine curing agent, incorporated with 20 wt% Ammonium polyphosphate (APP) serving as a flame retardant additive. The composite formulation was homogenized using a three-roll mill with a 20 μm gap over three passes, degassed at room temperature, and cured in silicone moulds at 21 °C for 72 hours, resulting in an amorphous epoxy matrix with dispersed APP particles. Mechanical characterization was performed via uniaxial tensile testing according to ASTM D638 on an Instron 4465 machine, utilizing a cross-head speed of 5 mm/min and a gauge length of 50 mm, with the chord modulus calculated between 0.05 and 0.25% strains.",
      "reasoning_analysis": "Increasing Factors: The aromatic bisphenol A structure within the DGEBA monomer provides intrinsic backbone rigidity, while the formation of a covalently crosslinked thermoset network significantly restricts chain mobility compared to linear polymers. Additionally, the incorporation of 20 wt% Ammonium polyphosphate, a rigid inorganic solid, acts as a particulate filler which typically increases the composite modulus through mechanical reinforcement and load transfer. Decreasing Factors: The curing process conducted at room temperature (21 °C) likely results in a lower final crosslinking density compared to elevated temperature cures, leaving unreacted groups and increasing free volume which reduces stiffness. Furthermore, the high loading of additive particles may introduce stress concentrators or disrupt the continuity of the epoxy matrix if interfacial adhesion is insufficient, and the polyamine curing agent may introduce flexible methylene segments between crosslinks compared to aromatic hardeners. Dominant Factor: The formation of the covalently crosslinked thermoset network reinforced by the rigid inorganic filler establishes the fundamental stiffness of the material; however, the room temperature processing history qualitatively limits the maximum achievable modulus by restricting the extent of the curing reaction relative to thermal curing protocols, making the crosslinking density and filler-matrix interface the critical determinants of the final mechanical response."
    },
    "analysis_without_hierarchical_structure": {
