Repository: hhtrick/HHT-code

# HHT training framework

This directory contains model training, embedding precomputation, inference, article-level baselines and the curated datasets. All commands below assume that the working directory is `train_code/`.

## 3. Datasets and fixed partitions

Each main dataset is a JSON array at `dataset/{property}/{property}.json`. Entries contain source metadata, `chemical_composition`, `processing_history`, `hierarchical_structure`, `properties`, and two generated-analysis objects. Targets are stored as `properties[property]["value"]`; source metadata and target values are not predictive input fields.

| Property | Train | Validation | Test | Total |
|---|---:|---:|---:|---:|

File: train_code/continue_train_dataset/E/E.json (part 71 of 106)
[
      "descriptive_text": "The sample comprises an epoxy network synthesized from Diglycidyl ether of bisphenol A and a polyamine curing agent at a weight ratio of 5.36:1, modified with 20 wt% Ammonium polyphosphate as a flame retardant additive. The components were homogenized using a three-roll mill with a 20 μm gap over three passes and degassed at room temperature prior to curing in silicone moulds at room temperature for 72 hours. Mechanical characterization was performed via uniaxial tensile testing on an Instron 4465 machine according to ASTM D638, utilizing a cross-head speed of 5 mm/min and a gauge length of 50 mm to determine the chord modulus between 0.05 and 0.25% strains.",
      "reasoning_analysis": "Increasing Factors: The formation of a covalently crosslinked thermoset network from the Diglycidyl ether of bisphenol A and polyamine curing agent inherently restricts chain mobility, providing a rigid baseline modulus. This stiffness is further augmented by the incorporation of 20 wt% Ammonium polyphosphate, a rigid inorganic filler, which acts as a reinforcing phase within the matrix. Additionally, the use of a three-roll mill ensures fine dispersion of the filler, maximizing the interfacial area for stress transfer, while the degassing step minimizes void defects that would otherwise compromise mechanical integrity. Decreasing Factors: The processing history specifies curing at room temperature for 72 hours, which may result in a lower final degree of conversion and crosslink density compared to elevated temperature curing cycles, potentially limiting the maximum stiffness of the epoxy matrix. Furthermore, high loading of particulate additives can sometimes introduce stress concentration points or disrupt the continuity of the polymer network if interfacial adhesion is not optimal, which could theoretically dampen the modulus enhancement. Dominant Factor: The intrinsic rigidity of the aromatic epoxy network combined with the substantial volume fraction of the rigid Ammonium polyphosphate filler qualitatively dominates the mechanical response, driving the modulus higher than a neat or linear polymer system, despite the potential limitations imposed by the ambient curing temperature on the matrix crosslink density."
    }
  },
  {
    "doi": "10.1002/mame.200300344",
    "title": "Epoxy Networks Modified by a New Class of Oligomeric Silsesquioxanes Bearing Multiple Intramolecular Rings Formed through Si–O–C Bonds",
    "year": 2004,
    "chemical_composition": {
      "repeat_unit_psmiles": null,
      "monomers": [
        {
          "name": "Diglycidyl ether of bisphenol A",
          "smiles": "CC(C)(c1ccc(OCC2CO2)cc1)c1ccc(OCC2CO2)cc1",
          "ratio_value": null,
          "ratio_unit": null
        }
      ],
      "additives": [
        {
          "name": "(4-dimethylamino)pyridine",
          "type": "initiator",
          "amount_value": 0.16,
          "amount_unit": "molar ratio (DMAP/DGEBA)"
        },
        {
          "name": "Silsesquioxane (SSO)",
          "type": "modifier",
          "amount_value": 5.7,
          "amount_unit": "wt%"
        }
      ],
      "is_homopolymer": true
    },
    "processing_history": "SSO (5.7 wt.%) dissolved in DGEBA at 100 °C, cooled to 40 °C, DMAP added. Cast in mold. Polymerization: 3h at 80 °C, 3h at 120 °C. Young's modulus measured by uniaxial compression tests at 20 °C, 1 mm/min crosshead speed, using Instron 4467.",
    "hierarchical_structure": "SSO species covalently bonded to epoxy network. No evidence of phase separation.",
    "properties": {
      "E": {
        "value": [
          2.37
        ],
        "unit": "GPa"
      }
    },
    "analysis_with_hierarchical_structure": {
      "descriptive_text": "The sample comprises a diglycidyl ether of bisphenol A (DGEBA) epoxy network initiated by (4-dimethylamino)pyridine (DMAP) at a 0.16 molar ratio and modified with 5.7 wt% Silsesquioxane (SSO). Preparation involved dissolving SSO in DGEBA at 100 °C, cooling to 40 °C for DMAP addition, casting, and curing via a stepwise thermal cycle of 3 hours at 80 °C followed by 3 hours at 120 °C. Structural analysis confirms the SSO species are covalently bonded within the epoxy network with no evidence of phase separation. The Young's modulus was characterized using uniaxial compression tests at 20 °C with a 1 mm/min crosshead speed on an Instron 4467 system.",
      "reasoning_analysis": "Increasing Factors: The incorporation of rigid Silsesquioxane (SSO) cages introduces high-modulus inorganic domains into the organic matrix, intrinsically driving the Young's modulus upward. Furthermore, the covalent bonding between the SSO species and the epoxy network ensures efficient stress transfer from the compliant matrix to the rigid filler, maximizing the reinforcement effect. The stepwise thermal curing history promotes high conversion and crosslink density, restricting chain mobility and enhancing stiffness. Decreasing Factors: The continuous phase remains the organic epoxy network, which possesses a significantly lower intrinsic modulus compared to the inorganic SSO filler, thereby limiting the composite's upper stiffness bound. Additionally, the introduction of SSO modifiers may disrupt the optimal packing density of the epoxy chains, potentially introducing localized free volume, and the anionic polymerization mechanism initiated by DMAP may yield a network topology with different crosslinking efficiency compared to traditional amine-cured systems, potentially limiting maximum rigidity. Dominant Factor: The rigid reinforcement provided by the covalently bonded SSO cages qualitatively dominates the mechanical response, as the efficient stress transfer and high intrinsic stiffness of the inorganic species outweigh the compliance of the organic matrix and potential packing disruptions, leading to a net enhancement in Young's modulus relative to the neat resin."
    },
    "analysis_without_hierarchical_structure": {
      "descriptive_text": "The sample comprises a Diglycidyl ether of bisphenol A (DGEBA) network initiated by (4-dimethylamino)pyridine (DMAP) and modified with Silsesquioxane (SSO). Preparation involved dissolving 5.7 wt% SSO in DGEBA at 100 °C, cooling to 40 °C for the addition of DMAP at a 0.16 molar ratio, and casting the mixture into a mold. The system underwent a step-wise polymerization process consisting of 3 hours at 80 °C followed by 3 hours at 120 °C. The Young's modulus was evaluated using uniaxial compression tests performed at 20 °C with a crosshead speed of 1 mm/min on an Instron 4467 machine.",
      "reasoning_analysis": "Increasing Factors: The chemical composition features a Diglycidyl ether of bisphenol A (DGEBA) backbone, where the bulky aromatic bisphenol A structures provide intrinsic chain stiffness and restrict segmental mobility. Furthermore, the incorporation of 5.7 wt% Silsesquioxane (SSO) introduces rigid inorganic-organic hybrid cage structures that act as nano-reinforcements, significantly enhancing the material's resistance to deformation. The step-wise thermal curing history (80 °C followed by 120 °C) promotes high conversion and crosslinking density, further locking the chain architecture and increasing stiffness. Decreasing Factors: The polymerization mechanism initiated by DMAP results in the formation of polyether linkages within the network, which possess greater rotational freedom compared to the aromatic segments, potentially introducing local flexibility. Additionally, the presence of residual low-molecular-weight initiator molecules that are not covalently bound could act as minor plasticizers, increasing free volume and slightly reducing the modulus. Dominant Factor: The reinforcing effect of the rigid Silsesquioxane cages combined with the high stiffness of the aromatic DGEBA backbone qualitatively dominates the mechanical response. The structural rigidity imparted by the nano-modifier and the crosslinked aromatic network outweighs the flexibility introduced by the ether linkages, leading to a material behavior characterized by high resistance to elastic deformation."
    }
  },
  {
    "doi": "10.1002/pc.27670",
    "title": "Mechanical and thermal properties of high volume-fraction carbon nanotube/epoxy composites, and property enhancement by UV ozone treatment of carbon nanotubes",
    "year": 2023,
    "chemical_composition": {
      "repeat_unit_psmiles": null,
      "monomers": [
        {
          "name": "EPON 828",
          "smiles": "CC(C)(c1ccc(OCC2CO2)cc1)c1ccc(OCC2CO2)cc1",
          "ratio_value": 100,
          "ratio_unit": "g"
        },
        {
          "name": "m-phenylene diamine",
          "smiles": "Nc1cccc(N)c1",
          "ratio_value": 14.5,
          "ratio_unit": "g"
        }
      ],
      "additives": [
        {
          "name": "Multiwalled carbon nanotubes",
          "type": "filler",
          "amount_value": 32.9,
          "amount_unit": "wt%"
        }
      ],
      "is_homopolymer": false
    },
    "processing_history": "Untreated MWNTs dispersed in water with PEI, filtered to form sheet. Epoxy impregnated via vacuum assisted infusion. Cured at 75°C for 2 h and 125°C for 2 h under 0.6 MPa. Young's modulus measured by uniaxial tensile test at 1.27 mm/min crosshead speed, 23°C, according to ASTM D638.",
    "hierarchical_structure": "MWNT sheet/epoxy resin composite with well dispersed MWNTs. MWNT content 32.9 wt%.",
    "properties": {
      "E": {
        "value": [
          8.37
        ],
        "unit": "GPa"
      }
    },
    "analysis_with_hierarchical_structure": {
      "descriptive_text": "The sample is a multiwalled carbon nanotube (MWNT) sheet/epoxy resin composite composed of EPON 828 resin cured with m-phenylene diamine. The reinforcement phase consists of 32.9 wt% MWNTs that were dispersed in water with polyethylenimine, filtered to form a sheet, and subsequently impregnated with epoxy via vacuum-assisted infusion. The material was cured under 0.6 MPa pressure using a stepwise thermal profile of 75°C for 2 hours followed by 125°C for 2 hours, yielding a structure with well-dispersed nanotubes. The Young's modulus was characterized by uniaxial tensile testing at a crosshead speed of 1.27 mm/min at 23°C according to ASTM D638.",
      "reasoning_analysis": "Increasing Factors: The inclusion of multiwalled carbon nanotubes at a substantial loading of 32.9 wt% introduces a highly rigid reinforcement phase that significantly enhances stiffness through load transfer mechanisms. The application of 0.6 MPa pressure during the curing history reduces void content and promotes intimate contact between the matrix and filler, while the stepwise thermal cure ensures the formation of a crosslinked epoxy-amine network with sufficient glassy state stiffness. Decreasing Factors: The use of polyethylenimine and water for nanotube dispersion may leave residual species at the interface that could act as a compliant interphase, potentially reducing stress transfer efficiency between the MWNTs and the epoxy matrix. Additionally, while the dispersion is noted as well-dispersed, the high filler loading increases the viscosity during infusion which could trap micro-voids or lead to incomplete wetting despite the vacuum assistance, locally compromising modulus. Dominant Factor: The dominant factor governing the Young's modulus is the high mass fraction of the multiwalled carbon nanotubes. The intrinsic axial stiffness of the nanotubes combined with their percolated network structure within the composite overwhelmingly outweighs the matrix properties and potential interfacial deficits, driving the overall modulus significantly higher than that of the neat cured epoxy system."
    },
    "analysis_without_hierarchical_structure": {
      "descriptive_text": "The sample comprises an epoxy thermoset network synthesized from EPON 828 resin and m-phenylene diamine hardener, reinforced with 32.9 wt% multiwalled carbon nanotubes. Preparation involved dispersing untreated multiwalled carbon nanotubes in water with polyethyleneimine, followed by filtration to create a nanotube sheet which was then impregnated with the epoxy mixture via vacuum assisted infusion. The composite was consolidated and cured under 0.6 MPa pressure using a stepwise thermal profile of 75°C for 2 hours and 125°C for 2 hours. Mechanical characterization was performed via uniaxial tensile testing at 23°C with a crosshead speed of 1.27 mm/min according to ASTM D638 to determine the Young's modulus.",
      "reasoning_analysis": "Increasing Factors: The incorporation of 32.9 wt% multiwalled carbon nanotubes introduces a highly rigid filler phase with an intrinsic modulus significantly exceeding that of the polymer matrix, which substantially enhances the composite stiffness through load bearing. Additionally, the epoxy matrix itself contributes to stiffness due to the aromatic structure of both the EPON 828 backbone and the m-phenylene diamine crosslinker, which restricts chain mobility. The curing process under 0.6 MPa pressure further promotes densification and reduces void content, improving stress transfer efficiency. Decreasing Factors: The use of untreated multiwalled carbon nanotubes may result in suboptimal interfacial adhesion between the filler and the epoxy matrix, potentially leading to interfacial slippage under load. Furthermore, the presence of polyethyleneimine used for dispersion could form a compliant interphase layer around the nanotubes, and any residual moisture from the water-based dispersion process might plasticize the epoxy network, both of which would dampen the effective modulus. Dominant Factor: The extremely high loading fraction of the multiwalled carbon nanotubes qualitatively dominates the mechanical response; despite potential interfacial inefficiencies arising from the untreated surface chemistry, the formation of a percolated rigid nanotube network within the aromatic epoxy matrix ensures that the composite modulus is driven primarily by the stiff filler phase rather than the polymer matrix properties."
    }
  },
  {
    "doi": "10.1021/ma501441c",
    "title": "In Situ Analysis of the Relationship between Cure Kinetics and the Mechanical Modulus of an Epoxy Resin",
    "year": 2014,
    "chemical_composition": {
      "repeat_unit_psmiles": null,
      "monomers": [
        {
          "name": "Diglycidyl ether of Bisphenol F",
          "smiles": "C1OC1COc2ccc(Cc3ccc(OCC4OC4)cc3)cc2",
          "ratio_value": 1,
          "ratio_unit": "equivalent ratio"
        },
        {
          "name": "Epikure 9553 amine hardener",
          "smiles": null,
          "ratio_value": 1,
          "ratio_unit": "equivalent ratio"
        }
      ],
      "additives": [],
      "is_homopolymer": false
    },
    "processing_history": "Mixed by hand for 1 min at room temperature. Injected into sample holder (20 mm diameter, 2 mm thickness). Cured at 22 °C. Young's Modulus derived from Longitudinal Modulus (Brillouin Light Scattering) and Bulk Modulus (5.22 GPa) using model parameters. Value represents room temperature modulus after cooling.",
    "hierarchical_structure": "Cross-linked polymer network. Final degree of cure ~0.75.",
    "properties": {
      "E": {
        "value": [
          2.43
        ],
        "unit": "GPa"
      }
    },
    "analysis_with_hierarchical_structure": {
      "descriptive_text": "The sample comprises a cross-linked epoxy network synthesized from Diglycidyl ether of Bisphenol F and Epikure 9553 amine hardener mixed in a 1:1 equivalent ratio. Preparation involved hand mixing at room temperature for one minute, followed by injection into a 20 mm diameter, 2 mm thick sample holder and curing at 22 °C. The resulting hierarchical structure is characterized as a cross-linked polymer network with a final degree of cure of approximately 0.75. Mechanical characterization yielded the Young's Modulus at room temperature after cooling, calculated from the Longitudinal Modulus obtained via Brillouin Light Scattering and a Bulk Modulus of 5.22 GPa using established model parameters.",
      "reasoning_analysis": "Increasing Factors: The presence of rigid aromatic rings within the Bisphenol F backbone significantly increases chain stiffness and restricts segmental mobility, intrinsically driving the Young's Modulus higher. Furthermore, the formation of a covalently cross-linked network structure prevents viscous flow and enhances elastic response compared to linear polymer chains. The use of Brillouin Light Scattering to derive the modulus probes high-frequency mechanical responses, which typically yields higher modulus values compared to static mechanical testing due to the suppression of slow relaxation modes. Decreasing Factors: The final degree of cure of approximately 0.75 indicates incomplete conversion of reactive groups, resulting in a lower cross-link density than theoretically possible, which reduces the network stiffness. Additionally, curing at room temperature (22 °C) limits molecular mobility during network formation, often leading to a less dense network architecture compared to elevated temperature cures. Hand mixing may also introduce micro-voids or inhomogeneities that decrease the effective load-bearing cross-section. Dominant Factor: The formation of the covalently cross-linked network incorporating rigid aromatic bisphenol structures is the dominant factor establishing a high Young's Modulus baseline; however, the incomplete degree of cure achieved during ambient processing is the critical factor qualitatively limiting the stiffness from reaching its maximum theoretical potential for this epoxy system."
    },
    "analysis_without_hierarchical_structure": {
      "descriptive_text": "The sample comprises an epoxy thermoset network synthesized from Diglycidyl ether of Bisphenol F and Epikure 9553 amine hardener at a 1:1 equivalent ratio. Preparation involved manual mixing at room temperature for one minute, followed by injection into a cylindrical mold with a 20 mm diameter and 2 mm thickness. The system was cured isothermally at 22 °C, and the Young's Modulus was evaluated at room temperature after cooling, derived from Longitudinal Modulus measurements obtained via Brillouin Light Scattering and a Bulk Modulus of 5.22 GPa using theoretical model parameters.",
      "reasoning_analysis": "Increasing Factors: The chemical composition features aromatic rings within the Bisphenol F backbone, which impart intrinsic chain stiffness and restrict segmental mobility through steric hindrance. Furthermore, the reaction with the amine hardener creates a three-dimensional covalently crosslinked network, which significantly enhances rigidity by preventing chain slippage and increasing the energy required for deformation. Decreasing Factors: The processing history indicates curing at room temperature (22 °C), which is relatively low for epoxy systems and may result in incomplete conversion of epoxy groups, leading to a lower crosslink density than achievable with elevated temperature curing. Additionally, manual mixing for only one minute may introduce micro-voids or compositional inhomogeneities that act as defects, reducing the effective load-bearing cross-sectional area. Dominant Factor: The formation of the three-dimensional covalently crosslinked network is the dominant factor, as it transitions the material from a viscous liquid to a rigid solid, establishing the fundamental baseline for a high Young's Modulus; although the room temperature curing limits the ultimate crosslink density, the aromatic backbone stiffness combined with the network topology qualitatively outweighs the processing-induced defects in determining the final rigid behavior."
    }
  },
  {
    "doi": null,
    "title": "Synthesis of Aralkyl Novolac Epoxy Resins and Their Modification with Polysiloxane Thermoplastic Polyurethane for Semiconductor Encapsulation",
    "year": 1999,
    "chemical_composition": {
      "repeat_unit_psmiles": null,
      "monomers": [
        {
          "name": "p-xylylene glycol",
          "smiles": "OCc1ccc(CO)cc1",
          "ratio_value": 25,
          "ratio_unit": "mol%"
        },
        {
          "name": "o-cresol",
          "smiles": "Cc1ccccc1O",
          "ratio_value": 75,
          "ratio_unit": "mol%"
        }
      ],
      "additives": [
        {
          "name": "Phenol-formaldehyde novolac",
          "type": "crosslinker",
          "amount_value": null,
          "amount_unit": "stoichiometric"
        },
        {
          "name": "Triphenylphosphine",
          "type": "accelerator",
          "amount_value": null,
          "amount_unit": null
        },
        {
          "name": "Polysiloxane TPU",
          "type": "modifier",
          "amount_value": 12.5,
          "amount_unit": "wt%"
        }
      ],
      "is_homopolymer": false
    },
    "processing_history": "Synthesized by condensation of p-xylylene glycol and o-cresol with PTSA catalyst at 115-120°C for 10h, followed by epoxidation with epichlorohydrin and NaOH at 65°C. Modified with polysiloxane TPU (12.5 wt%) via epoxide-isocyanate reaction at 160°C for 2h. Cured with phenol-formaldehyde novolac and triphenylphosphine at 150°C (1h), 180°C (2h), 210°C (3h). Young's modulus (E') measured by DMA (Perkin-Elmer 7) in 3-point bending mode at 1 Hz, 5°C/min, at 20°C.",
    "hierarchical_structure": "Sea-island structure with dispersed polysiloxane TPU particles (1 µm or less) in epoxy matrix.",
    "properties": {
      "E": {
        "value": [
          1.73
        ],
        "unit": "GPa"
      }
    },
    "analysis_with_hierarchical_structure": {
      "descriptive_text": "This polymer sample comprises a heterogeneous network synthesized from the condensation of p-xylylene glycol (25 mol%) and o-cresol (75 mol%), followed by epoxidation and modification with 12.5 wt% polysiloxane thermoplastic polyurethane (TPU). The system utilizes a phenol-formaldehyde novolac crosslinker in stoichiometric amounts and triphenylphosphine as an accelerator, processed through a condensation reaction and epoxide-isocyanate modification at 160°C before undergoing a staged thermal cure from 150°C to 210°C. The resulting hierarchical structure exhibits a sea-island morphology with dispersed polysiloxane TPU particles measuring 1 µm or less embedded in a continuous epoxy matrix, and the mechanical properties were evaluated via DMA in 3-point bending mode at 20°C.",
      "reasoning_analysis": "Increasing Factors: The high content of aromatic monomers, specifically o-cresol and p-xylylene glycol, provides intrinsic backbone rigidity due to the steric hindrance of the phenyl rings. Furthermore, the use of a stoichiometric phenol-formaldehyde novolac crosslinker combined with a high-temperature cure schedule up to 210°C promotes a high crosslink density, which significantly restricts segmental chain mobility and enhances stiffness. Decreasing Factors: The incorporation of 12.5 wt% polysiloxane TPU introduces a soft, flexible phase characterized by low-modulus siloxane bonds and urethane linkages. The formation of a sea-island structure with these compliant particles dispersed within the matrix creates regions of lower resistance to deformation, thereby reducing the overall bulk modulus compared to a neat epoxy system. Dominant Factor: The continuous epoxy-novolac matrix serves as the primary load-bearing phase, meaning its high aromatic content and extensive crosslinking qualitatively dominate the final stiffness behavior, although the dispersed soft phase effectively mitigates the maximum achievable modulus relative to the unmodified network."
    },
    "analysis_without_hierarchical_structure": {
      "descriptive_text": "The polymer sample was synthesized via the condensation of p-xylylene glycol (25 mol%) and o-cresol (75 mol%) using a PTSA catalyst at 115-120°C for 10 hours, followed by epoxidation with epichlorohydrin and NaOH at 65°C. This epoxy precursor was subsequently modified with 12.5 wt% Polysiloxane TPU through an epoxide-isocyanate reaction at 160°C for 2 hours. The final network was formed by curing with a stoichiometric amount of Phenol-formaldehyde novolac crosslinker and a Triphenylphosphine accelerator using a stepwise thermal schedule of 150°C for 1 hour, 180°C for 2 hours, and 210°C for 3 hours. The Young's modulus (E') was characterized by dynamic mechanical analysis in 3-point bending mode at 1 Hz and 5°C/min at 20°C.",
      "reasoning_analysis": "Increasing Factors: The high molar fraction of o-cresol (75 mol%) introduces substantial aromatic rigidity and steric bulk from methyl groups, which restricts segmental motion and drives the E higher. Furthermore, the curing process with Phenol-formaldehyde novolac creates a densely crosslinked thermoset network, and the stepwise thermal treatment up to 210°C ensures high conversion, significantly stiffening the matrix and restricting chain mobility. Decreasing Factors: The incorporation of p-xylylene glycol (25 mol%) introduces flexible methylene and ether linkages between aromatic rings, increasing chain flexibility compared to a purely aromatic backbone. More critically, the addition of 12.5 wt% Polysiloxane TPU introduces soft siloxane segments which typically possess low modulus, and the epoxide-isocyanate reaction may create flexible urethane linkages, both acting to reduce the overall stiffness. Dominant Factor: The densely crosslinked aromatic network structure formed by the novolac curing agent and the o-cresol-rich backbone qualitatively dominates the final E behavior. Since the measurement temperature of 20°C is likely well below the glass transition temperature of the heavily crosslinked epoxy-novolac matrix, the material remains in a rigid glassy state where the network architecture dictates the stiffness, outweighing the compliance introduced by the dispersed polysiloxane modifier."
    }
  },
  {
    "doi": null,
    "title": "Synthesis of Aralkyl Novolac Epoxy Resins and Their Modification with Polysiloxane Thermoplastic Polyurethane for Semiconductor Encapsulation",
    "year": 1999,
    "chemical_composition": {
      "repeat_unit_psmiles": null,
      "monomers": [
        {
          "name": "p-xylylene glycol",
          "smiles": "OCc1ccc(CO)cc1",
          "ratio_value": 25,
          "ratio_unit": "mol%"
        },
        {
          "name": "2-naphthol",
          "smiles": "Oc1ccc2ccccc2c1",
          "ratio_value": 75,
          "ratio_unit": "mol%"
        }
      ],
      "additives": [
        {
          "name": "Phenol-formaldehyde novolac",
          "type": "crosslinker",
          "amount_value": null,
          "amount_unit": "stoichiometric"
        },
        {
          "name": "Triphenylphosphine",
          "type": "accelerator",
          "amount_value": null,
          "amount_unit": null
        },
        {
          "name": "Polysiloxane TPU",
          "type": "modifier",
          "amount_value": 12.5,
          "amount_unit": "wt%"
        }
      ],
      "is_homopolymer": false
    },
    "processing_history": "Synthesized by condensation of p-xylylene glycol and 2-naphthol with PTSA catalyst at 115-120°C for 10h, followed by epoxidation with epichlorohydrin and NaOH at 65°C. Modified with polysiloxane TPU (12.5 wt%) via epoxide-isocyanate reaction at 160°C for 2h. Cured with phenol-formaldehyde novolac and triphenylphosphine at 150°C (1h), 180°C (2h), 210°C (3h). Young's modulus (E') measured by DMA (Perkin-Elmer 7) in 3-point bending mode at 1 Hz, 5°C/min, at 100°C.",
    "hierarchical_structure": "Sea-island structure with dispersed polysiloxane TPU particles (1 µm or less) in epoxy matrix.",
    "properties": {
      "E": {
        "value": [
          2.29
        ],
        "unit": "GPa"
      }
    },
    "analysis_with_hierarchical_structure": {
      "descriptive_text": "The sample is a copolymer-based epoxy network synthesized via the condensation of p-xylylene glycol (25 mol%) and 2-naphthol (75 mol%) followed by epoxidation. This matrix was chemically modified with 12.5 wt% polysiloxane thermoplastic polyurethane (TPU) through an epoxide-isocyanate reaction at 160°C, yielding a sea-island hierarchical structure with dispersed polysiloxane TPU particles of 1 µm or less within the continuous epoxy phase. The system was cured using a stoichiometric amount of phenol-formaldehyde novolac crosslinker and triphenylphosphine accelerator under a staged thermal protocol ranging from 150°C to 210°C, with the Young's modulus characterized by dynamic mechanical analysis in 3-point bending mode at 100°C.",
      "reasoning_analysis": "Increasing Factors: The high molar fraction of 2-naphthol (75 mol%) introduces bulky fused aromatic rings into the polymer backbone, creating significant steric hindrance that restricts chain segment mobility and intrinsically increases stiffness. Additionally, the curing process with phenol-formaldehyde novolac generates a dense covalent crosslinked network, and the high-temperature staged cure up to 210°C ensures high conversion efficiency, both of which contribute to a higher modulus. Decreasing Factors: The addition of 12.5 wt% polysiloxane TPU introduces a soft, compliant phase with low glass transition temperature into the rigid matrix. The formation of a sea-island structure with dispersed TPU particles creates regions of lower modulus that deform more easily under load, thereby reducing the overall composite stiffness. Furthermore, the measurement temperature of 100°C reduces the matrix modulus compared to room temperature values due to increased thermal energy and chain mobility. Dominant Factor: While the aromatic backbone and high crosslink density provide a rigid structural foundation, the presence of the dispersed polysiloxane TPU phase is the dominant factor qualitatively lowering the modulus relative to an unmodified epoxy network. The soft modifier phase governs the compliance of the material, trading off absolute stiffness for improved toughness, although the high aromatic content prevents the modulus from dropping to levels typical of pure elastomers."
    },
    "analysis_without_hierarchical_structure": {
      "descriptive_text": "This material consists of a copolymer network synthesized via the condensation of p-xylylene glycol (25 mol%) and 2-naphthol (75 mol%) using a PTSA catalyst at 115-120°C for 10 hours, followed by epoxidation with epichlorohydrin and NaOH at 65°C. The resulting epoxy precursor was modified with 12.5 wt% Polysiloxane TPU through a reaction at 160°C for 2 hours and subsequently cured with a stoichiometric amount of Phenol-formaldehyde novolac crosslinker and Triphenylphosphine accelerator using a stepped thermal schedule of 150°C for 1 hour, 180°C for 2 hours, and 210°C for 3 hours. The storage modulus was characterized by dynamic mechanical analysis in 3-point bending mode at 1 Hz with a heating rate of 5°C/min, specifically recorded at 100°C.",
      "reasoning_analysis": "Increasing Factors: The high molar fraction of 2-naphthol (75 mol%) introduces rigid, bulky naphthalene rings into the polymer backbone, which significantly restricts segmental chain mobility through steric hindrance and enhances backbone stiffness. Furthermore, the curing process with phenol-formaldehyde novolac establishes a high crosslink density, and the extended high-temperature cure schedule up to 210°C ensures maximal conversion, both of which rigidify the network structure and drive the modulus upward. Decreasing Factors: The incorporation of 12.5 wt% Polysiloxane TPU introduces flexible siloxane chains and soft thermoplastic phases into the rigid matrix. These compliant regions typically possess a significantly lower modulus than the cured epoxy network, acting as soft inclusions that reduce the overall bulk stiffness according to composite mixing rules. Additionally, the methylene bridges within the p-xylylene glycol component provide greater conformational freedom compared to direct aromatic linkages, slightly lowering intrinsic rigidity. Dominant Factor: The structural rigidity imparted by the high concentration of naphthalene units and the dense crosslinked network formed during the high-temperature cure qualitatively dominates the mechanical behavior. Although the polysiloxane modifier reduces stiffness relative to a neat resin, the inherent stiffness of the naphthol-rich aromatic backbone maintains a high modulus, particularly as the measurement temperature of 100°C is likely within the glassy region for this highly crosslinked, aromatic system."
    }
  },
  {
    "doi": "10.1016/j.matpr.2020.06.498",
    "title": "Effect of silica fume and rice husk silica in bio-epoxy composites",
    "year": 2020,
    "chemical_composition": {
      "repeat_unit_psmiles": null,
      "monomers": [
        {
          "name": "Sorbitol Glycidyl Ether",
          "smiles": null,
          "ratio_value": null,
          "ratio_unit": null
        },
        {
          "name": "Polyetheramine EDR-148",
          "smiles": null,
          "ratio_value": null,
          "ratio_unit": null
        }
      ],
      "additives": [
        {
          "name": "Bio-silica",
          "type": "filler",
          "amount_value": 3,
          "amount_unit": "wt%"
        }
      ],
      "is_homopolymer": false
    },
    "processing_history": "Solventless preparation, mechanical stirring (2500 rpm for 1 min), cured at room temperature for 7 days, post-cured at 80 °C for 2 h. Young's modulus measured by uniaxial tensile test (ASTM D638-14 Type IV) using Shimadzu AG-1S 10kN at 1 mm/min crosshead speed, room temperature.",
    "hierarchical_structure": "Bio-epoxy network with 3 wt% Bio-silica filler. SEM showed some agglomerations and uneven dispersion caused by silica-silica aggregated structure.",
    "properties": {
      "E": {
        "value": [
          0.9
        ],
        "unit": "GPa"
      }
    },
    "analysis_with_hierarchical_structure": {
      "descriptive_text": "The sample consists of a bio-based epoxy network formed from Sorbitol Glycidyl Ether and Polyetheramine EDR-148, reinforced with 3 wt% Bio-silica filler. Prepared via a solventless method, the mixture underwent mechanical stirring at 2500 rpm for 1 minute, followed by curing at room temperature for 7 days and a post-cure at 80 °C for 2 hours. Structural analysis via SEM identified the presence of the bio-silica within the matrix, noting some agglomerations and uneven dispersion resulting from silica-silica aggregated structures. Mechanical characterization was performed using a uniaxial tensile test according to ASTM D638-14 Type IV standards at a crosshead speed of 1 mm/min under room temperature conditions to determine the Young's modulus.",
      "reasoning_analysis": "Increasing Factors: The formation of a covalently crosslinked epoxy-amine network inherently restricts chain mobility, providing a rigid structural baseline that increases Young's modulus. The incorporation of 3 wt% Bio-silica, a rigid ceramic filler, further contributes to stiffening through the rule of mixtures, while the post-curing process at 80 °C likely enhances crosslink density, reducing free volume and increasing matrix stiffness. Decreasing Factors: The use of Polyetheramine EDR-148 introduces flexible aliphatic and ether linkages into the network backbone, which increases segmental mobility and lowers the modulus compared to aromatic curing agents. Additionally, the observed silica agglomerations and uneven dispersion create microstructural defects that act as stress concentrators and inhibit effective stress transfer between the matrix and the filler, diminishing the reinforcing efficiency of the bio-silica. Dominant Factor: The crosslink density of the bio-epoxy matrix, governed by the curing and post-curing history, qualitatively dominates the final modulus behavior. While the rigid filler offers potential stiffening, the low loading fraction and significant agglomeration limit its contribution, making the intrinsic rigidity of the cured polyetheramine-epoxy network the primary determinant of the sample's Young's modulus."
    },
    "analysis_without_hierarchical_structure": {
      "descriptive_text": "The polymer sample comprises a crosslinked network synthesized from Sorbitol Glycidyl Ether and Polyetheramine EDR-148, reinforced with 3 wt% Bio-silica filler. Prepared via a solventless method, the mixture underwent mechanical stirring at 2500 rpm for 1 minute, followed by curing at room temperature for 7 days and a post-cure at 80 °C for 2 hours. The Young's modulus was evaluated using a uniaxial tensile test conforming to ASTM D638-14 Type IV standards, conducted at a crosshead speed of 1 mm/min under room temperature conditions.",
      "reasoning_analysis": "Increasing Factors: The multifunctional nature of Sorbitol Glycidyl Ether promotes a high crosslink density within the network, significantly restricting chain mobility and enhancing stiffness. Additionally, the inclusion of 3 wt% Bio-silica introduces rigid inorganic particles that act as reinforcement, bearing load and increasing the composite modulus according to rule-of-mixtures principles. The post-curing step at 80 °C further ensures high conversion of functional groups, maximizing the network integrity and modulus. Decreasing Factors: The use of Polyetheramine EDR-148 introduces flexible polyether segments into the polymer backbone, which increases free volume and segmental mobility compared to rigid aromatic amines, thereby lowering the overall modulus. Furthermore, the relatively short mechanical stirring time may risk imperfect filler dispersion, potentially limiting the full reinforcement efficiency of the bio-silica. Dominant Factor: The high crosslink density established by the multifunctional epoxy precursor, synergistically reinforced by the rigid bio-silica filler, qualitatively dominates the final mechanical behavior by creating a stiff network structure, although the flexible polyetheramine segments inherently cap the maximum achievable modulus relative to fully rigid epoxy systems."
    }
  },
  {
    "doi": "10.1134/S1070427218040225",
    "title": "Fire Retardancy of Aluminum Hydroxide Reinforced Flame Retardant Modifi ed Epoxy Resin Composite1",
    "year": 2018,
    "chemical_composition": {
      "repeat_unit_psmiles": null,
      "monomers": [
        {
          "name": "Diglycidyl ether of bisphenol-A",
          "smiles": "CC(C)(c1ccc(OCC2CO2)cc1)c1ccc(OCC2CO2)cc1",
          "ratio_value": null,
          "ratio_unit": null
        }
      ],
      "additives": [
        {
          "name": "Triethylene tetramine",
          "type": "crosslinker",
          "amount_value": 10.0,
          "amount_unit": "wt%"
        }
      ],
      "is_homopolymer": false
    },
    "processing_history": "Virgin DGEBA cured with TETA at room temperature. Samples prepared in cylindrical shape (14 mm x 28 mm). Young's modulus measured by compression test (ASTM D-695) using TIRA 2810 universal testing machine, 10 KN load cell, 1.3 mm/min crosshead speed.",
    "hierarchical_structure": "Crosslinked epoxy network.",
    "properties": {
      "E": {
        "value": [
          1.04
        ],
        "unit": "GPa"
      }
    },
    "analysis_with_hierarchical_structure": {
