Repository: hhtrick/HHT-code

# HHT training framework

This directory contains model training, embedding precomputation, inference, article-level baselines and the curated datasets. All commands below assume that the working directory is `train_code/`.

## 3. Datasets and fixed partitions

Each main dataset is a JSON array at `dataset/{property}/{property}.json`. Entries contain source metadata, `chemical_composition`, `processing_history`, `hierarchical_structure`, `properties`, and two generated-analysis objects. Targets are stored as `properties[property]["value"]`; source metadata and target values are not predictive input fields.

| Property | Train | Validation | Test | Total |
|---|---:|---:|---:|---:|

File: train_code/continue_train_dataset/E/E.json (part 72 of 106)
[
      "descriptive_text": "The sample comprises a crosslinked epoxy network synthesized from Diglycidyl ether of bisphenol-A (DGEBA) resin cured with 10.0 wt% Triethylene tetramine (TETA) serving as the crosslinker. Virgin DGEBA was cured with TETA at room temperature and fabricated into cylindrical specimens measuring 14 mm by 28 mm. The Young's modulus was subsequently evaluated through compression testing following ASTM D-695 protocols, utilizing a TIRA 2810 universal testing machine with a 10 KN load cell and a crosshead speed of 1.3 mm/min.",
      "reasoning_analysis": "Increasing Factors: The incorporation of rigid bisphenol-A aromatic rings within the DGEBA backbone provides intrinsic chain stiffness, while the reaction with Triethylene tetramine establishes a three-dimensional covalent network. This crosslinked topology severely restricts long-range chain mobility and segmental motion, fundamentally increasing the material's resistance to elastic deformation compared to the uncured resin. Decreasing Factors: The use of an aliphatic amine crosslinker introduces flexible methylene sequences between crosslink points, which may lower the modulus relative to networks formed with rigid aromatic hardeners. Additionally, the room temperature curing history may result in incomplete conversion or a lower final crosslink density compared to elevated temperature curing cycles, potentially leaving excess free volume that reduces overall stiffness. Dominant Factor: The formation of the percolated crosslinked network is the dominant factor, transforming the material from a viscous liquid to a rigid solid. While the flexible aliphatic crosslinks and ambient cure conditions modulate the magnitude, the topological constraint imposed by the covalent network structure combined with the stiff aromatic backbone dictates the high modulus behavior characteristic of cured epoxy thermosets."
    },
    "analysis_without_hierarchical_structure": {
      "descriptive_text": "The material system comprises a Diglycidyl ether of bisphenol-A (DGEBA) epoxy resin cured with Triethylene tetramine (TETA) serving as a crosslinking agent at a loading of 10.0 wt%. The virgin DGEBA was cured with TETA at room temperature to generate a thermoset network, after which the material was fabricated into cylindrical specimens measuring 14 mm in diameter and 28 mm in height. Mechanical characterization was performed via compression testing in accordance with ASTM D-695 standards using a TIRA 2810 universal testing machine equipped with a 10 KN load cell operating at a crosshead speed of 1.3 mm/min to determine the Young's modulus.",
      "reasoning_analysis": "Increasing Factors: The presence of rigid bisphenol-A aromatic structures within the DGEBA backbone significantly enhances chain stiffness and resistance to deformation. Furthermore, the chemical reaction with TETA establishes a dense covalent crosslinked network, which severely restricts segmental mobility and chain slippage under load, thereby inherently driving the Young's modulus upward. Decreasing Factors: The aliphatic nature of the Triethylene tetramine crosslinker introduces flexible methylene and amine linkages between the rigid epoxy nodes, which may locally reduce stiffness compared to a fully aromatic network. Additionally, the room temperature curing history may result in a lower degree of conversion and crosslinking density compared to elevated temperature post-curing protocols, potentially leaving unreacted groups or higher free volume that could depress the modulus. Dominant Factor: The formation of the three-dimensional covalent network combined with the intrinsic rigidity of the aromatic DGEBA backbone qualitatively dominates the mechanical response, ensuring a high modulus characteristic of thermoset epoxies despite the flexibility of the aliphatic crosslinker or potential variations in cure conversion."
    }
  },
  {
    "doi": "10.1039/c6ra16418h",
    "title": "Structure, morphology and properties of epoxy networks with dangling chains cured by anhydride",
    "year": 2016,
    "chemical_composition": {
      "repeat_unit_psmiles": null,
      "monomers": [
        {
          "name": "Bisphenol F diglycidyl ether",
          "smiles": "C1OC1COc2ccc(Cc3ccc(OCC4OC4)cc3)cc2",
          "ratio_value": 40,
          "ratio_unit": "parts (molar ratio of epoxy group)"
        },
        {
          "name": "Butyl glycidyl ether",
          "smiles": "CCCCOCC1OC1",
          "ratio_value": 1,
          "ratio_unit": "parts (molar ratio of epoxy group)"
        },
        {
          "name": "Hexahydrophthalic anhydride",
          "smiles": "O=C1OC(=O)C2CCCCC12",
          "ratio_value": 41,
          "ratio_unit": "parts (molar ratio of epoxy group)"
        }
      ],
      "additives": [
        {
          "name": "Tris-(dimethylaminomethyl)phenol",
          "type": "accelerator",
          "amount_value": 0.5,
          "amount_unit": "wt% of HHPA"
        }
      ],
      "is_homopolymer": false
    },
    "processing_history": "DGEBF mixed with BGE, HHPA and DMP-30, stirred 15 min. Heated at 90 °C for 3 h, 120 °C for 3 h, 150 °C for 1 h. Tensile modulus measured by tensile tester (SANS UTM5205XHD) at room temperature according to GB/T 1040.2-2006.",
    "hierarchical_structure": "Dispersed phases (size smaller than E4-20). Amorphous (no crystallization by WAXS).",
    "properties": {
      "E": {
        "value": [
          3.1
        ],
        "unit": "GPa"
      }
    },
    "analysis_with_hierarchical_structure": {
      "descriptive_text": "The sample comprises a thermosetting epoxy network synthesized from Bisphenol F diglycidyl ether (DGEBF) and Hexahydrophthalic anhydride (HHPA) with a molar ratio of epoxy groups to anhydride of approximately 40:41, modified with 1 part Butyl glycidyl ether (BGE) and accelerated by 0.5 wt% Tris-(dimethylaminomethyl)phenol (DMP-30) relative to HHPA. The precursor mixture was stirred for 15 minutes and cured via a stepwise thermal protocol involving 3 hours at 90 °C, 3 hours at 120 °C, and 1 hour at 150 °C. Structural analysis indicates an amorphous morphology with no crystallization detected by WAXS, featuring dispersed phases with dimensions smaller than the E4-20 standard, and the tensile modulus was characterized at room temperature in accordance with GB/T 1040.2-2006.",
      "reasoning_analysis": "Increasing Factors: The rigid aromatic backbone inherent to the Bisphenol F diglycidyl ether (DGEBF) monomer restricts segmental motion, providing intrinsic stiffness to the polymer network. Furthermore, the use of Hexahydrophthalic anhydride (HHPA) as a curing agent typically yields a highly crosslinked structure with high thermal stability, and the multi-step curing history up to 150 °C ensures high conversion rates and maximizes crosslink density, both of which significantly increase the tensile modulus. The presence of the accelerator also facilitates a more complete network formation. Decreasing Factors: The addition of Butyl glycidyl ether (BGE), despite its low ratio, introduces flexible aliphatic ether linkages that act as an internal plasticizer, reducing the overall crosslink density and increasing free volume, which qualitatively lowers the modulus. Additionally, the completely amorphous structure lacks the reinforcing contribution of crystalline domains, and the presence of dispersed phases suggests microstructural heterogeneity that may introduce compliant regions or stress concentrators within the matrix. Dominant Factor: The high crosslink density achieved through the anhydride curing mechanism and the rigorous thermal post-cure schedule qualitatively dominates the mechanical response. While the flexible diluent and amorphous nature exert a softening influence, the rigidity of the aromatic epoxy backbone combined with the fully cured, dense network structure establishes a high baseline stiffness, making the network topology and backbone rigidity the primary determinants of the tensile modulus."
    },
    "analysis_without_hierarchical_structure": {
      "descriptive_text": "The sample comprises a thermosetting epoxy network synthesized from Bisphenol F diglycidyl ether (DGEBF) and Hexahydrophthalic anhydride (HHPA) with a molar ratio of epoxy groups to anhydride of approximately 40:41. The formulation incorporates Butyl glycidyl ether (BGE) as a reactive diluent and Tris-(dimethylaminomethyl)phenol (DMP-30) as an accelerator at 0.5 wt% relative to the hardener. Preparation involved stirring the mixture for 15 minutes followed by a staged thermal curing protocol of 90 °C for 3 hours, 120 °C for 3 hours, and 150 °C for 1 hour. The tensile modulus was evaluated at room temperature using a tensile tester compliant with GB/T 1040.2-2006.",
      "reasoning_analysis": "Increasing Factors: The presence of aromatic rings within the Bisphenol F diglycidyl ether backbone imposes significant steric hindrance and chain rigidity, intrinsically enhancing resistance to deformation. Furthermore, the use of Hexahydrophthalic anhydride as a curing agent facilitates the formation of a dense three-dimensional crosslinked network, while the multi-step thermal curing history ensures high conversion rates, maximizing crosslink density and restricting segmental mobility. Decreasing Factors: The inclusion of Butyl glycidyl ether acts as a mono-functional reactive diluent, which terminates growing polymer chains and reduces the overall crosslink density of the network. Additionally, the flexible aliphatic butyl chain introduced by this diluent increases local free volume and chain flexibility, thereby contributing to a reduction in stiffness. Dominant Factor: The structural rigidity provided by the aromatic epoxy backbone and the high crosslink density achieved through the stoichiometric anhydride curing and optimized thermal treatment qualitatively dominate the final modulus behavior. Although the reactive diluent introduces compliant elements, the percolated rigid network structure remains the primary determinant of the material's resistance to tensile deformation."
    }
  },
  {
    "doi": null,
    "title": "Influence of Commercial Biochar Fillers on Brittleness/Ductility of Epoxy Resin Composites",
    "year": 2019,
    "chemical_composition": {
      "repeat_unit_psmiles": null,
      "monomers": [
        {
          "name": "BFA diglycidyl resin",
          "smiles": null,
          "ratio_value": null,
          "ratio_unit": null
        },
        {
          "name": "Primary amines mix (1,3-phenylenedimethanamine and N1,N3-dimethylpropane-1,3-diamine)",
          "smiles": null,
          "ratio_value": null,
          "ratio_unit": null
        }
      ],
      "additives": [
        {
          "name": "Rice husk biochar (RH)",
          "type": "filler",
          "amount_value": 2,
          "amount_unit": "wt%"
        }
      ],
      "is_homopolymer": false
    },
    "processing_history": "Biochar mechanically pulverized and dispersed into epoxy monomer using tip ultrasonicator (15 min, pulsed 20 s on/10 s off). Curing agent added, ultrasonicated 2 min. Moulds 16 h at room temperature. Thermal curing at 70 °C for 6 h. Young's modulus measured by uniaxial tensile test using MTS Q-test10 machine, ASTM 638 procedure, dog-bone shape samples.",
    "hierarchical_structure": "Epoxy matrix with 2 wt.% Rice husk biochar filler. Biochar shows external core covered by spikes enveloping a honeycomb structure (avg size 1 µm, wall thickness 700 nm). High ash content (47.93 wt.%). Particle size distribution peak at 10 µm and higher dimension 50-100 µm.",
    "properties": {
      "E": {
        "value": [
          2.166
        ],
        "unit": "GPa"
      }
    },
    "analysis_with_hierarchical_structure": {
      "descriptive_text": "The material is a thermoset epoxy composite comprising a BFA diglycidyl resin matrix crosslinked with a primary amine mixture consisting of 1,3-phenylenedimethanamine and N1,N3-dimethylpropane-1,3-diamine. This matrix is reinforced with 2 wt.% Rice husk biochar filler, which exhibits a complex hierarchical morphology featuring an external core covered by spikes enveloping a honeycomb structure with an average size of 1 µm and wall thickness of 700 nm, alongside a high ash content of 47.93 wt.% and particle sizes ranging from a distribution peak at 10 µm to higher dimensions of 50-100 µm. Processing involved mechanical pulverization and dispersion of the biochar into the epoxy monomer using tip ultrasonication for 15 minutes with a pulsed cycle, followed by the addition of the curing agent and further ultrasonication for 2 minutes. The composite was molded for 16 hours at room temperature and subsequently thermally cured at 70 °C for 6 hours, with the Young's modulus ultimately characterized via uniaxial tensile testing on dog-bone shaped samples according to ASTM 638 procedure using an MTS Q-test10 machine.",
      "reasoning_analysis": "Increasing Factors: The formation of a densely crosslinked thermoset network between the BFA diglycidyl resin and the aromatic amine components provides a rigid structural baseline that inherently resists deformation. The incorporation of Rice husk biochar, characterized by a high ash content, introduces rigid inorganic phases that are stiffer than the polymer matrix, thereby reinforcing the composite. Additionally, the use of tip ultrasonication during processing promotes filler dispersion and reduces agglomeration, which maximizes the effective surface area for stress transfer and supports higher modulus values. Decreasing Factors: The inclusion of N1,N3-dimethylpropane-1,3-diamine, an aliphatic diamine, introduces flexible methylene segments into the crosslinking network, which increases chain mobility and reduces the overall stiffness compared to a purely aromatic hardener system. Furthermore, the relatively large particle size distribution combined with the low filler loading may limit reinforcement efficiency and act as stress concentrators if interfacial adhesion between the biochar spikes and the epoxy matrix is imperfect. Dominant Factor: The intrinsic rigidity of the cured epoxy network reinforced by the high-ash content biochar filler qualitatively dominates the mechanical response, driving the Young's modulus behavior towards higher stiffness relative to the unfilled matrix. However, the final modulus is significantly modulated by the flexibility introduced by the aliphatic hardener components and the efficiency of stress transfer at the filler-matrix interface governed by the ultrasonication processing history."
    },
    "analysis_without_hierarchical_structure": {
      "descriptive_text": "The sample comprises a BFA diglycidyl epoxy resin matrix cured with a primary amine mixture consisting of 1,3-phenylenedimethanamine and N1,N3-dimethylpropane-1,3-diamine, reinforced with 2 wt% rice husk biochar filler. The biochar was mechanically pulverized and dispersed into the epoxy monomer using tip ultrasonication for 15 minutes with a pulsed cycle, followed by the addition of the curing agent and a subsequent 2 minutes of ultrasonication. The mixture was molded and held at room temperature for 16 hours before undergoing thermal curing at 70 °C for 6 hours, with the Young's modulus characterized via uniaxial tensile testing on dog-bone shaped samples according to ASTM 638 procedure.",
      "reasoning_analysis": "Increasing Factors: The inclusion of 1,3-phenylenedimethanamine introduces rigid aromatic rings into the crosslinked network, significantly restricting chain segment mobility and increasing intrinsic matrix stiffness. Additionally, the incorporation of rigid rice husk biochar particles acts as a reinforcing phase that can bear load, while the tip ultrasonication processing ensures homogeneous dispersion, minimizing agglomerate-induced stress concentrations and maximizing interfacial load transfer. Decreasing Factors: The presence of N1,N3-dimethylpropane-1,3-diamine introduces flexible aliphatic segments into the network architecture, which increases free volume and chain mobility relative to a purely aromatic system, potentially lowering the modulus. Furthermore, the thermal curing temperature of 70 °C is relatively moderate for epoxy systems, which may result in a crosslink density lower than what could be achieved with higher temperature post-curing, thereby limiting the maximum network rigidity. Dominant Factor: The intrinsic rigidity of the crosslinked epoxy network, governed primarily by the aromatic amine content and the thermal curing schedule, qualitatively dominates the final Young's modulus behavior. While the biochar provides reinforcement, the low 2 wt% loading ensures that the matrix properties remain the primary contributor, meaning the degree of cure and network architecture exert the strongest influence on the measured stiffness compared to the marginal contribution of the low-loading filler."
    }
  },
  {
    "doi": "10.1002/app.30861",
    "title": "Mechanical Behavior of Carbon Nanofibre-Reinforced Epoxy Composites",
    "year": 2010,
    "chemical_composition": {
      "repeat_unit_psmiles": null,
      "monomers": [
        {
          "name": "Bisphenol A Diglycidyl Ether",
          "smiles": "C1OC1COc2ccc(cc2)C(C)(C)c3ccc(cc3)OCC4CO4",
          "ratio_value": 100,
          "ratio_unit": "phr"
        },
        {
          "name": "Diethylene triamine",
          "smiles": "NCCNCCN",
          "ratio_value": 10,
          "ratio_unit": "phr"
        }
      ],
      "additives": [
        {
          "name": "Carbon nanofibres",
          "type": "filler",
          "amount_value": 0.1,
          "amount_unit": "wt%"
        }
      ],
      "is_homopolymer": false
    },
    "processing_history": "0.1% CNF dispersed in epoxy using ultrasonication for 2 h at 40°C. Dispersion kept under vacuum at 40°C overnight to remove air bubbles. DETA hardener (10 phr) mixed, cured at room temperature for 24 h. Young's modulus measured by uniaxial tensile test at 1 mm/min crosshead speed using Zwick Universal Testing Machine, according to ASTM D638-03.",
    "hierarchical_structure": "Nanocomposite with CNF dispersed in epoxy matrix. Improved dispersion compared to 1 h sonication, but some mechanical damage to CNF length.",
    "properties": {
      "E": {
        "value": [
          0.43639999999999995
        ],
        "unit": "GPa"
      }
    },
    "analysis_with_hierarchical_structure": {
      "descriptive_text": "The sample comprises a carbon nanofibre (CNF) reinforced epoxy nanocomposite formulated from Bisphenol A Diglycidyl Ether (DGEBA) resin and Diethylene triamine (DETA) hardener at 10 phr. The CNF filler was incorporated at 0.1 wt% using ultrasonication for 2 hours at 40°C to promote dispersion, followed by vacuum degassing overnight at 40°C to remove air bubbles prior to hardener mixing and room temperature curing for 24 hours. The resulting hierarchical structure is defined as a nanocomposite with improved CNF dispersion relative to shorter sonication times, though the processing induced some mechanical damage to the CNF length. Mechanical properties were evaluated via uniaxial tensile testing at a crosshead speed of 1 mm/min following ASTM D638-03.",
      "reasoning_analysis": "Increasing Factors: The formation of a covalently crosslinked thermoset network between the aromatic DGEBA resin and DETA hardener inherently restricts segmental motion, providing a high baseline stiffness compared to linear thermoplastics. The addition of Carbon Nanofibres, which possess an exceptionally high intrinsic axial modulus, introduces a rigid reinforcing phase that theoretically elevates the composite modulus through load transfer mechanisms. Additionally, the extended ultrasonication duration improves filler dispersion, reducing agglomeration-related stress concentrations and enhancing interfacial adhesion. Decreasing Factors: The high-energy ultrasonication required for dispersion likely caused mechanical shearing that reduced the aspect ratio of the CNFs, diminishing their reinforcement efficiency according to shear-lag theory. The relatively low filler loading of 0.1 wt% limits the volumetric contribution of the high-modulus phase to the bulk property. Furthermore, curing at room temperature may result in a lower final crosslink density compared to elevated temperature post-curing protocols, potentially reducing the intrinsic stiffness of the epoxy matrix. Dominant Factor: The intrinsic rigidity of the aromatic crosslinked epoxy matrix qualitatively dominates the absolute magnitude of the Young's Modulus due to the low filler loading. However, the net composite behavior is determined by the competition between the modulus enhancement from improved dispersion and the efficiency loss from fibre damage, resulting in a modest qualitative increase relative to the neat resin."
    },
    "analysis_without_hierarchical_structure": {
      "descriptive_text": "The sample comprises a thermoset system based on Bisphenol A Diglycidyl Ether epoxy resin cured with Diethylene triamine hardener at a concentration of 10 phr. Carbon nanofibres were incorporated as a reinforcing filler at 0.1 wt%. The nanofibres were dispersed in the epoxy matrix via ultrasonication for 2 hours at 40°C, followed by vacuum degassing overnight at 40°C to remove entrapped air. After mixing in the hardener, the composite was cured at room temperature for 24 hours. Mechanical characterization was performed using a uniaxial tensile test at a crosshead speed of 1 mm/min on a Zwick Universal Testing Machine following ASTM D638-03 standards.",
      "reasoning_analysis": "Increasing Factors: The formation of a highly crosslinked three-dimensional network between the epoxide groups of the Bisphenol A Diglycidyl Ether and the amine groups of the Diethylene triamine restricts chain segment mobility, intrinsically increasing the Young's modulus. The incorporation of Carbon nanofibres, which possess a significantly higher stiffness than the polymer matrix, contributes to reinforcement through load transfer mechanisms, a process enhanced by the ultrasonication step which improves filler dispersion and interfacial contact. Additionally, the vacuum degassing process minimizes void content, eliminating stress concentrators that would otherwise reduce the effective load-bearing cross-sectional area. Decreasing Factors: The use of Diethylene triamine, an aliphatic amine, introduces flexible methylene sequences between crosslink points, which may result in a lower modulus compared to systems cured with rigid aromatic amines. Furthermore, curing at room temperature for 24 hours may not achieve full conversion or the maximum possible crosslink density compared to elevated temperature curing cycles, potentially leaving the network slightly under-cured. The very low loading of nanofibres (0.1 wt%) also limits the magnitude of the composite reinforcement effect. Dominant Factor: The fundamental stiffness is primarily governed by the crosslink density of the epoxy-amine network, as the matrix constitutes the overwhelming majority of the volume. While the carbon nanofibres provide reinforcement, their low concentration renders the matrix properties the principal determinant of the Young's modulus, though the vacuum degassing ensures these properties are not degraded by porosity."
    }
  },
  {
    "doi": "10.1016/j.jmgm.2022.108311",
    "title": "Effect of adsorption, hardener, and temperature on mechanical properties of epoxy nanocomposites with functionalized graphene: A molecular dynamics study",
    "year": null,
    "chemical_composition": {
      "repeat_unit_psmiles": null,
      "monomers": [
        {
          "name": "Diglycidyl ether of bisphenol A",
          "smiles": "CC(C)(c1ccc(OCC2CO2)cc1)c1ccc(OCC2CO2)cc1",
          "ratio_value": 70,
          "ratio_unit": "wt%"
        },
        {
          "name": "Diethyltoluenediamine",
          "smiles": "CCc1cc(N)cc(CC)c1N",
          "ratio_value": 30,
          "ratio_unit": "wt%"
        }
      ],
      "additives": [
        {
          "name": "Graphene Oxide",
          "type": "filler",
          "amount_value": 5,
          "amount_unit": "wt%"
        }
      ],
      "is_homopolymer": false
    },
    "processing_history": "Molecular dynamics simulation using LAMMPS. NPT/NVT ensembles. Strain rate 0.7 ps^-1. Tensile test in Y direction at 300 K. Epoxy:Hardener ratio 70:30 wt%.",
    "hierarchical_structure": "Nanocomposite with functionalized graphene oxide (5 wt% oxide groups).",
    "properties": {
      "E": {
        "value": [
          3.95
        ],
        "unit": "GPa"
      }
    },
    "analysis_with_hierarchical_structure": {
      "descriptive_text": "The sample comprises a crosslinked epoxy nanocomposite system formed by reacting Diglycidyl ether of bisphenol A with Diethyltoluenediamine at a 70:30 wt% ratio, reinforced with 5 wt% functionalized Graphene Oxide containing oxide groups. This hierarchical structure was investigated via molecular dynamics simulations using LAMMPS under NPT and NVT ensembles, where a tensile test was performed in the Y direction at 300 K with a strain rate of 0.7 ps^-1.",
      "reasoning_analysis": "Increasing Factors: The rigid aromatic rings within the bisphenol A backbone and the high crosslink density established by the diamine hardener restrict segmental motion, inherently elevating E. The addition of 5 wt% Graphene Oxide introduces a high-modulus filler phase that reinforces the matrix through effective stress transfer, particularly given the functionalization which improves interfacial bonding. Additionally, the processing history involves a molecular dynamics simulation with an extremely high strain rate of 0.7 ps^-1, which suppresses time-dependent relaxation mechanisms and results in a higher apparent E compared to quasi-static conditions. Decreasing Factors: The aliphatic ethyl segments present in the Diethyltoluenediamine hardener introduce flexible links into the network structure that are less stiff than the aromatic components, potentially lowering the overall modulus. Furthermore, the introduction of oxide functional groups on the graphene filler may disrupt the perfect crystalline structure of the graphene sheets, slightly reducing the intrinsic stiffness of the filler compared to pristine graphene. Dominant Factor: The composite reinforcement effect of the functionalized Graphene Oxide within the rigid thermoset network is the primary driver for a high E, though the ultra-high strain rate defined in the simulation processing history qualitatively dominates the final calculated value by preventing viscoelastic relaxation."
    },
    "analysis_without_hierarchical_structure": {
      "descriptive_text": "The material system consists of a crosslinked epoxy network formed by Diglycidyl ether of bisphenol A (DGEBA) and Diethyltoluenediamine (DETA) at a weight ratio of 70:30, reinforced with 5 wt% Graphene Oxide filler. Mechanical characterization was performed using molecular dynamics simulations within the LAMMPS framework, utilizing NPT and NVT ensembles to equilibrate the system. Subsequent uniaxial tensile testing was executed along the Y direction at 300 K with a strain rate of 0.7 ps^-1 to assess the elastic modulus.",
      "reasoning_analysis": "Increasing Factors: The formation of a covalently crosslinked thermoset network between DGEBA and DETA restricts segmental chain mobility, significantly enhancing stiffness compared to linear analogs. The incorporation of 5 wt% Graphene Oxide introduces a high-modulus nanofiller that reinforces the matrix through load transfer mechanisms and restricts polymer chain dynamics at the filler-matrix interface. Furthermore, the molecular dynamics processing history utilizes a strain rate of 0.7 ps^-1, which is orders of magnitude higher than experimental rates; this limits viscoelastic relaxation times during deformation, artificially increasing the apparent modulus. Decreasing Factors: Thermal motion at 300 K introduces kinetic energy to the polymer chains, promoting segmental fluctuations that can slightly reduce stiffness compared to 0 K conditions. Additionally, if the dispersion of Graphene Oxide within the epoxy matrix is non-uniform during the simulation initialization, agglomeration could create stress concentration points or reduce the effective interfacial area for load transfer, potentially lowering the composite modulus relative to a perfectly dispersed system. Dominant Factor: The synergistic effect of the rigid covalent crosslinks within the epoxy network and the high aspect ratio stiffness of the Graphene Oxide filler qualitatively dominates the final modulus behavior, establishing a high-stiffness composite structure. While the high simulation strain rate inflates the absolute value, the fundamental material architecture defined by the crosslinked matrix and nanoreinforcement dictates the primary mechanical resistance to deformation."
    }
  },
  {
    "doi": "10.1002/pc.25200",
    "title": "Improvement Mechanical and Antibacterial Properties of Epoxy by Polyethylene Glycol and Ag/CuO Nanoparticles",
    "year": 2019,
    "chemical_composition": {
      "repeat_unit_psmiles": null,
      "monomers": [
        {
          "name": "Epoxy Resin (KER 828)",
          "smiles": null,
          "ratio_value": null,
          "ratio_unit": null
        },
        {
          "name": "Epoxy Hardener",
          "smiles": null,
          "ratio_value": null,
          "ratio_unit": null
        }
      ],
      "additives": [
        {
          "name": "PEG-200",
          "type": "plasticizer",
          "amount_value": 10,
          "amount_unit": "wt%"
        }
      ],
      "is_homopolymer": false
    },
    "processing_history": "Epoxy resin blended with PEG, poured into silicone mold, cured in oven at 80 °C for 3 h. Young's modulus measured by uniaxial tensile test according to ASTM D638-10 using universal TB1 machine. (Run 20)",
    "hierarchical_structure": "Amorphous epoxy matrix with PEG plasticizer.",
    "properties": {
      "E": {
        "value": [
          1.48
        ],
        "unit": "GPa"
      }
    },
    "analysis_with_hierarchical_structure": {
      "descriptive_text": "The sample comprises an amorphous epoxy matrix synthesized from KER 828 epoxy resin and an epoxy hardener, incorporated with 10 wt% polyethylene glycol (PEG-200) serving as a plasticizer. Preparation involved blending the resin with PEG, casting into a silicone mold, and curing in an oven at 80 °C for 3 hours. Mechanical characterization was performed via uniaxial tensile testing following ASTM D638-10 standards using a universal TB1 machine.",
      "reasoning_analysis": "Increasing Factors: The formation of a covalently crosslinked thermoset network through the reaction between the epoxy resin and hardener restricts chain mobility and provides structural rigidity, intrinsically driving the Young's Modulus higher. The amorphous nature of the cured matrix below its glass transition temperature further supports a stiff mechanical response. Decreasing Factors: The addition of 10 wt% PEG-200 introduces low-molecular-weight chains that increase free volume and lubricate polymer segments, significantly reducing intermolecular forces and lowering the Young's Modulus. Additionally, the relatively moderate curing temperature of 80 °C may result in a lower crosslink density compared to higher temperature cures, potentially limiting the maximum achievable stiffness. Dominant Factor: While the covalent network establishes the material as a rigid solid with a high baseline modulus, the incorporation of 10 wt% PEG-200 is the dominant modifying factor that qualitatively reduces the stiffness relative to a neat epoxy system, as the plasticization effect directly counteracts the rigidity imparted by the crosslinks."
    },
    "analysis_without_hierarchical_structure": {
      "descriptive_text": "The sample comprises a thermoset network synthesized from KER 828 epoxy resin and an epoxy hardener. During preparation, the resin system was blended with 10 wt% polyethylene glycol (PEG-200) serving as a plasticizer prior to being poured into a silicone mold. The material was cured in an oven at 80 °C for 3 hours to facilitate crosslinking, and the Young's modulus was subsequently measured via uniaxial tensile test according to ASTM D638-10 using a universal TB1 machine.",
      "reasoning_analysis": "Increasing Factors: The formation of a covalently crosslinked network through the reaction between the KER 828 epoxy resin and the hardener fundamentally restricts long-range chain mobility, establishing a rigid structural framework that intrinsically drives the Young's modulus upward. The thermal curing process at 80 °C facilitates this network formation, contributing to the development of solid-state mechanical integrity. Decreasing Factors: The incorporation of 10 wt% PEG-200, explicitly identified as a plasticizer, introduces flexible ether linkages and increases free volume within the network, which enhances segmental mobility and significantly depresses the stiffness. Additionally, the moderate curing temperature of 80 °C may result in a crosslink density lower than what could be achieved with higher temperature post-cures, potentially limiting the maximum achievable modulus. Dominant Factor: While the crosslinked epoxy network provides the essential structural baseline for solid behavior, the intentional addition of 10 wt% flexible PEG chains acts as the dominant compositional factor that qualitatively reduces the Young's modulus relative to a neat, unmodified epoxy system."
    }
  },
  {
    "doi": "10.1002/adma.201401804",
    "title": "3D-Printing of Lightweight Cellular Composites",
    "year": 2014,
    "chemical_composition": {
      "repeat_unit_psmiles": null,
      "monomers": [
        {
          "name": "Epon 826 epoxy resin",
          "smiles": "C1C(O1)COCC2=CC=C(C=C2)OC(C)(C)C3=CC=C(C=C3)OCC4CO4",
          "ratio_value": null,
          "ratio_unit": null
        },
        {
          "name": "Basionics VS03",
          "smiles": "CCN1C=CN(C)C1.CCOS(=O)(=O)[O-]",
          "ratio_value": 5,
          "ratio_unit": "wt%"
        }
      ],
      "additives": [
        {
          "name": "Dimethyl methyl phosphonate",
          "type": "plasticizer",
          "amount_value": 10,
          "amount_unit": "wt%"
        },
        {
          "name": "Nano-clay platelets",
          "type": "filler",
          "amount_value": null,
          "amount_unit": null
        },
        {
          "name": "Silicon carbide whiskers",
          "type": "filler",
          "amount_value": null,
          "amount_unit": null
        }
      ],
      "is_homopolymer": false
    },
    "processing_history": "3D extrusion printing of SiC-filled epoxy ink. Pre-cured at 100 °C for 15 h, cured for 2 h at 220 °C. Young's modulus measured by uniaxial tensile test at strain rate 2.0e-4 s^-1 using Instron 5566, longitudinal direction (along printing path).",
    "hierarchical_structure": "High aspect ratio SiC whiskers aligned with printing direction due to shear flow in nozzle.",
    "properties": {
      "E": {
        "value": [
          16.1
        ],
        "unit": "GPa"
      }
    },
    "analysis_with_hierarchical_structure": {
      "descriptive_text": "The sample comprises a composite system based on an Epon 826 epoxy resin matrix modified with 5 wt% Basionics VS03 ionic liquid. The formulation includes 10 wt% dimethyl methyl phosphonate acting as a plasticizer, supplemented by nano-clay platelets and silicon carbide whiskers as reinforcing fillers. Processing involved 3D extrusion printing of the SiC-filled epoxy ink, followed by a thermal curing sequence of 15 hours at 100 °C and 2 hours at 220 °C. Structural characterization indicates that the high aspect ratio silicon carbide whiskers are aligned with the printing direction resulting from shear flow within the nozzle. Mechanical characterization was performed via uniaxial tensile testing at a strain rate of 2.0e-4 s^-1 using an Instron 5566, with measurements taken along the longitudinal direction parallel to the printing path.",
      "reasoning_analysis": "Increasing Factors: The inclusion of silicon carbide whiskers, which possess a significantly higher intrinsic stiffness than the polymer matrix, serves as a primary reinforcement mechanism. This effect is maximized by the processing-induced alignment of the high aspect ratio whiskers along the longitudinal testing direction, optimizing load transfer efficiency. Additionally, the high-temperature curing stage at 220 °C promotes a high crosslink density within the epoxy network, restricting chain segment mobility and increasing matrix stiffness, while the nano-clay platelets may provide secondary reinforcement. Decreasing Factors: The addition of 10 wt% dimethyl methyl phosphonate introduces free volume and reduces intermolecular forces within the matrix, acting as a plasticizer to lower the overall stiffness. Furthermore, the 5 wt% Basionics VS03 ionic liquid may disrupt polymer packing and act as a soft phase or internal lubricant, potentially reducing the modulus relative to a neat epoxy system. Dominant Factor: The reinforcement efficiency gained from the alignment of high-modulus silicon carbide whiskers along the stress axis is the dominant factor. In composite mechanics, the orientation of high-aspect-ratio rigid fillers parallel to the loading direction typically exerts a stronger influence on the macroscopic Young's modulus than the softening effects introduced by matrix modifiers, leading to a net stiffening effect relative to the unreinforced plasticized matrix."
    },
    "analysis_without_hierarchical_structure": {
      "descriptive_text": "The composite material comprises an Epon 826 epoxy resin matrix modified with 5 wt% Basionics VS03 ionic liquid and 10 wt% dimethyl methyl phosphonate serving as a plasticizer. Reinforcement is provided by the inclusion of nano-clay platelets and silicon carbide whiskers. The processing workflow utilized 3D extrusion printing of the SiC-filled epoxy ink, followed by a thermal treatment sequence involving pre-curing at 100 °C for 15 hours and final curing at 220 °C for 2 hours. Mechanical characterization was performed via uniaxial tensile testing at a strain rate of 2.0e-4 s^-1 using an Instron 5566, with data collected in the longitudinal direction aligned with the printing path.",
