Repository: hhtrick/HHT-code

# HHT training framework

This directory contains model training, embedding precomputation, inference, article-level baselines and the curated datasets. All commands below assume that the working directory is `train_code/`.

## 3. Datasets and fixed partitions

Each main dataset is a JSON array at `dataset/{property}/{property}.json`. Entries contain source metadata, `chemical_composition`, `processing_history`, `hierarchical_structure`, `properties`, and two generated-analysis objects. Targets are stored as `properties[property]["value"]`; source metadata and target values are not predictive input fields.

| Property | Train | Validation | Test | Total |
|---|---:|---:|---:|---:|

File: train_code/continue_train_dataset/E/E.json (part 73 of 106)
[
      "reasoning_analysis": "Increasing Factors: The incorporation of rigid silicon carbide whiskers and nano-clay platelets acts as a reinforcing phase within the epoxy matrix, mechanically restricting polymer chain deformation and increasing stiffness through load transfer mechanisms. Additionally, the high-temperature curing cycle at 220 °C promotes a high degree of crosslinking within the epoxy network, reducing chain mobility and enhancing rigidity. The measurement in the longitudinal direction along the printing path aligns the extruded filaments and anisotropic fillers with the stress axis, maximizing the effective modulus. Decreasing Factors: The addition of 10 wt% dimethyl methyl phosphonate introduces significant free volume between polymer chains, acting as a plasticizer that lubricates segmental motion and reduces intermolecular friction, thereby lowering the overall stiffness. Furthermore, the presence of the Basionics VS03 ionic liquid may disrupt the packing density of the polymer network or introduce softer ionic domains that comply under stress. Dominant Factor: While the plasticizer and ionic liquid introduce compliance, the intrinsic high stiffness of the silicon carbide whiskers combined with the high crosslink density achieved during the 220 °C cure qualitatively dominates the mechanical response. The alignment of these rigid reinforcements in the longitudinal testing direction further ensures that the composite behavior is governed by the filler-matrix network rigidity rather than the softening effects of the additives."
    }
  },
  {
    "doi": "10.1039/c2jm30830d",
    "title": "Tunable reinforcement of epoxy-silica nanocomposites with ionic liquids†",
    "year": 2012,
    "chemical_composition": {
      "repeat_unit_psmiles": null,
      "monomers": [
        {
          "name": "Diglycidyl ether of bisphenol A",
          "smiles": "CC(C)(c1ccc(OCC2OC2)cc1)c3ccc(OCC4OC4)cc3",
          "ratio_value": 45,
          "ratio_unit": "mol%"
        },
        {
          "name": "Jeffamine D2000",
          "smiles": "NCC(C)OCC(C)N",
          "ratio_value": 50,
          "ratio_unit": "mol%"
        },
        {
          "name": "Tetraethoxysilane",
          "smiles": "CCO[Si](OCC)(OCC)OCC",
          "ratio_value": null,
          "ratio_unit": null
        },
        {
          "name": "3-glycidyloxypropyltrimethoxysilane",
          "smiles": "CO[Si](OC)(OC)CCCOCC1OC1",
          "ratio_value": 10,
          "ratio_unit": "mol%"
        }
      ],
      "additives": [
        {
          "name": "Silica",
          "type": "filler",
          "amount_value": 11,
          "amount_unit": "wt%"
        },
        {
          "name": "1-triethylene glycol monomethyl ether-3-methylimidazolium methanesulfonate",
          "type": "additive",
          "amount_value": 0.6,
          "amount_unit": "wt%"
        }
      ],
      "is_homopolymer": false
    },
    "processing_history": "Two-step process hybrid with IL C7O3MImMeS and 10 mol% GTMS. TEOS/GTMS pre-hydrolyzed with IL at RT for 1 h. Cured 2 h at 60 °C, 2 days at 130 °C, post-cured 2 h at 150 °C under vacuum. Young's modulus measured by tensile test at 22 °C, crosshead speed 1 mm/min, Instron 5800.",
    "hierarchical_structure": "Fine nanocomposite morphology with well dispersed silica nanodomains.",
    "properties": {
      "E": {
        "value": [
          0.0359
        ],
        "unit": "GPa"
      }
    },
    "analysis_with_hierarchical_structure": {
      "descriptive_text": "The sample constitutes a hybrid organic-inorganic nanocomposite synthesized from a diglycidyl ether of bisphenol A (DGEBA) epoxy resin cured with Jeffamine D2000 polyetheramine. The formulation includes a sol-gel precursor system comprising tetraethoxysilane (TEOS) and 3-glycidyloxypropyltrimethoxysilane (GTMS), reinforced with 11 wt% silica filler and modified with 0.6 wt% 1-triethylene glycol monomethyl ether-3-methylimidazolium methanesulfonate ionic liquid. Processing followed a two-step hybrid protocol where the silane precursors were pre-hydrolyzed with the ionic liquid at room temperature for 1 hour, followed by a sequential curing schedule of 2 hours at 60 °C, 2 days at 130 °C, and a vacuum post-cure at 150 °C for 2 hours. The resulting material displays a fine nanocomposite morphology with well-dispersed silica nanodomains, and its Young's modulus was characterized via tensile testing at 22 °C with a crosshead speed of 1 mm/min.",
      "reasoning_analysis": "Increasing Factors: The incorporation of 11 wt% rigid silica filler and the formation of an inorganic silica network via TEOS and GTMS sol-gel chemistry significantly enhance stiffness by introducing hard phases that restrict polymer chain deformation. Additionally, the aromatic structure of the DGEBA monomer contributes intrinsic rigidity, while the high-temperature curing profile (up to 150 °C) ensures a high degree of crosslinking density within the organic matrix. Decreasing Factors: The use of Jeffamine D2000 as the curing agent introduces long, flexible polyether segments between crosslinks, which increases chain mobility and free volume, thereby reducing the overall modulus compared to short-chain hardeners. Furthermore, the presence of the ionic liquid additive may induce a plasticization effect, further lowering intermolecular forces and stiffness. Dominant Factor: While the flexible Jeffamine backbone inherently lowers the baseline modulus of the organic phase, the formation of a percolated rigid inorganic silica network combined with the well-dispersed silica filler qualitatively dominates the mechanical response, providing substantial reinforcement that defines the final stiffness of the hybrid nanocomposite relative to a neat organic system."
    },
    "analysis_without_hierarchical_structure": {
      "descriptive_text": "The sample is a hybrid organic-inorganic network composed of Diglycidyl ether of bisphenol A (45 mol%) and Jeffamine D2000 (50 mol%) as the primary epoxy-amine matrix, incorporated with 3-glycidyloxypropyltrimethoxysilane (10 mol%) and Tetraethoxysilane as sol-gel precursors. The formulation includes 11 wt% Silica filler and 0.6 wt% 1-triethylene glycol monomethyl ether-3-methylimidazolium methanesulfonate ionic liquid. Processing involved a two-step hybrid method where TEOS and GTMS were pre-hydrolyzed with the ionic liquid at room temperature for 1 hour, followed by a multi-stage curing regimen comprising 2 hours at 60 °C, 2 days at 130 °C, and a final vacuum post-cure at 150 °C for 2 hours. The Young's modulus was subsequently characterized via tensile testing at 22 °C with a crosshead speed of 1 mm/min using an Instron 5800.",
      "reasoning_analysis": "Increasing Factors: The presence of rigid aromatic structures within the Diglycidyl ether of bisphenol A backbone intrinsically restricts chain mobility, driving the Young's modulus higher. Furthermore, the incorporation of 11 wt% Silica filler and the formation of a co-continuous inorganic silica network via the sol-gel processing of TEOS and GTMS create a rigid scaffold that significantly reinforces the composite. The extensive thermal curing history, culminating in a 150 °C vacuum post-cure, ensures high conversion of functional groups and removal of volatiles, maximizing crosslink density and reducing free volume. Decreasing Factors: The use of Jeffamine D2000, a long-chain polyetheramine curing agent, introduces significant flexible segments into the network architecture, which increases chain mobility and lowers the crosslink density relative to short-chain hardeners, thereby reducing the modulus. Additionally, the ionic liquid additive may act as a plasticizer if not fully immobilized within the network, increasing free volume and depressing stiffness. Dominant Factor: The formation of the rigid inorganic hybrid network through sol-gel processing combined with the silica filler content qualitatively dominates the final Young's modulus behavior. While the flexible Jeffamine chains establish a compliant organic baseline, the covalent integration of the inorganic silica phase creates a structural scaffold that restricts segmental motion more effectively than the organic crosslinks alone, driving the modulus toward higher values characteristic of hybrid materials rather than pure flexible epoxies."
    }
  },
  {
    "doi": null,
    "title": "Epoxy networks based on solutions of silsesquioxanes functionalized with 3-glycidoxypropyl groups in diglycidylether of bisphenol A (DGEBA)",
    "year": 2000,
    "chemical_composition": {
      "repeat_unit_psmiles": null,
      "monomers": [
        {
          "name": "Diglycidylether of bisphenol A",
          "smiles": "CC(C)(c1ccc(OCC2CO2)cc1)c1ccc(OCC2CO2)cc1",
          "ratio_value": null,
          "ratio_unit": null
        },
        {
          "name": "Ethylenediamine",
          "smiles": "NCCN",
          "ratio_value": null,
          "ratio_unit": "stoichiometric"
        }
      ],
      "additives": [
        {
          "name": "Silsesquioxane (from GPMS)",
          "type": "reactive modifier",
          "amount_value": 45,
          "amount_unit": "mass%"
        }
      ],
      "is_homopolymer": false
    },
    "processing_history": "Silsesquioxane synthesized from GPMS in DGEBA solution (50% aliphatic epoxy groups). Cured with EDA: 1h at 50°C, 2h at 120°C. Glassy modulus (E'G) measured by DMTA (Perkin-Elmer DMA-7) at 1 Hz, 3-point bending, 10°C/min, 25°C.",
    "hierarchical_structure": "Homogeneous epoxy network, no phase separation observed by tan delta.",
    "properties": {
      "E": {
        "value": [
          1.3
        ],
        "unit": "GPa"
      }
    },
    "analysis_with_hierarchical_structure": {
      "descriptive_text": "The sample comprises a homogeneous epoxy network formed from Diglycidylether of bisphenol A (DGEBA) and Ethylenediamine (EDA), incorporated with 45 mass% Silsesquioxane derived from GPMS as a reactive modifier. The material was prepared by synthesizing the silsesquioxane within a DGEBA solution containing 50% aliphatic epoxy groups, followed by curing with EDA using a thermal schedule of 1 hour at 50°C and 2 hours at 120°C. Structural analysis via tan delta indicated a homogeneous network with no observed phase separation. The glassy modulus (E) was characterized using dynamic mechanical thermal analysis (DMTA) in a 3-point bending configuration at 1 Hz and a heating rate of 10°C/min at 25°C.",
      "reasoning_analysis": "Increasing Factors: The incorporation of 45 mass% Silsesquioxane introduces rigid inorganic-organic hybrid cages into the polymer matrix, which significantly restricts segmental motion and enhances stiffness in the glassy state. Additionally, the use of Ethylenediamine as a curing agent promotes a high crosslink density due to its short chain length and multifunctionality, while the reactive nature of the modifier ensures covalent bonding between the cages and the epoxy network, facilitating efficient stress transfer. The aromatic structure of the DGEBA backbone further contributes to chain rigidity compared to aliphatic systems. Decreasing Factors: The processing history notes the presence of 50% aliphatic epoxy groups originating from the GPMS precursor, which introduces flexible aliphatic spacers into the network that may reduce overall chain stiffness relative to a purely aromatic epoxy system. Furthermore, the integration of bulky silsesquioxane cages could potentially disrupt optimal polymer packing, increasing free volume and slightly lowering the modulus compared to a densely packed neat epoxy. Dominant Factor: The high mass fraction of rigid silsesquioxane cages chemically bonded within the network qualitatively dominates the mechanical response, as the intrinsic stiffness of the hybrid inorganic cores and the reinforced network architecture outweigh the softening effects of the aliphatic spacers, leading to a net enhancement of the glassy modulus."
    },
    "analysis_without_hierarchical_structure": {
      "descriptive_text": "The material system is an epoxy network formed from Diglycidylether of bisphenol A and Ethylenediamine, modified with 45 mass% Silsesquioxane derived from GPMS. The Silsesquioxane was synthesized in situ within a DGEBA solution containing 50% aliphatic epoxy groups prior to curing with Ethylenediamine under a stepped thermal profile of 1 hour at 50°C and 2 hours at 120°C. The glassy modulus was characterized using dynamic mechanical thermal analysis in a 3-point bending configuration at 1 Hz and a heating rate of 10°C/min, with measurements taken at 25°C.",
      "reasoning_analysis": "Increasing Factors: The introduction of 45 mass% Silsesquioxane introduces rigid inorganic-organic hybrid cages that significantly restrict polymer chain segmental mobility and act as a reinforcing phase within the matrix. Additionally, the stoichiometric curing with Ethylenediamine at elevated temperatures promotes a high crosslink density in the epoxy network, intrinsically increasing the stiffness. Decreasing Factors: The organic propyl linkers within the GPMS-derived Silsesquioxane possess greater flexibility compared to pure silica networks, which may slightly reduce the theoretical maximum stiffness of the filler phase. Furthermore, high loading levels of the modifier could potentially disrupt the continuity of the epoxy matrix or lead to aggregation, creating stress concentration points that might compromise modulus efficiency. Dominant Factor: The substantial mass fraction of the rigid Silsesquioxane phase covalently integrated into the highly crosslinked epoxy network qualitatively dominates the mechanical response, driving the glassy modulus significantly higher than that of the unmodified epoxy resin."
    }
  },
  {
    "doi": null,
    "title": "Effective in situ material properties of micron-sized $\\mathrm { S i O } _ { 2 }$ particles in $\\mathrm { S i O } _ { 2 }$ particulate polymer composites",
    "year": 2013,
    "chemical_composition": {
      "repeat_unit_psmiles": null,
      "monomers": [
        {
          "name": "Diglycidyl ether of bisphenol A",
          "smiles": "CC(C)(c1ccc(OCC2CO2)cc1)c1ccc(OCC2CO2)cc1",
          "ratio_value": 100,
          "ratio_unit": "parts by weight"
        },
        {
          "name": "Albidur HE600",
          "smiles": null,
          "ratio_value": 58,
          "ratio_unit": "parts by weight"
        }
      ],
      "additives": [
        {
          "name": "SiO2 particles",
          "type": "filler",
          "amount_value": 35,
          "amount_unit": "vol.%"
        }
      ],
      "is_homopolymer": false
    },
    "processing_history": "SiO2 particles (10 micron) added to DGEBA and dispersed with high speed mechanical shear mixer (Speed Mixer DAC150 FV-K). Albidur HE600 curing agent added at 100:58 weight ratio (resin:agent) and dispersed. Curing process performed according to supplier instructions. Young's modulus measured by uniaxial tensile test on Instron ElectroPuls E3000 according to ASTM D638, average of at least 3 samples.",
    "hierarchical_structure": "10 micron SiO2 particles dispersed in epoxy matrix. SEM confirmed acceptable uniform distribution and fairly good dispersion quality.",
    "properties": {
      "E": {
        "value": [
          4.53
        ],
        "unit": "GPa"
      }
    },
    "analysis_with_hierarchical_structure": {
      "descriptive_text": "The sample comprises a composite system based on a Diglycidyl ether of bisphenol A (DGEBA) epoxy matrix cured with Albidur HE600 at a resin-to-agent weight ratio of 100:58. Reinforcement was achieved by incorporating 35 vol.% silicon dioxide (SiO2) particles with a diameter of 10 microns, which were added to the DGEBA and dispersed using a high-speed mechanical shear mixer (Speed Mixer DAC150 FV-K) prior to the addition of the curing agent. Following dispersion, the mixture was cured according to supplier instructions to establish the final network structure. Scanning electron microscopy (SEM) analysis verified an acceptable uniform distribution and fairly good dispersion quality of the filler within the epoxy matrix. Mechanical characterization was performed via uniaxial tensile testing on an Instron ElectroPuls E3000 in accordance with ASTM D638, with reported values representing the average of at least three samples.",
      "reasoning_analysis": "Increasing Factors: The inclusion of 35 vol.% rigid silicon dioxide (SiO2) particles significantly enhances the stiffness of the material relative to the neat epoxy matrix, as the ceramic filler possesses a much higher intrinsic modulus than the polymer phase. The formation of a crosslinked thermoset network during the curing process further restricts chain mobility, providing a rigid structural backbone that resists elastic deformation. Additionally, the use of high-speed mechanical shear mixing and the confirmed uniform dispersion quality minimize filler agglomeration, ensuring effective stress transfer between the matrix and the reinforcing particles. Decreasing Factors: The use of micro-scale (10 micron) particles limits the specific interfacial surface area compared to nano-scale fillers, which may reduce the efficiency of load transfer per unit volume of filler. Furthermore, without explicit mention of silane coupling agents or surface treatment, the interface between the inorganic SiO2 and the organic epoxy matrix may rely on mechanical interlocking rather than chemical bonding, potentially allowing for minor interfacial slip that could slightly mitigate the theoretical maximum modulus. Dominant Factor: The high volume fraction of the stiff ceramic filler within the crosslinked epoxy matrix is the qualitatively dominant factor governing the Young's modulus. While particle size and interfacial chemistry modulate the efficiency of reinforcement, the substantial loading of rigid SiO2 dispersed uniformly throughout the cured network drives a significant increase in stiffness compared to the unfilled polymer system."
    },
    "analysis_without_hierarchical_structure": {
      "descriptive_text": "The sample consists of a composite system based on Diglycidyl ether of bisphenol A (DGEBA) resin combined with Albidur HE600 curing agent at a 100:58 weight ratio and reinforced with 35 vol.% SiO2 particles sized at 10 microns. Preparation involved dispersing the silica particles into the resin using a high-speed mechanical shear mixer (Speed Mixer DAC150 FV-K), followed by the addition and dispersion of the curing agent. The material was subsequently cured according to supplier instructions, and the Young's modulus was evaluated through uniaxial tensile testing on an Instron ElectroPuls E3000 apparatus following ASTM D638 standards, with values averaged over at least three samples.",
      "reasoning_analysis": "Increasing Factors: The incorporation of 35 vol.% rigid SiO2 particles serves as a primary reinforcement mechanism, significantly increasing the composite stiffness through load transfer from the polymer matrix to the high-modulus filler phase. Additionally, the chemical reaction between the DGEBA resin and the curing agent establishes a crosslinked thermoset network, which restricts chain mobility and provides a solid structural baseline higher than that of the uncured resin. The use of high-speed mechanical shear mixing likely promotes uniform filler dispersion, maximizing the effective surface area for stress transfer. Decreasing Factors: The specific use of Albidur HE600, which is often characterized as a reactive liquid polymer or toughening agent, may introduce flexible segments or distinct rubbery phases within the epoxy network, potentially reducing the overall matrix stiffness compared to systems cured with rigid aromatic hardeners. Furthermore, the micron-scale size of the silica particles provides less interfacial surface area per unit volume compared to nanoscale fillers, which may limit the magnitude of interfacial reinforcement effects. Dominant Factor: The high volume fraction of the rigid silica filler qualitatively dominates the mechanical behavior, as the substantial loading of the high-modulus ceramic phase overwhelmingly drives the Young's modulus upward, outweighing any potential compliance introduced by the specific curing agent or particle size limitations."
    }
  },
  {
    "doi": "10.1080/15376494.2022.2155332",
    "title": "Multiscale bridging method to characterize elasto-plastic properties of polymer nanocomposites",
    "year": 2024,
    "chemical_composition": {
      "repeat_unit_psmiles": null,
      "monomers": [
        {
          "name": "Diglycidyl ether of bisphenol F (EPON862)",
          "smiles": "C1COC1OC2=CC=C(C=C2)CC3=CC=C(C=C3)OC4COC4",
          "ratio_value": 3,
          "ratio_unit": "ratio"
        },
        {
          "name": "Triethylenetetramine (TETA)",
          "smiles": "NCCNCCNCCN",
          "ratio_value": 1,
          "ratio_unit": "ratio"
        }
      ],
      "additives": [
        {
          "name": "Silicon Carbide (SiC)",
          "type": "filler",
          "amount_value": 5.4,
          "amount_unit": "vol%"
        }
      ],
      "is_homopolymer": false
    },
    "processing_history": "Interphase properties characterized via Multiscale Bridging Method (MBM) combining MD (Materials Studio 5.5, PCFF) and Finite Element Homogenization (FEH, Digimat 2021, Abaqus 2021). Interphase thickness 7.72 Å. Young's modulus derived from inverse characterization.",
    "hierarchical_structure": "Interphase region near SiC nanoparticle (Radius 9.45 Å). Crosslink ratio 62.5%. Volume fraction 5.4%.",
    "properties": {
      "E": {
        "value": [
          3.5297
        ],
        "unit": "GPa"
      }
    },
    "analysis_with_hierarchical_structure": {
      "descriptive_text": "The material system comprises a crosslinked epoxy network synthesized from Diglycidyl ether of bisphenol F (EPON862) and Triethylenetetramine (TETA) in a 3:1 ratio, reinforced with 5.4 vol% Silicon Carbide (SiC) filler. The hierarchical structure is defined by the interphase region surrounding SiC nanoparticles with a radius of 9.45 Å, characterized by a crosslink ratio of 62.5% and an interphase thickness of 7.72 Å. Rather than traditional experimental fabrication, the mechanical properties were established through a Multiscale Bridging Method integrating Molecular Dynamics simulations using the PCFF force field and Finite Element Homogenization, with the Young's modulus subsequently derived via inverse characterization techniques.",
      "reasoning_analysis": "Increasing Factors: The incorporation of Silicon Carbide nanoparticles, which possess a significantly higher intrinsic stiffness than the polymer matrix, acts as a primary reinforcement mechanism that drives the Young's modulus upward. Additionally, the formation of a crosslinked network restricts chain mobility compared to linear precursors, and the confinement of polymer chains within the nanoscale interphase region near the rigid filler surface further reduces segmental freedom, contributing to increased local stiffness. Decreasing Factors: The crosslink ratio of 62.5% indicates an incomplete network formation relative to a fully cured stoichiometric ideal, which leaves a higher fraction of unreacted groups and potentially increased free volume that can lower the overall modulus. Furthermore, the reliance on inverse characterization within a simulation framework introduces model-dependent variables where force field limitations might underestimate interatomic stiffness compared to real-world covalent interactions. Dominant Factor: The high intrinsic modulus of the ceramic SiC filler combined with the densification and restricted mobility of the polymer chains in the interphase region qualitatively dominates the mechanical response, leading to a net enhancement in Young's modulus relative to the neat epoxy matrix, despite the moderating effect of the incomplete crosslink density."
    },
    "analysis_without_hierarchical_structure": {
      "descriptive_text": "The composite material consists of a thermosetting epoxy network formed by reacting Diglycidyl ether of bisphenol F (EPON862) and Triethylenetetramine (TETA) in a 3:1 ratio, reinforced with 5.4 vol% Silicon Carbide (SiC) filler. The Young's modulus was determined through inverse characterization using a Multiscale Bridging Method that integrates Molecular Dynamics simulations with the PCFF force field and Finite Element Homogenization. This computational approach accounted for an interphase thickness of 7.72 Å, ensuring the reported property values reflect the nanoscale interactions between the polymer matrix and the ceramic filler.",
      "reasoning_analysis": "Increasing Factors: The presence of rigid aromatic rings within the bisphenol F epoxy backbone restricts chain segment mobility, inherently increasing the stiffness of the polymer matrix. The formation of a covalently crosslinked thermoset network further reduces chain mobility, while the addition of 5.4 vol% Silicon Carbide, a high-modulus ceramic filler, provides significant reinforcement through load transfer mechanisms. Additionally, the processing history indicates the inclusion of a 7.72 Å interphase region in the property derivation, where polymer chains are typically confined and densified near the filler surface, contributing to an elevated effective modulus. Decreasing Factors: The Triethylenetetramine hardener introduces flexible aliphatic segments into the network structure, which possess higher conformational freedom compared to the aromatic components and can locally reduce stiffness. Furthermore, if the 3:1 monomer ratio deviates from the optimal stoichiometric equivalence, it could lead to incomplete crosslinking or increased free volume, potentially lowering the network rigidity. Dominant Factor: The high intrinsic modulus of the Silicon Carbide filler combined with the rigid aromatic epoxy network qualitatively dominates the flexibility introduced by the aliphatic hardener, resulting in a composite system where the reinforcement effects and interphase confinement dictate the overall Young's modulus behavior."
    }
  },
  {
    "doi": "10.1007/s00289-017-2162-4",
    "title": "Preparation and physical characteristics of epoxy resin/ bacterial cellulose biocomposites",
    "year": 2017,
    "chemical_composition": {
      "repeat_unit_psmiles": null,
      "monomers": [
        {
          "name": "Epoxy resin (Epikote828)",
          "smiles": null,
          "ratio_value": null,
          "ratio_unit": null
        }
      ],
      "additives": [
        {
          "name": "Methylhexahydrophthalic anhydride",
          "type": "crosslinker",
          "amount_value": 0.8,
          "amount_unit": "molar ratio to EP"
        },
        {
          "name": "1-Methylimidazol",
          "type": "accelerator",
          "amount_value": 1.5,
          "amount_unit": "wt%"
        },
        {
          "name": "Polyol",
          "type": "accelerator",
          "amount_value": 1.5,
          "amount_unit": "wt%"
        },
        {
          "name": "Bacterial cellulose",
          "type": "filler",
          "amount_value": 0.4,
          "amount_unit": "wt%"
        },
        {
          "name": "(3-Glycidyloxypropyl)trimethoxysilane",
          "type": "coupling agent",
          "amount_value": 2.0,
          "amount_unit": "wt%"
        }
      ],
      "is_homopolymer": false
    },
    "processing_history": "BC prepared from nata-de-coco (alkaline pre-treatment, solvent exchange to 20 wt% BC in ethanol). BC suspension and GS (2.0 wt%) added to epoxy resin and dispersed using mechanical stirrer (2000 rpm, 70-80°C, 300 min) and ultrasonication (60 min, ice bath). Ethanol removed (60°C, 3h). MHHPA (molar ratio 0.8), NMI (1.5 wt%), polyol (1.5 wt%) added. Cured at 80°C for 60 min + 100°C for 60 min. Young's modulus measured by tensile test (INSTRON 5582-100KN) at 25 ± 2 °C, 60 ± 5% RH, crosshead speed 2 mm/min, ISO 527.",
    "hierarchical_structure": "Nanosized BC fibrils (70-100 nm width) dispersed in epoxy matrix. BC crystallinity ~91% (XRD).",
    "properties": {
      "E": {
        "value": [
          1.43
        ],
        "unit": "GPa"
      }
    },
    "analysis_with_hierarchical_structure": {
      "descriptive_text": "The sample comprises an Epikote828 epoxy resin matrix crosslinked with methylhexahydrophthalic anhydride at a 0.8 molar ratio, utilizing 1-methylimidazol and polyol as accelerators. This thermoset system is reinforced with 0.4 wt% bacterial cellulose fibrils derived from nata-de-coco via alkaline pre-treatment and solvent exchange, along with 2.0 wt% (3-glycidyloxypropyl)trimethoxysilane serving as a coupling agent. Processing involved dispersing the cellulose suspension and silane into the resin through mechanical stirring and ultrasonication followed by ethanol removal and a step-wise curing cycle at 80°C and 100°C. The resulting hierarchical structure features nanosized bacterial cellulose fibrils with 70-100 nm width and approximately 91% crystallinity dispersed within the epoxy matrix, with the Young's modulus subsequently characterized by tensile testing under ambient humidity according to ISO 527.",
      "reasoning_analysis": "Increasing Factors: The high crystallinity (~91%) of the bacterial cellulose fibrils provides intrinsic rigidity significantly higher than the epoxy matrix, acting as a stiff reinforcement phase. The use of (3-glycidyloxypropyl)trimethoxysilane as a coupling agent enhances interfacial adhesion between the hydrophilic cellulose and the hydrophobic epoxy, improving stress transfer efficiency. Additionally, the crosslinking reaction driven by methylhexahydrophthalic anhydride and accelerators creates a dense thermoset network, while the ultrasonication and mechanical stirring promote uniform filler dispersion, minimizing stress concentration points. Decreasing Factors: The relatively low filler loading (0.4 wt%) limits the volume fraction of the stiff reinforcement phase, restricting the maximum potential modulus enhancement compared to higher loading composites. The testing environment specified in the processing history (60 ± 5% RH) may induce moisture absorption in the hygroscopic bacterial cellulose and the epoxy interface, leading to plasticization and a reduction in stiffness. Furthermore, the solvent removal step during processing carries a risk of residual voids or micro-defects if ethanol was not fully evaporated, which could compromise structural integrity. Dominant Factor: The rigid crosslinked epoxy network establishes the baseline stiffness, but the inclusion of high-crystallinity bacterial cellulose with silane-mediated interfacial adhesion serves as the dominant factor distinguishing this material, qualitatively increasing the modulus relative to the neat resin despite the low filler loading and environmental humidity conditions."
    },
    "analysis_without_hierarchical_structure": {
      "descriptive_text": "The sample consists of an Epikote828 epoxy resin matrix crosslinked with methylhexahydrophthalic anhydride at a molar ratio of 0.8 relative to the epoxy groups, utilizing 1-methylimidazol and polyol as accelerators at 1.5 wt% each. Reinforcement is achieved through the incorporation of 0.4 wt% bacterial cellulose derived from nata-de-coco, which underwent alkaline pre-treatment and solvent exchange into ethanol, alongside 2.0 wt% (3-glycidyloxypropyl)trimethoxysilane as a coupling agent. The composite preparation involved dispersing the bacterial cellulose suspension and coupling agent into the epoxy resin via mechanical stirring at 2000 rpm and 70-80°C for 300 minutes, followed by 60 minutes of ultrasonication in an ice bath, after which the ethanol was removed at 60°C for 3 hours. Subsequent addition of the crosslinker and accelerators was followed by a stepwise curing process at 80°C for 60 minutes and 100°C for 60 minutes, with the Young's modulus finally characterized by tensile testing at 25°C and 60% relative humidity according to ISO 527.",
      "reasoning_analysis": "Increasing Factors: The formation of a dense thermoset network via the reaction between the epoxy resin and methylhexahydrophthalic anhydride inherently restricts chain mobility, significantly driving the Young's modulus upward. This effect is compounded by the inclusion of bacterial cellulose, which possesses a high intrinsic stiffness, and the use of (3-glycidyloxypropyl)trimethoxysilane, which enhances interfacial adhesion between the filler and matrix to improve stress transfer. Furthermore, the rigorous processing history involving prolonged mechanical stirring and ultrasonication ensures uniform filler dispersion, minimizing stress concentration points that would otherwise lower stiffness. Decreasing Factors: The addition of polyol as an accelerator may introduce flexible ether or hydroxyl segments into the network structure, potentially reducing the overall crosslink density and local stiffness compared to a pure epoxy-anhydride system. Additionally, the testing condition of 60% relative humidity allows for moisture absorption by the epoxy matrix, acting as a plasticizer that increases free volume and depresses the modulus. Dominant Factor: The structural rigidity imparted by the highly crosslinked epoxy-anhydride network combined with the reinforcement effect of the stiff bacterial cellulose filler and effective interfacial bonding qualitatively dominates the mechanical response, establishing a high stiffness baseline that outweighs the softening influences of the polyol accelerator and environmental humidity."
    }
  },
  {
    "doi": "10.1177/1464420715588338",
    "title": "Development and characterization of thermoset green composites reinforced by unidirectional abaca fibers",
    "year": 2016,
    "chemical_composition": {
      "repeat_unit_psmiles": null,
      "monomers": [
        {
          "name": "Diglycidyl ether of bisphenol-A",
          "smiles": "CC(C)(c1ccc(OCC2CO2)cc1)c1ccc(OCC2CO2)cc1",
          "ratio_value": null,
          "ratio_unit": null
        },
        {
          "name": "Diethylenetriamine",
          "smiles": "NCCNCCN",
          "ratio_value": null,
          "ratio_unit": null
        }
      ],
      "additives": [
        {
          "name": "Abaca fiber",
          "type": "reinforcement",
          "amount_value": 79,
          "amount_unit": "vol%"
        }
      ],
      "is_homopolymer": false
    },
    "processing_history": "Epoxy resin pasted on abaca fiber, aligned unidirectionally. Press forming at 10 MPa, 80 °C, 10 min. Cured at ambient temperature for 24 h, post-cured at 100 °C for 2 h. Tensile test conducted using Model 5567 (Instron Corp.), speed 1.00 mm/min.",
    "hierarchical_structure": "Unidirectional natural fiber-reinforced thermoset composite.",
    "properties": {
      "E": {
        "value": [
          17
        ],
        "unit": "GPa"
      }
    },
    "analysis_with_hierarchical_structure": {
      "descriptive_text": "The sample is a unidirectional natural fiber-reinforced thermoset composite consisting of a Diglycidyl ether of bisphenol-A (DGEBA) epoxy matrix cured with Diethylenetriamine (DETA). The reinforcement phase comprises Abaca fibers aligned unidirectionally with a volume fraction of 79 vol%. Processing involved pasting the epoxy resin onto the fibers followed by press forming at 10 MPa and 80 °C for 10 minutes, after which the composite was cured at ambient temperature for 24 hours and post-cured at 100 °C for 2 hours. Mechanical characterization was conducted via tensile testing using an Instron Model 5567 at a crosshead speed of 1.00 mm/min.",
      "reasoning_analysis": "Increasing Factors: The exceptionally high volume fraction of Abaca fibers (79 vol%) aligned unidirectionally drastically increases the modulus (E) along the loading direction based on the rule of mixtures. The formation of a crosslinked thermoset network via the DGEBA-DETA reaction provides a rigid matrix, while the post-curing step at 100 °C likely maximizes crosslink density, further stiffening the matrix phase. Additionally, the press forming at 10 MPa consolidates the structure, minimizing voids and optimizing fiber-matrix interfacial contact for efficient stress transfer. Decreasing Factors: Abaca fibers, being natural cellulose-based reinforcements, inherently exhibit a lower intrinsic modulus compared to synthetic alternatives like glass or carbon fibers. Furthermore, the extremely high fiber loading may limit complete resin impregnation, potentially leading to micro-voids or dry spots that compromise the continuity of the stress field and reduce the effective modulus relative to theoretical limits. Dominant Factor: The unidirectional alignment coupled with the extremely high fiber volume fraction is the dominant factor governing the modulus. While the matrix crosslinking and processing pressure contribute to the baseline integrity, the mechanical stiffness is overwhelmingly dictated by the high content of stiff fibers oriented parallel to the applied tensile load."
    },
    "analysis_without_hierarchical_structure": {
      "descriptive_text": "The composite material comprises a thermoset epoxy matrix synthesized from diglycidyl ether of bisphenol-A and diethylenetriamine, reinforced with 79 vol% abaca fiber. The fabrication process involved pasting the epoxy resin onto unidirectionally aligned abaca fibers, followed by press forming at 10 MPa and 80 °C for 10 minutes. Subsequent curing was conducted at ambient temperature for 24 hours, followed by a post-cure at 100 °C for 2 hours to finalize the network structure. Mechanical characterization was performed via tensile testing using an Instron Model 5567 at a crosshead speed of 1.00 mm/min.",
      "reasoning_analysis": "Increasing Factors: The exceptionally high volume fraction of 79 vol% abaca fiber serves as the primary driver for increasing Young's Modulus (E), as the stiff natural fibers replace the compliant epoxy matrix according to the rule of mixtures. The unidirectional alignment of the fibers ensures optimal load transfer along the testing axis, maximizing the reinforcement efficiency. Additionally, the post-curing thermal treatment at 100 °C increases the crosslink density of the epoxy network, rigidifying the matrix phase and enhancing its ability to transfer stress to the fibers. Decreasing Factors: The intrinsic modulus of natural abaca fibers is lower than that of synthetic reinforcements like carbon or glass, which limits the theoretical upper bound of the composite stiffness. Furthermore, the extremely high fiber loading may lead to resin starvation or incomplete wetting during press forming, potentially introducing voids that act as compliance points. The absence of specified coupling agents could also result in suboptimal interfacial adhesion, allowing for slip that reduces the effective modulus. Dominant Factor: The dominant factor influencing the final E is the high volume fraction of unidirectionally aligned fibers. At 79 vol%, the mechanical response is overwhelmingly governed by the fiber phase rather than the matrix properties or interfacial quality, meaning the structural contribution of the dense fiber network qualitatively supersedes potential detractors such as matrix compliance or processing-induced voids."
    }
  },
  {
    "doi": null,
    "title": "Reinforcing the bandaged joint of double-walled carbon nanotube strands by intercalation of epoxy resin",
    "year": 2008,
    "chemical_composition": {
      "repeat_unit_psmiles": null,
      "monomers": [
        {
          "name": "Epoxy resin E-44",
          "smiles": null,
          "ratio_value": 1,
          "ratio_unit": "vol"
        },
        {
