Repository: hhtrick/HHT-code

# HHT training framework

This directory contains model training, embedding precomputation, inference, article-level baselines and the curated datasets. All commands below assume that the working directory is `train_code/`.

## 3. Datasets and fixed partitions

Each main dataset is a JSON array at `dataset/{property}/{property}.json`. Entries contain source metadata, `chemical_composition`, `processing_history`, `hierarchical_structure`, `properties`, and two generated-analysis objects. Targets are stored as `properties[property]["value"]`; source metadata and target values are not predictive input fields.

| Property | Train | Validation | Test | Total |
|---|---:|---:|---:|---:|

File: train_code/continue_train_dataset/E/E.json (part 74 of 106)
[
          "name": "Polyamide resin",
          "smiles": null,
          "ratio_value": 1,
          "ratio_unit": "vol"
        }
      ],
      "additives": [
        {
          "name": "Double-walled carbon nanotubes",
          "type": "filler",
          "amount_value": null,
          "amount_unit": null
        }
      ],
      "is_homopolymer": false
    },
    "processing_history": "DWNT strands synthesized by CVD, bandaged into joints (~7 mm length). Joints intercalated by soaking in epoxy resin E-44 and polyamide hardener solution (volume ratio 1:1) in acetone at 10 vol.% concentration for 1 min. Cured for 8 h at 70 °C. Young's modulus measured by uniaxial tensile test on Instron 3365 tensile test machine.",
    "hierarchical_structure": "Bandaged joint of DWNT strands with intercalated epoxy resin. Structure consists of outer wrapping film and inner overlapped DWNT strands. Epoxy resin provides bonding between DWNT bundles.",
    "properties": {
      "E": {
        "value": [
          10.8
        ],
        "unit": "GPa"
      }
    },
    "analysis_with_hierarchical_structure": {
      "descriptive_text": "This composite sample features a bandaged joint structure composed of Double-walled carbon nanotubes (DWNT) synthesized via chemical vapor deposition and intercalated with a matrix of Epoxy resin E-44 and Polyamide resin hardener. The DWNT strands were bandaged into joints approximately 7 mm in length and subsequently soaked for 1 minute in a 10 vol.% solution of the epoxy and polyamide components at a 1:1 volume ratio in acetone, followed by curing for 8 hours at 70 °C. The resulting hierarchical architecture consists of an outer wrapping film and inner overlapped DWNT strands, where the cured epoxy resin provides bonding between the DWNT bundles, and the mechanical properties were characterized via uniaxial tensile testing on an Instron 3365 machine.",
      "reasoning_analysis": "Increasing Factors: The intrinsic high stiffness of the Double-walled carbon nanotubes serves as the primary reinforcement phase, theoretically driving the composite Young's modulus upward relative to the neat resin. Additionally, the thermal curing process at 70 °C for 8 hours promotes crosslinking within the Epoxy-Polyamide matrix, increasing the rigidity of the bonding phase between the DWNT bundles. The alignment of the DWNT strands within the bandaged joint structure along the tensile axis further facilitates load bearing, contributing to an increase in the overall modulus. Decreasing Factors: The brief soaking duration of 1 minute may result in incomplete impregnation of the DWNT bundles by the epoxy solution, leading to voids or dry spots that reduce effective load transfer. Furthermore, the use of acetone as a solvent introduces the risk of residual porosity if not fully evaporated prior to curing, which would decrease the effective cross-sectional area bearing load. The smooth surface of the nanotubes without specified functionalization may also limit interfacial shear strength, allowing for slip between the filler and matrix under stress. Dominant Factor: While the intrinsic modulus of the DWNTs and the crosslinked matrix provide a strong baseline for stiffness, the dominant factor qualitatively governing the final Young's modulus is the efficiency of stress transfer at the DWNT-epoxy interface. This efficiency is critically dependent on the completeness of resin impregnation achieved during the short processing window and the structural integrity of the bandaged joint geometry, which ultimately determines whether the reinforcement potential of the nanotubes is fully realized."
    },
    "analysis_without_hierarchical_structure": {
      "descriptive_text": "The sample comprises a composite system consisting of an Epoxy resin E-44 matrix cured with a Polyamide resin hardener in a 1:1 volume ratio, reinforced with double-walled carbon nanotubes (DWNT). The DWNT strands were synthesized via chemical vapor deposition and bandaged into joints approximately 7 mm in length. These joints were intercalated by soaking in a solution of the epoxy and polyamide components in acetone at a 10 vol.% concentration for 1 minute, followed by thermal curing at 70 °C for 8 hours. The Young's modulus was subsequently characterized using a uniaxial tensile test on an Instron 3365 machine.",
      "reasoning_analysis": "Increasing Factors: The inclusion of double-walled carbon nanotubes provides substantial reinforcement due to their exceptionally high intrinsic axial stiffness relative to the polymer matrix. The chemical composition involves a thermosetting epoxy-polyamide network, which forms a rigid crosslinked structure that resists deformation upon curing. Additionally, the processing history indicates the DWNTs are bandaged into joints, suggesting a structured architecture that likely aligns the high-modulus nanotubes with the loading direction during tensile testing. Decreasing Factors: The processing history specifies a short infiltration time of 1 minute, which may limit the complete wetting of the DWNT bundles by the resin solution, potentially resulting in voids or weak interfacial bonding that reduces stress transfer efficiency. Furthermore, the curing temperature of 70 °C is relatively low for epoxy systems, which may lead to a lower crosslink density compared to higher temperature cures, thereby limiting the stiffness contribution of the matrix phase. Dominant Factor: The intrinsic mechanical properties of the double-walled carbon nanotubes qualitatively dominate the final Young's modulus behavior. Despite potential limitations in matrix infiltration or crosslink density arising from the specific processing conditions, the magnitude of the nanotubes' stiffness relative to the polymer ensures that the composite modulus is primarily governed by the reinforcement phase rather than the variations in the cured network properties."
    }
  },
  {
    "doi": "10.1515/hf-2013-0023",
    "title": "Bio-based epoxy resins with low molecular weight kraft lignin and pyrogallol",
    "year": 2013,
    "chemical_composition": {
      "repeat_unit_psmiles": null,
      "monomers": [
        {
          "name": "1,3-glycerol diglycidyl ether",
          "smiles": "C1COC1OCC(O)COCC1COC1",
          "ratio_value": 100,
          "ratio_unit": "wt%"
        }
      ],
      "additives": [
        {
          "name": "Imidazole",
          "type": "catalyst",
          "amount_value": null,
          "amount_unit": null
        }
      ],
      "is_homopolymer": true
    },
    "processing_history": "Pure 1,3-glycerol diglycidyl ether treated with imidazole. Cured for 2 h at 80°C and 3 h at 160°C. Young's modulus measured by uniaxial tensile test according to DIN EN ISO 527 using Zwick 020 universal testing machine.",
    "hierarchical_structure": "Elastic thermoset containing nearly 35% soluble oligomers. Partial crosslinking.",
    "properties": {
      "E": {
        "value": [
          0.0026
        ],
        "unit": "GPa"
      }
    },
    "analysis_with_hierarchical_structure": {
      "descriptive_text": "The sample comprises a homopolymerized network derived from 1,3-glycerol diglycidyl ether catalyzed by imidazole. Processing involved a two-stage thermal cure consisting of 2 hours at 80°C followed by 3 hours at 160°C. The resulting material is an elastic thermoset characterized by partial crosslinking and a significant content of nearly 35% soluble oligomers. Mechanical properties were evaluated via uniaxial tensile testing according to DIN EN ISO 527 standards using a Zwick 020 universal testing machine.",
      "reasoning_analysis": "Increasing Factors: The imidazole-catalyzed homopolymerization generates covalent crosslinks between epoxy groups, restricting segmental chain mobility and increasing stiffness relative to the liquid monomer. The elevated temperature cure step at 160°C facilitates further network formation and densification, which typically enhances the Young's modulus by reducing free volume. Decreasing Factors: The presence of nearly 35% soluble oligomers indicates incomplete conversion, acting as non-load-bearing defects or internal plasticizers that increase free volume and chain mobility. Furthermore, the aliphatic glycerol backbone is inherently more flexible than aromatic counterparts, and the explicit designation of partial crosslinking implies a low network density that permits greater deformation under stress. Dominant Factor: The structural incompleteness evidenced by the high soluble oligomer content and low crosslink density qualitatively dominates the mechanical behavior. These factors significantly compromise the network integrity, resulting in a lower Young's modulus characteristic of an elastic thermoset rather than a rigid, fully cured epoxy network."
    },
    "analysis_without_hierarchical_structure": {
      "descriptive_text": "The sample consists of a thermoset network formed from the homopolymerization of 1,3-glycerol diglycidyl ether, initiated by an imidazole catalyst. The material was prepared by treating the pure monomer with the catalyst followed by a step-wise thermal curing protocol involving 2 hours at 80°C and 3 hours at 160°C to ensure complete crosslinking. The Young's modulus was subsequently characterized via uniaxial tensile testing in accordance with DIN EN ISO 527 standards using a Zwick 020 universal testing machine.",
      "reasoning_analysis": "Increasing Factors: The formation of a three-dimensional crosslinked network through the imidazole-catalyzed polymerization of the epoxide groups significantly restricts segmental chain mobility, inherently driving the Young's modulus upward. Furthermore, the step-wise thermal curing history, particularly the post-cure at 160°C, promotes high conversion rates and network homogeneity, maximizing crosslink density and structural rigidity. Decreasing Factors: The chemical structure of the 1,3-glycerol diglycidyl ether monomer contains aliphatic glycerol segments and flexible ether linkages, which possess greater conformational freedom compared to rigid aromatic epoxy systems, potentially limiting the maximum achievable stiffness. Additionally, if any unreacted monomer or catalyst remains trapped within the network due to vitrification prior to full conversion, these low molecular weight species could act as internal plasticizers. Dominant Factor: The dominant factor is the high crosslink density achieved through the elevated temperature curing schedule. While the aliphatic backbone introduces some flexibility, the topological constraints imposed by the dense thermoset network fundamentally dictate the mechanical response, resulting in a modulus governed primarily by the network architecture rather than the intrinsic flexibility of the monomer units."
    }
  },
  {
    "doi": "10.1080/09349847.2016.1250975",
    "title": "Ultrasonic Velocity and Attenuation in Epoxy Resin/Granite (Marble) Powder Composite",
    "year": 2018,
    "chemical_composition": {
      "repeat_unit_psmiles": null,
      "monomers": [
        {
          "name": "Diglycidyl ether of bisphenol A",
          "smiles": "CC(C)(c1ccc(OCC2CO2)cc1)c2ccc(OCC3CO3)cc2",
          "ratio_value": 50,
          "ratio_unit": "wt%"
        },
        {
          "name": "Cycloaliphatic polyamine",
          "smiles": null,
          "ratio_value": 50,
          "ratio_unit": "wt%"
        }
      ],
      "additives": [
        {
          "name": "Marble powder",
          "type": "filler",
          "amount_value": 60,
          "amount_unit": "wt%"
        },
        {
          "name": "Styrene",
          "type": "surface modifier",
          "amount_value": null,
          "amount_unit": null
        }
      ],
      "is_homopolymer": false
    },
    "processing_history": "Epoxy resin and hardener mixed at 50:50 ratio. Marble powder grafted with styrene (gamma irradiation 30 kGy) added at 60 wt%, mixed for 3 minutes. Cured at room temperature for 24 h in mold. Young's modulus calculated from ultrasonic compression and shear wave velocities measured by pulse-echo technique at 4 MHz, room temperature.",
    "hierarchical_structure": "Epoxy matrix with styrene grafted marble powder filler.",
    "properties": {
      "E": {
        "value": [
          123.5
        ],
        "unit": "GPa"
      }
    },
    "analysis_with_hierarchical_structure": {
      "descriptive_text": "This composite sample features an epoxy matrix synthesized from diglycidyl ether of bisphenol A and a cycloaliphatic polyamine hardener mixed in a 50:50 weight ratio. The matrix is reinforced with marble powder filler incorporated at 60 wt%, where the filler surface was modified by grafting with styrene via gamma irradiation at 30 kGy. The composite was prepared by mixing the components for 3 minutes and curing at room temperature for 24 hours in a mold. The resulting hierarchical structure consists of an epoxy matrix embedded with styrene-grafted marble powder, and the Young's modulus was characterized using ultrasonic compression and shear wave velocities measured by the pulse-echo technique at 4 MHz under ambient conditions.",
      "reasoning_analysis": "Increasing Factors: The high loading of rigid marble powder filler at 60 wt% significantly increases the composite stiffness relative to the neat epoxy matrix due to the inherently higher modulus of the inorganic phase. Additionally, the styrene grafting on the filler surface induced by gamma irradiation likely improves interfacial adhesion between the hydrophobic epoxy matrix and the filler, enhancing stress transfer efficiency. The formation of a crosslinked thermoset network through the epoxy-amine reaction also provides intrinsic rigidity to the continuous phase. Decreasing Factors: The room temperature curing protocol may result in a lower crosslinking density compared to thermal curing schedules, potentially limiting the maximum modulus of the epoxy matrix. Furthermore, the short mixing time of 3 minutes combined with high filler loading increases the risk of filler agglomeration or void formation, which can act as stress concentrators and reduce the effective load-bearing capacity. Dominant Factor: The volume fraction and intrinsic stiffness of the marble powder filler qualitatively dominate the Young's modulus behavior. According to composite mechanics, the substantial 60 wt% loading of the rigid inorganic phase overrides the matrix properties, ensuring a significant increase in modulus despite potential limitations in crosslinking density or mixing-induced defects."
    },
    "analysis_without_hierarchical_structure": {
      "descriptive_text": "The sample comprises a thermoset composite system formed by reacting diglycidyl ether of bisphenol A with a cycloaliphatic polyamine hardener in equal weight proportions. This epoxy matrix is reinforced with marble powder filler at a concentration of 60 wt%, where the filler particles were pre-treated via styrene grafting using gamma irradiation at 30 kGy to modify the surface chemistry. The components were blended for 3 minutes and cured at room temperature for 24 hours in a mold, with the Young's modulus subsequently derived from ultrasonic compression and shear wave velocities measured using the pulse-echo technique at 4 MHz.",
      "reasoning_analysis": "Increasing Factors: The incorporation of 60 wt% marble powder, a rigid inorganic filler, drastically increases the stiffness relative to the neat epoxy matrix due to the high modulus of the mineral phase restricting polymer chain deformation. Furthermore, the formation of a crosslinked epoxy network from diglycidyl ether of bisphenol A provides intrinsic structural rigidity through aromatic rings, while the styrene grafting on the filler surface enhances interfacial adhesion, facilitating efficient stress transfer between the matrix and the filler. Decreasing Factors: The room temperature curing protocol may result in a lower final crosslink density compared to elevated temperature curing cycles, potentially leaving unreacted functional groups and higher free volume which could soften the matrix. Additionally, the high filler loading combined with a short mixing time risks incomplete dispersion or void formation, which acts as defects reducing the effective load-bearing cross-sectional area. Dominant Factor: The volumetric dominance of the rigid marble powder filler is the dominant factor; the substantial loading fraction overrides the potential reductions in matrix stiffness caused by ambient curing conditions, resulting in a composite modulus primarily governed by the rule of mixtures and the efficiency of the surface-modified interface."
    }
  },
  {
    "doi": "10.1016/j.proeng.2017.07.027",
    "title": "A preliminary evaluation of bio-based epoxy resin hardeners for maritime application",
    "year": 2017,
    "chemical_composition": {
      "repeat_unit_psmiles": null,
      "monomers": [
        {
          "name": "Epoxy Resin",
          "smiles": null,
          "ratio_value": 100,
          "ratio_unit": "g"
        },
        {
          "name": "LITE 3060 Hardener",
          "smiles": null,
          "ratio_value": 55,
          "ratio_unit": "g"
        }
      ],
      "additives": [
        {
          "name": "1,3-cyclohexenedimethanamide",
          "type": "amine",
          "amount_value": null,
          "amount_unit": null
        }
      ],
      "is_homopolymer": false
    },
    "processing_history": "Mixed resin:hardener at 100:55 g ratio. Poured into silicone molds (ASTM D638 Type 5). Cured at room temperature for 24h. No post-curing (NPC). Young's Modulus measured by uniaxial tensile test on Instron 4204 according to ASTM D638. Value reported as 1.37 ± 0.03 GPa.",
    "hierarchical_structure": null,
    "properties": {
      "E": {
        "value": [
          1.37
        ],
        "unit": "GPa"
      }
    },
    "analysis_with_hierarchical_structure": {
      "descriptive_text": "The sample comprises a thermosetting epoxy network synthesized by mixing Epoxy Resin and LITE 3060 Hardener at a mass ratio of 100:55 g, incorporating 1,3-cyclohexenedimethanamide as an amine additive. The formulation was poured into silicone molds conforming to ASTM D638 Type 5 specifications and cured at room temperature for 24 hours without subsequent post-curing treatment. Mechanical characterization was performed via uniaxial tensile testing using an Instron 4204 system in accordance with ASTM D638 standards to determine the Young's Modulus.",
      "reasoning_analysis": "Increasing Factors: The formation of a covalently crosslinked thermoset network between the epoxy resin and hardener fundamentally restricts chain mobility, significantly increasing stiffness compared to linear thermoplastics. Additionally, the inclusion of 1,3-cyclohexenedimethanamide introduces rigid cyclohexene rings into the matrix, which enhance local chain stiffness through steric hindrance and reduced conformational freedom. Decreasing Factors: The processing history specifies curing at room temperature for 24 hours with no post-curing, which often results in incomplete conversion of reactive groups due to vitrification before full crosslinking is achieved. This incomplete network formation leaves higher free volume and unreacted species that act as internal plasticizers, qualitatively reducing the modulus. Dominant Factor: While the rigid cyclic additives and crosslinking chemistry establish a baseline for high stiffness, the ambient curing conditions without thermal post-treatment are the dominant factors limiting the final crosslink density, thereby constraining the Young's Modulus to values lower than those achievable with elevated temperature curing cycles."
    },
    "analysis_without_hierarchical_structure": {
      "descriptive_text": "The sample comprises a thermoset network synthesized from Epoxy Resin and LITE 3060 Hardener mixed at a mass ratio of 100:55 g, supplemented with 1,3-cyclohexenedimethanamide as an amine additive. The formulation was poured into silicone molds designed to ASTM D638 Type 5 specifications and cured at room temperature for 24 hours without post-curing treatment. Mechanical characterization was performed via uniaxial tensile testing on an Instron 4204 system following ASTM D638 protocols.",
      "reasoning_analysis": "Increasing Factors: The formation of a three-dimensional covalently crosslinked network between the epoxy resin and hardener inherently restricts chain mobility compared to linear polymers, significantly driving the Young's Modulus upward. Additionally, the incorporation of 1,3-cyclohexenedimethanamide introduces cycloaliphatic ring structures into the network topology, which provides inherent backbone rigidity and steric resistance to deformation. Decreasing Factors: The processing history specifies curing at room temperature for 24 hours with no post-curing, which typically results in incomplete epoxide conversion and a lower final crosslink density compared to elevated temperature curing cycles. This reduced network connectivity increases free volume and segmental mobility, thereby depressing the stiffness. Furthermore, the lack of thermal annealing may leave residual internal stresses within the silicone molds that could introduce micro-defects. Dominant Factor: The thermal history defined by the room temperature cure and absence of post-curing is the dominant factor, as the incomplete crosslinking fundamentally limits the network density and structural integrity, qualitatively suppressing the Young's Modulus below the theoretical maximum achievable by this chemical composition under optimized thermal conditions."
    }
  },
  {
    "doi": null,
    "title": "Reinforcing the bandaged joint of double-walled carbon nanotube strands by intercalation of epoxy resin",
    "year": 2008,
    "chemical_composition": {
      "repeat_unit_psmiles": null,
      "monomers": [
        {
          "name": "Epoxy resin E-44",
          "smiles": null,
          "ratio_value": 1,
          "ratio_unit": "vol"
        },
        {
          "name": "Polyamide resin",
          "smiles": null,
          "ratio_value": 1,
          "ratio_unit": "vol"
        }
      ],
      "additives": [
        {
          "name": "Double-walled carbon nanotubes",
          "type": "filler",
          "amount_value": null,
          "amount_unit": null
        }
      ],
      "is_homopolymer": false
    },
    "processing_history": "DWNT strands synthesized by CVD, bandaged into joints (~7 mm length). Joints intercalated by soaking in epoxy resin E-44 and polyamide hardener solution (volume ratio 1:1) in acetone at 50 vol.% concentration for 1 min. Cured for 8 h at 70 °C. Young's modulus measured by uniaxial tensile test on Instron 3365 tensile test machine.",
    "hierarchical_structure": "Bandaged joint of DWNT strands with intercalated epoxy resin. Structure consists of outer wrapping film and inner overlapped DWNT strands. Epoxy resin provides bonding between DWNT bundles.",
    "properties": {
      "E": {
        "value": [
          17.1
        ],
        "unit": "GPa"
      }
    },
    "analysis_with_hierarchical_structure": {
      "descriptive_text": "The sample comprises a composite material consisting of Double-walled carbon nanotubes (DWNT) reinforced with an Epoxy resin E-44 matrix cured with a Polyamide resin hardener in a 1:1 volume ratio. The DWNT strands were initially synthesized via chemical vapor deposition and bandaged into joints approximately 7 mm in length. These joints were intercalated by soaking in a 50 vol.% solution of the epoxy and polyamide in acetone for 1 minute, followed by curing for 8 hours at 70 °C. The resulting hierarchical structure features a bandaged joint of DWNT strands with intercalated epoxy resin, where an outer wrapping film encases inner overlapped DWNT strands, and the epoxy resin provides critical bonding between the DWNT bundles. Young's modulus was subsequently characterized via uniaxial tensile testing on an Instron 3365 machine.",
      "reasoning_analysis": "Increasing Factors: The incorporation of Double-walled carbon nanotubes (DWNT) introduces materials with exceptionally high intrinsic stiffness, which serves as the primary reinforcement phase to elevate the composite Young's modulus. Additionally, the thermal curing process at 70 °C promotes crosslinking within the Epoxy-Polyamide network, resulting in a rigid thermoset matrix that contributes to the overall structural stiffness. Decreasing Factors: The use of acetone as a solvent during intercalation poses a risk of residual solvent entrapment within the joint, which could plasticize the epoxy matrix and reduce modulus. Furthermore, the short soaking time of 1 minute may lead to incomplete impregnation of the DWNT bundles, creating voids or dry spots that act as stress concentrators and lower the effective modulus. The bandaged joint architecture with overlapped strands relies on shear stress transfer through the matrix rather than continuous fiber alignment, which is mechanically less efficient than unidirectional continuous composites. Dominant Factor: The exceptional intrinsic modulus of the DWNT strands qualitatively dominates the mechanical response, driving the Young's modulus significantly higher than that of the neat epoxy matrix; however, the final magnitude is critically governed by the efficiency of stress transfer facilitated by the cured epoxy interphase and the completeness of the impregnation process."
    },
    "analysis_without_hierarchical_structure": {
      "descriptive_text": "The sample comprises a composite material formed from Epoxy resin E-44 and Polyamide resin mixed at a 1:1 volume ratio, reinforced with Double-walled carbon nanotubes. The DWNT strands were synthesized via chemical vapor deposition and bandaged into joints approximately 7 mm in length. These joints were intercalated by soaking in a solution containing the epoxy resin and polyamide hardener in acetone at a 50 vol.% concentration for 1 minute. Following impregnation, the composite was cured for 8 hours at 70 °C, and the Young's modulus was determined via uniaxial tensile testing using an Instron 3365 machine.",
      "reasoning_analysis": "Increasing Factors: The incorporation of Double-walled carbon nanotubes provides significant reinforcement due to their exceptionally high intrinsic axial stiffness and aspect ratio, which mechanically supports the polymer matrix under load. Additionally, the curing process facilitates the formation of a crosslinked epoxy-polyamide thermoset network, which restricts chain mobility and enhances the rigidity of the matrix phase compared to the uncured precursor. Decreasing Factors: The use of a polyamide hardener typically introduces flexible aliphatic segments into the crosslinked network, which may lower the modulus relative to systems cured with rigid aromatic amines. Furthermore, the short soaking time of 1 minute may lead to incomplete impregnation of the bandaged DWNT joints, creating voids that reduce the effective load-bearing cross-section, while any residual acetone solvent remaining after the 70 °C cure could act as a plasticizer to decrease matrix stiffness. Dominant Factor: The structural reinforcement provided by the continuous DWNT strands qualitatively dominates the mechanical behavior, driving the Young's modulus higher than that of the neat polymer matrix; however, the ultimate modulus is critically dependent on the interfacial adhesion and impregnation quality achieved during the brief solvent-assisted processing history."
    }
  },
  {
    "doi": "10.1177/0021998317749712",
    "title": "Characterization of tensile property of high-performance fiber bundles combined with epoxy resin using advanced video extensometer",
    "year": 2018,
    "chemical_composition": {
      "repeat_unit_psmiles": null,
      "monomers": [
        {
          "name": "Epoxy resin",
          "smiles": null,
          "ratio_value": 100,
          "ratio_unit": "mass parts"
        },
        {
          "name": "Curing agent",
          "smiles": null,
          "ratio_value": 84,
          "ratio_unit": "mass parts"
        }
      ],
      "additives": [
        {
          "name": "M40JB Carbon fiber",
          "type": "reinforcement",
          "amount_value": null,
          "amount_unit": null
        }
      ],
      "is_homopolymer": false
    },
    "processing_history": "Fiber bundles impregnated with epoxy resin and curing agent (mass ratio 100:84), cured at 120 °C for 3 h. Young's modulus measured by advanced video extensometer (AVE). Light source: Area light. Sampling frequency: 15 fps. Crosshead speed: 5 mm/min.",
    "hierarchical_structure": "Multifilament fiber bundle impregnated with epoxy resin.",
    "properties": {
      "E": {
        "value": [
          365.5
        ],
        "unit": "GPa"
      }
    },
    "analysis_with_hierarchical_structure": {
      "descriptive_text": "The sample consists of a composite system comprising an epoxy resin matrix cured with a curing agent at a mass ratio of 100:84, reinforced with M40JB carbon fiber. The material was fabricated by impregnating multifilament fiber bundles with the resin mixture, followed by thermal curing at 120 °C for 3 hours to establish the crosslinked network. The resulting hierarchical structure is characterized as a multifilament fiber bundle impregnated with the epoxy resin, and the Young's modulus was subsequently measured using an advanced video extensometer (AVE) with an area light source at a sampling frequency of 15 fps and a crosshead speed of 5 mm/min.",
      "reasoning_analysis": "Increasing Factors: The incorporation of M40JB carbon fiber serves as a primary reinforcement mechanism, significantly increasing the Young's modulus due to the intrinsic high stiffness of the carbon filaments compared to the polymer matrix. Additionally, the thermal curing process at 120 °C for 3 hours facilitates the formation of a dense crosslinked network within the epoxy resin, restricting chain segment mobility and enhancing the rigidity of the matrix phase. The impregnation of the multifilament bundle ensures effective load transfer between the matrix and the reinforcement, further contributing to the overall stiffness. Decreasing Factors: The epoxy resin matrix itself possesses a significantly lower modulus compared to the carbon fiber reinforcement, meaning the bulk property is diluted by the compliant polymer phase relative to the pure fiber value. Furthermore, depending on the efficacy of the impregnation process, potential microvoids or incomplete wetting of the fiber bundles could introduce stress concentrators or reduce the effective load-bearing cross-section, thereby lowering the measured modulus. The specific curing temperature of 120 °C may not achieve the maximum possible crosslink density for certain high-performance epoxy systems, potentially leaving some segmental mobility that reduces stiffness compared to a higher-temperature post-cure. Dominant Factor: The dominant factor governing the Young's modulus in this system is the presence and alignment of the M40JB carbon fiber reinforcement. While the crosslinked epoxy matrix provides necessary shear transfer and structural integrity, the high aspect ratio and exceptional intrinsic stiffness of the carbon fibers overwhelmingly dictate the composite's resistance to elastic deformation, making the fiber volume fraction and orientation the primary determinants of the final modulus behavior."
    },
    "analysis_without_hierarchical_structure": {
      "descriptive_text": "The sample comprises a carbon fiber-reinforced epoxy composite system formulated with an epoxy resin and a curing agent at a mass ratio of 100:84. Fiber bundles were impregnated with this resin mixture and subsequently cured at 120 °C for 3 hours to establish the final network structure. The Young's modulus was characterized using an advanced video extensometer equipped with an area light source, operating at a sampling frequency of 15 fps and a crosshead speed of 5 mm/min.",
      "reasoning_analysis": "Increasing Factors: The incorporation of M40JB carbon fiber bundles serves as a high-stiffness reinforcement phase, significantly enhancing the composite modulus through load bearing along the fiber axis. Additionally, the thermal curing history at 120 °C for 3 hours promotes the formation of a crosslinked epoxy network, increasing the rigidity of the matrix phase and improving interfacial load transfer. Decreasing Factors: The epoxy matrix inherently possesses a much lower modulus compared to the carbon fiber reinforcement, limiting the overall composite stiffness based on the rule of mixtures and fiber volume fraction. Furthermore, the impregnation process may introduce micro-voids or incomplete wetting within the fiber bundles, which act as defects that reduce the effective load-bearing cross-section and lower the measured modulus. Dominant Factor: The presence of the high-modulus M40JB carbon fiber reinforcement is the dominant factor governing the mechanical response. While the crosslinked matrix provides structural integrity, the exceptional intrinsic stiffness of the carbon fiber phase overwhelmingly dictates the magnitude of the Young's modulus relative to a neat polymer system."
    }
  },
  {
    "doi": "10.1016/j.matdes.2010.04.018",
    "title": "Mechanical properties of multi-walled carbon nanotube/epoxy composites",
    "year": 2010,
    "chemical_composition": {
      "repeat_unit_psmiles": null,
      "monomers": [
        {
          "name": "Diglycidyl ether bisphenol-A",
          "smiles": "CC(C)(c1ccc(OCC2CO2)cc1)c1ccc(OCC2CO2)cc1",
          "ratio_value": null,
          "ratio_unit": null
        },
        {
          "name": "Polyamine hardener",
          "smiles": null,
          "ratio_value": null,
          "ratio_unit": null
        }
      ],
      "additives": [
        {
          "name": "Acid-treated multi-walled carbon nanotubes",
          "type": "filler",
          "amount_value": 0.1,
          "amount_unit": "wt%"
        }
      ],
      "is_homopolymer": false
    },
    "processing_history": "Acid-treated MWNT (0.1 wt%) mixed with epoxy, sonicated (Bandelin HD3200, 20 kHz) for 2 h at 60% amplitude. Hardener added, stirred 10 min at 150 rpm. Vacuum degassed. Cured at 60 °C for 1 h followed by 2 h at 110 °C. Young's modulus measured by uniaxial tensile test at 1.5 mm/min crosshead speed, 25 °C, ASTM D638-IV, using Hounsfield H100KS machine.",
    "hierarchical_structure": "Acid-treated MWNT are dispersed much more uniformly in the polymer matrix.",
    "properties": {
      "E": {
        "value": [
          3.465
        ],
        "unit": "GPa"
      }
    },
    "analysis_with_hierarchical_structure": {
      "descriptive_text": "The sample comprises a thermoset epoxy network synthesized from Diglycidyl ether bisphenol-A and a polyamine hardener, reinforced with 0.1 wt% acid-treated multi-walled carbon nanotubes. Fabrication involved mixing the nanotubes with the epoxy resin followed by sonication at 20 kHz for 2 hours at 60% amplitude, after which the hardener was added and stirred for 10 minutes at 150 rpm. The mixture was vacuum degassed and subjected to a two-step curing cycle at 60 °C for 1 hour and 110 °C for 2 hours. Hierarchical analysis indicates that the acid-treated nanotubes are dispersed much more uniformly in the polymer matrix, and the mechanical properties were evaluated via uniaxial tensile testing at 1.5 mm/min crosshead speed at 25 °C according to ASTM D638-IV.",
      "reasoning_analysis": "Increasing Factors: The incorporation of multi-walled carbon nanotubes introduces a high-modulus filler phase that inherently stiffens the composite material. The acid treatment of the nanotubes enhances interfacial adhesion between the filler and the epoxy matrix, facilitating efficient stress transfer. Furthermore, the reported uniform dispersion minimizes stress concentration points typically associated with agglomerates, while the two-step curing protocol ensures a high crosslink density within the epoxy network, contributing to overall rigidity. Decreasing Factors: The relatively low filler loading of 0.1 wt% may limit the maximum reinforcement potential compared to higher concentration composites, potentially staying below the percolation threshold for mechanical networking. Additionally, prolonged sonication during processing carries the risk of reducing the aspect ratio of the nanotubes through structural damage, which could diminish their reinforcing efficiency. Dominant Factor: The enhanced interfacial bonding resulting from the acid treatment combined with the uniform dispersion of the high-aspect-ratio nanotubes within the rigid crosslinked epoxy network qualitatively dominates the behavior, driving the Young's modulus higher relative to the neat epoxy resin despite the low filler content."
    },
    "analysis_without_hierarchical_structure": {
      "descriptive_text": "The sample consists of a crosslinked epoxy network synthesized from Diglycidyl ether bisphenol-A resin and a polyamine hardener, reinforced with 0.1 wt% acid-treated multi-walled carbon nanotubes. The composite preparation involved mixing the nanotubes with the epoxy resin followed by probe sonication at 20 kHz for 2 hours at 60% amplitude to facilitate dispersion. After the addition of the hardener and stirring at 150 rpm for 10 minutes, the mixture was vacuum degassed and subjected to a sequential thermal curing profile at 60 °C for 1 hour and 110 °C for 2 hours. The Young's modulus was determined using uniaxial tensile testing at a crosshead speed of 1.5 mm/min at 25 °C according to ASTM D638-IV standards on a Hounsfield H100KS machine.",
      "reasoning_analysis": "Increasing Factors: The presence of rigid aromatic rings within the Diglycidyl ether bisphenol-A backbone inherently restricts chain segment mobility, providing a high baseline stiffness. The formation of a dense covalent network through the reaction with the polyamine hardener and the two-step thermal curing cycle further restricts molecular motion, significantly increasing the modulus. Additionally, the incorporation of acid-treated multi-walled carbon nanotubes introduces high-aspect-ratio reinforcements with intrinsic high stiffness, and the acid treatment promotes stronger interfacial adhesion between the filler and the matrix, enhancing stress transfer efficiency. Decreasing Factors: The prolonged sonication process lasting 2 hours carries the risk of reducing the aspect ratio of the carbon nanotubes through mechanical shearing, which could diminish their reinforcement efficiency. Furthermore, the low filler loading of 0.1 wt% is likely below the percolation threshold, limiting the formation of a continuous filler network, and inherent free volume within the cured thermoset network prevents the modulus from reaching theoretical maximums. Dominant Factor: The high crosslink density and rigid aromatic architecture of the cured epoxy matrix qualitatively dominate the final Young's modulus behavior, as the low concentration of nanotubes serves primarily as a secondary reinforcement modifier rather than the primary load-bearing component, making the network topology the decisive factor for the bulk mechanical stiffness."
    }
  },
  {
    "doi": "10.1155/2020/7914796",
    "title": "A Comparative Study on Structural, Morphological, and Tensile Properties of Binary and Ternary Epoxy Resin-Based Polymer Nanocomposites",
    "year": 2020,
    "chemical_composition": {
      "repeat_unit_psmiles": null,
      "monomers": [
        {
          "name": "Epoxy resin",
          "smiles": null,
          "ratio_value": null,
          "ratio_unit": null
        },
        {
