Repository: hhtrick/HHT-code

# HHT training framework

This directory contains model training, embedding precomputation, inference, article-level baselines and the curated datasets. All commands below assume that the working directory is `train_code/`.

## 3. Datasets and fixed partitions

Each main dataset is a JSON array at `dataset/{property}/{property}.json`. Entries contain source metadata, `chemical_composition`, `processing_history`, `hierarchical_structure`, `properties`, and two generated-analysis objects. Targets are stored as `properties[property]["value"]`; source metadata and target values are not predictive input fields.

| Property | Train | Validation | Test | Total |
|---|---:|---:|---:|---:|

File: train_code/continue_train_dataset/E/E.json (part 75 of 106)
[
          "name": "Diamine curing agent",
          "smiles": null,
          "ratio_value": null,
          "ratio_unit": null
        }
      ],
      "additives": [
        {
          "name": "Calcium titanate",
          "type": "filler",
          "amount_value": 7,
          "amount_unit": "wt%"
        },
        {
          "name": "Glass fiber",
          "type": "filler",
          "amount_value": 0.2,
          "amount_unit": "wt%"
        }
      ],
      "is_homopolymer": false
    },
    "processing_history": "Fabricated by magnetic stirring (750 rpm then 1500 rpm), degassing under reduced pressure overnight, curing at ambient conditions for 1 week followed by post-curing at 95-100 °C for 7 hours. Young's modulus measured by uniaxial tensile test at 5 mm/min crosshead speed, room temperature, according to ASTM D638 using a 100 kN universal testing machine.",
    "hierarchical_structure": "Amorphous epoxy matrix with dispersed CaTiO3 nanoparticles (30 nm) and chopped glass fibers (13-15 microns). FESEM showed aggregation and phase separation at 0.2 wt.% fiberglass with various CaTiO3 concentrations.",
    "properties": {
      "E": {
        "value": [
          2.300663
        ],
        "unit": "GPa"
      }
    },
    "analysis_with_hierarchical_structure": {
      "descriptive_text": "The composite material comprises an epoxy resin matrix crosslinked with a diamine curing agent, reinforced with 7 wt% calcium titanate nanoparticles and 0.2 wt% chopped glass fibers. Preparation involved magnetic stirring at speeds up to 1500 rpm followed by degassing under reduced pressure overnight to minimize void content. The system was cured at ambient conditions for one week and subjected to a post-curing thermal treatment at 95-100 C for 7 hours to maximize network conversion. Structural analysis indicates an amorphous epoxy matrix dispersing 30 nm CaTiO3 particles and 13-15 micron glass fibers, although FESEM imaging revealed aggregation and phase separation phenomena particularly associated with the fiberglass component. Mechanical properties were evaluated using uniaxial tensile testing at a crosshead speed of 5 mm/min at room temperature in compliance with ASTM D638 standards.",
      "reasoning_analysis": "Increasing Factors: The formation of a densely crosslinked thermoset network via the diamine curing agent inherently restricts chain mobility, providing a stiff baseline matrix. The incorporation of 7 wt% rigid calcium titanate ceramic nanoparticles and glass fibers introduces high-modulus phases that typically reinforce the polymer matrix according to composite mixing rules. Furthermore, the post-curing process at 95-100 C likely increases the crosslink density and reduces free volume, thereby enhancing the intrinsic stiffness of the epoxy network. Decreasing Factors: The observed aggregation of nanoparticles and phase separation at the fiberglass interface act as stress concentration sites that can initiate premature failure and reduce effective load transfer between the matrix and fillers. The relatively low loading of glass fibers (0.2 wt%) may be insufficient to form a percolating network, potentially rendering them less effective as reinforcement while still introducing interfacial defects. Additionally, any incomplete degassing or curing heterogeneity could introduce microvoids that compromise structural integrity. Dominant Factor: The high intrinsic stiffness of the post-cured epoxy network combined with the significant volume fraction of rigid calcium titanate nanoparticles qualitatively dominates the mechanical response, driving the Young's modulus higher despite the mitigating effects of filler aggregation and phase separation."
    },
    "analysis_without_hierarchical_structure": {
      "descriptive_text": "The sample comprises a thermoset composite system formed from an epoxy resin and a diamine curing agent, reinforced with 7 wt% calcium titanate and 0.2 wt% glass fiber fillers. Fabrication involved magnetic stirring at sequential speeds of 750 and 1500 rpm to ensure dispersion, followed by degassing under reduced pressure overnight to eliminate voids. The material underwent ambient curing for one week and was subsequently post-cured at 95–100 °C for 7 hours to finalize the network structure. Mechanical characterization was performed via uniaxial tensile testing at a crosshead speed of 5 mm/min at room temperature in accordance with ASTM D638 using a 100 kN universal testing machine.",
      "reasoning_analysis": "Increasing Factors: The development of a covalently crosslinked network between the epoxy resin and diamine curing agent fundamentally restricts segmental chain mobility, providing a stiff baseline modulus characteristic of thermosets. The inclusion of rigid inorganic fillers, specifically calcium titanate and glass fiber, introduces phases with significantly higher stiffness than the polymer matrix, facilitating load transfer that enhances the composite modulus. Additionally, the thermal post-curing step at 95–100 °C likely drives the conversion reaction to completion, maximizing crosslink density and thereby increasing the rigidity of the matrix phase. Decreasing Factors: The inherent compliance of the organic epoxy matrix remains the limiting factor since the total filler loading is relatively low at 7.2 wt%, preventing the formation of a percolated rigid network where filler-filler contacts dominate mechanics. Furthermore, in the absence of specified surface coupling agents, potential weak interfacial adhesion between the inorganic fillers and the organic matrix could lead to interfacial slippage under load, reducing the efficiency of stress transfer and limiting the modulus enhancement. Dominant Factor: The dominant factor determining the Young's modulus is the high crosslink density achieved through the specific thermal post-curing history combined with the reinforcement effect of the rigid inorganic fillers. While the matrix compliance sets the lower bound, the thermal treatment ensures the polymer network reaches its maximum structural rigidity, and the presence of stiff ceramic and glass phases provides the primary mechanism for modulus enhancement relative to the neat resin."
    }
  },
  {
    "doi": null,
    "title": "Processing and Characterization of Composites Based on Hybrid Thermosets Systems",
    "year": 2020,
    "chemical_composition": {
      "repeat_unit_psmiles": null,
      "monomers": [
        {
          "name": "Acrylates",
          "smiles": null,
          "ratio_value": null,
          "ratio_unit": null
        },
        {
          "name": "Epoxides",
          "smiles": null,
          "ratio_value": null,
          "ratio_unit": null
        }
      ],
      "additives": [
        {
          "name": "Ceramic filler",
          "type": "filler",
          "amount_value": 60,
          "amount_unit": "wt%"
        },
        {
          "name": "Photo initiators",
          "type": "initiator",
          "amount_value": null,
          "amount_unit": null
        },
        {
          "name": "Dyes",
          "type": "additive",
          "amount_value": null,
          "amount_unit": null
        },
        {
          "name": "Absorber",
          "type": "additive",
          "amount_value": null,
          "amount_unit": null
        }
      ],
      "is_homopolymer": false
    },
    "processing_history": "DLP printed (365 nm, 100 μm layer thickness). Thermal post-treatment only (60 °C, 24 hours, no UV post-treatment). Young's modulus (Flexural modulus) measured by 3-point flexural test (Shimadzu AG-X, 5-kN loading cell, 2 mm/min, 23 °C, NF EN ISO 14125).",
    "hierarchical_structure": "Hybrid thermoset acrylic-epoxy matrix with 60 wt% ceramic filler. Increased crosslink density from epoxy reaction achievement.",
    "properties": {
      "E": {
        "value": [
          9.1
        ],
        "unit": "GPa"
      }
    },
    "analysis_with_hierarchical_structure": {
      "descriptive_text": "The sample comprises a hybrid thermoset matrix synthesized from acrylate and epoxide monomers, heavily reinforced with 60 wt% ceramic filler. Minor additives including photo initiators, dyes, and absorbers are incorporated within the formulation. Fabrication was achieved via Digital Light Processing (DLP) using 365 nm illumination with a 100 μm layer thickness, followed by a thermal post-treatment at 60 °C for 24 hours without additional UV exposure. This process results in a hybrid acrylic-epoxy network with increased crosslink density due to epoxy reaction completion. Mechanical characterization was performed using a 3-point flexural test at 23 °C to determine the Young's modulus.",
      "reasoning_analysis": "Increasing Factors: The incorporation of 60 wt% ceramic filler serves as the primary stiffening mechanism, where the rigid particles restrict polymer chain mobility and facilitate stress transfer through the composite interface. Furthermore, the hybrid thermoset nature of the matrix, specifically the increased crosslink density achieved through the thermal post-treatment of the epoxy component, reduces free volume and segmental motion, thereby enhancing intrinsic matrix stiffness. Decreasing Factors: The organic polymer matrix inherently possesses a lower modulus compared to the ceramic phase, setting a lower bound on composite stiffness governed by the rule of mixtures. Additionally, the layer-by-layer DLP manufacturing process may introduce interlayer interfaces that act as potential weak points under flexural load compared to isotropic bulk casting, and the absence of UV post-treatment might leave some acrylate functionalities unreacted, slightly limiting the maximum achievable crosslink density. Dominant Factor: The high volume fraction of the rigid ceramic filler qualitatively dominates the mechanical response. While the crosslinked matrix provides continuity, the sheer loading of the high-modulus filler overwhelms the compliance of the organic phase and any minor processing-induced defects, driving the Young's modulus significantly higher than that of the neat polymer system."
    },
    "analysis_without_hierarchical_structure": {
      "descriptive_text": "The sample comprises a hybrid polymer composite formed from acrylate and epoxide monomers, incorporating 60 wt% ceramic filler along with photo initiators, dyes, and an absorber. The material was fabricated using Digital Light Processing (DLP) additive manufacturing with a 365 nm light source and a layer thickness of 100 μm. Following printing, the specimens underwent a thermal post-treatment at 60 °C for 24 hours without subsequent UV exposure. The Young's Modulus was characterized via a 3-point flexural test conducted at 23 °C in accordance with NF EN ISO 14125 standards.",
      "reasoning_analysis": "Increasing Factors: The incorporation of 60 wt% ceramic filler is the primary driver for increased stiffness, as the rigid inorganic phase possesses a significantly higher intrinsic modulus than the organic polymer matrix, effectively reinforcing the structure according to composite theory. Additionally, the thermal post-treatment at 60 °C for 24 hours likely promotes additional crosslinking within the hybrid network and relieves internal stresses, thereby enhancing the rigidity of the continuous phase. Decreasing Factors: The Digital Light Processing (DLP) manufacturing method introduces potential microstructural heterogeneities, such as interlayer voids or incomplete bonding between 100 μm layers, which can act as stress concentrators and reduce the effective load-bearing capacity compared to bulk-cast counterparts. Furthermore, the absence of a UV post-cure step may result in a lower final degree of conversion for the photopolymerizable components, leaving a slightly less dense network than potentially achievable. Dominant Factor: The volumetric contribution of the ceramic filler qualitatively dominates the mechanical response. At 60 wt%, the percolation of the rigid filler phase dictates the composite stiffness, overshadowing the modulating effects of the polymer network crosslink density or the minor defects introduced by the additive manufacturing process."
    }
  },
  {
    "doi": null,
    "title": "Processing and Characterization of Composites Based on Hybrid Thermosets Systems",
    "year": 2020,
    "chemical_composition": {
      "repeat_unit_psmiles": null,
      "monomers": [
        {
          "name": "Acrylates",
          "smiles": null,
          "ratio_value": null,
          "ratio_unit": null
        },
        {
          "name": "Epoxides",
          "smiles": null,
          "ratio_value": null,
          "ratio_unit": null
        }
      ],
      "additives": [
        {
          "name": "Ceramic filler",
          "type": "filler",
          "amount_value": 60,
          "amount_unit": "wt%"
        },
        {
          "name": "Photo initiators",
          "type": "initiator",
          "amount_value": null,
          "amount_unit": null
        },
        {
          "name": "Dyes",
          "type": "additive",
          "amount_value": null,
          "amount_unit": null
        },
        {
          "name": "Absorber",
          "type": "additive",
          "amount_value": null,
          "amount_unit": null
        }
      ],
      "is_homopolymer": false
    },
    "processing_history": "DLP printed (365 nm, 100 μm layer thickness). As-printed green sample without any post-treatment. Young's modulus (Flexural modulus) measured by 3-point flexural test (Shimadzu AG-X, 5-kN loading cell, 2 mm/min, 23 °C, NF EN ISO 14125).",
    "hierarchical_structure": "Hybrid thermoset acrylic-epoxy matrix with 60 wt% ceramic filler. Immature matrix in green state.",
    "properties": {
      "E": {
        "value": [
          2.8
        ],
        "unit": "GPa"
      }
    },
    "analysis_with_hierarchical_structure": {
      "descriptive_text": "The sample comprises a hybrid thermoset acrylic-epoxy matrix reinforced with 60 wt% ceramic filler, supplemented with photo initiators, dyes, and absorbers to enable photopolymerization. Fabricated via digital light processing (DLP) using 365 nm UV irradiation at a 100 μm layer thickness, the specimen was tested in its as-printed green state without any post-curing thermal or UV treatment. The resulting structure features an immature crosslinked network typical of uncured green parts, and the modulus was characterized via a 3-point flexural test performed at 23 °C with a 2 mm/min crosshead speed in accordance with NF EN ISO 14125 standards.",
      "reasoning_analysis": "Increasing Factors: The incorporation of 60 wt% ceramic filler significantly enhances the stiffness through the rule of mixtures, as the rigid ceramic phase possesses a much higher intrinsic modulus than the polymer matrix. Additionally, the hybrid acrylic-epoxy chemistry offers a potential for a dense crosslinked network structure, which inherently restricts chain segment mobility and contributes to higher rigidity compared to linear thermoplastics. Decreasing Factors: The processing history specifies an as-printed green state without post-treatment, resulting in an immature matrix with low degrees of conversion and crosslinking density, which drastically reduces the matrix modulus and interfacial stress transfer efficiency. Furthermore, the layer-by-layer DLP manufacturing process may introduce interlayer interfaces or micro-voids that act as stress concentrators, potentially lowering the effective flexural modulus relative to bulk molded samples. Dominant Factor: The high ceramic filler content qualitatively dominates the final E behavior by establishing a composite structure where the rigid filler network dictates the overall stiffness magnitude, overshadowing the softening effects of the immature polymer matrix; however, the lack of post-curing prevents the material from reaching the theoretical maximum modulus achievable by this specific composition."
    },
    "analysis_without_hierarchical_structure": {
      "descriptive_text": "The sample comprises a hybrid polymer system synthesized from acrylate and epoxide monomers, compounded with 60 wt% ceramic filler along with photo initiators, dyes, and absorbers. Fabrication was achieved via Digital Light Processing (DLP) using a 365 nm light source with a 100 μm layer thickness. Mechanical evaluation was conducted on as-printed green specimens without post-curing treatment, where the Young's modulus was determined using a 3-point flexural test in accordance with NF EN ISO 14125 at 23 °C.",
      "reasoning_analysis": "Increasing Factors: The incorporation of 60 wt% ceramic filler serves as the primary reinforcement mechanism, drastically increasing the composite stiffness relative to the neat polymer matrix due to the significantly higher modulus of the ceramic phase. Additionally, the formation of a crosslinked hybrid network involving acrylate and epoxide functionalities provides structural rigidity that resists elastic deformation. Decreasing Factors: The processing history specifies an as-printed green state without post-treatment, implying incomplete conversion of monomers which act as plasticizers within the network, thereby reducing the matrix modulus. Furthermore, the layer-by-layer DLP fabrication with 100 μm thickness may introduce interlayer interfaces that possess lower stiffness compared to the bulk material. Dominant Factor: Despite the plasticizing effect of residual monomers from the lack of post-curing, the extremely high volume fraction of the rigid ceramic filler qualitatively dominates the mechanical response, ensuring the composite exhibits a substantially higher modulus than the uncured or partially cured polymer resin alone."
    }
  },
  {
    "doi": "10.1007/s12633-019-00335-x",
    "title": "An Analysis of Mechanical and Viscoelastic Behaviour of Nano-SiO2 Dispersed Epoxy Composites",
    "year": 2019,
    "chemical_composition": {
      "repeat_unit_psmiles": null,
      "monomers": [
        {
          "name": "Diglycidylether of bisphenol-A",
          "smiles": "CC(C)(c1ccc(OCC2CO2)cc1)c1ccc(OCC2CO2)cc1",
          "ratio_value": null,
          "ratio_unit": null
        },
        {
          "name": "Polyamino amide",
          "smiles": null,
          "ratio_value": null,
          "ratio_unit": null
        }
      ],
      "additives": [
        {
          "name": "SiO2 nanoparticles",
          "type": "filler",
          "amount_value": 4,
          "amount_unit": "wt%"
        }
      ],
      "is_homopolymer": false
    },
    "processing_history": "SiO2 nanoparticles (15 nm) dried at 100 °C for 6 h, dispersed in MEK, sonicated at 30 kHz for 1 h. Epoxy resin added, sonicated 1 h. MEK removed at 70 °C for 2 h in vacuum. Stoichiometric hardener added, mixed 10 min. Degassed at 38 °C, 760 mm Hg. Cured at 38 °C for 17 h. Young's modulus measured by uniaxial tensile test (ASTM D-638(V)) at 1 mm/min crosshead speed using Universal Testing Machine (BISS India).",
    "hierarchical_structure": "Spherical SiO2 nanoparticles (~15 nm) dispersed in epoxy matrix. Optimum dispersion observed.",
    "properties": {
      "E": {
        "value": [
          0.6215
        ],
        "unit": "GPa"
      }
    },
    "analysis_with_hierarchical_structure": {
      "descriptive_text": "This material system comprises an epoxy nanocomposite formed by the reaction of Diglycidylether of bisphenol-A with a Polyamino amide hardener, reinforced with 4 wt% spherical SiO2 nanoparticles having an average diameter of approximately 15 nm. The fabrication protocol involved drying the nanoparticles followed by dispersion in methyl ethyl ketone and sonication at 30 kHz for 1 hour, after which the epoxy resin was added and subjected to further sonication prior to solvent removal under vacuum at 70 °C. Following the addition of the stoichiometric hardener and mixing, the mixture was degassed at 38 °C under 760 mm Hg and cured at 38 °C for 17 hours to establish a crosslinked network exhibiting optimum nanoparticle dispersion. Mechanical characterization was performed via uniaxial tensile testing according to ASTM D-638(V) standards at a crosshead speed of 1 mm/min using a Universal Testing Machine.",
      "reasoning_analysis": "Increasing Factors: The incorporation of rigid SiO2 nanoparticles introduces a high-modulus ceramic phase that reinforces the polymer matrix through hydrodynamic effects and load transfer mechanisms. The processing history utilizing sonication and solvent dispersion facilitated optimum dispersion of the nanoparticles, minimizing agglomeration and maximizing the interfacial area for stress transfer, while the vacuum degassing step likely reduced void content, preventing stress concentrators that would lower stiffness. Decreasing Factors: The use of a Polyamino amide hardener typically introduces flexible aliphatic segments into the crosslinked network compared to rigid aromatic amines, which inherently reduces the matrix stiffness. Additionally, the relatively low cure temperature of 38 °C may result in incomplete conversion or lower crosslink density compared to elevated temperature cures, limiting the rigidification of the epoxy network, and any residual MEK solvent could act as a plasticizer to further decrease modulus. Dominant Factor: While the flexible hardener and mild cure conditions constrain the baseline matrix stiffness, the presence of well-dispersed rigid SiO2 nanoparticles at 4 wt% loading is the dominant factor driving the Young's modulus higher relative to the neat epoxy system, as the reinforcement efficiency of nanoscale fillers with optimum dispersion typically outweighs the moderate reductions caused by the specific curing protocol."
    },
    "analysis_without_hierarchical_structure": {
      "descriptive_text": "The sample comprises a nanocomposite system based on a Diglycidylether of bisphenol-A epoxy resin cured with a polyamino amide hardener and reinforced with 4 wt% SiO2 nanoparticles having a diameter of 15 nm. The nanoparticles were initially dried at 100 °C for 6 hours, dispersed in methyl ethyl ketone (MEK), and sonicated at 30 kHz for 1 hour prior to the addition of the epoxy resin and further sonication. Following solvent removal under vacuum at 70 °C for 2 hours, the stoichiometric hardener was mixed in, and the mixture was degassed at 38 °C under 760 mm Hg before being cured at 38 °C for 17 hours. The Young's modulus was subsequently characterized using a uniaxial tensile test according to ASTM D-638(V) at a crosshead speed of 1 mm/min on a Universal Testing Machine.",
      "reasoning_analysis": "Increasing Factors: The incorporation of rigid SiO2 nanoparticles acts as a high-modulus reinforcement phase within the polymer matrix, while the sonication processing promotes uniform dispersion to maximize interfacial stress transfer. Additionally, the chemical reaction between the epoxy resin and hardener forms a crosslinked thermoset network, which intrinsically restricts chain mobility and increases stiffness compared to linear polymers. Decreasing Factors: The use of a polyamino amide hardener introduces flexible aliphatic segments into the network structure, which typically lowers the modulus compared to rigid aromatic hardeners. Furthermore, the relatively low curing temperature of 38 °C may limit the final degree of conversion and crosslink density, potentially reducing the matrix stiffness, and any residual MEK solvent not fully removed during vacuum drying could act as a plasticizer. Dominant Factor: The stiffening effect provided by the well-dispersed rigid silica nanoparticles combined with the formation of the crosslinked epoxy network qualitatively dominates the final mechanical behavior, resulting in a higher Young's modulus relative to the neat resin, despite the softening influence of the flexible hardener segments and low-temperature cure limitations."
    }
  },
  {
    "doi": "10.1179/1743289811Y.0000000036",
    "title": "Manufacturing process improvement and mechanical modelling of multiwalled carbon nanotube/epoxy composites",
    "year": 2013,
    "chemical_composition": {
      "repeat_unit_psmiles": null,
      "monomers": [
        {
          "name": "Epon 862 epoxy resin",
          "smiles": null,
          "ratio_value": 100,
          "ratio_unit": "weight parts"
        },
        {
          "name": "EpiCure W curing agent",
          "smiles": null,
          "ratio_value": 26.4,
          "ratio_unit": "weight parts"
        }
      ],
      "additives": [
        {
          "name": "Multiwalled carbon nanotubes",
          "type": "filler",
          "amount_value": 0.5,
          "amount_unit": "wt%"
        }
      ],
      "is_homopolymer": false
    },
    "processing_history": "MWNT (0.5 wt-%) dispersed in Epon 862/EpiCure W (100:26.4 wt ratio) via tip sonication (ice bath). Sonication: 60 W intensity, 2 h time, 10 s pulse on, 5 s pulse off. Degassed 15 min. Cured at 177 °C for 3 h in hot press. Young's modulus measured by uniaxial tensile test (ASTM D638/D882) at 1 mm/min crosshead speed, average of 5 specimens.",
    "hierarchical_structure": "MWNT/epoxy nanocomposite. SEM showed relatively good dispersion of CNTs (60 W sonication intensity).",
    "properties": {
      "E": {
        "value": [
          2.381
        ],
        "unit": "GPa"
      }
    },
    "analysis_with_hierarchical_structure": {
      "descriptive_text": "The sample is a Multiwalled carbon nanotube (MWNT) reinforced epoxy nanocomposite synthesized using Epon 862 epoxy resin and EpiCure W curing agent at a weight ratio of 100:26.4. The MWNT filler was incorporated at a concentration of 0.5 wt% and dispersed within the resin matrix via tip sonication in an ice bath at 60 W intensity for 2 hours using a pulsed sequence, followed by 15 minutes of degassing to remove entrapped air. The composite was subsequently cured in a hot press at 177 °C for 3 hours to establish a crosslinked network. Structural characterization via SEM indicated relatively good dispersion of the carbon nanotubes within the epoxy matrix, and the mechanical properties were evaluated by uniaxial tensile testing at a crosshead speed of 1 mm/min according to ASTM standards.",
      "reasoning_analysis": "Increasing Factors: The incorporation of Multiwalled carbon nanotubes, which possess an intrinsically high axial modulus, acts as a rigid reinforcing phase within the polymer matrix. The processing history involving high-temperature curing at 177 °C promotes a high degree of crosslinking in the epoxy network, significantly enhancing matrix stiffness. Furthermore, the SEM confirmation of relatively good CNT dispersion suggests efficient stress transfer between the matrix and the filler, maximizing the reinforcement effect. Decreasing Factors: The prolonged tip sonication process (2 hours) required for dispersion may induce structural damage to the nanotubes, reducing their aspect ratio and consequently diminishing their reinforcement efficiency. Additionally, the absence of explicit surface functionalization on the MWNTs may limit the interfacial adhesion strength between the hydrophobic nanotubes and the epoxy matrix, potentially leading to interfacial slippage under load. Dominant Factor: The high crosslink density achieved through the elevated temperature curing regimen establishes a rigid matrix foundation, while the presence of well-dispersed, high-stiffness nanotubes qualitatively dominates the mechanical response by providing substantial reinforcement that outweighs the potential negative effects of aspect ratio reduction during processing."
    },
    "analysis_without_hierarchical_structure": {
      "descriptive_text": "The sample comprises a thermoset epoxy composite synthesized from Epon 862 epoxy resin and EpiCure W curing agent at a weight ratio of 100 to 26.4, reinforced with 0.5 wt% Multiwalled carbon nanotubes. The nanotubes were dispersed into the resin matrix via tip sonication in an ice bath at 60 W intensity for 2 hours using a pulse sequence of 10 seconds on and 5 seconds off, followed by a 15-minute degassing period. The material was cured in a hot press at 177 °C for 3 hours, and the Young's modulus was determined through uniaxial tensile testing at a crosshead speed of 1 mm/min in accordance with ASTM D638/D882 standards, averaging the results of five specimens.",
      "reasoning_analysis": "Increasing Factors: The formation of a densely crosslinked thermoset network between the epoxy resin and curing agent creates a rigid matrix structure that intrinsically resists deformation. Additionally, the incorporation of Multiwalled carbon nanotubes introduces a filler with exceptionally high intrinsic stiffness, and the rigorous tip sonication processing promotes exfoliation and dispersion, facilitating effective stress transfer from the matrix to the nanotubes. The high-temperature curing cycle at 177 °C likely ensures a high degree of conversion, maximizing crosslink density and network rigidity. Decreasing Factors: Despite sonication, there is a risk of nanotube agglomeration at the microscopic level, which can act as stress concentrators and reduce the effective load-bearing capacity of the composite. Furthermore, without explicit surface functionalization of the nanotubes, interfacial adhesion between the filler and the epoxy matrix may be limited, leading to interfacial slippage under load. Any residual microvoids remaining after the 15-minute degassing step would also reduce the effective cross-sectional area supporting the load. Dominant Factor: The highly crosslinked epoxy matrix serves as the dominant factor determining the baseline Young's modulus due to its continuous phase volume fraction, while the well-dispersed carbon nanotubes provide a secondary reinforcing effect that qualitatively enhances the stiffness relative to the neat resin, provided the interfacial bonding is sufficient to prevent slippage."
    }
  },
  {
    "doi": null,
    "title": "High-toughness/low-friction ductile epoxy coatings reinforced with carbon nanostructures",
    "year": 2015,
    "chemical_composition": {
      "repeat_unit_psmiles": null,
      "monomers": [
        {
          "name": "Bisphenol A",
          "smiles": "CC(C)(c1ccc(O)cc1)c2ccc(O)cc2",
          "ratio_value": null,
          "ratio_unit": null
        },
        {
          "name": "Glycidyl ether",
          "smiles": null,
          "ratio_value": null,
          "ratio_unit": null
        },
        {
          "name": "3-aminomethyl-3,5,5-trimethyl-cyclohexylamine",
          "smiles": "CC1(CN)CCC(C)(C)C(N)C1",
          "ratio_value": null,
          "ratio_unit": null
        }
      ],
      "additives": [
        {
          "name": "Benzyl alcohol",
          "type": "solvent",
          "amount_value": null,
          "amount_unit": null
        },
        {
          "name": "Fullerene carbon soot",
          "type": "filler",
          "amount_value": 1.0,
          "amount_unit": "wt%"
        }
      ],
      "is_homopolymer": false
    },
    "processing_history": "Resin, cross linker and soot mixed with mechanical stirring (20,000 RPM for 2 min), sonication (37 KHz for 15 min), degassed in vacuum, thermally cured at 70 °C for 4 h. Young's modulus measured by tensile testing.",
    "hierarchical_structure": "Epoxy matrix with embedded spherical nanostructures (100-150 nm). Soot particles limit cross linking.",
    "properties": {
      "E": {
        "value": [
          2.0
        ],
        "unit": "GPa"
      }
    },
    "analysis_with_hierarchical_structure": {
      "descriptive_text": "The sample comprises a cross-linked epoxy network synthesized from Bisphenol A and Glycidyl ether monomers cured with 3-aminomethyl-3,5,5-trimethyl-cyclohexylamine. The formulation incorporates Benzyl alcohol as a solvent and is reinforced with 1.0 wt% Fullerene carbon soot filler. Processing involved high-speed mechanical stirring at 20,000 RPM and sonication at 37 KHz to facilitate dispersion, followed by vacuum degassing and thermal curing at 70 °C for 4 hours. The resulting hierarchical structure consists of an epoxy matrix containing embedded spherical nanostructures ranging from 100 to 150 nm, with characterization indicating that the soot particles impose limitations on the cross-linking density.",
      "reasoning_analysis": "Increasing Factors: The incorporation of rigid Fullerene carbon soot particles introduces a high-modulus phase within the composite, which typically enhances stiffness through load transfer mechanisms. Additionally, the formation of a covalently cross-linked epoxy network based on Bisphenol A and Glycidyl ether provides an intrinsically rigid backbone that resists deformation. Decreasing Factors: The hierarchical structure explicitly notes that soot particles limit cross-linking, which reduces the network density and consequently lowers the matrix modulus. Furthermore, the presence of Benzyl alcohol solvent may lead to residual plasticization if not fully removed during the 70 °C cure, and the relatively low curing temperature may result in incomplete conversion, both of which enhance chain mobility and reduce stiffness. Dominant Factor: While the rigid carbon filler contributes to reinforcement, the qualitative reduction in cross-linking density induced by the soot particles and the potential for incomplete curing at 70 °C are the dominant factors governing the final mechanical response, likely constraining the Young's modulus below the theoretical maximum of a fully cured, neat epoxy network."
    },
    "analysis_without_hierarchical_structure": {
      "descriptive_text": "The sample comprises a cross-linked epoxy network synthesized from Bisphenol A and glycidyl ether precursors cured with 3-aminomethyl-3,5,5-trimethyl-cyclohexylamine. Benzyl alcohol was utilized as a solvent during preparation, alongside 1.0 wt% Fullerene carbon soot acting as a reinforcing filler. The mixture underwent high-speed mechanical stirring at 20,000 RPM for 2 minutes followed by sonication at 37 kHz for 15 minutes to ensure dispersion, after which it was degassed in vacuum and thermally cured at 70 °C for 4 hours. The Young's modulus was subsequently characterized via tensile testing.",
      "reasoning_analysis": "Increasing Factors: The formation of a densely cross-linked thermoset network via the reaction of Bisphenol A glycidyl ether with the cycloaliphatic amine hardener inherently restricts chain mobility, significantly enhancing stiffness. The inclusion of aromatic rings within the Bisphenol A structure and the rigid cycloaliphatic structure of the hardener further contribute to backbone rigidity. Additionally, the incorporation of 1.0 wt% Fullerene carbon soot, processed via high-speed stirring and sonication, introduces rigid nanoscale reinforcements that typically increase the composite modulus through load transfer mechanisms, provided dispersion is achieved. The vacuum degassing step likely minimized void content, preventing structural weaknesses that would lower stiffness. Decreasing Factors: The use of benzyl alcohol as a solvent presents a risk; if not completely removed during vacuum degassing and curing, residual solvent molecules could act as plasticizers, increasing free volume and reducing intermolecular forces, thereby depressing the modulus. Furthermore, the thermal curing temperature of 70 °C is relatively moderate for epoxy systems; if this temperature is insufficient to achieve maximum conversion of epoxide groups, the resulting cross-link density would be lower than optimal, leading to a reduction in stiffness compared to a fully cured state. Agglomeration of the carbon soot despite sonication could also act as stress concentrators rather than reinforcements. Dominant Factor: The dominant factor governing the Young's modulus is the formation of the rigid, cross-linked epoxy network combined with the reinforcing effect of the fullerene soot. While residual solvent or incomplete curing could diminish performance, the intrinsic stiffness of the aromatic/cycloaliphatic chemistry and the structural integrity provided by the cross-links and nanofiller generally establish a high modulus baseline characteristic of reinforced thermoset epoxies."
    }
  },
  {
    "doi": "10.1177/0021998317749712",
    "title": "Characterization of tensile property of high-performance fiber bundles combined with epoxy resin using advanced video extensometer",
    "year": 2018,
    "chemical_composition": {
      "repeat_unit_psmiles": null,
      "monomers": [
        {
          "name": "Epoxy resin",
          "smiles": null,
          "ratio_value": 100,
          "ratio_unit": "mass parts"
        },
        {
          "name": "Curing agent",
          "smiles": null,
          "ratio_value": 84,
          "ratio_unit": "mass parts"
        }
      ],
      "additives": [
        {
          "name": "T700SC Carbon fiber",
          "type": "reinforcement",
          "amount_value": null,
          "amount_unit": null
        }
      ],
      "is_homopolymer": false
    },
    "processing_history": "Fiber bundles impregnated with epoxy resin and curing agent (mass ratio 100:84), cured at 120 °C for 3 h. Young's modulus measured by advanced video extensometer (AVE). Light source: Area light. Sampling frequency: 10 fps. Crosshead speed as per initial setup.",
    "hierarchical_structure": "Multifilament fiber bundle impregnated with epoxy resin.",
    "properties": {
      "E": {
        "value": [
          234.2
        ],
        "unit": "GPa"
      }
    },
    "analysis_with_hierarchical_structure": {
      "descriptive_text": "This material system comprises a multifilament fiber bundle impregnated with an epoxy resin matrix and a curing agent mixed at a mass ratio of 100:84. T700SC carbon fibers serve as the reinforcement phase within this thermoset composite. The composite was fabricated by impregnating the fiber bundles with the resin mixture and subsequently curing at 120 °C for 3 hours to establish the crosslinked structure. Mechanical characterization was performed using an advanced video extensometer (AVE) with an area light source operating at 10 fps to determine the Young's modulus.",
      "reasoning_analysis": "Increasing Factors: The inclusion of T700SC carbon fibers provides a substantial increase in stiffness due to the high intrinsic modulus of the carbon reinforcement relative to the polymer matrix. The thermal curing history at 120 °C for 3 hours promotes crosslinking within the epoxy network, thereby restricting chain mobility and increasing the matrix contribution to the overall stiffness. Additionally, the significant mass fraction of the curing agent suggests a potentially high crosslink density, which further rigidifies the thermoset phase. Decreasing Factors: The epoxy matrix inherently possesses a lower modulus than the carbon fibers, and its volume fraction dilutes the overall composite stiffness according to micromechanical rules of mixtures. Any potential voids resulting from the impregnation process of the multifilament bundle could disrupt stress transfer between the fiber and matrix, leading to a reduction in effective modulus. Furthermore, if the curing temperature was insufficient to achieve full vitrification, the matrix modulus would remain lower than its theoretical maximum. Dominant Factor: The mechanical behavior is qualitatively dominated by the continuous carbon fiber reinforcement. In aligned fiber composites, the longitudinal Young's modulus is primarily dictated by the fiber properties and alignment rather than the matrix crosslink density, making the high stiffness of the T700SC fibers the decisive factor determining the final elastic response."
    },
