Repository: hhtrick/HHT-code

# HHT training framework

This directory contains model training, embedding precomputation, inference, article-level baselines and the curated datasets. All commands below assume that the working directory is `train_code/`.

## 3. Datasets and fixed partitions

Each main dataset is a JSON array at `dataset/{property}/{property}.json`. Entries contain source metadata, `chemical_composition`, `processing_history`, `hierarchical_structure`, `properties`, and two generated-analysis objects. Targets are stored as `properties[property]["value"]`; source metadata and target values are not predictive input fields.

| Property | Train | Validation | Test | Total |
|---|---:|---:|---:|---:|

File: train_code/continue_train_dataset/E/E.json (part 76 of 106)
[
    "analysis_without_hierarchical_structure": {
      "descriptive_text": "The sample comprises a carbon fiber-reinforced epoxy composite prepared by impregnating T700SC carbon fiber bundles with a mixture of epoxy resin and curing agent at a mass ratio of 100:84. Following impregnation, the material underwent thermal curing at 120 °C for 3 hours to finalize the crosslinked network structure. Mechanical characterization was performed to determine the Young's modulus using an advanced video extensometer (AVE) with an area light source at a sampling frequency of 10 fps, maintaining the initial crosshead speed setup.",
      "reasoning_analysis": "Increasing Factors: The incorporation of T700SC carbon fibers serves as the primary driver for increasing stiffness, as the high intrinsic modulus of the carbon reinforcement significantly outweighs that of the polymer matrix according to composite mixing rules. Additionally, the thermal curing history at 120 °C for 3 hours promotes the formation of a dense crosslinked epoxy network, restricting segmental mobility and enhancing the matrix contribution to the overall stiffness. Decreasing Factors: The inherent viscoelastic nature of the epoxy matrix constitutes a factor that lowers the composite modulus relative to the fibers, particularly if the testing conditions allow for time-dependent relaxation. Furthermore, any deviation from the optimal stoichiometric ratio between the epoxy resin and curing agent (100:84 mass parts) could result in incomplete crosslinking or the presence of unreacted species acting as plasticizers, thereby reducing the matrix rigidity. Dominant Factor: The presence of the high-modulus T700SC carbon fiber reinforcement is the dominant factor. While the crosslinked epoxy matrix provides structural integrity and load transfer capability, the exceptional stiffness of the carbon fibers dictates the overall mechanical response, leading to a Young's modulus significantly higher than that of the unreinforced cured resin."
    }
  },
  {
    "doi": "10.1177/0731684417709952",
    "title": "Fracture behavior of silica nanoparticles reinforced rubber/epoxy composite",
    "year": 2017,
    "chemical_composition": {
      "repeat_unit_psmiles": null,
      "monomers": [
        {
          "name": "Diglycidyl ether of bisphenol A",
          "smiles": "CC(C)(C)c1ccc(OCC2CO2)cc1OCC3CO3",
          "ratio_value": null,
          "ratio_unit": null
        },
        {
          "name": "Piperidine",
          "smiles": "C1CCNCC1",
          "ratio_value": 5,
          "ratio_unit": "phr"
        }
      ],
      "additives": [
        {
          "name": "Carboxyl-terminated butadiene acrylonitrile",
          "type": "toughener",
          "amount_value": 15,
          "amount_unit": "vol%"
        },
        {
          "name": "Silica nanoparticles",
          "type": "filler",
          "amount_value": 5,
          "amount_unit": "vol%"
        }
      ],
      "is_homopolymer": false
    },
    "processing_history": "CTBN added to YSN-EP mixture using mechanical stirrer at 80°C, vacuum 4 h. 5 phr piperidine added, stirred 10 min. Poured into Teflon aluminum mold, cured at 160°C for 6 h, cooled to room temp. Young's modulus measured by uniaxial tensile test (Instron 5567) at 5 mm/min crosshead speed, room temperature, ASTM D638.",
    "hierarchical_structure": "Phase segregated CTBN rubber particles and dispersed silica nanoparticles.",
    "properties": {
      "E": {
        "value": [
          2.7
        ],
        "unit": "GPa"
      }
    },
    "analysis_with_hierarchical_structure": {
      "descriptive_text": "The sample comprises a diglycidyl ether of bisphenol A (DGEBA) epoxy matrix cured with 5 phr piperidine hardener, modified with 15 vol% carboxyl-terminated butadiene acrylonitrile (CTBN) toughener and 5 vol% silica nanoparticles. Preparation involved mechanical stirring of CTBN into the epoxy mixture at 80°C under vacuum for 4 hours, followed by piperidine addition and casting into a Teflon aluminum mold. The system underwent thermal curing at 160°C for 6 hours before cooling to room temperature, yielding a hierarchical structure featuring phase-segregated CTBN rubber particles and dispersed silica nanoparticles within the crosslinked network. Mechanical characterization was performed via uniaxial tensile testing at a crosshead speed of 5 mm/min at room temperature according to ASTM D638 to determine the Young's modulus.",
      "reasoning_analysis": "Increasing Factors: The rigid aromatic backbone of the DGEBA monomers provides inherent chain stiffness, while the thermal curing at 160°C promotes a high crosslink density that significantly restricts segmental motion and enhances load-bearing capacity. Additionally, the incorporation of 5 vol% silica nanoparticles introduces rigid inorganic fillers that reinforce the matrix through stress transfer mechanisms, further elevating the modulus. Decreasing Factors: The inclusion of 15 vol% CTBN introduces compliant rubbery domains that phase-segregate within the matrix; these low-modulus particles act as soft inclusions that reduce the overall stiffness of the composite relative to a neat epoxy system. Furthermore, the phase segregation creates interfaces that may disrupt the continuity of the rigid network under tensile load. Dominant Factor: The continuous, highly crosslinked epoxy matrix reinforced by silica nanoparticles qualitatively dominates the final modulus behavior, maintaining the structural rigidity characteristic of thermosets, although the substantial volume fraction of CTBN serves as the primary limiting factor preventing the modulus from reaching the theoretical maximum of the unfilled cured resin."
    },
    "analysis_without_hierarchical_structure": {
      "descriptive_text": "The sample consists of a Diglycidyl ether of bisphenol A epoxy matrix cured with Piperidine. Carboxyl-terminated butadiene acrylonitrile was incorporated as a toughener at 15 vol%, along with 5 vol% Silica nanoparticles as a filler. The preparation involved adding the toughener to the epoxy mixture using a mechanical stirrer at 80°C under vacuum for 4 hours, followed by the addition of 5 phr Piperidine and stirring for 10 minutes. The mixture was poured into a Teflon aluminum mold and cured at 160°C for 6 hours before cooling to room temperature. The Young's modulus was subsequently characterized via uniaxial tensile testing at a crosshead speed of 5 mm/min at room temperature in accordance with ASTM D638.",
      "reasoning_analysis": "Increasing Factors: The rigid bisphenol A backbone of the epoxy resin and the high-temperature curing process at 160°C promote a high crosslink density, which restricts chain mobility and intrinsically increases stiffness. Additionally, the incorporation of 5 vol% Silica nanoparticles introduces rigid inorganic domains that reinforce the matrix, while the vacuum degassing step minimizes void content, preventing stress concentrators that would lower modulus. Decreasing Factors: The addition of 15 vol% Carboxyl-terminated butadiene acrylonitrile introduces a rubbery phase with a significantly lower modulus than the epoxy matrix, which acts to soften the bulk material and reduce overall stiffness. Dominant Factor: The continuous, highly crosslinked epoxy network serves as the primary load-bearing phase, qualitatively dominating the final Young's modulus behavior by maintaining structural rigidity, although the substantial volume fraction of the rubbery toughener imposes a significant reduction relative to a neat epoxy system."
    }
  },
  {
    "doi": "10.1016/j.compscitech.2005.04.002",
    "title": "Rubbery and glassy epoxy resins reinforced with carbon nanotubes",
    "year": 2005,
    "chemical_composition": {
      "repeat_unit_psmiles": null,
      "monomers": [
        {
          "name": "Diglycidyl ether of bisphenol A (Epon 828)",
          "smiles": "CC(C)(c1ccc(OCC2COC2)cc1)c1ccc(OCC2COC2)cc1",
          "ratio_value": 25,
          "ratio_unit": "parts by weight"
        },
        {
          "name": "Jeffamine D-2000",
          "smiles": null,
          "ratio_value": 75,
          "ratio_unit": "parts by weight"
        }
      ],
      "additives": [
        {
          "name": "Functionalized multi-walled carbon nanotubes (f-MWNTs)",
          "type": "filler",
          "amount_value": 1.0,
          "amount_unit": "wt%"
        }
      ],
      "is_homopolymer": false
    },
    "processing_history": "1 wt.% f-MWNTs (T-403 modified) dispersed in chloroform, mixed with Jeffamine D-2000, sonicated 1 h (50-60 Hz). Solvent evaporated. Stoichiometric Epon 828 added. Mixed at 75 °C for 1 h, degassed 1 h. Cured at 75 °C for 3 h and 125 °C for 3 h. Young's modulus measured by static tensile test using Instron 4502 with 10 N load cell at 1.0 mm/min crosshead speed at room temperature.",
    "hierarchical_structure": "Rubbery epoxy matrix. Homogeneous nanotube dispersion with strong interfacial covalent bonding (amide linkage).",
    "properties": {
      "E": {
        "value": [
          0.0024100000000000002
        ],
        "unit": "GPa"
      }
    },
    "analysis_with_hierarchical_structure": {
      "descriptive_text": "The sample comprises a thermoset epoxy network synthesized from Diglycidyl ether of bisphenol A (Epon 828) and Jeffamine D-2000 polyetheramine at a weight ratio of 25 to 75 parts, respectively, reinforced with 1.0 wt% functionalized multi-walled carbon nanotubes (f-MWNTs). Preparation involved dispersing the f-MWNTs in chloroform with the Jeffamine curing agent via one hour of sonication, followed by solvent evaporation and the addition of stoichiometric Epon 828. The mixture was degassed and cured through a stepped thermal profile at 75 °C for three hours and 125 °C for three hours. The resulting hierarchical structure features a rubbery epoxy matrix with homogeneous nanotube dispersion and strong interfacial covalent bonding via amide linkages, with mechanical characterization performed via static tensile testing at room temperature.",
      "reasoning_analysis": "Increasing Factors: The inclusion of 1.0 wt% functionalized multi-walled carbon nanotubes (f-MWNTs) introduces high-stiffness nanofillers that inherently raise the composite modulus through the rule of mixtures. The processing history, specifically the sonication and solvent evaporation steps, facilitated homogeneous nanotube dispersion, minimizing agglomeration defects that typically compromise stiffness. Furthermore, the formation of strong interfacial covalent amide linkages between the filler and matrix ensures efficient stress transfer, while the stepped curing cycle up to 125 °C maximizes crosslink conversion, contributing to a higher network integrity and modulus. Decreasing Factors: The chemical composition is heavily weighted towards Jeffamine D-2000 (75 parts by weight), a long-chain polyetheramine that introduces significant flexible ether segments and increases the molecular weight between crosslinks, resulting in a low crosslink density. This composition creates a rubbery epoxy matrix, and since the tensile testing was conducted at room temperature, the material is likely being tested above its glass transition temperature where segmental chain mobility is high, inherently leading to a low modulus compared to glassy epoxies. Dominant Factor: The dominant factor determining the Young's modulus is the intrinsic flexibility of the polymer matrix dictated by the high proportion of long-chain Jeffamine D-2000. While the well-dispersed f-MWNTs provide qualitative reinforcement relative to the neat resin, the baseline mechanical behavior is governed by the rubbery state of the network; thus, the modulus remains qualitatively low compared to rigid structural epoxies, with the matrix compliance overriding the stiffening effect of the nanofillers."
    },
    "analysis_without_hierarchical_structure": {
      "descriptive_text": "The sample consists of an epoxy thermoset network formed by reacting Diglycidyl ether of bisphenol A (Epon 828) with Jeffamine D-2000 polyetheramine in a ratio of 25 to 75 parts by weight, respectively. Functionalized multi-walled carbon nanotubes (f-MWNTs) were incorporated as a reinforcing filler at a loading of 1.0 wt%. The preparation involved dispersing the f-MWNTs in chloroform and mixing with the Jeffamine D-2000, followed by sonication for one hour and subsequent solvent evaporation. Stoichiometric Epon 828 was then added, and the mixture was held at 75 °C for one hour before degassing. The composite was cured via a two-stage thermal treatment comprising 3 hours at 75 °C followed by 3 hours at 125 °C. The Young's modulus was subsequently characterized using a static tensile test on an Instron 4502 machine with a 10 N load cell at a crosshead speed of 1.0 mm/min at room temperature.",
      "reasoning_analysis": "Increasing Factors: The inclusion of 1.0 wt% functionalized multi-walled carbon nanotubes (f-MWNTs) introduces high-stiffness nanofillers that restrict polymer chain deformation under load, while the aromatic bisphenol A backbone of the Epon 828 epoxy resin provides inherent rigidity to the network segments. Furthermore, the two-stage thermal curing process ensures a high degree of crosslinking conversion, maximizing the network integrity and resistance to elastic deformation. Decreasing Factors: The formulation is dominated by Jeffamine D-2000 at 75 parts by weight, which consists of long, flexible polyether chains that significantly increase the molecular weight between crosslinks. This high concentration of flexible spacers enhances segmental mobility and reduces the network density compared to standard rigid epoxy systems, inherently driving the Young's modulus down. Dominant Factor: The bulk matrix composition, specifically the high weight fraction of the flexible Jeffamine D-2000 curing agent, qualitatively dominates the final mechanical behavior. While the nanotubes provide reinforcement, the low crosslink density and high chain flexibility imposed by the polyetheramine dictate a modulus characteristic of a flexible elastomeric network rather than a rigid thermoset."
    }
  },
  {
    "doi": "10.1021/ma501441c",
    "title": "In Situ Analysis of the Relationship between Cure Kinetics and the Mechanical Modulus of an Epoxy Resin",
    "year": 2014,
    "chemical_composition": {
      "repeat_unit_psmiles": null,
      "monomers": [
        {
          "name": "Diglycidyl ether of Bisphenol F",
          "smiles": "C1OC1COc2ccc(Cc3ccc(OCC4OC4)cc3)cc2",
          "ratio_value": 1,
          "ratio_unit": "equivalent ratio"
        },
        {
          "name": "Epikure 9553 amine hardener",
          "smiles": null,
          "ratio_value": 1,
          "ratio_unit": "equivalent ratio"
        }
      ],
      "additives": [],
      "is_homopolymer": false
    },
    "processing_history": "Mixed by hand for 1 min at room temperature. Injected into sample holder (20 mm diameter, 2 mm thickness). Cured at 50 °C. Young's Modulus derived from Longitudinal Modulus (Brillouin Light Scattering) and Bulk Modulus (5.22 GPa) using model parameters. Value represents room temperature modulus after cooling.",
    "hierarchical_structure": "Cross-linked polymer network. Final degree of cure ~0.75.",
    "properties": {
      "E": {
        "value": [
          2.43
        ],
        "unit": "GPa"
      }
    },
    "analysis_with_hierarchical_structure": {
      "descriptive_text": "The sample consists of a cross-linked polymer network synthesized from Diglycidyl ether of Bisphenol F and Epikure 9553 amine hardener at a 1:1 equivalent ratio. The components were hand mixed for one minute at room temperature, injected into a sample holder with a 20 mm diameter and 2 mm thickness, and cured at 50 °C. The resulting material exhibits a final degree of cure of approximately 0.75. The Young's Modulus was characterized at room temperature after cooling, derived from Longitudinal Modulus measurements via Brillouin Light Scattering and a Bulk Modulus of 5.22 GPa using specific model parameters.",
      "reasoning_analysis": "Increasing Factors: The chemical structure of Diglycidyl ether of Bisphenol F incorporates rigid aromatic rings within the backbone, which inherently restricts segmental chain mobility and increases stiffness. Furthermore, the formation of a cross-linked network structure significantly enhances the modulus compared to linear analogs by constraining chain motion through covalent bonding between chains. Decreasing Factors: The processing history involves a relatively low curing temperature of 50 °C, which likely limits the reaction kinetics and prevents full vitrification. This is evidenced by the hierarchical structure indicating a final degree of cure of approximately 0.75, meaning a significant fraction of reactive groups remain unreacted, acting effectively as plasticizers or reducing the cross-link density, thereby lowering the modulus. Additionally, hand mixing may introduce micro-voids or inhomogeneities that could compromise mechanical integrity. Dominant Factor: While the rigid aromatic backbone and network formation establish a fundamentally high modulus baseline typical of thermosets, the incomplete degree of cure resulting from the low-temperature processing history is the dominant factor limiting the final modulus relative to a fully cured system of the same chemistry."
    },
    "analysis_without_hierarchical_structure": {
      "descriptive_text": "The sample consists of a thermosetting epoxy network formed from the reaction of Diglycidyl ether of Bisphenol F and Epikure 9553 amine hardener in a stoichiometric equivalent ratio. The constituents were mixed by hand for one minute at room temperature and injected into a sample holder with a 20 mm diameter and 2 mm thickness. Following injection, the material was cured at 50 °C. The Young's Modulus reported represents the room temperature value after cooling, derived from the Longitudinal Modulus measured via Brillouin Light Scattering and a Bulk Modulus of 5.22 GPa using specific model parameters.",
      "reasoning_analysis": "Increasing Factors: The chemical composition features an aromatic epoxy network formed from Diglycidyl ether of Bisphenol F and an amine hardener in a stoichiometric equivalent ratio, which promotes a high crosslink density and inherent chain rigidity due to the phenyl rings, significantly driving the Young's Modulus upward. The thermosetting nature of the cured system establishes a permanent three-dimensional network that resists deformation much more effectively than linear thermoplastics. Decreasing Factors: The processing history indicates a cure temperature of only 50 °C, which is relatively low for epoxy-amine systems and may result in incomplete conversion of epoxide groups, leading to a lower actual crosslink density than theoretically possible and thus reducing the stiffness. Additionally, hand mixing for only one minute could introduce micro-voids or inhomogeneities that act as defects, potentially lowering the effective modulus. Dominant Factor: The formation of the covalently crosslinked aromatic network is the dominant factor determining the mechanical response; despite the potential limitations imposed by the low-temperature cure, the intrinsic rigidity of the stoichiometrically balanced thermoset architecture establishes a high baseline Young's Modulus characteristic of cured epoxy systems."
    }
  },
  {
    "doi": "10.1177/0021998317749712",
    "title": "Characterization of tensile property of high-performance fiber bundles combined with epoxy resin using advanced video extensometer",
    "year": 2018,
    "chemical_composition": {
      "repeat_unit_psmiles": null,
      "monomers": [
        {
          "name": "Epoxy resin",
          "smiles": null,
          "ratio_value": 100,
          "ratio_unit": "mass parts"
        },
        {
          "name": "Curing agent",
          "smiles": null,
          "ratio_value": 84,
          "ratio_unit": "mass parts"
        }
      ],
      "additives": [
        {
          "name": "T700SC Carbon fiber",
          "type": "reinforcement",
          "amount_value": null,
          "amount_unit": null
        }
      ],
      "is_homopolymer": false
    },
    "processing_history": "Fiber bundles impregnated with epoxy resin and curing agent (mass ratio 100:84), cured at 120 °C for 3 h. Young's modulus measured by advanced video extensometer (AVE). Light source: Area light. Sampling frequency and crosshead speed as per initial setup.",
    "hierarchical_structure": "Multifilament fiber bundle impregnated with epoxy resin.",
    "properties": {
      "E": {
        "value": [
          233.2
        ],
        "unit": "GPa"
      }
    },
    "analysis_with_hierarchical_structure": {
      "descriptive_text": "The sample is a carbon fiber-reinforced polymer composite consisting of an epoxy resin matrix and a curing agent mixed at a mass ratio of 100:84, reinforced with T700SC carbon fiber. The material was processed by impregnating multifilament fiber bundles with the resin mixture, followed by thermal curing at 120 °C for 3 hours to form the final network structure. The hierarchical architecture comprises these impregnated multifilament bundles, and the Young's modulus was subsequently characterized using an advanced video extensometer with an area light source.",
      "reasoning_analysis": "Increasing Factors: The incorporation of T700SC carbon fibers serves as the primary driver for increasing the Young's modulus, as the high intrinsic stiffness of the carbon reinforcement significantly exceeds that of the polymer matrix according to composite micromechanics. Additionally, the thermal curing process at 120 °C facilitates the crosslinking of the epoxy resin and curing agent, forming a rigid three-dimensional network that enhances the matrix stiffness and promotes interfacial load transfer between the fiber and matrix. Decreasing Factors: The inherent compliance of the epoxy matrix relative to the carbon fibers acts as a limiting factor, particularly if the fiber volume fraction is not maximized during the impregnation process. Furthermore, the specific curing schedule may result in a crosslink density lower than what could be achieved with higher temperature post-cures, potentially leaving the matrix phase slightly less rigid than its theoretical maximum, and any potential voids formed during the impregnation of the multifilament bundles could introduce compliance that reduces the effective macroscopic modulus. Dominant Factor: The presence and alignment of the high-modulus T700SC carbon fibers within the multifilament bundle structure qualitatively dominate the mechanical response. While the matrix properties and curing degree modulate the baseline stiffness, the longitudinal Young's modulus is primarily governed by the intrinsic stiffness of the carbon reinforcement and the efficiency of stress transfer within the impregnated composite architecture."
    },
    "analysis_without_hierarchical_structure": {
      "descriptive_text": "The sample consists of a carbon fiber-reinforced composite prepared from an epoxy resin and curing agent at a mass ratio of 100:84, incorporating T700SC carbon fiber bundles as reinforcement. The manufacturing process involved impregnating the fiber bundles with the resin mixture followed by thermal curing at 120 °C for 3 hours to establish the crosslinked network. Mechanical characterization was performed using an advanced video extensometer with an area light source to determine the Young's modulus under standard sampling and crosshead speed conditions.",
      "reasoning_analysis": "Increasing Factors: The formation of a covalently crosslinked thermoset network during the 120 °C curing process restricts polymer chain mobility, thereby increasing the stiffness of the matrix phase. More significantly, the incorporation of T700SC carbon fiber bundles provides a high-modulus reinforcement phase that carries the majority of the mechanical load, substantially elevating the composite Young's modulus. Decreasing Factors: The epoxy matrix itself exhibits significantly lower stiffness compared to the carbon fibers, so the relative volume fraction of the compliant matrix limits the overall composite modulus. Additionally, potential voids or incomplete wetting generated during the fiber impregnation process could act as defects that reduce the effective load-bearing cross-section. Dominant Factor: The presence of the high-stiffness T700SC carbon fiber reinforcement is the dominant factor, as the mechanical properties of continuous fiber composites are overwhelmingly governed by the fiber phase properties rather than the matrix crosslink density or processing conditions."
    }
  },
  {
    "doi": "10.1021/acs.biomac.5b00014",
    "title": "Bio-Based Alternative to the Diglycidyl Ether of Bisphenol A with Controlled Materials Properties",
    "year": 2015,
    "chemical_composition": {
      "repeat_unit_psmiles": null,
      "monomers": [
        {
          "name": "Diphenolic acid",
          "smiles": "CC(Cc1ccc(O)cc1)(Cc2ccc(O)cc2)C(=O)O",
          "ratio_value": null,
          "ratio_unit": null
        },
        {
          "name": "Methanol",
          "smiles": "CO",
          "ratio_value": null,
          "ratio_unit": "large excess"
        },
        {
          "name": "Epichlorohydrin",
          "smiles": "ClCC1CO1",
          "ratio_value": 15,
          "ratio_unit": "equiv"
        }
      ],
      "additives": [
        {
          "name": "Isophorone diamine",
          "type": "crosslinker",
          "amount_value": null,
          "amount_unit": "stoichiometric"
        }
      ],
      "is_homopolymer": false
    },
    "processing_history": "Diphenolic acid esterified with methanol (Fischer esterification, reflux 16 h), then glycidated with epichlorohydrin and NaOH (reflux 30 min). Resulting DGEDP-methyl ester mixed with nearly stoichiometric amounts of isophorone diamine, degassed, compression molded for 4 h at 80 °C and 4 h at 160 °C with 2 t of pressure. Young's modulus measured by uniaxial tensile test at 1 mm/min crosshead speed using Instron 4204 according to ASTM D638.",
    "hierarchical_structure": "Cured epoxy thermoset network. Contains 6 mol % glycidyl ester coproduct. Degree of cure closely approached theoretical maximum.",
    "properties": {
      "E": {
        "value": [
          1.233
        ],
        "unit": "GPa"
      }
    },
    "analysis_with_hierarchical_structure": {
      "descriptive_text": "The material is a cured epoxy thermoset network synthesized from diphenolic acid via Fischer esterification with methanol in large excess, followed by glycidation with 15 equivalents of epichlorohydrin. The resulting DGEDP-methyl ester prepolymer, containing approximately 6 mol % glycidyl ester coproduct, was compounded with nearly stoichiometric amounts of isophorone diamine crosslinker, degassed, and compression molded under 2 tons of pressure. The mixture underwent a staged thermal cure cycle of 4 hours at 80 °C followed by 4 hours at 160 °C to achieve a degree of cure closely approaching the theoretical maximum. The Young's modulus of the final consolidated network was characterized via uniaxial tensile testing at a crosshead speed of 1 mm/min in accordance with ASTM D638 standards.",
      "reasoning_analysis": "Increasing Factors: The presence of rigid aromatic rings within the diphenolic acid backbone significantly enhances chain stiffness and resistance to elastic deformation. The formation of a densely crosslinked thermoset network using nearly stoichiometric isophorone diamine restricts segmental mobility, while the high degree of cure approaching the theoretical maximum ensures optimal network connectivity. Furthermore, the compression molding process under 2 tons of pressure likely minimizes void content and maximizes packing density, contributing to a higher modulus. Decreasing Factors: The incorporation of ester linkages during the initial methanol esterification step introduces flexible points along the backbone compared to purely aromatic structures. Additionally, the isophorone diamine crosslinker contains cycloaliphatic structures which are inherently less rigid than fully aromatic hardeners, potentially lowering the overall network stiffness. The presence of the 6 mol % glycidyl ester coproduct may also introduce structural heterogeneity that slightly reduces crosslinking efficiency. Dominant Factor: The intrinsic rigidity provided by the aromatic diphenolic backbone combined with the high crosslink density achieved through the staged thermal cure cycle qualitatively dominates the mechanical response, likely resulting in a high Young's modulus characteristic of structural epoxy thermosets, despite the flexibility introduced by the aliphatic curing agent and ester linkages."
    },
    "analysis_without_hierarchical_structure": {
      "descriptive_text": "The sample comprises a crosslinked epoxy network derived from diphenolic acid. Synthesis involved Fischer esterification with methanol under reflux for 16 hours, followed by glycidation with epichlorohydrin and sodium hydroxide. The resulting DGEDP-methyl ester was mixed with nearly stoichiometric amounts of isophorone diamine, degassed, and compression molded under 2 tons of pressure for 4 hours at 80 °C and 4 hours at 160 °C. Young's modulus was measured by uniaxial tensile test at 1 mm/min crosshead speed using an Instron 4204 according to ASTM D638.",
      "reasoning_analysis": "Increasing Factors: The presence of rigid aromatic rings within the diphenolic acid backbone significantly enhances chain stiffness by restricting rotational freedom. Additionally, the formation of a dense three-dimensional network via stoichiometric curing with isophorone diamine restricts segmental motion, while the compression molding under high pressure minimizes voids and maximizes packing density, all contributing to a higher Young's modulus. The high-temperature curing step at 160 °C ensures high conversion of epoxy groups, further locking the network structure. Decreasing Factors: The incorporation of flexible ether linkages derived from the epichlorohydrin glycidation introduces segments of higher mobility within the network. Furthermore, the cycloaliphatic structure of the isophorone diamine crosslinker offers less intrinsic rigidity compared to aromatic amine hardeners, and the methyl ester groups may introduce slight free volume. Dominant Factor: The structural rigidity imparted by the aromatic diphenolic acid units combined with the high crosslink density achieved through the extended high-temperature curing cycle dominates the mechanical response. Despite the flexible ether spacers, the constrained network architecture and dense packing resulting from the compression molding process dictate a high stiffness behavior typical of highly crosslinked aromatic epoxy thermosets."
    }
  },
  {
    "doi": "10.17576/jkukm-2021-si4(2)-12",
    "title": "Tensile properties of Graphene Epoxy Nanocomposite (Sifat Ketegangan Nanokompisit Grafin Epoksi)",
    "year": 2021,
    "chemical_composition": {
      "repeat_unit_psmiles": null,
      "monomers": [
        {
          "name": "Diglycidyl ether of bisphenol-A",
          "smiles": "CC(C)(C1=CC=C(OCC2CO2)C=C1)C3=CC=C(OCC4CO4)C=C3",
          "ratio_value": null,
          "ratio_unit": null
        }
      ],
      "additives": [
        {
          "name": "Graphene Nanoplatelets",
          "type": "filler",
          "amount_value": 1.5,
          "amount_unit": "wt%"
        },
        {
          "name": "Hardener CP 812P",
          "type": "crosslinker",
          "amount_value": null,
          "amount_unit": "2:1 weight ratio with epoxy"
        }
      ],
      "is_homopolymer": false
    },
    "processing_history": "Graphene added to epoxy, stirred at 500 rpm for 30 minutes. Hardener added (2:1 weight ratio). Mixture stirred at 200 rpm for 15 minutes. Poured into 12 cm plastic mould (1 cm diameter). Cured in fume cupboard for 24 hours at room temperature. Young's modulus measured by uniaxial tensile test using Instron Tensile Test Machine with extensometer.",
    "hierarchical_structure": "Graphene epoxy nanocomposite. Agglomeration of graphene particles observed.",
    "properties": {
      "E": {
        "value": [
          0.4858
        ],
        "unit": "GPa"
      }
    },
    "analysis_with_hierarchical_structure": {
      "descriptive_text": "The sample comprises a Diglycidyl ether of bisphenol-A (DGEBA) epoxy matrix crosslinked with CP 812P hardener at a 2:1 weight ratio, reinforced with 1.5 wt% Graphene Nanoplatelets. Fabrication involved dispersing the graphene into the epoxy via stirring at 500 rpm for 30 minutes, followed by hardener addition and mixing at 200 rpm for 15 minutes. The mixture was cast into a plastic mould and cured at room temperature for 24 hours. Structural analysis identifies the material as a graphene epoxy nanocomposite with observed agglomeration of graphene particles, and mechanical evaluation was conducted via uniaxial tensile testing using an Instron machine with an extensometer.",
      "reasoning_analysis": "Increasing Factors: The incorporation of Graphene Nanoplatelets, which possess an exceptionally high intrinsic modulus, acts as a rigid reinforcement phase within the polymer matrix. Additionally, the chemical crosslinking between the DGEBA epoxy and the CP 812P hardener forms a dense three-dimensional network that restricts chain mobility, while the aromatic rings in the bisphenol-A backbone contribute further structural rigidity. Decreasing Factors: The observed agglomeration of graphene particles creates stress concentration points and reduces the effective aspect ratio of the filler, significantly impairing stress transfer between the matrix and the reinforcement. Furthermore, the room temperature curing process may result in a lower crosslink density compared to thermal curing protocols, potentially leaving the epoxy matrix less rigid than fully cured equivalents. Dominant Factor: The intrinsic stiffness of the graphene nanoplatelets and the crosslinked epoxy network serves as the primary driver for the material's rigidity; however, the observed agglomeration qualitatively dominates the mechanical performance by acting as the limiting factor for stress transfer, preventing the composite from achieving the theoretical modulus enhancement expected from the filler loading."
    },
    "analysis_without_hierarchical_structure": {
      "descriptive_text": "The sample comprises a Diglycidyl ether of bisphenol-A (DGEBA) epoxy matrix reinforced with 1.5 wt% Graphene Nanoplatelets and crosslinked with Hardener CP 812P at a 2:1 weight ratio relative to the epoxy. Preparation involved dispersing the graphene nanoplatelets into the epoxy resin by stirring at 500 rpm for 30 minutes, followed by the addition of the hardener and further mixing at 200 rpm for 15 minutes. The mixture was cast into a plastic mould with a 1 cm diameter and cured in a fume cupboard at room temperature for 24 hours. Finally, the Young's modulus was characterized using a uniaxial tensile test performed on an Instron Tensile Test Machine equipped with an extensometer.",
      "reasoning_analysis": "Increasing Factors: The formation of a covalently crosslinked thermoset network via the reaction between the DGEBA epoxy and Hardener CP 812P significantly restricts chain mobility, inherently increasing stiffness compared to linear precursors. Furthermore, the incorporation of 1.5 wt% Graphene Nanoplatelets introduces a high-modulus filler phase with a large aspect ratio, which reinforces the matrix through load transfer mechanisms and restricts polymer segmental motion at the interface. Decreasing Factors: The processing history specifies curing at room temperature for 24 hours, which typically results in incomplete conversion of epoxy groups and a lower final crosslinking density compared to elevated temperature curing cycles, thereby reducing the matrix stiffness. Additionally, the moderate shear mixing speeds (500 rpm and 200 rpm) without high-shear homogenization or sonication may lead to imperfect exfoliation or agglomeration of the graphene nanoplatelets, reducing reinforcement efficiency and potentially creating stress concentration points. Dominant Factor: The establishment of the covalently crosslinked network combined with the rigid graphene reinforcement is the dominant factor determining the final Young's Modulus, as these structural features fundamentally transition the material into a stiff solid; however, the room temperature curing history qualitatively limits the maximum achievable modulus by constraining the ultimate crosslinking density relative to thermally cured counterparts."
    }
  },
  {
    "doi": "10.1134/S1070427218040225",
    "title": "Fire Retardancy of Aluminum Hydroxide Reinforced Flame Retardant Modifi ed Epoxy Resin Composite1",
    "year": 2018,
    "chemical_composition": {
      "repeat_unit_psmiles": null,
      "monomers": [
        {
          "name": "Diglycidyl ether of bisphenol-A",
          "smiles": "CC(C)(c1ccc(OCC2CO2)cc1)c1ccc(OCC2CO2)cc1",
          "ratio_value": null,
          "ratio_unit": null
        },
        {
          "name": "Phosphoric acid",
          "smiles": "OP(=O)(O)O",
          "ratio_value": null,
          "ratio_unit": null
        }
      ],
      "additives": [
        {
          "name": "Aluminum hydroxide",
          "type": "filler",
          "amount_value": 15.0,
          "amount_unit": "wt%"
        },
        {
          "name": "Triethylene tetramine",
          "type": "crosslinker",
          "amount_value": 8.5,
          "amount_unit": "wt%"
        },
        {
          "name": "Hydroquinone",
          "type": "stabilizer",
          "amount_value": 0.1,
          "amount_unit": "wt%"
        }
      ],
      "is_homopolymer": false
    },
    "processing_history": "DGEBA modified with phosphoric acid in acetone, reflux 45°C for 3h. ATH heat treated at 100°C for 30 min. ATH (15 wt%) mixed with modified DGEBA and cured with TETA at room temperature. Samples prepared in cylindrical shape (14 mm x 28 mm). Young's modulus measured by compression test (ASTM D-695) using TIRA 2810 universal testing machine, 10 KN load cell, 1.3 mm/min crosshead speed.",
    "hierarchical_structure": "Phosphorous modified crosslinked epoxy network reinforced with 15 wt% Aluminum Hydroxide particles.",
    "properties": {
      "E": {
        "value": [
          0.904
        ],
        "unit": "GPa"
      }
    },
    "analysis_with_hierarchical_structure": {
      "descriptive_text": "The sample comprises a phosphorous-modified diglycidyl ether of bisphenol-A (DGEBA) epoxy network crosslinked with triethylene tetramine and reinforced with 15 wt% aluminum hydroxide filler. The DGEBA was initially modified with phosphoric acid in acetone under reflux at 45°C for 3 hours, while the filler was heat-treated at 100°C for 30 minutes prior to mixing. The composite was cured at room temperature into cylindrical specimens and stabilized with hydroquinone, with the Young's modulus characterized via compression testing according to ASTM D-695 at a crosshead speed of 1.3 mm/min.",
