Repository: hhtrick/HHT-code

# HHT training framework

This directory contains model training, embedding precomputation, inference, article-level baselines and the curated datasets. All commands below assume that the working directory is `train_code/`.

## 3. Datasets and fixed partitions

Each main dataset is a JSON array at `dataset/{property}/{property}.json`. Entries contain source metadata, `chemical_composition`, `processing_history`, `hierarchical_structure`, `properties`, and two generated-analysis objects. Targets are stored as `properties[property]["value"]`; source metadata and target values are not predictive input fields.

| Property | Train | Validation | Test | Total |
|---|---:|---:|---:|---:|

File: train_code/continue_train_dataset/E/E.json (part 77 of 106)
[
      "reasoning_analysis": "Increasing Factors: The inclusion of 15 wt% rigid aluminum hydroxide particles acts as a stiff reinforcement phase within the polymer matrix, significantly driving the Young's modulus higher through composite mechanics. The formation of a three-dimensional crosslinked network via triethylene tetramine restricts chain mobility and increases structural rigidity. Additionally, the heat treatment of the filler likely enhances interfacial adhesion, improving stress transfer, while phosphoric acid modification may introduce polar interactions that further stiffen the network. Decreasing Factors: The room temperature curing protocol may limit the final crosslink density compared to thermal curing cycles, potentially resulting in a less rigid network structure. The chemical modification of the epoxy groups with phosphoric acid prior to curing consumes reactive sites, which could reduce the ultimate crosslinking potential, and any residual acetone solvent could act as a plasticizer to lower the modulus. Dominant Factor: The composite reinforcement effect from the rigid aluminum hydroxide filler combined with the crosslinked network structure qualitatively dominates the mechanical behavior, driving the Young's modulus higher relative to the neat resin; however, the room temperature processing history serves as a limiting factor that prevents the material from achieving the maximum theoretical stiffness associated with fully cured, high-crosslink-density epoxy systems."
    },
    "analysis_without_hierarchical_structure": {
      "descriptive_text": "The sample comprises a Diglycidyl ether of bisphenol-A (DGEBA) epoxy system chemically modified with phosphoric acid and reinforced with Aluminum hydroxide filler. Preparation involved refluxing DGEBA with phosphoric acid in acetone at 45°C for 3 hours, followed by the incorporation of Aluminum hydroxide (15 wt%) which was heat-treated at 100°C for 30 minutes. The mixture was cured at room temperature using Triethylene tetramine (8.5 wt%) as a crosslinker, with Hydroquinone (0.1 wt%) added as a stabilizer. Cylindrical specimens measuring 14 mm by 28 mm were fabricated for mechanical evaluation, where the Young's modulus was determined via compression testing according to ASTM D-695 using a TIRA 2810 universal testing machine with a 10 KN load cell at a crosshead speed of 1.3 mm/min.",
      "reasoning_analysis": "Increasing Factors: The inherent rigidity of the Diglycidyl ether of bisphenol-A backbone, characterized by aromatic rings, provides a stiff baseline for the polymer matrix. The formation of a three-dimensional thermoset network via curing with Triethylene tetramine significantly restricts chain mobility, thereby enhancing stiffness. Furthermore, the incorporation of 15 wt% Aluminum hydroxide, a rigid inorganic filler, reinforces the matrix according to composite mechanics principles, while the prior heat treatment of the filler likely improves interfacial adhesion by removing surface moisture. Decreasing Factors: The curing process conducted at room temperature may result in a lower final crosslink density compared to elevated temperature curing protocols, potentially leaving excess free volume within the network. Additionally, the use of acetone during the phosphoric acid modification step introduces the risk of residual solvent entrapment, which could act as a plasticizer and reduce intermolecular friction. Dominant Factor: The reinforcement effect provided by the rigid Aluminum hydroxide filler combined with the intrinsic stiffness of the crosslinked epoxy network qualitatively dominates the mechanical response. Despite potential reductions in crosslink density from room temperature curing, the composite nature of the material and the strong interfacial interactions ensured by filler heat treatment drive the Young's modulus toward higher values relative to a neat, uncured, or unplasticized resin."
    }
  },
  {
    "doi": "10.1007/s42823-019-00104-1",
    "title": "Investigation of mechanical, thermal and electrical properties of hybrid composites reinforced with multi‑walled carbon nanotubes and fused silica particles",
    "year": 2019,
    "chemical_composition": {
      "repeat_unit_psmiles": null,
      "monomers": [
        {
          "name": "Bisphenol-F type epoxy resin (YDF-161)",
          "smiles": null,
          "ratio_value": 74.7,
          "ratio_unit": "wt%"
        },
        {
          "name": "Amine hardener (Jeffamine D-230)",
          "smiles": null,
          "ratio_value": 24.9,
          "ratio_unit": "wt%"
        }
      ],
      "additives": [
        {
          "name": "Multi-walled carbon nanotubes (M90)",
          "type": "filler",
          "amount_value": 0.4,
          "amount_unit": "wt%"
        }
      ],
      "is_homopolymer": false
    },
    "processing_history": "Air entrapped in epoxy resin released using vacuum desiccator with BYK-A 500 for 2 h. MWNTs added to resin, dispersed using shear mixer (500 then 1000 rpm) and ultrasonic bath. Hardener added, mixed, degassed 10 min. Cured at room temperature for 48 h at 3 atm, then 80 °C for 6 h. Young's modulus measured by uniaxial tensile test (Unitech-T RB301) at 0.5 mm/min crosshead speed, ASTM D638-10, 5 specimens.",
    "hierarchical_structure": "Epoxy matrix with 0.4 wt% MWNTs. Some agglomeration observed.",
    "properties": {
      "E": {
        "value": [
          1.1
        ],
        "unit": "GPa"
      }
    },
    "analysis_with_hierarchical_structure": {
      "descriptive_text": "The sample consists of a thermoset composite formed from a Bisphenol-F type epoxy resin (YDF-161) and an amine hardener (Jeffamine D-230) at weight ratios of 74.7% and 24.9%, respectively, reinforced with 0.4 wt% Multi-walled carbon nanotubes (M90). Preparation involved vacuum desiccation with BYK-A 500 to remove entrapped air, followed by nanotube dispersion via shear mixing and ultrasonication before hardener addition and degassing. The material was cured under 3 atm pressure at room temperature for 48 hours, followed by a thermal post-cure at 80 °C for 6 hours, resulting in an epoxy matrix with dispersed nanotubes where some agglomeration was observed. Mechanical characterization was conducted via uniaxial tensile testing at 0.5 mm/min according to ASTM D638-10.",
      "reasoning_analysis": "Increasing Factors: The formation of a densely crosslinked thermoset network through the reaction between the epoxy resin and amine hardener significantly restricts chain mobility, establishing a rigid baseline modulus. Additionally, the incorporation of Multi-walled carbon nanotubes introduces a filler with intrinsically high stiffness, which can enhance the composite modulus through load transfer mechanisms. The processing history further supports stiffness enhancement via high-pressure curing (3 atm), which minimizes void content and free volume, and the elevated temperature post-cure (80 °C), which likely increases the final crosslink density. Decreasing Factors: The selection of Jeffamine D-230, a polyetheramine hardener, introduces flexible ether linkages and aliphatic segments into the network backbone, which inherently lowers the modulus compared to systems using rigid aromatic hardeners. Furthermore, the observed agglomeration of nanotubes acts as a structural defect that reduces effective aspect ratio and stress transfer efficiency, while the low filler loading (0.4 wt%) limits the percolation of the rigid filler network. Dominant Factor: The final Young's modulus is predominantly governed by the intrinsic stiffness of the crosslinked epoxy matrix modulated by the flexible hardener segments. While the nanotubes provide reinforcement, their low concentration and agglomeration prevent them from overriding the matrix behavior, making the chemical nature of the cured network the primary determinant of the mechanical response."
    },
    "analysis_without_hierarchical_structure": {
      "descriptive_text": "The sample comprises a Bisphenol-F type epoxy resin (YDF-161) cured with an amine hardener (Jeffamine D-230) at a weight ratio of approximately 75:25, reinforced with 0.4 wt% Multi-walled carbon nanotubes (M90). Preparation involved releasing entrapped air from the resin using a vacuum desiccator with BYK-A 500 for 2 hours, followed by the addition and dispersion of the nanotubes via shear mixing at 500 and 1000 rpm and an ultrasonic bath. After adding the hardener and mixing, the mixture was degassed for 10 minutes and cured at room temperature under 3 atm pressure for 48 hours, followed by a post-cure at 80 °C for 6 hours. The Young's modulus was subsequently characterized via uniaxial tensile testing according to ASTM D638-10 at a crosshead speed of 0.5 mm/min using five specimens.",
      "reasoning_analysis": "Increasing Factors: The Bisphenol-F epoxy resin provides a rigid aromatic backbone, while the curing cycle involving 3 atm pressure and an 80 °C post-cure promotes high crosslinking density and minimizes void formation, both of which significantly enhance stiffness. Furthermore, the incorporation of Multi-walled carbon nanotubes (MWCNTs), dispersed via shear mixing and ultrasonication, introduces high-aspect-ratio reinforcement that typically increases the composite modulus through load transfer mechanisms. Decreasing Factors: The use of Jeffamine D-230, a polyetheramine hardener, introduces flexible aliphatic and ether linkages into the crosslinked network, which increases chain segment mobility and reduces the overall stiffness compared to systems cured with rigid aromatic amines. Additionally, despite ultrasonic treatment, any potential agglomeration of the nanotubes could act as stress concentrators, locally reducing effective modulus. Dominant Factor: The structural integrity provided by the highly crosslinked thermoset network, densified by the high-pressure curing and degassing steps, combined with the intrinsic stiffness of the MWCNT reinforcement, qualitatively dominates the final mechanical behavior by driving the modulus upward relative to the neat resin system, although the flexible hardener moderates the magnitude of this increase."
    }
  },
  {
    "doi": "10.1016/j.matdes.2012.12.035",
    "title": "Effect of rubber modification on fracture toughness properties of glass reinforced hot cured epoxy composites",
    "year": 2012,
    "chemical_composition": {
      "repeat_unit_psmiles": null,
      "monomers": [
        {
          "name": "Diglycidyl ether of bisphenol A",
          "smiles": "CC(C)(c1ccc(OCC2COC2)cc1)c3ccc(OCC4COC4)cc3",
          "ratio_value": 100,
          "ratio_unit": "phr"
        }
      ],
      "additives": [
        {
          "name": "Aradur 917",
          "type": "crosslinker",
          "amount_value": 90,
          "amount_unit": "phr"
        },
        {
          "name": "DY070",
          "type": "accelerator",
          "amount_value": 1,
          "amount_unit": "phr"
        },
        {
          "name": "Hypro CTBN",
          "type": "toughener",
          "amount_value": 5,
          "amount_unit": "phr"
        },
        {
          "name": "E-glass fibers",
          "type": "filler",
          "amount_value": null,
          "amount_unit": null
        }
      ],
      "is_homopolymer": false
    },
    "processing_history": "Hand layup glass fiber process. Cured 4 h at 80 °C, post-cured 8 h at 160 °C. Young's modulus measured by tensile test according to ASTM D3039-08, parallel to fiber direction (Longitudinal).",
    "hierarchical_structure": "Unidirectional E-glass fiber reinforced epoxy composite with 5 phr CTBN. GRE-5CTBN.",
    "properties": {
      "E": {
        "value": [
          24.3
        ],
        "unit": "GPa"
      }
    },
    "analysis_with_hierarchical_structure": {
      "descriptive_text": "The sample consists of a unidirectional E-glass fiber reinforced epoxy composite designated as GRE-5CTBN. The matrix system is based on Diglycidyl ether of bisphenol A (DGEBA) resin cured with Aradur 917 hardener at 90 phr and accelerated by 1 phr of DY070. To enhance toughness, 5 phr of Hypro CTBN rubber was incorporated into the formulation. The composite was fabricated using a hand layup glass fiber process, followed by a curing cycle of 4 hours at 80 °C and a post-cure treatment of 8 hours at 160 °C. The Young's modulus was evaluated via tensile testing according to ASTM D3039-08, with measurements taken parallel to the fiber direction to assess longitudinal properties.",
      "reasoning_analysis": "Increasing Factors: The inclusion of unidirectional E-glass fibers aligned parallel to the loading direction provides substantial reinforcement due to the high intrinsic stiffness of glass compared to the polymer matrix, significantly driving the Young's modulus upward. Additionally, the thermal history involving a post-cure at 160 °C promotes high crosslink density within the DGEBA/Aradur network, maximizing the rigidity of the matrix phase and improving fiber-matrix adhesion. Decreasing Factors: The incorporation of 5 phr Hypro CTBN rubber particles acts as a soft phase within the epoxy matrix, which generally reduces the overall composite modulus compared to a neat epoxy system due to the lower stiffness of the rubber domains. Furthermore, the hand layup processing method may introduce micro-voids or slight fiber misalignment compared to automated techniques, potentially diminishing the effective load transfer efficiency. Dominant Factor: The high stiffness and unidirectional alignment of the E-glass fibers qualitatively dominate the mechanical response in the longitudinal direction. According to composite theory, the longitudinal modulus is primarily governed by the fiber properties and volume fraction, overshadowing the modulus reduction caused by the rubber toughener or matrix variations."
    },
    "analysis_without_hierarchical_structure": {
      "descriptive_text": "The sample comprises a Diglycidyl ether of bisphenol A (DGEBA) epoxy matrix modified with 90 phr Aradur 917 crosslinker, 1 phr DY070 accelerator, and 5 phr Hypro CTBN toughener. This formulation was reinforced with E-glass fibers via a hand layup process and subjected to a cure cycle of 4 hours at 80 °C followed by a post-cure of 8 hours at 160 °C. Mechanical characterization involved tensile testing according to ASTM D3039-08, with the Young's modulus measured parallel to the fiber direction to evaluate longitudinal stiffness.",
      "reasoning_analysis": "Increasing Factors: The primary driver for increased modulus is the inclusion of E-glass fibers, which possess a stiffness orders of magnitude higher than the polymer matrix, particularly effective here as the measurement was taken parallel to the fiber orientation. Additionally, the rigid bisphenol A structure within the DGEBA monomer and the high-temperature post-cure at 160 °C promote a high crosslink density with the Aradur 917 hardener, maximizing the intrinsic stiffness of the cured epoxy network. Decreasing Factors: The incorporation of Hypro CTBN rubber particles introduces a compliant phase into the matrix, which inherently lowers the overall modulus compared to a neat epoxy system. Furthermore, the hand layup processing technique may introduce voids or fiber misalignment, potentially reducing the effective load transfer efficiency. Dominant Factor: The reinforcement provided by the longitudinally aligned E-glass fibers is the dominant factor governing the Young's modulus. Despite the modulus-depressing effect of the rubber toughener and potential processing defects, the high stiffness and volume fraction of the continuous fibers overwhelm the matrix contributions, dictating the final composite stiffness."
    }
  },
  {
    "doi": "10.1016/j.cej.2015.09.031",
    "title": "A sustainable, eugenol-derived epoxy resin with high biobased content, modulus, hardness and low flammability: Synthesis, curing kinetics and structure–property relationship",
    "year": 2015,
    "chemical_composition": {
      "repeat_unit_psmiles": null,
      "monomers": [
        {
          "name": "Bisphenol A diglycidyl ether",
          "smiles": "CC(C)(c1ccc(OCC2CO2)cc1)c2ccc(OCC3CO3)cc2",
          "ratio_value": null,
          "ratio_unit": null
        },
        {
          "name": "4,4'-diaminodiphenyl methane",
          "smiles": "Nc1ccc(Cc2ccc(N)cc2)cc1",
          "ratio_value": null,
          "ratio_unit": null
        }
      ],
      "additives": [],
      "is_homopolymer": false
    },
    "processing_history": "DGEBA and DDM mixed in stoichiometric balance (epoxy:amine H = 1:1) at 120 °C, poured into silicone mold, cured at 140 °C for 5 h in air. Young's modulus measured by nanoindentation (Hysitron TI 950) at room temperature, max load 9 mN, loading/unloading rate 300/450 μN/s, dwell time 5 s.",
    "hierarchical_structure": "Crosslinked thermosetting network with bisphenol A moieties.",
    "properties": {
      "E": {
        "value": [
          3.49
        ],
        "unit": "GPa"
      }
    },
    "analysis_with_hierarchical_structure": {
      "descriptive_text": "The sample consists of a crosslinked thermosetting network formed from the reaction of Bisphenol A diglycidyl ether and 4,4'-diaminodiphenyl methane monomers. The precursors were mixed in a stoichiometric balance corresponding to an epoxy-to-amine hydrogen ratio of 1:1 at 120 °C, poured into a silicone mold, and subsequently cured at 140 °C for 5 hours in air to establish the final network structure containing bisphenol A moieties. The mechanical properties were characterized via nanoindentation using a Hysitron TI 950 system at room temperature, employing a maximum load of 9 mN with specific loading and unloading rates and a dwell time of 5 seconds.",
      "reasoning_analysis": "Increasing Factors: The formation of a covalently crosslinked thermosetting network fundamentally restricts long-range chain mobility, significantly enhancing stiffness compared to linear analogs. The presence of rigid aromatic rings within both the Bisphenol A diglycidyl ether and 4,4'-diaminodiphenyl methane structures introduces substantial backbone rigidity. Furthermore, the stoichiometric mixing ratio optimizes the crosslink density, maximizing the network integrity and resistance to deformation. Decreasing Factors: The presence of flexible ether linkages and methylene bridges between the aromatic rings provides some segmental flexibility, preventing the modulus from reaching the theoretical maximum of fully rigid rod polymers. Additionally, curing at 140 °C may result in vitrification before full conversion is achieved if the glass transition temperature approaches the cure temperature, potentially leaving residual free volume or unreacted groups that slightly lower the network density. Dominant Factor: The high crosslink density combined with the intrinsic rigidity of the aromatic monomers qualitatively dominates the mechanical response. Despite the flexible spacers, the three-dimensional covalent network structure establishes a high baseline stiffness, making the crosslinked architecture the primary determinant of the Young's modulus."
    },
    "analysis_without_hierarchical_structure": {
      "descriptive_text": "The sample comprises a crosslinked epoxy network synthesized from Bisphenol A diglycidyl ether and 4,4'-diaminodiphenyl methane. The precursors were mixed in a stoichiometric balance corresponding to an epoxy-to-amine hydrogen ratio of 1:1 at 120 °C, poured into a silicone mold, and cured at 140 °C for 5 hours in air. The Young's modulus was subsequently characterized via nanoindentation using a Hysitron TI 950 system at room temperature, utilizing a maximum load of 9 mN with loading and unloading rates of 300 and 450 μN/s respectively, and a dwell time of 5 seconds.",
      "reasoning_analysis": "Increasing Factors: The chemical composition incorporates rigid aromatic rings within both the Bisphenol A diglycidyl ether resin and the 4,4'-diaminodiphenyl methane hardener, which restrict segmental rotation and enhance backbone stiffness. Additionally, the stoichiometric mixing ratio facilitates a high crosslink density within the thermoset network, mechanically locking the polymer chains and significantly increasing the Young's modulus. Decreasing Factors: The presence of methylene bridges within the hardener and ether linkages in the epoxy backbone introduces localized flexibility that may slightly reduce overall stiffness compared to fully aromatic networks. Furthermore, curing in air rather than an inert atmosphere could potentially lead to minor surface oxidation or micro-void formation, and any incomplete conversion during the thermal cycle would result in a lower effective crosslink density, thereby depressing the modulus. Dominant Factor: The dominant factor governing the Young's modulus is the formation of the dense, covalently crosslinked aromatic network structure achieved through the stoichiometric reaction. While flexible linkages exist, the topological constraints imposed by the high crosslink density and the intrinsic rigidity of the aromatic units overwhelmingly dictate the mechanical stiffness, rendering the network significantly more rigid than uncured precursors or linear thermoplastic analogs."
    }
  },
  {
    "doi": "10.1002/pc.25200",
    "title": "Improvement Mechanical and Antibacterial Properties of Epoxy by Polyethylene Glycol and Ag/CuO Nanoparticles",
    "year": 2019,
    "chemical_composition": {
      "repeat_unit_psmiles": null,
      "monomers": [
        {
          "name": "Epoxy Resin (KER 828)",
          "smiles": null,
          "ratio_value": null,
          "ratio_unit": null
        },
        {
          "name": "Epoxy Hardener",
          "smiles": null,
          "ratio_value": null,
          "ratio_unit": null
        }
      ],
      "additives": [
        {
          "name": "PEG-200",
          "type": "plasticizer",
          "amount_value": 10,
          "amount_unit": "wt%"
        }
      ],
      "is_homopolymer": false
    },
    "processing_history": "Epoxy resin blended with PEG, poured into silicone mold, cured in oven at 80 °C for 2 h. Young's modulus measured by uniaxial tensile test according to ASTM D638-10 using universal TB1 machine. (Run 3)",
    "hierarchical_structure": "Amorphous epoxy matrix with PEG plasticizer.",
    "properties": {
      "E": {
        "value": [
          1.308
        ],
        "unit": "GPa"
      }
    },
    "analysis_with_hierarchical_structure": {
      "descriptive_text": "The sample comprises an amorphous epoxy matrix synthesized from Epoxy Resin (KER 828) and an epoxy hardener, modified with 10 wt% PEG-200 serving as a plasticizer. Processing involved blending the components, pouring the mixture into a silicone mold, and curing in an oven at 80 °C for 2 hours to form the network. The Young's modulus was subsequently characterized via uniaxial tensile testing following ASTM D638-10 standards using a universal TB1 machine.",
      "reasoning_analysis": "Increasing Factors: The formation of a three-dimensional covalent network through the curing reaction between the epoxy resin and hardener inherently restricts chain mobility and provides structural rigidity, which serves to increase the Young's modulus relative to uncured or linear polymeric systems. Decreasing Factors: The addition of 10 wt% PEG-200 introduces flexible polyether chains that act as a plasticizer, increasing free volume and lubricating segmental motion within the epoxy matrix, which significantly lowers stiffness. Furthermore, the curing temperature of 80 °C for 2 hours may yield a crosslink density lower than optimal high-temperature cures, potentially limiting the maximum achievable network rigidity. Dominant Factor: Although the crosslinked network provides the fundamental structural integrity required for solid-state mechanics, the plasticizing effect of the PEG-200 is the dominant factor influencing the final modulus magnitude. The substantial increase in chain mobility and free volume induced by the low molecular weight plasticizer qualitatively drives the Young's modulus downward relative to a neat, unplasticized epoxy system cured under identical conditions."
    },
    "analysis_without_hierarchical_structure": {
      "descriptive_text": "The sample comprises a thermoset network synthesized from Epoxy Resin (KER 828) and an Epoxy Hardener, incorporated with 10 wt% PEG-200 serving as a plasticizer. The material preparation involved blending the epoxy resin with the polyethylene glycol additive, pouring the mixture into a silicone mold, and curing the system in an oven at 80 °C for 2 hours. Mechanical characterization was conducted via uniaxial tensile testing according to ASTM D638-10 using a universal TB1 machine to evaluate the Young's modulus.",
      "reasoning_analysis": "Increasing Factors: The formation of a covalently crosslinked three-dimensional network between the epoxy resin and hardener inherently restricts polymer chain mobility and provides structural rigidity, which fundamentally drives the Young's modulus upward compared to linear or uncured precursors. The thermal curing process facilitates this crosslinking density, establishing the solid matrix required for load bearing. Decreasing Factors: The incorporation of 10 wt% PEG-200 acts as a significant plasticizing agent; the flexible polyethylene glycol chains increase free volume within the epoxy matrix and reduce intermolecular friction, thereby softening the material and lowering stiffness. Additionally, the relatively moderate curing temperature of 80 °C may limit the ultimate crosslink density compared to higher temperature cures, potentially leaving the network less rigid. Dominant Factor: While the crosslinked epoxy backbone provides the baseline structural integrity, the intentional addition of 10 wt% PEG-200 plasticizer is the dominant factor influencing the final modulus. Plasticizers are specifically designed to enhance flexibility at the expense of stiffness; therefore, the qualitative effect of the additive will suppress the Young's modulus significantly relative to a neat, unmodified epoxy system cured under identical conditions."
    }
  },
  {
    "doi": "10.1088/0965-0393/24/3/035011",
    "title": "Effects of moisture exposure on the crosslinked epoxy system: an atomistic study",
    "year": 2016,
    "chemical_composition": {
      "repeat_unit_psmiles": null,
      "monomers": [
        {
          "name": "Diglycidyl ether bisphenol-A",
          "smiles": "CC(C)(c1ccc(OCC2CO2)cc1)c1ccc(OCC2CO2)cc1",
          "ratio_value": 66.7,
          "ratio_unit": "mol%"
        },
        {
          "name": "JEFFAMINE D230",
          "smiles": "NC(C)COCC(C)OCC(C)OCC(C)N",
          "ratio_value": 33.3,
          "ratio_unit": "mol%"
        }
      ],
      "additives": [
        {
          "name": "Water",
          "type": "plasticizer",
          "amount_value": 8,
          "amount_unit": "mass%"
        }
      ],
      "is_homopolymer": false
    },
    "processing_history": "Atomistic simulation using Materials Studio (Amorphous Cell). 48 DGEBA and 24 JEFFAMINE D230 molecules crosslinked (reaction radius 4-7 Å, 5 iterations). 8 mass% water molecules added randomly before equilibration. Equilibrated NPT 2 ns at 300 K, 101.3 kPa. Young's modulus calculated via static method (uniaxial and shear deformations, max strain 0.002, 12 steps) using COMPASS force field.",
    "hierarchical_structure": "Crosslinked epoxy network with 8% water. Water molecules form clusters (nano-droplets). Increased free volume segregation compared to dry system. Disrupted network-network hydrogen bonds.",
    "properties": {
      "E": {
        "value": [
          4.27
        ],
        "unit": "GPa"
      },
      "Tg": {
        "value": [
          283
        ],
        "unit": "K"
      }
    },
    "analysis_with_hierarchical_structure": {
      "descriptive_text": "The material is a crosslinked epoxy network synthesized from Diglycidyl ether bisphenol-A (DGEBA) and JEFFAMINE D230 hardener in a 66.7 to 33.3 mol% ratio, respectively. This system was modeled via atomistic simulation using Materials Studio, where 48 DGEBA and 24 JEFFAMINE D230 molecules were crosslinked over five iterations with a reaction radius of 4-7 Å. Prior to equilibration, 8 mass% water molecules were incorporated randomly into the system. The model was equilibrated under NPT conditions for 2 ns at 300 K and 101.3 kPa, resulting in a hierarchical structure characterized by water clustering into nano-droplets, increased free volume segregation compared to a dry system, and disrupted network-network hydrogen bonds. The Young's modulus was subsequently determined using a static method involving uniaxial and shear deformations with a maximum strain of 0.002 over 12 steps utilizing the COMPASS force field.",
      "reasoning_analysis": "Increasing Factors: The formation of a covalent crosslinked network fundamentally restricts chain mobility and enhances load transfer compared to linear analogs, intrinsically driving the Young's modulus (E) higher. Additionally, the rigid aromatic bisphenol-A units within the DGEBA monomer provide substantial backbone stiffness through steric hindrance and limited segmental rotation, further contributing to an increase in E. Decreasing Factors: The incorporation of 8 mass% water acts as a potent plasticizer, increasing free volume and facilitating segmental motion, which qualitatively lowers E. Furthermore, the hierarchical structure reveals water clustering into nano-droplets and increased free volume segregation, which create structural defects and reduce the effective load-bearing cross-section. The disruption of network-network hydrogen bonds also removes secondary interactions that typically reinforce stiffness, further driving E down. Dominant Factor: The covalent crosslinked network structure combined with the rigid aromatic DGEBA backbone qualitatively dominates the final E behavior by establishing the fundamental mechanical integrity and high stiffness baseline of the thermoset; however, the plasticizing effect of the 8 mass% water and the associated disruption of hydrogen bonds represent the significant modifying factors that suppress the modulus relative to a dry, densely packed network."
    },
    "analysis_without_hierarchical_structure": {
      "descriptive_text": "The sample comprises a crosslinked epoxy-amine network synthesized from Diglycidyl ether bisphenol-A (DGEBA) and JEFFAMINE D230 monomers at a molar ratio of 66.7% and 33.3%, respectively. The system includes 8 mass% water introduced as a plasticizing additive. Structural generation was performed via atomistic simulation using Materials Studio, involving the crosslinking of 48 DGEBA and 24 JEFFAMINE D230 molecules over five iterations with a reaction radius between 4 and 7 Å. Prior to equilibration, water molecules were randomly distributed within the cell, followed by NPT equilibration for 2 ns at 300 K and 101.3 kPa. The mechanical properties were evaluated by calculating the Young's modulus via a static method using uniaxial and shear deformations under the COMPASS force field.",
      "reasoning_analysis": "Increasing Factors: The chemical composition features Diglycidyl ether bisphenol-A (DGEBA), which contains rigid aromatic rings that restrict backbone flexibility and inherently increase stiffness. Furthermore, the processing history describes a stoichiometric crosslinking reaction between DGEBA and JEFFAMINE D230, creating a dense covalent network that significantly restricts segmental motion and drives the Young's modulus upward. Decreasing Factors: The inclusion of 8 mass% water acts as a plasticizer, disrupting intermolecular hydrogen bonding and increasing free volume, which qualitatively reduces the modulus. Additionally, the JEFFAMINE D230 monomer introduces flexible aliphatic ether linkages into the network backbone, lowering the overall rigidity compared to a purely aromatic system. The NPT equilibration at 300 K ensures the system possesses realistic free volume for ambient conditions, preventing artificial densification that would otherwise inflate the modulus. Dominant Factor: The covalent crosslinked network architecture established by the stoichiometric reaction dominates the final mechanical behavior. While the water plasticization and flexible spacers reduce the stiffness relative to a dry, rigid epoxy, the percolated three-dimensional network remains the primary determinant of the material's elastic response, ensuring solid-state behavior over viscous flow."
    }
  },
  {
    "doi": "10.1016/j.compscitech.2014.06.019",
    "title": "Carbon nanomaterials grown on E-glass fibers and their application in composite",
    "year": 2014,
    "chemical_composition": {
      "repeat_unit_psmiles": null,
      "monomers": [
        {
          "name": "Bisphenol-A type epoxy resin",
          "smiles": "CC(C)(c1ccc(OCC2CO2)cc1)c1ccc(OCC2CO2)cc1",
          "ratio_value": 10,
          "ratio_unit": "wt% (parts)"
        },
        {
          "name": "N,N'-bis(2-aminoethyl)ethane-1,2-diamine",
          "smiles": "NCCNCCNCCN",
          "ratio_value": 1,
          "ratio_unit": "wt% (parts)"
        }
      ],
      "additives": [
        {
          "name": "E-glass fiber",
          "type": "filler",
          "amount_value": null,
          "amount_unit": null
        }
      ],
      "is_homopolymer": false
    },
    "processing_history": "Epoxy resin and curing agent mixed 10:1 wt%. Four layers of as-received E-glass fabric impregnated. Compression molded at 10 kg/cm2, 90 °C for 4 h. Post cured at 120 °C for 2 h. Young's modulus measured by uniaxial tensile test (Instron 8252) at 1 mm/min extension rate, ASTM D638-03 type I.",
    "hierarchical_structure": "Laminated composite. Fractured surface shows ductile nature with smoothness and very little ruggedness.",
    "properties": {
      "E": {
        "value": [
          18.8
        ],
        "unit": "GPa"
      }
    },
    "analysis_with_hierarchical_structure": {
      "descriptive_text": "The material system consists of a Bisphenol-A type epoxy resin cured with N,N'-bis(2-aminoethyl)ethane-1,2-diamine at a 10:1 weight ratio, reinforced with E-glass fiber fillers. The composite was fabricated by impregnating four layers of as-received E-glass fabric with the resin mixture, followed by compression molding at 10 kg/cm² and 90 °C for 4 hours, and subsequently post-cured at 120 °C for 2 hours to form a laminated composite structure. Mechanical characterization was performed via uniaxial tensile testing according to ASTM D638-03 type I specifications at an extension rate of 1 mm/min, where the fractured surface exhibited a ductile nature characterized by smoothness and minimal ruggedness.",
      "reasoning_analysis": "Increasing Factors: The incorporation of high-modulus E-glass fibers creates a composite effect where the stiff filler bears the majority of the load, significantly elevating the Young's modulus relative to the neat polymer matrix. The formation of a crosslinked thermoset network through the epoxy-amine reaction, enhanced by the elevated temperature post-curing at 120 °C, increases crosslink density and restricts segmental mobility, thereby increasing stiffness. Furthermore, the compression molding process at 10 kg/cm² promotes consolidation and reduces void content, ensuring efficient stress transfer between the matrix and the fiber layers. Decreasing Factors: The hierarchical structure involves a woven fabric architecture, which introduces fiber crimp that reduces the effective fiber alignment in the loading direction compared to unidirectional tapes, potentially limiting the maximum achievable modulus. Additionally, the observed ductile fracture surface with smoothness suggests the epoxy matrix may possess lower crosslink density or higher toughness than a highly brittle system, which could correspond to a slightly lower matrix modulus contribution. Dominant Factor: The reinforcement provided by the E-glass fibers qualitatively dominates the mechanical response. While the matrix ductility and fabric architecture introduce limitations, the high intrinsic stiffness of the glass fibers within the consolidated laminated structure dictates a substantially higher Young's modulus compared to the unreinforced cured epoxy resin."
    },
    "analysis_without_hierarchical_structure": {
      "descriptive_text": "The sample comprises a composite material formed from a Bisphenol-A type epoxy resin matrix cured with N,N'-bis(2-aminoethyl)ethane-1,2-diamine at a 10:1 weight ratio. This resin system was used to impregnate four layers of as-received E-glass fabric, which were subsequently compression molded at 10 kg/cm² and 90 °C for 4 hours. To ensure complete crosslinking, the laminate underwent a post-curing treatment at 120 °C for 2 hours. The Young's modulus was determined using a uniaxial tensile test on an Instron 8252 machine at an extension rate of 1 mm/min, following ASTM D638-03 type I standards.",
      "reasoning_analysis": "Increasing Factors: The development of a highly crosslinked thermoset network through the reaction of the epoxy resin and polyamine hardener restricts chain mobility, thereby increasing matrix stiffness. The rigid aromatic structures within the Bisphenol-A backbone further contribute to intrinsic modulus enhancement. Additionally, the compression molding process reduces void content, improving structural integrity, while the incorporation of four layers of E-glass fabric introduces a high-modulus reinforcement phase that significantly elevates the composite stiffness through load bearing. Decreasing Factors: The aliphatic nature of the N,N'-bis(2-aminoethyl)ethane-1,2-diamine hardener introduces flexible methylene segments between crosslinks, which may result in a lower matrix modulus compared to systems utilizing rigid aromatic curing agents. Furthermore, potential imperfect wetting of the fabric layers or interfacial debonding between the fiber sizing and the epoxy matrix could hinder efficient stress transfer, theoretically reducing the measured modulus. Dominant Factor: The presence of the continuous E-glass fiber reinforcement is the dominant factor governing the Young's modulus. While the matrix crosslink density and chemical rigidity establish the baseline mechanical properties, the substantial stiffness disparity between the glass fibers and the polymer matrix ensures that the fiber volume fraction and architecture dictate the overall composite modulus, driving it significantly higher than that of the unreinforced cured resin."
    }
  },
  {
    "doi": null,
    "title": "Synthesis of Aralkyl Novolac Epoxy Resins and Their Modification with Polysiloxane Thermoplastic Polyurethane for Semiconductor Encapsulation",
    "year": 1999,
    "chemical_composition": {
      "repeat_unit_psmiles": null,
      "monomers": [
        {
          "name": "p-xylylene glycol",
          "smiles": "OCc1ccc(CO)cc1",
          "ratio_value": 25,
          "ratio_unit": "mol%"
        },
        {
          "name": "2-naphthol",
          "smiles": "Oc1ccc2ccccc2c1",
          "ratio_value": 75,
          "ratio_unit": "mol%"
        }
      ],
      "additives": [
        {
          "name": "Phenol-formaldehyde novolac",
          "type": "crosslinker",
          "amount_value": null,
          "amount_unit": "stoichiometric"
        },
        {
          "name": "Triphenylphosphine",
          "type": "accelerator",
          "amount_value": null,
          "amount_unit": null
        }
      ],
      "is_homopolymer": false
    },
