Repository: hhtrick/HHT-code

# HHT training framework

This directory contains model training, embedding precomputation, inference, article-level baselines and the curated datasets. All commands below assume that the working directory is `train_code/`.

## 3. Datasets and fixed partitions

Each main dataset is a JSON array at `dataset/{property}/{property}.json`. Entries contain source metadata, `chemical_composition`, `processing_history`, `hierarchical_structure`, `properties`, and two generated-analysis objects. Targets are stored as `properties[property]["value"]`; source metadata and target values are not predictive input fields.

| Property | Train | Validation | Test | Total |
|---|---:|---:|---:|---:|

File: train_code/continue_train_dataset/E/E.json (part 78 of 106)
[
    "processing_history": "Synthesized by condensation of p-xylylene glycol and 2-naphthol with PTSA catalyst at 115-120°C for 10h, followed by epoxidation with epichlorohydrin and NaOH at 65°C. Cured with phenol-formaldehyde novolac and triphenylphosphine at 150°C (1h), 180°C (2h), 210°C (3h). Young's modulus (E') measured by DMA (Perkin-Elmer 7) in 3-point bending mode at 1 Hz, 5°C/min, at 100°C.",
    "hierarchical_structure": "Homogeneous cured epoxy network.",
    "properties": {
      "E": {
        "value": [
          3.78
        ],
        "unit": "GPa"
      }
    },
    "analysis_with_hierarchical_structure": {
      "descriptive_text": "The sample consists of a homogeneous cured epoxy network derived from the condensation of p-xylylene glycol (25 mol%) and 2-naphthol (75 mol%), followed by epoxidation using epichlorohydrin and sodium hydroxide. The resulting prepolymer was cured with a stoichiometric amount of phenol-formaldehyde novolac acting as a crosslinker and triphenylphosphine as an accelerator through a multi-step thermal treatment involving heating at 150°C for 1 hour, 180°C for 2 hours, and 210°C for 3 hours. The Young's modulus (E') was subsequently characterized using dynamic mechanical analysis in 3-point bending mode at 1 Hz with a heating rate of 5°C/min, specifically measured at 100°C.",
      "reasoning_analysis": "Increasing Factors: The high molar ratio of 2-naphthol (75 mol%) introduces bulky, rigid naphthalene rings into the polymer backbone, significantly restricting chain segment mobility through steric hindrance and intrinsic chain stiffness. Furthermore, the use of phenol-formaldehyde novolac as a stoichiometric crosslinker establishes a dense three-dimensional network, while the aggressive multi-step thermal curing protocol up to 210°C maximizes crosslink density and conversion, both of which substantially increase the material's stiffness. Decreasing Factors: The incorporation of ether linkages during the epoxidation step introduces flexible points within the chain structure compared to purely carbonaceous backbones, potentially allowing for some segmental relaxation. Additionally, the measurement condition at 100°C represents an elevated temperature; if this approaches the glass transition region, increased thermal energy would enhance chain mobility and reduce the modulus relative to ambient conditions. Dominant Factor: The structural rigidity imparted by the high content of fused aromatic rings from the naphthol monomer combined with the high crosslink density achieved through the high-temperature curing cycle dominates the mechanical response. Despite the elevated measurement temperature, the highly aromatic and densely crosslinked network structure ensures the material remains in a rigid glassy state, qualitatively driving the Young's modulus to high values."
    },
    "analysis_without_hierarchical_structure": {
      "descriptive_text": "The polymer network was synthesized via the condensation of p-xylylene glycol (25 mol%) and 2-naphthol (75 mol%) using a PTSA catalyst at 115-120°C for 10 hours, followed by epoxidation with epichlorohydrin and NaOH at 65°C. The resulting prepolymer was cured with a stoichiometric amount of phenol-formaldehyde novolac acting as a crosslinker and triphenylphosphine as an accelerator through a step-wise thermal treatment at 150°C for 1 hour, 180°C for 2 hours, and 210°C for 3 hours. The Young's modulus (E') was subsequently characterized by dynamic mechanical analysis in 3-point bending mode at 1 Hz with a heating rate of 5°C/min, specifically recorded at 100°C.",
      "reasoning_analysis": "Increasing Factors: The high molar fraction of 2-naphthol (75 mol%) incorporates rigid naphthalene rings into the polymer backbone, significantly enhancing chain stiffness and resistance to deformation through steric hindrance and aromatic rigidity. Additionally, the crosslinking with phenol-formaldehyde novolac combined with the high-temperature step-cure up to 210°C promotes a high crosslink density, which restricts segmental motion and substantially increases the modulus. Decreasing Factors: The presence of p-xylylene glycol (25 mol%) introduces flexible aliphatic methylene sequences and ether linkages that increase conformational freedom relative to a fully aromatic system, potentially reducing the overall stiffness. Furthermore, the measurement condition at 100°C introduces thermal energy that increases segmental vibrations compared to room temperature, which may lower the modulus if the testing temperature approaches the glass transition region. Dominant Factor: The high aromatic content derived from the naphthol monomer coupled with the dense crosslinked network formed during the aggressive thermal curing cycle qualitatively dominates the mechanical behavior. This structural rigidity ensures the material maintains a high modulus in the glassy state at 100°C, overriding the softening influence of the flexible xylylene segments."
    }
  },
  {
    "doi": "10.1016/j.matdes.2010.04.018",
    "title": "Mechanical properties of multi-walled carbon nanotube/epoxy composites",
    "year": 2010,
    "chemical_composition": {
      "repeat_unit_psmiles": null,
      "monomers": [
        {
          "name": "Diglycidyl ether bisphenol-A",
          "smiles": "CC(C)(c1ccc(OCC2CO2)cc1)c1ccc(OCC2CO2)cc1",
          "ratio_value": null,
          "ratio_unit": null
        },
        {
          "name": "Polyamine hardener",
          "smiles": null,
          "ratio_value": null,
          "ratio_unit": null
        }
      ],
      "additives": [
        {
          "name": "Untreated multi-walled carbon nanotubes",
          "type": "filler",
          "amount_value": 1.5,
          "amount_unit": "wt%"
        }
      ],
      "is_homopolymer": false
    },
    "processing_history": "MWNT (1.5 wt%) mixed with epoxy, sonicated (Bandelin HD3200, 20 kHz) for 2 h at 60% amplitude. Hardener added, stirred 10 min at 150 rpm. Vacuum degassed. Cured at 60 °C for 1 h followed by 2 h at 110 °C. Young's modulus measured by uniaxial tensile test at 1.5 mm/min crosshead speed, 25 °C, ASTM D638-IV, using Hounsfield H100KS machine.",
    "hierarchical_structure": "Untreated MWNT form agglomerates in the polymer matrix.",
    "properties": {
      "E": {
        "value": [
          4.138
        ],
        "unit": "GPa"
      }
    },
    "analysis_with_hierarchical_structure": {
      "descriptive_text": "The sample comprises a thermosetting epoxy matrix derived from Diglycidyl ether bisphenol-A and a polyamine hardener, reinforced with 1.5 wt% untreated multi-walled carbon nanotubes. Preparation involved dispersing the nanotubes in the epoxy resin via probe sonication at 20 kHz for 2 hours at 60% amplitude, followed by the addition of the hardener and stirring at 150 rpm for 10 minutes. The mixture was vacuum degassed and subjected to a sequential curing process of 1 hour at 60 °C and 2 hours at 110 °C. Hierarchical characterization indicates that the untreated nanotubes form agglomerates within the polymer matrix, and the Young's modulus was determined using uniaxial tensile testing at a crosshead speed of 1.5 mm/min at 25 °C in compliance with ASTM D638-IV.",
      "reasoning_analysis": "Increasing Factors: The development of a highly crosslinked thermoset network provides a rigid baseline stiffness, while the incorporation of multi-walled carbon nanotubes introduces a phase with exceptionally high intrinsic modulus that theoretically enhances the composite stiffness. The two-step curing cycle up to 110 °C promotes high conversion and crosslink density, further maximizing the rigidity of the epoxy matrix. Decreasing Factors: The formation of nanotube agglomerates acts as stress concentrators and reduces the effective aspect ratio available for load bearing, significantly diminishing reinforcement efficiency compared to an exfoliated state. The absence of surface functionalization on the untreated nanotubes leads to weak interfacial adhesion, causing interfacial slippage under load rather than effective stress transfer. Additionally, prolonged sonication may have shortened the nanotubes, further reducing their aspect ratio and reinforcing capability. Dominant Factor: Although the intrinsic stiffness of the fillers and the crosslinked matrix drive the modulus upward, the dominant factor governing the final mechanical response is the microstructural morphology defined by nanotube agglomeration and poor interfacial bonding. These structural defects limit load transfer efficiency, resulting in a Young's modulus that is constrained below the theoretical potential for this filler loading despite the rigid matrix foundation."
    },
    "analysis_without_hierarchical_structure": {
      "descriptive_text": "The sample comprises a thermoset epoxy network formed by the reaction of Diglycidyl ether bisphenol-A (DGEBA) and a polyamine hardener, incorporated with 1.5 wt% untreated multi-walled carbon nanotubes (MWNT). Preparation involved dispersing the MWNT into the epoxy resin via probe sonication at 20 kHz for 2 hours at 60% amplitude, followed by the addition of the hardener and stirring at 150 rpm for 10 minutes. The mixture was vacuum degassed to remove voids and cured using a two-step protocol consisting of 1 hour at 60 °C followed by 2 hours at 110 °C. Mechanical characterization was performed using uniaxial tensile testing at 25 °C with a crosshead speed of 1.5 mm/min in compliance with ASTM D638-IV.",
      "reasoning_analysis": "Increasing Factors: The aromatic structure of the DGEBA monomer and the formation of a dense crosslinked network via the polyamine hardener and high-temperature curing step (110 °C) intrinsically enhance the stiffness of the matrix. Additionally, the high intrinsic Young's modulus of the multi-walled carbon nanotubes contributes to reinforcement, while the vacuum degassing process minimizes void content that would otherwise act as compliance centers, and the prolonged sonication aims to improve filler dispersion. Decreasing Factors: The untreated nature of the multi-walled carbon nanotubes implies a lack of chemical functionalization, leading to weak interfacial adhesion between the filler and the epoxy matrix which limits stress transfer efficiency. Furthermore, the high amplitude and duration of the sonication process risk damaging the nanotube aspect ratio, potentially reducing their reinforcement capability. Dominant Factor: The high crosslink density established by the two-step thermal curing schedule provides the primary contribution to the bulk stiffness of the material; however, the overall modulus is qualitatively constrained by the weak interfacial bonding associated with the untreated fillers, which prevents the composite from fully realizing the theoretical stiffening potential of the carbon nanotubes."
    }
  },
  {
    "doi": null,
    "title": "Multifunctional naphthalene containing epoxy resins and their modification by hydrosilation for electronic application",
    "year": 1998,
    "chemical_composition": {
      "repeat_unit_psmiles": null,
      "monomers": [
        {
          "name": "1,1'-Bis(2,7-dihydroxy-1-naphthyl)methane based epoxy resin",
          "smiles": null,
          "ratio_value": null,
          "ratio_unit": null
        },
        {
          "name": "4,4'-Diaminodiphenylmethane",
          "smiles": "Nc1ccc(Cc2ccc(N)cc2)cc1",
          "ratio_value": null,
          "ratio_unit": "stoichiometric"
        }
      ],
      "additives": [],
      "is_homopolymer": false
    },
    "processing_history": "Synthesized from 1,1'-Bis(2,7-dihydroxy-1-naphthyl)methane novolac and epichlorohydrin. Mixed with stoichiometric DDS. Cured in aluminum tray at 150°C for 1hr, 180°C for 2hr, postcured at 200°C for 4hr. Storage modulus (E') measured by DMA (Perkin-Elmer 7 Series) in 3-point bending mode at 1 Hz, 10°C/min heating rate, at 20°C.",
    "hierarchical_structure": "Neat epoxy network, densely crosslinked.",
    "properties": {
      "E": {
        "value": [
          2.42
        ],
        "unit": "GPa"
      }
    },
    "analysis_with_hierarchical_structure": {
      "descriptive_text": "The sample consists of a neat, densely crosslinked epoxy network derived from a 1,1'-Bis(2,7-dihydroxy-1-naphthyl)methane based novolac epoxy resin and 4,4'-Diaminodiphenylmethane. The material was synthesized by reacting the novolac with epichlorohydrin, mixed with the hardener, and cured in an aluminum tray using a stepped thermal profile of 150°C for 1 hour, 180°C for 2 hours, and a post-cure at 200°C for 4 hours. The storage modulus was characterized by dynamic mechanical analysis in 3-point bending mode at 1 Hz with a heating rate of 10°C/min, measured at 20°C.",
      "reasoning_analysis": "Increasing Factors: The presence of bulky naphthyl groups in the epoxy backbone provides significant steric hindrance and backbone rigidity, which restricts segmental mobility and inherently drives the modulus (E) higher. Additionally, the processing history indicates a high-temperature post-cure at 200°C, which promotes high conversion and creates a densely crosslinked network structure that further constrains chain motion and increases stiffness. Decreasing Factors: The methylene bridges (-CH2-) connecting the aromatic rings in both the novolac precursor and the diamine hardener introduce flexible linkages that allow for some rotational freedom, potentially limiting the maximum achievable modulus compared to fully fused rigid systems. Furthermore, the absence of reinforcing fillers in this neat resin system means the modulus relies solely on the polymer network without composite enhancement. Dominant Factor: The high intrinsic rigidity of the naphthyl aromatic structures combined with the dense crosslinking achieved through the rigorous thermal curing cycle qualitatively dominates the behavior, resulting in a high modulus typical of highly crosslinked aromatic epoxy networks in the glassy state."
    },
    "analysis_without_hierarchical_structure": {
      "descriptive_text": "The sample comprises a thermosetting epoxy network synthesized from a 1,1'-Bis(2,7-dihydroxy-1-naphthyl)methane based novolac epoxy resin and 4,4'-Diaminodiphenylmethane. The resin precursor was prepared from the corresponding novolac and epichlorohydrin, then mixed with a stoichiometric amount of the curing agent. Processing involved a multi-stage thermal cure in an aluminum tray, consisting of heating at 150°C for 1 hour, 180°C for 2 hours, and a post-cure at 200°C for 4 hours. The storage modulus was characterized by dynamic mechanical analysis in 3-point bending mode at 20°C.",
      "reasoning_analysis": "Increasing Factors: The presence of bulky naphthalene rings within the epoxy backbone significantly increases chain stiffness due to steric hindrance and restricted segmental rotation. Additionally, the use of an aromatic curing agent introduces rigid nodes into the crosslinked network, and the extensive thermal post-curing at 200°C ensures a high degree of conversion and crosslink density, minimizing free volume and maximizing intermolecular interactions. Decreasing Factors: The methylene bridges connecting the naphthalene units introduce localized flexibility compared to directly fused aromatic systems, potentially allowing for some segmental motion. Furthermore, residual thermal stresses generated during cooling from the high post-cure temperature might introduce micro-defects or free volume fluctuations that could slightly reduce stiffness. Dominant Factor: The structural rigidity imparted by the naphthalene-based epoxy backbone, compounded by the high crosslink density achieved through the aggressive multi-step thermal curing profile, qualitatively dominates the mechanical response, ensuring a high storage modulus in the glassy region at the measurement temperature."
    }
  },
  {
    "doi": "10.1002/pc.25200",
    "title": "Improvement Mechanical and Antibacterial Properties of Epoxy by Polyethylene Glycol and Ag/CuO Nanoparticles",
    "year": 2019,
    "chemical_composition": {
      "repeat_unit_psmiles": null,
      "monomers": [
        {
          "name": "Epoxy Resin (KER 828)",
          "smiles": null,
          "ratio_value": null,
          "ratio_unit": null
        },
        {
          "name": "Epoxy Hardener",
          "smiles": null,
          "ratio_value": null,
          "ratio_unit": null
        }
      ],
      "additives": [
        {
          "name": "PEG-200",
          "type": "plasticizer",
          "amount_value": 10,
          "amount_unit": "wt%"
        }
      ],
      "is_homopolymer": false
    },
    "processing_history": "Epoxy resin blended with PEG, poured into silicone mold, cured in oven at 80 °C for 3 h. Young's modulus measured by uniaxial tensile test according to ASTM D638-10 using universal TB1 machine. (Run 8)",
    "hierarchical_structure": "Amorphous epoxy matrix with PEG plasticizer.",
    "properties": {
      "E": {
        "value": [
          1.569
        ],
        "unit": "GPa"
      }
    },
    "analysis_with_hierarchical_structure": {
      "descriptive_text": "The material system comprises an amorphous epoxy network synthesized from Epoxy Resin (KER 828) and an epoxy hardener, modified with 10 wt% polyethylene glycol (PEG-200) serving as a plasticizer. Preparation involved blending the resin with PEG, pouring the mixture into a silicone mold, and curing in an oven at 80 °C for 3 hours to finalize the crosslinked structure. The Young's modulus was subsequently evaluated through uniaxial tensile testing conducted in accordance with ASTM D638-10 using a universal TB1 machine.",
      "reasoning_analysis": "Increasing Factors: The formation of a covalently crosslinked network between the Epoxy Resin (KER 828) and the hardener creates a rigid three-dimensional structure that restricts chain mobility, inherently driving the Young's modulus higher compared to linear thermoplastic counterparts. The curing process at 80 °C facilitates this network formation, establishing the structural integrity necessary for load bearing. Decreasing Factors: The addition of 10 wt% PEG-200 acts as a significant plasticizing agent; its low molecular weight and flexible ether linkages increase the free volume within the epoxy matrix and lubricate polymer segments, thereby reducing intermolecular friction and lowering the modulus. Additionally, the amorphous nature of the matrix lacks crystalline reinforcement, and if the 80 °C cure temperature was insufficient to reach maximum crosslink density, the resulting network defects could further decrease stiffness. Dominant Factor: While the crosslinked epoxy network provides the fundamental baseline rigidity required for a solid material, the presence of 10 wt% PEG-200 is the dominant factor influencing the final modulus behavior relative to a neat epoxy system. The plasticizer's ability to enhance segmental mobility and free volume qualitatively overrides the stiffening potential of the moderate thermal cure, resulting in a material with significantly reduced stiffness compared to the unmodified resin."
    },
    "analysis_without_hierarchical_structure": {
      "descriptive_text": "The sample comprises an epoxy network synthesized from KER 828 epoxy resin and an epoxy hardener, incorporated with 10 wt% polyethylene glycol (PEG-200) serving as a plasticizer. The formulation was blended and cast into a silicone mold, followed by thermal curing in an oven at 80 °C for 3 hours to induce crosslinking. Mechanical characterization was performed via uniaxial tensile testing in accordance with ASTM D638-10 using a universal TB1 machine to determine the Young's modulus.",
      "reasoning_analysis": "Increasing Factors: The formation of a covalently crosslinked thermoset network between the KER 828 epoxy resin and the hardener inherently restricts polymer chain mobility and segmental motion, creating a rigid matrix that significantly drives the Young's modulus upward. The thermal curing process at 80 °C facilitates this crosslink density, further contributing to structural stiffness. Decreasing Factors: The addition of 10 wt% PEG-200 acts as a potent plasticizer within the epoxy matrix. The flexible ether linkages and low molecular weight of the PEG chains increase free volume and reduce intermolecular friction between the epoxy networks, lubricating chain segments and qualitatively driving the Young's modulus downward. Dominant Factor: While the crosslinked epoxy architecture provides the fundamental structural integrity required for a solid state, the inclusion of 10 wt% low-molecular-weight plasticizer is the dominant modifying factor; its ability to increase free volume and decouple chain interactions qualitatively outweighs the baseline stiffening of the neat resin, resulting in a net reduction in Young's modulus relative to an unmodified cured epoxy system."
    }
  },
  {
    "doi": "10.1039/c7ra08886h",
    "title": "High mechanical properties of epoxy networks with dangling chains and tunable microphase separation structure",
    "year": 2017,
    "chemical_composition": {
      "repeat_unit_psmiles": null,
      "monomers": [
        {
          "name": "Bisphenol F diglycidyl ether",
          "smiles": "C1OC1COC2=CC=C(CC3=CC=C(C=C3)OCC4CO4)C=C2",
          "ratio_value": 100,
          "ratio_unit": "mass parts"
        },
        {
          "name": "4,4'-diaminodiphenylmethane",
          "smiles": "Nc1ccc(Cc2ccc(N)cc2)cc1",
          "ratio_value": 80,
          "ratio_unit": "molar % (of curing agent)"
        },
        {
          "name": "4,4'-diaminodicyclohexylmethane",
          "smiles": "NC1CCC(Cc2CCC(N)CC2)CC1",
          "ratio_value": 20,
          "ratio_unit": "molar % (of curing agent)"
        },
        {
          "name": "n-Octylamine",
          "smiles": "CCCCCCCCN",
          "ratio_value": 5,
          "ratio_unit": "mass parts per 100 epoxy"
        }
      ],
      "additives": [],
      "is_homopolymer": false
    },
    "processing_history": "DGEBF mixed with DDM/H-DDM (20/80 molar) and n-octylamine (5 mass%). Stirred 10 min. Pre-cured 60 °C/2 h. Cured 100 °C/2 h, 130 °C/2 h, 150 °C/4 h. Tensile test at room temperature, GB/T 1040.2-2006, SANS UTM5205XHD.",
    "hierarchical_structure": "Homogeneous morphology (no microphase separation observed by AFM). Amorphous (WAXS).",
    "properties": {
      "E": {
        "value": [
          3.0
        ],
        "unit": "GPa"
      }
    },
    "analysis_with_hierarchical_structure": {
      "descriptive_text": "The sample comprises a thermosetting epoxy network synthesized from Bisphenol F diglycidyl ether cured with a mixed amine system consisting of 80 molar % 4,4'-diaminodiphenylmethane and 20 molar % 4,4'-diaminodicyclohexylmethane, modified with 5 mass parts of n-octylamine per 100 parts epoxy. The material was processed via initial stirring followed by a multi-step thermal curing schedule involving pre-curing at 60 °C and sequential curing stages up to 150 °C to ensure complete crosslinking. Structural analysis indicates a homogeneous morphology without microphase separation and an amorphous state, with mechanical performance evaluated through tensile testing at room temperature.",
      "reasoning_analysis": "Increasing Factors: The presence of rigid aromatic rings within both the Bisphenol F diglycidyl ether backbone and the majority 4,4'-diaminodiphenylmethane curing agent significantly restricts segmental chain mobility, intrinsically driving the modulus (E) higher. Furthermore, the multi-step thermal curing history promotes a high degree of conversion and crosslink density, which stiffens the network structure. Decreasing Factors: The incorporation of n-octylamine introduces flexible aliphatic chains that act as internal plasticizers, increasing free volume and reducing the effective crosslink density, thereby lowering the modulus. Additionally, the substitution of 20 % of the aromatic curing agent with 4,4'-diaminodicyclohexylmethane introduces cycloaliphatic units that possess slightly greater conformational flexibility compared to purely aromatic links. Dominant Factor: The high stiffness imparted by the densely crosslinked aromatic network formed by the epoxy resin and the predominant aromatic amine curing agent qualitatively dominates the mechanical response, maintaining a high modulus despite the softening influence of the aliphatic modifier and cycloaliphatic co-agent."
    },
    "analysis_without_hierarchical_structure": {
      "descriptive_text": "The sample comprises a thermosetting epoxy network synthesized from Bisphenol F diglycidyl ether cured with a mixed amine system consisting of 4,4'-diaminodiphenylmethane and 4,4'-diaminodicyclohexylmethane, incorporating n-octylamine as a modifier. The preparation involved stirring the components for 10 minutes followed by a multi-stage thermal curing cycle including pre-curing at 60 °C for 2 hours and subsequent curing steps at 100 °C, 130 °C, and 150 °C for 2, 2, and 4 hours respectively. Mechanical characterization was performed via tensile testing at room temperature in accordance with GB/T 1040.2-2006 standards using a SANS UTM5205XHD universal testing machine.",
      "reasoning_analysis": "Increasing Factors: The chemical composition is dominated by 4,4'-diaminodiphenylmethane, an aromatic diamine that introduces rigid phenyl rings into the polymer backbone, significantly restricting segmental mobility and increasing the inherent stiffness of the network. Additionally, the processing history features a rigorous step-wise thermal curing schedule up to 150 °C, which promotes high conversion of epoxy groups and maximizes crosslink density, thereby reducing free volume and driving the Young's Modulus higher. Decreasing Factors: The inclusion of n-octylamine acts as a mono-functional modifier that introduces flexible aliphatic chains and potentially terminates network growth, reducing the overall crosslink density and increasing chain mobility between crosslinks. Furthermore, the presence of 4,4'-diaminodicyclohexylmethane, while providing some rigidity, is less stiff than the aromatic counterpart, and the Bisphenol F backbone may offer slightly less steric hindrance compared to Bisphenol A analogs, collectively contributing to a reduction in modulus. Dominant Factor: The intrinsic rigidity provided by the high concentration of aromatic rings from the primary curing agent and the high-temperature thermal treatment establishes a highly crosslinked, stiff network structure that qualitatively dominates the final Young's Modulus, although the flexible modifier serves to mitigate the brittleness and slightly lower the stiffness relative to a unmodified system."
    }
  },
  {
    "doi": "10.1016/j.cej.2019.02.177",
    "title": "Weldable, malleable and programmable epoxy vitrimers with high mechanical properties and water insensitivity",
    "year": 2019,
    "chemical_composition": {
      "repeat_unit_psmiles": null,
      "monomers": [
        {
          "name": "Diglycidyl ether of bisphenol F",
          "smiles": "C1OC1COc1ccc(Cc2ccc(OC3CO3)cc2)cc1",
          "ratio_value": null,
          "ratio_unit": null
        },
        {
          "name": "Terephthalaldehyde",
          "smiles": "O=Cc1ccc(C=O)cc1",
          "ratio_value": null,
          "ratio_unit": null
        },
        {
          "name": "3-aminobenzylamine",
          "smiles": "Nc1cccc(CN)c1",
          "ratio_value": null,
          "ratio_unit": null
        }
      ],
      "additives": [],
      "is_homopolymer": false
    },
    "processing_history": "Synthesized by curing DGEBF with TA curing agent (synthesized from Terephthalaldehyde and 3-aminobenzylamine). Mixture degassed at 60 °C for 1 h, cured at 80 °C for 3 h, 120 °C for 2 h, 150 °C for 3 h. Stoichiometric ratio of amine H to epoxy group (m) = 1.75. Young's modulus measured by uniaxial tensile test (Instron 5567) at room temperature, cross-head speed 1 mm/min. Immersed in deionized water at room temperature for 1 day.",
    "hierarchical_structure": "Crosslinked epoxy vitrimer network with dynamic imine bonds. High crosslinking density.",
    "properties": {
      "E": {
        "value": [
          2.6755999999999998
        ],
        "unit": "GPa"
      }
    },
    "analysis_with_hierarchical_structure": {
      "descriptive_text": "This material is a crosslinked epoxy vitrimer network constructed from Diglycidyl ether of bisphenol F (DGEBF), Terephthalaldehyde, and 3-aminobenzylamine, featuring dynamic imine bonds and a high crosslinking density. The synthesis involved curing DGEBF with a curing agent derived from Terephthalaldehyde and 3-aminobenzylamine, where the mixture was degassed at 60 °C for 1 hour and subjected to a step-wise curing protocol at 80 °C for 3 hours, 120 °C for 2 hours, and 150 °C for 3 hours with an amine hydrogen to epoxy group stoichiometric ratio of 1.75. Prior to characterization, the samples were immersed in deionized water at room temperature for 24 hours, and the Young's modulus was subsequently determined via uniaxial tensile testing at room temperature with a cross-head speed of 1 mm/min.",
      "reasoning_analysis": "Increasing Factors: The chemical composition incorporates rigid aromatic structures from DGEBF, Terephthalaldehyde, and 3-aminobenzylamine, which restrict segmental chain mobility through steric hindrance and intrinsically increase stiffness. Additionally, the hierarchical structure is defined by a high crosslinking density, which significantly constrains network deformation and drives the Young's modulus upward. The step-wise curing history up to 150 °C promotes high conversion of functional groups, reinforcing the network integrity. Decreasing Factors: The processing history includes immersion in deionized water for one day, where water absorption acts as a plasticizer by increasing free volume and reducing intermolecular friction, thereby lowering the modulus. Furthermore, the dynamic imine bonds may be susceptible to hydrolysis or exchange reactions in the presence of water, potentially loosening the network topology. The off-stoichiometric amine-to-epoxy ratio of 1.75 implies an excess of amine, which may result in unreacted species acting as internal plasticizers. Dominant Factor: While the water immersion and off-stoichiometric ratio introduce softening mechanisms, the high crosslinking density combined with the rigid aromatic backbone qualitatively dominates the final behavior, ensuring the material retains the high stiffness characteristic of a thermoset network despite the environmental conditioning."
    },
    "analysis_without_hierarchical_structure": {
      "descriptive_text": "The polymer network was synthesized using Diglycidyl ether of bisphenol F as the epoxy base, cured with a specialized agent derived from the reaction of Terephthalaldehyde and 3-aminobenzylamine. The mixture was degassed at 60 °C for 1 hour followed by a step-wise curing protocol consisting of 80 °C for 3 hours, 120 °C for 2 hours, and 150 °C for 3 hours, utilizing a stoichiometric ratio of amine hydrogen to epoxy groups of 1.75. Following synthesis, the Young's modulus was evaluated via uniaxial tensile testing at room temperature with a cross-head speed of 1 mm/min, specifically after the samples had been immersed in deionized water at room temperature for 24 hours.",
      "reasoning_analysis": "Increasing Factors: The chemical composition features rigid aromatic structures from the Diglycidyl ether of bisphenol F backbone and the Terephthalaldehyde-derived curing agent, which intrinsically enhance chain stiffness and resistance to deformation. Additionally, the processing history includes a high-temperature step-wise curing schedule up to 150 °C, which promotes high conversion rates and maximizes the crosslink density of the thermoset network. Decreasing Factors: The stoichiometric ratio of amine hydrogen to epoxy groups is 1.75, indicating a significant excess of amine that likely results in a lower effective crosslink density and the presence of unreacted species acting as internal plasticizers. Furthermore, the processing history specifies immersion in deionized water for 1 day prior to testing; water absorption in epoxy networks acts as a potent plasticizer by increasing free volume and disrupting hydrogen bonding, while potentially hydrolyzing dynamic imine bonds formed during the curing agent synthesis. Dominant Factor: While the aromatic backbone and thermal curing provide a rigid structural foundation, the combination of off-stoichiometric network topology and, most critically, the hygroscopic plasticization induced by water immersion qualitatively dominates the mechanical response, leading to a depressed Young's modulus relative to a dry, stoichiometrically balanced sample."
    }
  },
  {
    "doi": null,
    "title": "Characterization of carbon fiber reinforced resin composites by the nanoindentation technique",
    "year": null,
    "chemical_composition": {
      "repeat_unit_psmiles": null,
      "monomers": [
        {
          "name": "Epoxy resin",
          "smiles": null,
          "ratio_value": null,
          "ratio_unit": null
        }
      ],
      "additives": [
        {
          "name": "T800 carbon fiber",
          "type": "filler",
          "amount_value": 60,
          "amount_unit": "vol%"
        }
      ],
      "is_homopolymer": false
    },
    "processing_history": "Composite cured at 200 °C under 0.6 MPa pressure. Samples cut, inlaid with epoxy, lapped and polished. Young's modulus measured by nanoindentation (CSM indenter, Berkovich tip, 20 nm radius) with max load of 3 mN.",
    "hierarchical_structure": "CFRP with 48 layers [(45/0/-45/90)6]s. Carbon fiber/epoxy interface region.",
    "properties": {
      "E": {
        "value": [
          57.077
        ],
        "unit": "GPa"
      }
    },
    "analysis_with_hierarchical_structure": {
      "descriptive_text": "The sample is a carbon fiber reinforced polymer (CFRP) composite consisting of an epoxy resin matrix reinforced with 60 vol% T800 carbon fibers. It features a hierarchical laminate structure composed of 48 layers with a symmetric stacking sequence of [(45/0/-45/90)6]s, specifically highlighting the carbon fiber/epoxy interface region. The material was processed by curing at 200 °C under 0.6 MPa pressure, followed by sample preparation involving cutting, epoxy inlaying, lapping, and polishing. Mechanical characterization was performed via nanoindentation using a Berkovich tip with a 20 nm radius under a maximum load of 3 mN to determine the Young's modulus.",
      "reasoning_analysis": "Increasing Factors: The incorporation of T800 carbon fibers, which possess an intrinsically high stiffness, serves as the primary reinforcement mechanism. The high fiber volume fraction of 60 vol% maximizes the load-bearing capacity of the stiff phase, while the curing process at 200 °C ensures a high crosslink density within the epoxy matrix, enhancing its rigidity. Additionally, the application of 0.6 MPa pressure during processing promotes consolidation and minimizes void content, which prevents compliance issues associated with porosity. Decreasing Factors: The epoxy matrix itself exhibits a significantly lower modulus compared to the carbon fibers, and the quasi-isotropic stacking sequence [(45/0/-45/90)6]s includes off-axis plies that reduce the effective stiffness in any single principal direction compared to a unidirectional laminate. Furthermore, the surface preparation involving lapping and polishing for nanoindentation may induce surface damage or smear the softer epoxy phase, potentially lowering the measured contact stiffness, while the nanoscale indentation depth might probe local heterogeneities such as the softer interface region or matrix between fibers. Dominant Factor: The high volume fraction of the high-modulus T800 carbon fibers qualitatively dominates the mechanical response, as the continuous fiber network provides a rigid scaffold that overwhelmingly dictates the composite's Young's modulus relative to the compliant epoxy matrix and processing-induced surface effects."
    },
    "analysis_without_hierarchical_structure": {
      "descriptive_text": "The material system comprises an epoxy resin matrix reinforced with T800 carbon fiber fillers at a loading of 60 vol%. The composite was fabricated by curing the mixture at 200 °C under an applied pressure of 0.6 MPa to ensure consolidation. Following fabrication, samples were cut, inlaid with epoxy, and subsequently lapped and polished to prepare the surface for mechanical characterization. The Young's modulus was determined using nanoindentation techniques employing a Berkovich tip with a 20 nm radius and a maximum load of 3 mN.",
      "reasoning_analysis": "Increasing Factors: The inclusion of T800 carbon fiber at a high volume fraction of 60% serves as the primary driver for enhancing stiffness, as the intrinsic modulus of the carbon fibers is orders of magnitude higher than the epoxy matrix. Furthermore, the curing process at 200 °C promotes a high degree of crosslinking within the epoxy network, increasing the matrix rigidity, while the applied pressure of 0.6 MPa minimizes void content, ensuring efficient load transfer between the phases. Decreasing Factors: Potential factors that could depress the measured modulus include interfacial weaknesses between the fiber and matrix which might limit stress transfer efficiency, or if the nanoindentation probe primarily contacts the softer epoxy-rich regions between fibers rather than the fibers themselves. Additionally, residual thermal stresses generated during cooling from the cure temperature could induce microcracking in the matrix, slightly compromising structural integrity. Dominant Factor: The dominant factor governing the Young's modulus is the high volume fraction of the T800 carbon fiber reinforcement. According to composite micromechanics, at 60 vol%, the fiber phase dictates the bulk mechanical response, rendering the contributions of the matrix properties and processing-induced variations secondary to the overwhelming stiffness contribution of the carbon fiber network."
    }
  },
  {
    "doi": "10.1177/0954008314534279",
    "title": "Role of functionalized multiwalled carbon nanotubes on mechanical properties of epoxy-based composites at cryogenic temperature",
    "year": 2014,
    "chemical_composition": {
      "repeat_unit_psmiles": null,
      "monomers": [
        {
          "name": "Diglycidyl ether of bisphenol-A",
          "smiles": null,
          "ratio_value": null,
          "ratio_unit": null
        },
        {
          "name": "Polyoxypropylenediamine",
          "smiles": null,
          "ratio_value": null,
          "ratio_unit": null
        }
      ],
      "additives": [
        {
          "name": "Oxidized multiwalled carbon nanotubes",
          "type": "filler",
          "amount_value": 0.5,
          "amount_unit": "wt%"
        }
      ],
      "is_homopolymer": false
    },
    "processing_history": "Oxidized MWNTs (O-MWNTs) prepared by acid mixture treatment (H2SO4:HNO3 3:1) at 110 °C. O-MWNTs added to epoxy resin, vacuum mixed for 5 min. Reacted for 4 h at 80 °C with catalyst. Curing agent D-230 added (weight ratio 100:30 to epoxy), stirred, cast into mold, cured at 80 °C for 4 h. Young's modulus measured by uniaxial tensile test according to ASTM D638-99 using MTS Landmark Servohydraulic test system at liquid nitrogen temperature (77 K).",
    "hierarchical_structure": "O-MWNTs reinforced epoxy composites. Some MWNTs impregnated in epoxy resin, some partially pulled out. Slightly rough fracture surface indicating slightly interfacial bonding.",
    "properties": {
      "E": {
