Repository: hhtrick/HHT-code

# HHT training framework

This directory contains model training, embedding precomputation, inference, article-level baselines and the curated datasets. All commands below assume that the working directory is `train_code/`.

## 3. Datasets and fixed partitions

Each main dataset is a JSON array at `dataset/{property}/{property}.json`. Entries contain source metadata, `chemical_composition`, `processing_history`, `hierarchical_structure`, `properties`, and two generated-analysis objects. Targets are stored as `properties[property]["value"]`; source metadata and target values are not predictive input fields.

| Property | Train | Validation | Test | Total |
|---|---:|---:|---:|---:|

File: train_code/continue_train_dataset/E/E.json (part 79 of 106)
[
        "value": [
          4.8
        ],
        "unit": "GPa"
      }
    },
    "analysis_with_hierarchical_structure": {
      "descriptive_text": "The sample comprises an epoxy composite network synthesized from Diglycidyl ether of bisphenol-A and Polyoxypropylenediamine (D-230) curing agent, reinforced with 0.5 wt% oxidized multiwalled carbon nanotubes (O-MWNTs). The nanotubes were pre-treated with an acid mixture at 110 °C prior to vacuum mixing with the resin, followed by the addition of the curing agent at a 100:30 weight ratio and curing at 80 °C for 4 hours. Hierarchical characterization indicates a composite structure where nanotubes are partially impregnated within the matrix with evidence of pull-out and a slightly rough fracture surface, suggesting moderate interfacial bonding. The Young's modulus was determined via uniaxial tensile testing according to ASTM D638-99 at liquid nitrogen temperature (77 K).",
      "reasoning_analysis": "Increasing Factors: The incorporation of oxidized multiwalled carbon nanotubes introduces a high-modulus filler phase with a large aspect ratio, which intrinsically drives the composite Young's modulus upward. The acid oxidation treatment aims to improve dispersion and chemical compatibility, while the crosslinked epoxy network structure provides a rigid backbone. Furthermore, the processing history specifies testing at liquid nitrogen temperature (77 K), which significantly reduces polymer chain segmental mobility and places the matrix in a deep glassy state, drastically increasing the measured stiffness. Decreasing Factors: The use of Polyoxypropylenediamine (D-230) as the curing agent introduces flexible ether and propylene segments into the network, which increases free volume and chain mobility compared to rigid aromatic amines, thereby lowering the matrix modulus. Additionally, the hierarchical structure reveals nanotube pull-out and only a slightly rough fracture surface, indicating suboptimal interfacial bonding that limits stress transfer efficiency between the matrix and the reinforcement. Dominant Factor: While the cryogenic testing condition ensures a high baseline matrix stiffness, the composite's mechanical performance is qualitatively dominated by the interfacial characteristics; the observed interfacial weakness limits the load transfer efficiency, preventing the high-modulus nanotubes from fully realizing their reinforcement potential relative to the flexibility introduced by the curing agent."
    },
    "analysis_without_hierarchical_structure": {
      "descriptive_text": "The sample comprises an epoxy nanocomposite synthesized from Diglycidyl ether of bisphenol-A resin and Polyoxypropylenediamine curing agent, reinforced with 0.5 wt% oxidized multiwalled carbon nanotubes. The nanotubes were functionalized via acid treatment at 110 °C prior to vacuum mixing with the epoxy resin for 5 minutes. The mixture was reacted at 80 °C for 4 hours with a catalyst, followed by the addition of the curing agent at a weight ratio of 30 parts per 100 parts resin. The final composite was stirred, cast into a mold, and cured at 80 °C for 4 hours, with Young's modulus characterized by uniaxial tensile testing at liquid nitrogen temperature (77 K) according to ASTM D638-99.",
      "reasoning_analysis": "Increasing Factors: The incorporation of oxidized multiwalled carbon nanotubes introduces a high-modulus reinforcing phase within the epoxy matrix, while the acid functionalization enhances interfacial adhesion to facilitate efficient stress transfer. Additionally, the measurement conducted at liquid nitrogen temperature places the epoxy matrix deeply within its glassy state, significantly reducing chain segmental mobility and maximizing the intrinsic stiffness of the crosslinked network. Decreasing Factors: The use of Polyoxypropylenediamine as the curing agent introduces flexible polyether segments into the crosslinked network, which inherently lowers the modulus compared to systems cured with rigid aromatic amines. Furthermore, the relatively short vacuum mixing time may limit the dispersion quality of the nanotubes, potentially leading to agglomeration that reduces reinforcement efficiency. Dominant Factor: The dominant factor influencing the Young's modulus is the cryogenic testing condition combined with the rigid nanofiller reinforcement. While the flexible curing agent tends to soften the network, the measurement at 77 K ensures the matrix is fully vitrified with minimal free volume, allowing the high-aspect-ratio nanotubes to effectively constrain polymer deformation and carry load, resulting in a maximized modulus relative to room temperature conditions."
    }
  },
  {
    "doi": "10.1016/j.cej.2019.02.177",
    "title": "Weldable, malleable and programmable epoxy vitrimers with high mechanical properties and water insensitivity",
    "year": 2019,
    "chemical_composition": {
      "repeat_unit_psmiles": null,
      "monomers": [
        {
          "name": "Diglycidyl ether of bisphenol F",
          "smiles": "C1OC1COc1ccc(Cc2ccc(OC3CO3)cc2)cc1",
          "ratio_value": null,
          "ratio_unit": null
        },
        {
          "name": "Terephthalaldehyde",
          "smiles": "O=Cc1ccc(C=O)cc1",
          "ratio_value": null,
          "ratio_unit": null
        },
        {
          "name": "3-aminobenzylamine",
          "smiles": "Nc1cccc(CN)c1",
          "ratio_value": null,
          "ratio_unit": null
        }
      ],
      "additives": [],
      "is_homopolymer": false
    },
    "processing_history": "Synthesized by curing DGEBF with TA curing agent (synthesized from Terephthalaldehyde and 3-aminobenzylamine). Mixture degassed at 60 °C for 1 h, cured at 80 °C for 3 h, 120 °C for 2 h, 150 °C for 3 h. Stoichiometric ratio of amine H to epoxy group (m) = 1.75. Young's modulus measured by uniaxial tensile test (Instron 5567) at room temperature, cross-head speed 1 mm/min. Immersed in deionized water at room temperature for 2 days.",
    "hierarchical_structure": "Crosslinked epoxy vitrimer network with dynamic imine bonds. High crosslinking density.",
    "properties": {
      "E": {
        "value": [
          2.4852
        ],
        "unit": "GPa"
      }
    },
    "analysis_with_hierarchical_structure": {
      "descriptive_text": "The material is a crosslinked epoxy vitrimer network synthesized from Diglycidyl ether of bisphenol F (DGEBF) epoxy resin and a dynamic curing agent derived from Terephthalaldehyde and 3-aminobenzylamine. The hierarchical structure is characterized by dynamic imine bonds within a highly crosslinked architecture. Processing involved degassing the mixture at 60 °C for 1 hour, followed by a multi-step curing schedule at 80 °C for 3 hours, 120 °C for 2 hours, and 150 °C for 3 hours to ensure network formation, with an amine hydrogen to epoxy group stoichiometric ratio of 1.75. Prior to mechanical characterization via uniaxial tensile testing using an Instron 5567 at room temperature with a cross-head speed of 1 mm/min, the cured specimens were immersed in deionized water at room temperature for 2 days.",
      "reasoning_analysis": "Increasing Factors: The rigid aromatic backbones present in DGEBF, Terephthalaldehyde, and 3-aminobenzylamine restrict chain segment rotation, intrinsically increasing stiffness. Additionally, the high crosslinking density established by the step-wise thermal curing schedule significantly limits chain mobility and enhances the load-bearing capacity of the network, driving the Young's Modulus higher. Decreasing Factors: The presence of dynamic imine bonds introduces topological flexibility compared to permanent covalent crosslinks, potentially allowing for stress relaxation that lowers the effective modulus. Furthermore, the immersion in deionized water acts as a potent plasticizer; water molecules disrupt intermolecular hydrogen bonding and increase free volume, which significantly reduces stiffness. The stoichiometric excess of amine groups (m=1.75) may also result in unreacted species or dangling chain ends that contribute to a reduction in modulus. Dominant Factor: The high crosslinking density combined with the rigid aromatic backbone dominates the final mechanical behavior by establishing a robust, solid network structure that defines the material as a rigid thermoset. While water plasticization and dynamic bond character qualitatively reduce the modulus relative to a dry, permanently crosslinked analog, the fundamental network integrity provided by the high crosslinking density remains the primary determinant of the material's high-modulus regime."
    },
    "analysis_without_hierarchical_structure": {
      "descriptive_text": "The material system comprises a thermosetting network based on Diglycidyl ether of bisphenol F (DGEBF) cured with an agent synthesized from Terephthalaldehyde and 3-aminobenzylamine. The precursor mixture was degassed at 60 °C for 1 hour and subjected to a multi-step curing cycle at 80 °C for 3 hours, 120 °C for 2 hours, and 150 °C for 3 hours with a stoichiometric ratio of amine hydrogen to epoxy groups of 1.75. Following curing, the samples were immersed in deionized water at room temperature for 2 days prior to mechanical characterization, where the Young's modulus was evaluated via uniaxial tensile testing at a cross-head speed of 1 mm/min under ambient conditions.",
      "reasoning_analysis": "Increasing Factors: The chemical composition features rigid aromatic structures from Bisphenol F, Terephthalaldehyde, and 3-aminobenzylamine, which inherently restrict chain segment mobility and increase backbone stiffness. Additionally, the high-temperature step-wise curing profile up to 150 °C promotes a high degree of crosslinking density, while the degassing step minimizes void defects, both contributing to a higher theoretical modulus. Decreasing Factors: The stoichiometric ratio of 1.75 indicates a significant excess of amine groups relative to epoxy, which can result in unreacted dangling chains or incomplete network formation that reduces effective crosslink density. Furthermore, the processing history includes immersion in deionized water for 2 days, allowing water molecules to penetrate the network and act as potent plasticizers by increasing free volume and potentially hydrolyzing dynamic bonds, thereby significantly softening the material. Dominant Factor: While the aromatic backbone and thermal curing establish a rigid structural baseline, the plasticization effect induced by the water immersion is the dominant factor governing the final measured Young's modulus, as the absorption of water fundamentally reduces intermolecular friction and stiffness compared to the dry cured state."
    }
  },
  {
    "doi": "10.1021/jp507952b",
    "title": "Composition as a Means To Control Morphology and Properties of Epoxy Based Dual-Phase Structural Electrolytes",
    "year": 2014,
    "chemical_composition": {
      "repeat_unit_psmiles": null,
      "monomers": [
        {
          "name": "MTM57 Epoxy/Amine System",
          "smiles": null,
          "ratio_value": 50,
          "ratio_unit": "wt%"
        }
      ],
      "additives": [
        {
          "name": "EMIM-TFSI",
          "type": "electrolyte",
          "amount_value": 49,
          "amount_unit": "wt%"
        },
        {
          "name": "LiTFSI",
          "type": "salt",
          "amount_value": 2.3,
          "amount_unit": "mol/L"
        },
        {
          "name": "Propylene Carbonate",
          "type": "solvent",
          "amount_value": 1,
          "amount_unit": "wt%"
        }
      ],
      "is_homopolymer": false
    },
    "processing_history": "MTM57 resin mixed with EMIM-TFSI + LiTFSI + PC (50:50 wt% ratio). LiTFSI concentration 2.3 mol/L in electrolyte. PC substitution 1 wt% of EMIM-TFSI. Components preheated at 75 °C for 5 min and mixed using a speedmixer at 3000 rpm for 4 min. Transferred into a preheated mold and cured using cycle: ramp to 120 °C at 0.5 °C/min, dwell at 120 °C for 60 min, ramp to room temperature at 3 °C/min. Young's modulus measured by three-point bending tests at room temperature using a Zwick testing frame equipped with a 1 kN load cell and an optical Heidenhain displacement transducer on rectangular samples (length 30-35 mm, width 4 mm, thickness 2-3 mm).",
    "hierarchical_structure": "Bicontinuous morphology with decreased characteristic length scale; coarse continuous epoxy phase size reduced to ~2 μm.",
    "properties": {
      "E": {
        "value": [
          0.9
        ],
        "unit": "GPa"
      }
    },
    "analysis_with_hierarchical_structure": {
      "descriptive_text": "The sample comprises a MTM57 Epoxy/Amine system blended with a composite electrolyte consisting of EMIM-TFSI ionic liquid (49 wt%), Propylene Carbonate solvent (1 wt%), and LiTFSI salt (2.3 mol/L), resulting in a 50:50 wt% ratio between the resin and electrolyte phases. The components were preheated at 75 °C and homogenized via speedmixing at 3000 rpm before being cured in a preheated mold using a thermal profile that ramped to 120 °C with a 60-minute dwell time followed by cooling. This processing yielded a material with a bicontinuous morphology characterized by a decreased characteristic length scale, specifically with a coarse continuous epoxy phase size reduced to approximately 2 μm. The Young's modulus of the resulting rectangular samples was evaluated at room temperature using three-point bending tests on a Zwick testing frame equipped with an optical displacement transducer.",
      "reasoning_analysis": "Increasing Factors: The thermal cure cycle involving a 120 °C dwell promotes the formation of a densely crosslinked epoxy network, which inherently provides structural rigidity and resistance to deformation. Additionally, the presence of LiTFSI salt may introduce ionic coordination complexes that act as physical crosslinks within the matrix, potentially enhancing stiffness, while the bicontinuous morphology ensures the rigid epoxy phase remains percolated to bear mechanical load. Decreasing Factors: The high weight fraction (50 wt%) of low-modulus components, specifically the EMIM-TFSI ionic liquid and Propylene Carbonate solvent, acts as a significant plasticizer that increases free volume and disrupts polymer chain packing. This substantial dilution of the structural epoxy network reduces the effective load-bearing cross-section, and the refined phase morphology with an epoxy domain size of ~2 μm suggests a disruption of the continuous rigid phase integrity compared to a neat resin. Dominant Factor: The plasticization and dilution effect arising from the near-equal mass ratio of the fluid electrolyte system to the epoxy resin qualitatively dominates the mechanical behavior. While the crosslinked network and ionic interactions provide a baseline stiffness, the overwhelming volume fraction of the compliant ionic liquid and solvent phases significantly depresses the Young's modulus relative to a neat, cured epoxy system."
    },
    "analysis_without_hierarchical_structure": {
      "descriptive_text": "The material system comprises an MTM57 Epoxy/Amine matrix constituting 50 wt% of the formulation, blended with 49 wt% EMIM-TFSI ionic liquid electrolyte, 2.3 mol/L LiTFSI salt, and 1 wt% Propylene Carbonate solvent. Preparation involved preheating the components at 75 °C for 5 minutes followed by high-shear mixing at 3000 rpm for 4 minutes using a speedmixer. The mixture was transferred into a preheated mold and subjected to a thermal curing cycle involving a ramp to 120 °C at 0.5 °C/min, a dwell time of 60 minutes at 120 °C, and a subsequent cooling ramp to room temperature at 3 °C/min. The Young's modulus was subsequently characterized via three-point bending tests at room temperature using a Zwick testing frame equipped with a 1 kN load cell and an optical Heidenhain displacement transducer on rectangular specimens.",
      "reasoning_analysis": "Increasing Factors: The formation of a covalently crosslinked network via the MTM57 Epoxy/Amine reaction during the 120 °C curing cycle inherently increases stiffness by restricting chain segment mobility and providing structural rigidity. The specific thermal profile, including the slow ramp and dwell time, promotes a high degree of conversion and network homogeneity, which typically maximizes the modulus of the epoxy phase. Decreasing Factors: The incorporation of 49 wt% EMIM-TFSI ionic liquid and 1 wt% Propylene Carbonate introduces a substantial volume fraction of low-modulus fluid phases within the matrix. These components act as potent plasticizers, significantly increasing free volume and segmental mobility while reducing the effective load-bearing cross-section of the rigid epoxy network. The presence of the liquid electrolyte phase essentially dilutes the structural integrity of the cured thermoset. Dominant Factor: The massive loading of the ionic liquid electrolyte is the dominant factor. Despite the rigid epoxy network formation, the approximate 50 wt% liquid content dictates the macroscopic mechanical behavior, transforming the system into a soft ionogel rather than a rigid solid, thereby qualitatively resulting in a significantly lower Young's modulus compared to a neat cured epoxy system."
    }
  },
  {
    "doi": "10.1080/09349847.2016.1250975",
    "title": "Ultrasonic Velocity and Attenuation in Epoxy Resin/Granite (Marble) Powder Composite",
    "year": 2018,
    "chemical_composition": {
      "repeat_unit_psmiles": null,
      "monomers": [
        {
          "name": "Diglycidyl ether of bisphenol A",
          "smiles": "CC(C)(c1ccc(OCC2CO2)cc1)c2ccc(OCC3CO3)cc2",
          "ratio_value": 50,
          "ratio_unit": "wt%"
        },
        {
          "name": "Cycloaliphatic polyamine",
          "smiles": null,
          "ratio_value": 50,
          "ratio_unit": "wt%"
        }
      ],
      "additives": [
        {
          "name": "Granite powder",
          "type": "filler",
          "amount_value": 20,
          "amount_unit": "wt%"
        }
      ],
      "is_homopolymer": false
    },
    "processing_history": "Epoxy resin and hardener mixed at 50:50 ratio. Unmodified granite powder (<= 63 μm) added at 20 wt%, mixed for 3 minutes. Cured at room temperature for 24 h in mold. Young's modulus calculated from ultrasonic compression and shear wave velocities measured by pulse-echo technique at 4 MHz, room temperature.",
    "hierarchical_structure": "Epoxy matrix with unmodified granite powder filler.",
    "properties": {
      "E": {
        "value": [
          40.43
        ],
        "unit": "GPa"
      }
    },
    "analysis_with_hierarchical_structure": {
      "descriptive_text": "The sample comprises a crosslinked epoxy composite formed by reacting Diglycidyl ether of bisphenol A with a cycloaliphatic polyamine hardener at a 50:50 weight ratio. This matrix is reinforced with 20 wt% unmodified granite powder with particle sizes up to 63 μm, which was mixed for 3 minutes prior to curing at room temperature for 24 hours in a mold. The Young's modulus was derived from ultrasonic compression and shear wave velocities measured using the pulse-echo technique at 4 MHz and room temperature, characterizing the stiffness of the filled epoxy network.",
      "reasoning_analysis": "Increasing Factors: The presence of rigid aromatic rings within the Diglycidyl ether of bisphenol A backbone restricts segmental motion, providing intrinsic stiffness to the matrix. Furthermore, the formation of a crosslinked thermoset network during curing significantly limits chain mobility compared to linear polymers, while the incorporation of 20 wt% rigid granite powder acts as a high-modulus filler that reinforces the composite according to mixture rules. Decreasing Factors: The room temperature curing process may result in a lower final crosslink density compared to elevated temperature cures, potentially leaving unreacted groups that reduce network stiffness. Additionally, the use of unmodified granite powder implies a lack of chemical coupling at the filler-matrix interface, which can lead to weak interfacial adhesion or void formation, and the short 3-minute mixing time may result in incomplete filler dispersion, both of which can compromise load transfer efficiency. Dominant Factor: The intrinsic rigidity of the crosslinked epoxy network combined with the reinforcement effect of the high-modulus granite filler qualitatively dominates the Young's Modulus behavior, establishing a stiff composite structure despite the potential limitations imposed by the ambient curing conditions and unmodified filler interface."
    },
    "analysis_without_hierarchical_structure": {
      "descriptive_text": "The sample comprises a composite system formed from a diglycidyl ether of bisphenol A epoxy resin and a cycloaliphatic polyamine hardener mixed in a 50:50 weight ratio. Unmodified granite powder with a particle size distribution of less than or equal to 63 μm was incorporated at a loading of 20 wt% and mechanically mixed for 3 minutes prior to curing. The material was cured at room temperature for 24 hours in a mold, and the Young's modulus was derived from ultrasonic compression and shear wave velocities measured using a pulse-echo technique at 4 MHz under room temperature conditions.",
      "reasoning_analysis": "Increasing Factors: The chemical composition features a diglycidyl ether of bisphenol A backbone containing rigid aromatic rings and a cycloaliphatic polyamine hardener, both of which impart inherent chain stiffness and restrict segmental mobility within the crosslinked network. Furthermore, the addition of 20 wt% granite powder introduces a rigid inorganic phase that, according to composite theory, significantly contributes to load bearing and increases the overall stiffness of the material. Decreasing Factors: The processing history specifies curing at room temperature for 24 hours, which may result in a lower degree of crosslinking conversion compared to elevated temperature curing cycles, potentially reducing the network density and stiffness. Additionally, the use of unmodified granite powder may lead to weak interfacial adhesion between the organic matrix and inorganic filler, and the short mixing time could introduce microvoids, both of which would detract from the effective modulus. Dominant Factor: The reinforcement effect provided by the high-modulus granite filler dispersed within the thermoset matrix qualitatively dominates the mechanical response, driving the Young's modulus upward relative to the neat resin, although the final magnitude is contingent upon the crosslinking density achieved during the ambient curing process and the quality of the filler-matrix interface."
    }
  },
  {
    "doi": "10.1063/1.1627995",
    "title": "Nanotube Alignment And Dispersion In Epoxy Resin ?",
    "year": 2003,
    "chemical_composition": {
      "repeat_unit_psmiles": null,
      "monomers": [
        {
          "name": "Diglycidyl ether of bisphenol A",
          "smiles": "CC(C)(C)c1ccc(OCC2CO2)cc1OCC3CO3",
          "ratio_value": null,
          "ratio_unit": null
        }
      ],
      "additives": [
        {
          "name": "Single walled nanotubes",
          "type": "filler",
          "amount_value": 9.0,
          "amount_unit": "wt%"
        },
        {
          "name": "Araldite HT972",
          "type": "crosslinker",
          "amount_value": 21.75,
          "amount_unit": "wt%"
        }
      ],
      "is_homopolymer": false
    },
    "processing_history": "1g SWNTs sonicated in CHCl3, mixed with 10g epoxy (LY556 containing 21.75wt% HT972 hardener). Solvent evacuated. Pre-cured at 70 °C for 45 minutes. Extruded at 50 °C, ~2.5 kbar pressure through 15x1mm slot. Cut at liquid nitrogen temperatures. Stacked, out-gassed under vacuum, cured at 140 °C under pressure for 2 hours. Young's Modulus measured by 3-point bending tests.",
    "hierarchical_structure": "SWNT-epoxy composite. Surface electrical resistivity anisotropic (6-7 times higher perpendicular than parallel to extrusion), suggesting nanotube alignment. However, modulus suggests no significant alignment or composite enhancement.",
    "properties": {
      "E": {
        "value": [
          3.05
        ],
        "unit": "GPa"
      }
    },
    "analysis_with_hierarchical_structure": {
      "descriptive_text": "The sample comprises a Diglycidyl ether of bisphenol A (DGEBA) epoxy matrix crosslinked with 21.75 wt% Araldite HT972 hardener and reinforced with 9.0 wt% Single Walled Nanotubes (SWNTs). Processing began with sonication of SWNTs in chloroform followed by mixing with the epoxy resin system and solvent evacuation. The mixture was pre-cured at 70 °C for 45 minutes, then extruded at 50 °C under approximately 2.5 kbar pressure through a 15x1 mm slot die. Subsequent steps included cutting at liquid nitrogen temperatures, stacking, vacuum out-gassing, and a final cure at 140 °C under pressure for 2 hours. The resulting SWNT-epoxy composite displays anisotropic surface electrical resistivity suggestive of nanotube alignment, and its mechanical properties were characterized via 3-point bending tests to determine Young's Modulus.",
      "reasoning_analysis": "Increasing Factors: The inclusion of 9.0 wt% Single Walled Nanotubes introduces a filler with exceptionally high intrinsic stiffness, which theoretically drives the composite Young's Modulus upward through load-bearing contributions. The formation of a densely crosslinked network via the HT972 hardener restricts polymer chain mobility, increasing the baseline stiffness of the epoxy matrix. Additionally, the high-pressure extrusion and curing steps likely reduce void content and increase packing density, further contributing to mechanical rigidity. Decreasing Factors: Despite the high filler content, potential agglomeration of nanotubes during mixing or solvent evacuation can act as stress concentrators rather than reinforcement, limiting modulus improvement. The use of chloroform introduces a risk of residual solvent or micro-void formation upon evacuation, which compromises structural integrity. Furthermore, the hierarchical structure data indicates that while electrical resistivity suggests alignment, the modulus shows no significant enhancement, implying that poor interfacial adhesion between the SWNTs and the epoxy matrix prevents effective stress transfer. The stacking of cryo-cut layers may also introduce weak interlaminar boundaries that reduce bulk stiffness. Dominant Factor: The dominant factor influencing the final Young's Modulus is the interfacial efficiency between the nanotubes and the matrix. Although the high-pressure processing and crosslinking provide a rigid foundation, the lack of significant modulus enhancement despite high filler loading and suggested alignment indicates that interfacial slip or aggregation dominates the mechanical response, preventing the intrinsic stiffness of the SWNTs from fully translating to the macroscopic composite property."
    },
    "analysis_without_hierarchical_structure": {
      "descriptive_text": "The sample comprises a Diglycidyl ether of bisphenol A epoxy matrix crosslinked with Araldite HT972 hardener and reinforced with 9.0 wt% Single Walled Nanotubes. Preparation involved sonicating the nanotubes in chloroform prior to mixing with the epoxy-hardener system, followed by solvent evacuation. The mixture was pre-cured at 70 °C for 45 minutes, extruded at 50 °C under approximately 2.5 kbar pressure through a 15x1mm slot, and cut at liquid nitrogen temperatures. Final consolidation involved stacking, vacuum out-gassing, and curing at 140 °C under pressure for 2 hours, with Young's Modulus characterized via 3-point bending tests.",
      "reasoning_analysis": "Increasing Factors: The addition of 9.0 wt% Single Walled Nanotubes introduces a high-modulus filler phase that significantly reinforces the epoxy matrix according to composite theory. The extrusion step under high pressure likely induces orientation of the nanotubes along the flow direction, maximizing stiffness in the primary loading axis. Additionally, the final cure at 140 °C ensures a high crosslink density within the DGEBA-HT972 network, increasing the inherent rigidity of the polymer matrix. Decreasing Factors: Incomplete dispersion of nanotubes despite sonication could lead to agglomeration, acting as stress concentrators that reduce effective load transfer. Furthermore, any residual chloroform solvent not fully removed during evacuation could plasticize the matrix, lowering stiffness, while weak interfacial adhesion between the nanotubes and epoxy might limit stress transfer efficiency. Dominant Factor: The high weight fraction of the nanotubes combined with the processing-induced alignment qualitatively dominates the mechanical behavior. The intrinsic stiffness of the aligned nanotube network outweighs the matrix contributions and potential defects, driving the overall Young's Modulus significantly higher than that of the neat cured epoxy."
    }
  },
  {
    "doi": "10.1007/s12633-019-00335-x",
    "title": "An Analysis of Mechanical and Viscoelastic Behaviour of Nano-SiO2 Dispersed Epoxy Composites",
    "year": 2019,
    "chemical_composition": {
      "repeat_unit_psmiles": null,
      "monomers": [
        {
          "name": "Diglycidylether of bisphenol-A",
          "smiles": "CC(C)(c1ccc(OCC2CO2)cc1)c1ccc(OCC2CO2)cc1",
          "ratio_value": null,
          "ratio_unit": null
        },
        {
          "name": "Polyamino amide",
          "smiles": null,
          "ratio_value": null,
          "ratio_unit": null
        }
      ],
      "additives": [
        {
          "name": "SiO2 nanoparticles",
          "type": "filler",
          "amount_value": 1,
          "amount_unit": "wt%"
        }
      ],
      "is_homopolymer": false
    },
    "processing_history": "SiO2 nanoparticles (15 nm) dried at 100 °C for 6 h, dispersed in MEK, sonicated at 30 kHz for 1 h. Epoxy resin added, sonicated 1 h. MEK removed at 70 °C for 2 h in vacuum. Stoichiometric hardener added, mixed 10 min. Degassed at 38 °C, 760 mm Hg. Cured at 38 °C for 17 h. Young's modulus measured by uniaxial tensile test (ASTM D-638(V)) at 1 mm/min crosshead speed using Universal Testing Machine (BISS India).",
    "hierarchical_structure": "Spherical SiO2 nanoparticles (~15 nm) dispersed in epoxy matrix. Homogeneous dispersion.",
    "properties": {
      "E": {
        "value": [
          0.5585
        ],
        "unit": "GPa"
      }
    },
    "analysis_with_hierarchical_structure": {
      "descriptive_text": "The sample comprises a crosslinked epoxy network synthesized from Diglycidylether of bisphenol-A (DGEBA) and a polyamino amide hardener, reinforced with 1 wt% spherical SiO2 nanoparticles with an average diameter of approximately 15 nm. The nanocomposite was fabricated by drying the nanoparticles, dispersing them in methyl ethyl ketone (MEK) via sonication, and mixing with the epoxy resin before removing the solvent under vacuum at 70 °C. Following the addition of the stoichiometric hardener and degassing, the system was cured at 38 °C for 17 hours to form a solid matrix with homogeneous nanoparticle dispersion. Mechanical characterization was performed using a uniaxial tensile test at a crosshead speed of 1 mm/min according to ASTM D-638(V) standards.",
      "reasoning_analysis": "Increasing Factors: The incorporation of rigid SiO2 nanoparticles, which possess a significantly higher intrinsic modulus than the polymer matrix, acts as a reinforcing phase that restricts matrix deformation under load. The homogeneous dispersion of these nanoparticles, achieved through sonication and solvent processing, maximizes the interfacial area and ensures efficient stress transfer between the filler and the epoxy. Additionally, the formation of a crosslinked thermoset network via the reaction between DGEBA and the polyamino amide hardener inherently restricts chain mobility, contributing to higher stiffness compared to linear thermoplastics. Decreasing Factors: The relatively low curing temperature of 38 °C may result in incomplete conversion of epoxide groups, leading to a lower crosslink density than achievable with high-temperature curing cycles, which qualitatively reduces the matrix stiffness. Furthermore, the use of a polyamino amide hardener introduces flexible aliphatic segments into the network backbone compared to rigid aromatic hardeners, potentially lowering the modulus. There is also a risk that residual MEK solvent, if not fully removed during the 70 °C vacuum step, could act as a plasticizer, enhancing free volume and decreasing stiffness. Dominant Factor: The intrinsic rigidity of the inorganic SiO2 filler combined with the formation of the crosslinked epoxy network qualitatively dominates the mechanical behavior, establishing a high baseline modulus characteristic of thermoset nanocomposites. However, the low-temperature curing history likely prevents the material from reaching its theoretical maximum stiffness, meaning the final E is governed by the reinforcement efficiency of the well-dispersed nanoparticles within a moderately crosslinked matrix."
    },
    "analysis_without_hierarchical_structure": {
      "descriptive_text": "The sample consists of an epoxy network formed from Diglycidylether of bisphenol-A (DGEBA) resin cured with a polyamino amide hardener, reinforced with 1 wt% SiO2 nanoparticles having a diameter of 15 nm. The nanocomposite was prepared by drying the nanoparticles at 100 °C for 6 hours, followed by dispersion in methyl ethyl ketone (MEK) and sonication at 30 kHz for 1 hour. The epoxy resin was subsequently added and sonicated for an additional hour before the MEK was removed under vacuum at 70 °C for 2 hours. After adding the stoichiometric hardener and mixing for 10 minutes, the mixture was degassed at 38 °C under 760 mm Hg and cured at 38 °C for 17 hours. The Young's modulus was ultimately characterized via uniaxial tensile testing according to ASTM D-638(V) at a crosshead speed of 1 mm/min using a Universal Testing Machine.",
      "reasoning_analysis": "Increasing Factors: The incorporation of rigid SiO2 nanoparticles acts as a reinforcing filler, where the high modulus of the inorganic phase and the constrained polymer chains at the filler-matrix interface contribute to an increase in the overall Young's modulus. Additionally, the aromatic structures within the DGEBA backbone provide inherent chain stiffness, and the formation of a crosslinked thermoset network restricts segmental motion, further driving the modulus upward. Decreasing Factors: The use of a polyamino amide hardener introduces flexible aliphatic segments into the network structure, which lowers the stiffness compared to rigid aromatic amine curing agents. Furthermore, the relatively low curing temperature of 38 °C may limit the final crosslink density due to premature vitrification, and any residual MEK solvent not fully removed during vacuum drying could act as a plasticizer, both of which would decrease the Young's modulus. Dominant Factor: The intrinsic mechanical properties of the epoxy matrix, specifically the crosslink density achieved during the low-temperature curing process, qualitatively dominate the final Young's modulus behavior; while the SiO2 nanoparticles provide reinforcement, the limited network rigidity resulting from the flexible hardener and low cure temperature likely constrains the maximum achievable stiffness more significantly than the 1 wt% filler loading enhances it."
    }
  },
  {
    "doi": "10.1177/0021998317749712",
    "title": "Characterization of tensile property of high-performance fiber bundles combined with epoxy resin using advanced video extensometer",
    "year": 2018,
    "chemical_composition": {
      "repeat_unit_psmiles": null,
      "monomers": [
        {
          "name": "Epoxy resin",
          "smiles": null,
          "ratio_value": 100,
          "ratio_unit": "mass parts"
        },
        {
          "name": "Curing agent",
          "smiles": null,
          "ratio_value": 84,
          "ratio_unit": "mass parts"
        }
      ],
      "additives": [
        {
          "name": "M40JB Carbon fiber",
          "type": "reinforcement",
          "amount_value": null,
          "amount_unit": null
        }
      ],
      "is_homopolymer": false
    },
    "processing_history": "Fiber bundles impregnated with epoxy resin and curing agent (mass ratio 100:84), cured at 120 °C for 3 h. Young's modulus measured by advanced video extensometer (AVE). Light source: Area light. Sampling frequency: 15 fps. Crosshead speed: 0.5 mm/min.",
    "hierarchical_structure": "Multifilament fiber bundle impregnated with epoxy resin.",
    "properties": {
      "E": {
        "value": [
          368.8
        ],
        "unit": "GPa"
      }
    },
    "analysis_with_hierarchical_structure": {
      "descriptive_text": "The sample comprises a composite material formed from epoxy resin and a curing agent mixed at a mass ratio of 100:84, reinforced with M40JB carbon fiber. The hierarchical structure consists of multifilament fiber bundles impregnated with the epoxy matrix. Processing involved impregnating the fiber bundles with the resin system followed by thermal curing at 120 °C for 3 hours. The Young's modulus was characterized using an advanced video extensometer (AVE) with an area light source at a sampling frequency of 15 fps and a crosshead speed of 0.5 mm/min.",
      "reasoning_analysis": "Increasing Factors: The inclusion of M40JB carbon fibers serves as the primary stiffening mechanism, as high-modulus fibers significantly elevate the composite stiffness relative to the neat polymer matrix through load bearing along the fiber axis. Additionally, the thermal curing history at 120 °C for 3 hours promotes the formation of a crosslinked epoxy network, increasing the rigidity of the matrix phase and improving interfacial stress transfer. Decreasing Factors: The relatively high mass ratio of curing agent (84 parts per 100 parts resin) may deviate from optimal stoichiometry depending on the specific chemistry, potentially resulting in unreacted species that act as plasticizers or a lower crosslink density, thereby reducing the matrix modulus. Furthermore, any voids introduced during the bundle impregnation process would reduce the effective load-bearing cross-sectional area. Dominant Factor: The intrinsic high modulus of the M40JB carbon fiber reinforcement qualitatively dominates the mechanical response, as the rule of mixtures dictates that the fiber properties overwhelmingly determine the composite Young's modulus compared to the variations in the epoxy matrix crosslink density or curing agent ratio."
    },
    "analysis_without_hierarchical_structure": {
      "descriptive_text": "This composite sample comprises an epoxy matrix system reinforced with M40JB carbon fiber bundles. The matrix was formulated using epoxy resin and a curing agent at a mass ratio of 100:84, wherein the fiber bundles were impregnated with the mixture and subsequently cured at 120 °C for 3 hours. The Young's modulus was characterized using an advanced video extensometer (AVE) equipped with an area light source and a sampling frequency of 15 fps, utilizing a crosshead speed of 0.5 mm/min during mechanical testing.",
