Repository: hhtrick/HHT-code

# HHT training framework

This directory contains model training, embedding precomputation, inference, article-level baselines and the curated datasets. All commands below assume that the working directory is `train_code/`.

## 3. Datasets and fixed partitions

Each main dataset is a JSON array at `dataset/{property}/{property}.json`. Entries contain source metadata, `chemical_composition`, `processing_history`, `hierarchical_structure`, `properties`, and two generated-analysis objects. Targets are stored as `properties[property]["value"]`; source metadata and target values are not predictive input fields.

| Property | Train | Validation | Test | Total |
|---|---:|---:|---:|---:|

File: train_code/continue_train_dataset/E/E.json (part 80 of 106)
[
      "reasoning_analysis": "Increasing Factors: The inclusion of M40JB carbon fibers acts as the primary stiffening agent, where the high intrinsic modulus of the carbon reinforcement significantly elevates the composite stiffness relative to the neat polymer matrix through load bearing capabilities. Additionally, the reaction between the epoxy resin and curing agent forms a covalently crosslinked thermoset network, restricting segmental chain mobility and increasing the rigidity of the matrix phase, while the thermal curing at 120 °C ensures the development of this structural network. Decreasing Factors: Incomplete curing resulting from the specific thermal profile could limit the maximum crosslink density achievable, thereby reducing the matrix contribution to the overall stiffness. Furthermore, potential voids formed during the fiber impregnation process or suboptimal interfacial adhesion between the carbon fibers and the epoxy matrix could impede effective stress transfer, leading to a reduction in the measured modulus compared to the theoretical limit. Dominant Factor: The mechanical reinforcement provided by the M40JB carbon fibers qualitatively dominates the final Young's modulus behavior. While the crosslink density of the epoxy matrix influences matrix-dominated properties, the longitudinal stiffness is primarily governed by the high modulus and alignment of the carbon fiber bundles, making the fiber reinforcement the decisive factor in establishing the high modulus characteristics of this composite sample."
    }
  },
  {
    "doi": null,
    "title": "High-toughness/low-friction ductile epoxy coatings reinforced with carbon nanostructures",
    "year": 2015,
    "chemical_composition": {
      "repeat_unit_psmiles": null,
      "monomers": [
        {
          "name": "Bisphenol A",
          "smiles": "CC(C)(c1ccc(O)cc1)c2ccc(O)cc2",
          "ratio_value": null,
          "ratio_unit": null
        },
        {
          "name": "Glycidyl ether",
          "smiles": null,
          "ratio_value": null,
          "ratio_unit": null
        },
        {
          "name": "3-aminomethyl-3,5,5-trimethyl-cyclohexylamine",
          "smiles": "CC1(CN)CCC(C)(C)C(N)C1",
          "ratio_value": null,
          "ratio_unit": null
        }
      ],
      "additives": [
        {
          "name": "Benzyl alcohol",
          "type": "solvent",
          "amount_value": null,
          "amount_unit": null
        },
        {
          "name": "Fullerene carbon soot",
          "type": "filler",
          "amount_value": 3.0,
          "amount_unit": "wt%"
        }
      ],
      "is_homopolymer": false
    },
    "processing_history": "Resin, cross linker and soot mixed with mechanical stirring (20,000 RPM for 2 min), sonication (37 KHz for 15 min), degassed in vacuum, thermally cured at 70 °C for 4 h. Young's modulus measured by tensile testing.",
    "hierarchical_structure": "Epoxy matrix with embedded spherical nanostructures (100-150 nm). Soot agglomerations present.",
    "properties": {
      "E": {
        "value": [
          2.0
        ],
        "unit": "GPa"
      }
    },
    "analysis_with_hierarchical_structure": {
      "descriptive_text": "The sample comprises a thermosetting epoxy system formed from Bisphenol A and glycidyl ether precursors cross-linked with 3-aminomethyl-3,5,5-trimethyl-cyclohexylamine. The formulation incorporates benzyl alcohol as a processing solvent and is reinforced with 3.0 wt% fullerene carbon soot. Preparation involved high-shear mechanical stirring at 20,000 RPM followed by 37 kHz sonication for 15 minutes to promote dispersion, after which the mixture was degassed under vacuum and thermally cured at 70 °C for 4 hours. The resulting material exhibits a hierarchical structure consisting of an epoxy matrix with embedded spherical nanostructures ranging from 100 to 150 nm, although some soot agglomerations persist. Mechanical characterization was performed via tensile testing to determine the Young's modulus.",
      "reasoning_analysis": "Increasing Factors: The development of a densely cross-linked epoxy network through the curing reaction between the glycidyl ether and amine hardener creates a rigid three-dimensional architecture that fundamentally increases stiffness. The addition of 3.0 wt% fullerene carbon soot introduces a high-modulus carbonaceous filler that, assuming effective interfacial bonding, contributes to load bearing and restricts matrix deformation. Additionally, the high-energy processing history involving 20,000 RPM stirring and sonication aims to exfoliate and disperse the nanofillers, which maximizes the surface area for stress transfer between the matrix and the rigid soot particles. Decreasing Factors: The use of benzyl alcohol as a solvent poses a risk of residual plasticization if the 70 °C cure temperature is insufficient to fully evaporate the solvent, which would increase chain mobility and reduce the modulus. More critically, the hierarchical structure indicates the presence of soot agglomerations; these clusters act as stress concentrators and mechanical defects rather than reinforcing elements, disrupting load continuity within the matrix. Furthermore, the embedded spherical nanostructures (100-150 nm) may represent phase-separated domains or voids that could lower the effective load-bearing cross-section if their modulus is lower than the cured epoxy. Dominant Factor: While the intrinsic rigidity of the cross-linked epoxy network and the high modulus of the carbon soot provide a strong foundation for stiffness, the observed microstructural defects are the dominant factors influencing the final property. Specifically, the presence of soot agglomerations and potential residual solvent from the solution-based processing likely compromise the interfacial integrity and matrix continuity, qualitatively limiting the Young's modulus below the theoretical maximum expected for a well-dispersed nanocomposite."
    },
    "analysis_without_hierarchical_structure": {
      "descriptive_text": "The sample comprises an epoxy thermoset network synthesized from Bisphenol A and glycidyl ether precursors cross-linked with 3-aminomethyl-3,5,5-trimethyl-cyclohexylamine. The formulation incorporates benzyl alcohol as a processing solvent and 3.0 wt% fullerene carbon soot as a reinforcing filler. Processing involved high-shear mechanical stirring at 20,000 RPM for 2 minutes followed by sonication at 37 KHz for 15 minutes to facilitate filler dispersion. The mixture was degassed under vacuum and subsequently thermally cured at 70 °C for 4 hours, with the Young's modulus characterized via tensile testing.",
      "reasoning_analysis": "Increasing Factors: The formation of a highly cross-linked epoxy network inherently restricts polymer chain segmental motion, significantly increasing stiffness compared to linear precursors. The presence of aromatic rings within the Bisphenol A backbone provides intrinsic chain rigidity, while the incorporation of 3.0 wt% fullerene carbon soot introduces a rigid particulate phase that reinforces the matrix. Furthermore, the high-shear stirring and sonication processing history promotes uniform filler dispersion, maximizing the interfacial area for stress transfer and thereby enhancing the modulus. Decreasing Factors: The use of benzyl alcohol, which has a high boiling point relative to the 70 °C curing temperature, poses a risk of residual solvent retention if vacuum degassing was incomplete, which would act as a plasticizer and increase free volume to lower the modulus. Additionally, the relatively mild thermal cure condition of 70 °C for 4 hours may result in incomplete cross-linking conversion compared to higher temperature cures, potentially limiting the maximum achievable network density and stiffness. Dominant Factor: The structural rigidity imparted by the cross-linked epoxy network architecture combined with the reinforcement from the rigid fullerene soot filler qualitatively dominates the final Young's modulus behavior, establishing a solid-state stiffness that outweighs the potential softening effects of residual solvent or sub-optimal cross-linking density, provided the vacuum degassing effectively removed the majority of the processing solvent."
    }
  },
  {
    "doi": "10.1016/j.compositesb.2014.04.009",
    "title": "Compressive mechanical properties of closed-cell aluminum foam–polymer composites",
    "year": 2014,
    "chemical_composition": {
      "repeat_unit_psmiles": null,
      "monomers": [
        {
          "name": "Epoxy",
          "smiles": null,
          "ratio_value": null,
          "ratio_unit": null
        },
        {
          "name": "Hardener",
          "smiles": null,
          "ratio_value": null,
          "ratio_unit": null
        }
      ],
      "additives": [
        {
          "name": "Aluminum foam",
          "type": "filler",
          "amount_value": null,
          "amount_unit": null
        }
      ],
      "is_homopolymer": false
    },
    "processing_history": "Aluminum foam pores filled with epoxy resin mixed by epoxy and hardener under 0.1 MPa pressure, heated at 80 °C. Young's modulus measured by digital image correlation (DIC) method using strain fields from CCD camera images, slope of linear fitting line in elastic range.",
    "hierarchical_structure": "Closed-cell aluminum foam-polymer composite. Pore size ranges from 1 mm to 9 mm. Foam porosity 89.0%.",
    "properties": {
      "E": {
        "value": [
          0.927
        ],
        "unit": "GPa"
      }
    },
    "analysis_with_hierarchical_structure": {
      "descriptive_text": "The sample comprises a closed-cell aluminum foam-polymer composite wherein the pores of the aluminum foam are infiltrated with an epoxy resin network formed by mixing epoxy and hardener components. The structural hierarchy is defined by a foam porosity of 89.0% with pore sizes ranging from 1 mm to 9 mm. Processing involved filling the aluminum foam pores under 0.1 MPa pressure followed by heating at 80 °C to cure the resin. The Young's modulus was subsequently characterized using a digital image correlation method, deriving the value from the slope of the linear fitting line in the elastic range based on strain fields captured by CCD camera images.",
      "reasoning_analysis": "Increasing Factors: The incorporation of aluminum, which possesses a significantly higher intrinsic stiffness than the polymer matrix, provides a rigid scaffold that enhances the composite's load-bearing capacity. Additionally, the thermal curing at 80 °C promotes the formation of a densely crosslinked epoxy network, maximizing the stiffness of the matrix phase within the cellular structure. Decreasing Factors: The high foam porosity of 89.0% indicates a very low relative density, meaning the majority of the volume consists of voids that do not contribute to stiffness, drastically reducing the effective modulus compared to solid constituents. Furthermore, the large pore size range (1 mm to 9 mm) favors cell wall bending and buckling mechanisms over axial stretching, which further lowers the structural rigidity. Dominant Factor: The geometric architecture defined by the 89.0% porosity is the dominant factor, as the low relative density of the cellular solid dictates the effective modulus according to power-law scaling relationships, overshadowing the intrinsic stiffness contributions of the aluminum and epoxy materials."
    },
    "analysis_without_hierarchical_structure": {
      "descriptive_text": "The sample comprises a composite material where the pores of an aluminum foam are infiltrated with a mixture of epoxy resin and hardener to form a cured thermosetting network. The preparation process involved filling the aluminum foam pores under 0.1 MPa pressure followed by thermal curing at 80 °C. Mechanical characterization was performed to determine the Young's modulus using the digital image correlation (DIC) method, calculating the modulus from the slope of the linear fitting line within the elastic range based on strain fields captured by a CCD camera.",
      "reasoning_analysis": "Increasing Factors: The formation of a covalently crosslinked thermosetting network from the epoxy and hardener mixture intrinsically increases stiffness compared to linear thermoplastics by restricting chain segment mobility. Furthermore, the incorporation of aluminum foam introduces a metallic phase with a significantly higher intrinsic modulus than the polymer matrix, acting as a rigid scaffold that enhances load-bearing capacity. The thermal curing at 80 °C promotes crosslink density, while the applied pressure aids in resin infiltration, improving interfacial contact and stress transfer between the matrix and the foam skeleton. Decreasing Factors: The inherent porosity of the aluminum foam structure reduces the volume fraction of the high-modulus metallic phase compared to solid aluminum, inherently limiting the upper bound of the composite's stiffness. Additionally, the relatively low infiltration pressure of 0.1 MPa may not fully eliminate microvoids at the polymer-metal interface, potentially creating stress concentrations that compromise effective load transfer. Dominant Factor: The continuous metallic skeleton of the aluminum foam serves as the primary load-bearing component, qualitatively dominating the mechanical response; despite the porosity limitations, the reinforcement provided by the metallic phase combined with the rigid cured epoxy matrix results in a composite modulus significantly governed by the architecture and stiffness of the aluminum scaffold rather than the polymer matrix alone."
    }
  },
  {
    "doi": "10.1016/j.matdes.2012.12.035",
    "title": "Effect of rubber modification on fracture toughness properties of glass reinforced hot cured epoxy composites",
    "year": 2012,
    "chemical_composition": {
      "repeat_unit_psmiles": null,
      "monomers": [
        {
          "name": "Diglycidyl ether of bisphenol A",
          "smiles": "CC(C)(c1ccc(OCC2COC2)cc1)c3ccc(OCC4COC4)cc3",
          "ratio_value": 100,
          "ratio_unit": "phr"
        }
      ],
      "additives": [
        {
          "name": "Aradur 917",
          "type": "crosslinker",
          "amount_value": 90,
          "amount_unit": "phr"
        },
        {
          "name": "DY070",
          "type": "accelerator",
          "amount_value": 1,
          "amount_unit": "phr"
        },
        {
          "name": "E-glass fibers",
          "type": "filler",
          "amount_value": null,
          "amount_unit": null
        }
      ],
      "is_homopolymer": false
    },
    "processing_history": "Hand layup glass fiber process. Cured 4 h at 80 °C, post-cured 8 h at 160 °C. Young's modulus measured by tensile test according to ASTM D3039-08, perpendicular to fiber direction (Transverse).",
    "hierarchical_structure": "Unidirectional E-glass fiber reinforced epoxy composite. GRE-Neat.",
    "properties": {
      "E": {
        "value": [
          11
        ],
        "unit": "GPa"
      }
    },
    "analysis_with_hierarchical_structure": {
      "descriptive_text": "The sample is a unidirectional E-glass fiber reinforced epoxy composite designated as GRE-Neat, utilizing a Diglycidyl ether of bisphenol A (DGEBA) matrix system. The formulation consists of 100 phr DGEBA monomer cured with 90 phr Aradur 917 crosslinker and 1 phr DY070 accelerator. Manufacturing was performed via a hand layup glass fiber process, followed by a thermal cure cycle of 4 hours at 80 °C and a post-cure of 8 hours at 160 °C. The hierarchical structure was characterized by tensile testing according to ASTM D3039-08, specifically measuring the Young's modulus perpendicular to the fiber direction.",
      "reasoning_analysis": "Increasing Factors: The aromatic bisphenol A backbone in the Diglycidyl ether of bisphenol A monomer provides inherent rigidity to the polymer chains. Furthermore, the processing history includes a substantial post-cure at 160 °C for 8 hours, which drives the crosslinking reaction towards completion, maximizing the crosslink density and stiffness of the epoxy matrix. Decreasing Factors: The mechanical testing was conducted perpendicular to the fiber direction (transverse modulus), meaning the high-stiffness E-glass fibers are not aligned with the load path, forcing deformation to occur primarily through the softer epoxy matrix. Additionally, the hand layup manufacturing process is prone to introducing micro-voids and potential fiber misalignment, which can reduce the effective load-bearing area and act as stress concentrators. Dominant Factor: The loading orientation relative to the unidirectional reinforcement is the dominant factor; since the stress is applied transverse to the fibers, the composite Young's modulus is governed principally by the modulus of the cured epoxy matrix and the fiber-matrix interface quality rather than the intrinsic high modulus of the glass fibers, limiting the overall stiffness compared to the longitudinal direction despite the high crosslink density."
    },
    "analysis_without_hierarchical_structure": {
      "descriptive_text": "The sample comprises a composite material consisting of a Diglycidyl ether of bisphenol A epoxy matrix (100 phr) crosslinked with 90 phr Aradur 917 and accelerated by 1 phr DY070, reinforced with E-glass fibers. The composite was fabricated using a hand layup process and subjected to a curing cycle of 4 hours at 80 °C followed by a post-cure for 8 hours at 160 °C. The Young's modulus was determined via tensile testing according to ASTM D3039-08, with measurements taken perpendicular to the fiber direction.",
      "reasoning_analysis": "Increasing Factors: The formation of a highly crosslinked thermoset network between the Diglycidyl ether of bisphenol A and Aradur 917, particularly enhanced by the high-temperature post-cure at 160 °C, significantly restricts segmental chain mobility and increases the stiffness of the matrix. Additionally, the inclusion of rigid E-glass fibers introduces a high-modulus phase that inherently contributes to the overall composite stiffness. Decreasing Factors: The measurement orientation perpendicular to the fiber direction means the load is primarily carried by the softer epoxy matrix rather than the stiff fibers, drastically reducing the effective modulus compared to longitudinal loading. Furthermore, the hand layup processing method may introduce micro-voids or imperfect fiber wetting, which can act as stress concentrators and reduce the effective load-bearing area. Dominant Factor: The transverse testing orientation is the dominant factor, as it renders the mechanical response matrix-dominated; consequently, the final Young's modulus is governed principally by the crosslink density and stiffness of the cured epoxy network rather than the intrinsic high modulus of the E-glass reinforcement."
    }
  },
  {
    "doi": null,
    "title": "The Effect of Shear Mixing Speed and Time on the Mechanical Properties of GNP/Epoxy Composites",
    "year": 2016,
    "chemical_composition": {
      "repeat_unit_psmiles": null,
      "monomers": [
        {
          "name": "Araldite 564 (Epoxy Resin)",
          "smiles": null,
          "ratio_value": 100,
          "ratio_unit": "parts by weight"
        },
        {
          "name": "Aradur 2954 (Curing Agent)",
          "smiles": null,
          "ratio_value": 35,
          "ratio_unit": "parts by weight"
        }
      ],
      "additives": [
        {
          "name": "Graphene Nanoplatelet (GNP)",
          "type": "filler",
          "amount_value": 5,
          "amount_unit": "wt%"
        }
      ],
      "is_homopolymer": false
    },
    "processing_history": "5 wt% GNP mixed with equal amounts of acetone and epoxy. Shear mixed at 5000 rpm for 1 h. Acetone evaporated by heating to constant mass. Curing agent added. Cured for 2 h at 80 °C followed by 8 h at 140 °C. Young's modulus measured by uniaxial tensile test according to ASTM D634.",
    "hierarchical_structure": "Epoxy matrix with GNP. Dispersion improved by acetone.",
    "properties": {
      "E": {
        "value": [
          3.02
        ],
        "unit": "GPa"
      }
    },
    "analysis_with_hierarchical_structure": {
      "descriptive_text": "This composite sample comprises a thermoset matrix formed from Araldite 564 epoxy resin and Aradur 2954 curing agent, reinforced with 5 wt% Graphene Nanoplatelet (GNP) filler. The fabrication protocol involved dispersing the GNP within the epoxy resin using acetone as a processing aid, followed by high-shear mixing at 5000 rpm for 1 hour to promote homogeneity. After evaporating the acetone by heating to constant mass, the curing agent was incorporated, and the system underwent a stepped thermal cure consisting of 2 hours at 80 °C followed by 8 hours at 140 °C. The resulting hierarchical structure features GNP dispersed within the crosslinked epoxy network, with the mechanical properties characterized via uniaxial tensile testing according to ASTM D634.",
      "reasoning_analysis": "Increasing Factors: The inclusion of 5 wt% Graphene Nanoplatelets introduces a rigid carbonaceous phase with a significantly higher intrinsic stiffness than the epoxy matrix, providing substantial reinforcement through load transfer mechanisms. Additionally, the stepped curing cycle reaching 140 °C ensures a high crosslink density within the thermoset network, restricting polymer chain mobility and increasing the matrix stiffness. The use of acetone-assisted high-shear mixing likely improves filler dispersion, maximizing the interfacial area available for stress transfer. Decreasing Factors: The reliance on solvent evaporation introduces the risk of residual acetone acting as a plasticizer if not completely removed, which would reduce intermolecular friction and lower the modulus. Furthermore, at 5 wt% loading, there is a possibility of GNP agglomeration despite shear mixing; such agglomerates can act as stress concentrators or voids rather than effective reinforcement, potentially diminishing the composite's overall stiffness relative to theoretical predictions. Dominant Factor: The reinforcement effect of the high-modulus Graphene Nanoplatelets combined with the rigid network structure achieved through high-temperature curing qualitatively dominates the mechanical behavior. While processing defects may introduce minor compliance, the intrinsic stiffness of the filler and the highly crosslinked matrix drive the Young's modulus significantly higher than that of the neat epoxy system."
    },
    "analysis_without_hierarchical_structure": {
      "descriptive_text": "The sample comprises a thermoset composite based on Araldite 564 epoxy resin (100 parts by weight) and Aradur 2954 curing agent (35 parts by weight), reinforced with 5 wt% Graphene Nanoplatelet (GNP) filler. The composite was prepared by dispersing the GNP in a mixture of acetone and epoxy resin via high-shear mixing at 5000 rpm for 1 hour, followed by evaporation of the acetone solvent by heating to constant mass. Subsequently, the curing agent was incorporated, and the material underwent a two-stage thermal curing process involving 2 hours at 80 °C followed by 8 hours at 140 °C. The Young's modulus was subsequently characterized using a uniaxial tensile test in accordance with ASTM D634.",
      "reasoning_analysis": "Increasing Factors: The incorporation of Graphene Nanoplatelets (GNP), which possess an exceptionally high intrinsic stiffness, serves as the primary reinforcement mechanism, theoretically increasing the composite modulus through load transfer from the matrix to the filler. Furthermore, the two-stage thermal curing cycle (ending at 140 °C) promotes a high degree of crosslinking within the epoxy-amine network, restricting segmental mobility and enhancing the matrix rigidity. The high-shear mixing protocol aids in exfoliating the GNP stacks, improving dispersion and maximizing the effective surface area for stress transfer. Decreasing Factors: Despite high-shear mixing, there remains a risk of GNP agglomeration, which can act as stress concentration points and reduce the effective reinforcement efficiency, thereby lowering the modulus relative to the theoretical maximum. Additionally, without explicit surface functionalization, the interfacial adhesion between the hydrophobic graphene and the epoxy matrix may be suboptimal, leading to interfacial slippage under load. While the solvent was evaporated to constant mass, any trace residual acetone could act as a plasticizer, slightly reducing matrix stiffness. Dominant Factor: The dominant factor influencing the Young's modulus is the synergistic combination of the high crosslink density achieved through the elevated temperature post-cure and the intrinsic rigidity of the well-dispersed graphene nanoplatelets. The structural reinforcement provided by the nanofiller within the rigid thermoset network qualitatively outweighs potential defects from agglomeration or minor residual solvent, resulting in a net increase in modulus compared to the neat resin."
    }
  },
  {
    "doi": "10.1177/0021998317749712",
    "title": "Characterization of tensile property of high-performance fiber bundles combined with epoxy resin using advanced video extensometer",
    "year": 2018,
    "chemical_composition": {
      "repeat_unit_psmiles": null,
      "monomers": [
        {
          "name": "Epoxy resin",
          "smiles": null,
          "ratio_value": 100,
          "ratio_unit": "mass parts"
        },
        {
          "name": "Curing agent",
          "smiles": null,
          "ratio_value": 84,
          "ratio_unit": "mass parts"
        }
      ],
      "additives": [
        {
          "name": "T800HB Carbon fiber",
          "type": "reinforcement",
          "amount_value": null,
          "amount_unit": null
        }
      ],
      "is_homopolymer": false
    },
    "processing_history": "Fiber bundles impregnated with epoxy resin and curing agent (mass ratio 100:84), cured at 120 °C for 3 h. Young's modulus measured by advanced video extensometer (AVE). Light source: Area light. Sampling frequency: 15 fps. Crosshead speed: 2 mm/min.",
    "hierarchical_structure": "Multifilament fiber bundle impregnated with epoxy resin.",
    "properties": {
      "E": {
        "value": [
          284.0
        ],
        "unit": "GPa"
      }
    },
    "analysis_with_hierarchical_structure": {
      "descriptive_text": "The sample comprises a carbon fiber-reinforced epoxy composite system formulated with epoxy resin and a curing agent at a mass ratio of 100:84. This matrix was utilized to impregnate multifilament T800HB carbon fiber bundles, creating a reinforced hierarchical structure. The material was processed by curing the impregnated fiber bundles at 120 °C for 3 hours to establish the thermoset network. Mechanical characterization focused on the Young's modulus, which was measured using an advanced video extensometer (AVE) with an area light source at a sampling frequency of 15 fps and a crosshead speed of 2 mm/min.",
      "reasoning_analysis": "Increasing Factors: The incorporation of T800HB carbon fibers provides a substantial increase in stiffness due to the inherently high Young's modulus of the carbon reinforcement compared to the polymeric matrix. Additionally, the thermal curing history at 120 °C for 3 hours promotes extensive crosslinking within the epoxy network, reducing chain segment mobility and increasing the rigidity of the matrix phase. Decreasing Factors: The epoxy matrix itself possesses a significantly lower modulus than the carbon fibers, meaning that matrix-rich regions or interlaminar zones will exhibit lower stiffness relative to the fiber direction. Furthermore, the impregnation process of multifilament bundles may introduce micro-voids or incomplete wetting, which can reduce the effective load transfer efficiency between the matrix and fibers, thereby lowering the macroscopic modulus. Dominant Factor: The high intrinsic stiffness of the T800HB carbon fiber reinforcement qualitatively dominates the final Young's modulus behavior. According to composite mechanics, the longitudinal modulus is primarily governed by the fiber properties and volume fraction, rendering the compliance of the cured epoxy matrix secondary to the contribution of the continuous carbon filaments."
    },
    "analysis_without_hierarchical_structure": {
      "descriptive_text": "The composite sample comprises an epoxy resin matrix combined with a curing agent at a mass ratio of 100:84, reinforced with T800HB carbon fiber bundles. The material was prepared by impregnating the fiber bundles with the resin and curing agent mixture, followed by thermal curing at 120 °C for 3 hours. Mechanical characterization was conducted to determine the Young's modulus using an advanced video extensometer (AVE) with an area light source, operating at a sampling frequency of 15 fps and a crosshead speed of 2 mm/min.",
      "reasoning_analysis": "Increasing Factors: The incorporation of T800HB carbon fibers provides a substantial increase in stiffness due to the high intrinsic modulus of the carbon reinforcement relative to the polymer matrix, facilitating efficient load transfer. Additionally, the thermal curing process at 120 °C induces crosslinking within the epoxy matrix, restricting segmental chain mobility and enhancing the rigidity of the continuous phase. Decreasing Factors: The high mass proportion of curing agent (84 parts per 100 parts resin) may suggest a stoichiometry that, if not optimized for maximum crosslink density, could result in a more compliant matrix network compared to highly crosslinked formulations. Furthermore, any micro-voids generated during the impregnation process could reduce the effective load-bearing area and compromise interfacial stress transfer. Dominant Factor: The presence of the high-modulus carbon fiber reinforcement is the dominant factor governing the Young's modulus; while matrix crosslinking and potential defects influence the baseline properties, the fiber phase dictates the overall composite stiffness through rule-of-mixtures behavior."
    }
  },
  {
    "doi": "10.1088/1757-899X/943/1/012021",
    "title": "Extraction of reinforced epoxy nanocomposite using agricultural waste biomass",
    "year": 2020,
    "chemical_composition": {
      "repeat_unit_psmiles": null,
      "monomers": [
        {
          "name": "Epoxy resin",
          "smiles": null,
          "ratio_value": null,
          "ratio_unit": null
        },
        {
          "name": "Hardener",
          "smiles": null,
          "ratio_value": null,
          "ratio_unit": null
        }
      ],
      "additives": [
        {
          "name": "Coconut shell powder",
          "type": "filler",
          "amount_value": 3,
          "amount_unit": "wt.%"
        }
      ],
      "is_homopolymer": false
    },
    "processing_history": "Hand lay-up fabrication. Epoxy resin and hardener mixed in 10:3 ratio with 3 wt.% coconut shell powder filler. Sonication for 3 min at 0°C, vacuum degassing for 5 min. Cured at room temperature for 24 hours, then in oven at 100°C for 3 hours. Flexural Young's modulus measured by LLYOD LR 10K Plus UTM at 1.3 mm/min crosshead speed, according to ASTM D790.",
    "hierarchical_structure": "Epoxy matrix with dispersed coconut shell powder filler (45-300 micrometre particle size).",
    "properties": {
      "E": {
        "value": [
          3.9737600000000004
        ],
        "unit": "GPa"
      }
    },
    "analysis_with_hierarchical_structure": {
      "descriptive_text": "The sample consists of a thermoset epoxy composite fabricated via hand lay-up, utilizing an epoxy resin and hardener mixed in a 10:3 ratio reinforced with 3 wt.% coconut shell powder filler. The mixture underwent sonication for 3 minutes at 0°C followed by vacuum degassing for 5 minutes to ensure filler dispersion and void reduction prior to curing at room temperature for 24 hours and post-curing in an oven at 100°C for 3 hours. The resulting hierarchical structure comprises a crosslinked epoxy matrix with dispersed coconut shell powder particles ranging from 45 to 300 micrometres in size, and the flexural Young's modulus was characterized using a LLYOD LR 10K Plus UTM at a crosshead speed of 1.3 mm/min according to ASTM D790.",
      "reasoning_analysis": "Increasing Factors: The formation of a densely crosslinked network during the two-stage curing process significantly restricts chain segment mobility, establishing a high baseline stiffness for the epoxy matrix. Additionally, the incorporation of rigid coconut shell powder acts as a reinforcing phase that typically bears load more effectively than the polymer matrix, while the sonication and vacuum degassing steps minimize void content, preventing defects that would otherwise lower the modulus. Decreasing Factors: The relatively low filler loading of 3 wt.% limits the volume fraction of the reinforcing phase, meaning the composite properties remain heavily dependent on the matrix. Furthermore, the large particle size range reduces the specific surface area available for stress transfer compared to nano-fillers, and the potential incompatibility between the hydrophilic natural filler and hydrophobic epoxy matrix may weaken interfacial adhesion, reducing reinforcement efficiency. Dominant Factor: The intrinsic stiffness of the fully cured epoxy network dominates the final Young's modulus due to the low volume fraction of the filler; however, the presence of the rigid filler phase qualitatively drives the modulus higher relative to the neat resin, provided the interfacial bonding is sufficient to transfer stress."
    },
    "analysis_without_hierarchical_structure": {
      "descriptive_text": "The sample comprises an epoxy resin matrix crosslinked with a hardener and reinforced with 3 wt.% coconut shell powder filler. Fabricated via hand lay-up, the epoxy and hardener were combined in a 10:3 ratio with the filler, followed by sonication for 3 minutes at 0°C and vacuum degassing for 5 minutes. The composite was cured at room temperature for 24 hours and subsequently post-cured in an oven at 100°C for 3 hours. The flexural Young's modulus was determined using an LLYOD LR 10K Plus UTM at a crosshead speed of 1.3 mm/min according to ASTM D790.",
      "reasoning_analysis": "Increasing Factors: The formation of a densely crosslinked thermoset network between the epoxy resin and hardener inherently restricts chain mobility, providing a high baseline stiffness. The thermal post-curing at 100°C further increases crosslink density, thereby enhancing the modulus. Additionally, the incorporation of rigid coconut shell powder particles contributes to reinforcement through the rule of mixtures, while sonication improves filler dispersion and vacuum degassing minimizes void content, both of which prevent stress concentrators that would otherwise lower stiffness. Decreasing Factors: The relatively low filler loading of 3 wt.% limits the magnitude of reinforcement compared to higher volume fractions. Furthermore, natural fillers like coconut shell powder may exhibit variability in intrinsic stiffness and potentially suffer from weak interfacial adhesion with the synthetic epoxy matrix, which could reduce stress transfer efficiency. The hand lay-up method may also introduce slight anisotropy or residual voids despite degassing. Dominant Factor: The crosslink density of the epoxy matrix established by the two-stage curing history is the dominant factor governing the Young's modulus, as the matrix constitutes the continuous phase bearing the majority of the load at this low filler concentration, while the processing steps primarily serve to preserve this intrinsic matrix stiffness by mitigating defect formation."
    }
  },
  {
    "doi": "10.1016/j.compositesa.2017.09.007",
    "title": "New BN-epoxy composites obtained by thermal latent cationic curing with enhanced thermal conductivity",
    "year": 2017,
    "chemical_composition": {
      "repeat_unit_psmiles": null,
      "monomers": [
        {
          "name": "Diglycidyl ether of Bisphenol A",
          "smiles": "CC(C)(c1ccc(OCC2CO2)cc1)c1ccc(OCC2CO2)cc1",
          "ratio_value": null,
          "ratio_unit": null
        }
      ],
      "additives": [
        {
          "name": "CXC1612 (Benzylanilinium hexafluoroantimonate)",
          "type": "initiator",
          "amount_value": 3,
          "amount_unit": "phr"
        }
      ],
      "is_homopolymer": true
    },
    "processing_history": "Samples mechanically stirred, degassed under vacuum. Cured at 120 °C for 1 h, post-cured at 150 °C for 1 h. Young's modulus measured by DMTA (TA Instruments DMA Q800) at 35 °C using 3-point bending mode, force ramp 1 N/min, deformation 0.1%-0.2%.",
    "hierarchical_structure": "Crosslinked epoxy network.",
    "properties": {
      "E": {
        "value": [
          2.0
        ],
        "unit": "GPa"
      }
    },
    "analysis_with_hierarchical_structure": {
      "descriptive_text": "This material system comprises a crosslinked epoxy network derived from the homopolymerization of Diglycidyl ether of Bisphenol A (DGEBA) initiated by 3 phr of CXC1612 (Benzylanilinium hexafluoroantimonate). The precursor mixture was mechanically stirred and degassed under vacuum prior to undergoing a thermal curing cycle at 120 °C for 1 hour, followed by a post-cure at 150 °C for 1 hour to finalize the network structure. Mechanical characterization was performed using dynamic mechanical thermal analysis (DMTA) on a TA Instruments DMA Q800 in 3-point bending mode at 35 °C, applying a force ramp of 1 N/min within a linear deformation range of 0.1% to 0.2%.",
      "reasoning_analysis": "Increasing Factors: The incorporation of rigid bisphenol A aromatic units within the backbone provides significant intrinsic chain stiffness, while the formation of a covalently crosslinked network topology severely restricts segmental mobility, both of which drive the Young's modulus upward. The thermal processing history, specifically the post-curing step at 150 °C, likely enhances crosslink density and reduces free volume, further stiffening the material. Additionally, testing at 35 °C places the sample in the glassy state below its likely glass transition temperature, where the modulus is maximized. Decreasing Factors: The aliphatic ether linkages connecting the aromatic rings introduce a degree of flexibility that slightly moderates the overall stiffness compared to purely aromatic structures. Furthermore, any microvoids potentially introduced during mechanical stirring or incomplete conversion of epoxy groups despite the cure cycle could reduce the effective load-bearing cross-section. Dominant Factor: The high crosslink density inherent to the cured thermoset network, reinforced by the rigidity of the bisphenol A backbone, qualitatively dominates the mechanical response. These structural constraints overwhelm the flexibility of the ether linkages, establishing a high modulus characteristic of vitrified epoxy systems."
    },
    "analysis_without_hierarchical_structure": {
