Repository: hhtrick/HHT-code

# HHT training framework

This directory contains model training, embedding precomputation, inference, article-level baselines and the curated datasets. All commands below assume that the working directory is `train_code/`.

## 3. Datasets and fixed partitions

Each main dataset is a JSON array at `dataset/{property}/{property}.json`. Entries contain source metadata, `chemical_composition`, `processing_history`, `hierarchical_structure`, `properties`, and two generated-analysis objects. Targets are stored as `properties[property]["value"]`; source metadata and target values are not predictive input fields.

| Property | Train | Validation | Test | Total |
|---|---:|---:|---:|---:|

File: train_code/continue_train_dataset/E/E.json (part 81 of 106)
[
      "descriptive_text": "The sample comprises a Diglycidyl ether of Bisphenol A (DGEBA) epoxy system incorporating 3 phr of CXC1612 (Benzylanilinium hexafluoroantimonate) as an initiator. The mixture was mechanically stirred and degassed under vacuum to remove entrapped air before undergoing a thermal curing cycle at 120 °C for 1 hour, followed by a post-cure at 150 °C for 1 hour. The Young's modulus was characterized via dynamic mechanical thermal analysis (DMTA) using a TA Instruments DMA Q800 at 35 °C in 3-point bending mode with a force ramp of 1 N/min and deformation controlled between 0.1% and 0.2%.",
      "reasoning_analysis": "Increasing Factors: The DGEBA monomer contains rigid bisphenol aromatic rings which inherently increase chain stiffness and restrict segmental mobility. The thermal processing history, specifically the combination of curing at 120 °C and post-curing at 150 °C, drives high conversion of epoxy groups and maximizes crosslink density, creating a rigid three-dimensional network that strongly resists deformation. Additionally, the vacuum degassing step minimizes void formation, ensuring a dense microstructure that supports efficient load transfer. Decreasing Factors: The chemical structure includes ether linkages and isopropylidene groups within the backbone, which introduce some flexibility compared to fully aromatic rigid-rod polymers, potentially moderating the overall stiffness. Furthermore, any residual unreacted monomer or initiator species remaining after the thermal cycle could act as minor plasticizing defects, though the post-cure aims to minimize this. Dominant Factor: The dominant factor is the high crosslink density achieved through the specific two-step thermal curing protocol combined with the rigid aromatic content of the DGEBA backbone. Since the measurement temperature of 35 °C is significantly below the expected glass transition temperature of the fully cured network, the material behaves as a rigid glassy thermoset, where the covalent network topology overwhelmingly dictates the high Young's modulus."
    }
  },
  {
    "doi": "10.1007/s42823-019-00104-1",
    "title": "Investigation of mechanical, thermal and electrical properties of hybrid composites reinforced with multi‑walled carbon nanotubes and fused silica particles",
    "year": 2019,
    "chemical_composition": {
      "repeat_unit_psmiles": null,
      "monomers": [
        {
          "name": "Bisphenol-F type epoxy resin (YDF-161)",
          "smiles": null,
          "ratio_value": 74.4,
          "ratio_unit": "wt%"
        },
        {
          "name": "Amine hardener (Jeffamine D-230)",
          "smiles": null,
          "ratio_value": 24.8,
          "ratio_unit": "wt%"
        }
      ],
      "additives": [
        {
          "name": "Multi-walled carbon nanotubes (M90)",
          "type": "filler",
          "amount_value": 0.8,
          "amount_unit": "wt%"
        }
      ],
      "is_homopolymer": false
    },
    "processing_history": "Air entrapped in epoxy resin released using vacuum desiccator with BYK-A 500 for 2 h. MWNTs added to resin, dispersed using shear mixer (500 then 1000 rpm) and ultrasonic bath. Hardener added, mixed, degassed 10 min. Cured at room temperature for 48 h at 3 atm, then 80 °C for 6 h. Young's modulus measured by uniaxial tensile test (Unitech-T RB301) at 0.5 mm/min crosshead speed, ASTM D638-10, 5 specimens.",
    "hierarchical_structure": "Epoxy matrix with 0.8 wt% MWNTs. Agglomeration of nanotubes found, not properly dispersed.",
    "properties": {
      "E": {
        "value": [
          1.09
        ],
        "unit": "GPa"
      }
    },
    "analysis_with_hierarchical_structure": {
      "descriptive_text": "The sample comprises a thermoset composite consisting of a Bisphenol-F type epoxy resin (YDF-161) and an amine hardener (Jeffamine D-230) at weight ratios of 74.4% and 24.8%, respectively, reinforced with 0.8 wt% multi-walled carbon nanotubes (M90). Processing involved vacuum desiccation to remove entrapped air, followed by shear mixing and ultrasonic dispersion of the nanotubes prior to hardener addition and degassing. The material was cured under 3 atm pressure at room temperature for 48 hours and post-cured at 80 °C for 6 hours. Structural analysis identifies an epoxy matrix containing the nanotube filler, though notable agglomeration indicates incomplete dispersion, and mechanical characterization was performed via uniaxial tensile testing according to ASTM D638-10.",
      "reasoning_analysis": "Increasing Factors: The inclusion of multi-walled carbon nanotubes provides a theoretical increase in stiffness due to their exceptionally high intrinsic axial modulus, assuming effective load transfer occurs between the filler and the matrix. Furthermore, the processing history involving curing under 3 atm pressure and thermal post-curing promotes matrix consolidation and high crosslinking density, which typically enhances the rigidity of the epoxy network. Decreasing Factors: The use of Jeffamine D-230, a polyetheramine hardener, introduces flexible aliphatic ether segments into the crosslinked network, inherently lowering the matrix modulus compared to rigid aromatic hardeners. Crucially, the hierarchical structure reveals agglomeration of the nanotubes due to improper dispersion; these agglomerates act as stress concentrators and defects rather than reinforcing elements, significantly diminishing the composite's effective stiffness. Dominant Factor: The dominant factor limiting the Young's modulus is the combination of the flexible hardener chemistry and the structural defects arising from nanotube agglomeration. While the processing pressure and filler inclusion aim to maximize stiffness, the poor dispersion prevents the realization of the nanotubes' reinforcement potential, and the flexible polyether chains establish a lower baseline modulus for the cured matrix."
    },
    "analysis_without_hierarchical_structure": {
      "descriptive_text": "The sample comprises a crosslinked thermoset network synthesized from Bisphenol-F type epoxy resin (YDF-161) and an amine hardener (Jeffamine D-230) at weight ratios of 74.4% and 24.8%, respectively, reinforced with 0.8 wt% Multi-walled carbon nanotubes (M90). Processing began with the release of entrapped air using a vacuum desiccator assisted by BYK-A 500, followed by the dispersion of nanotubes into the resin via shear mixing and ultrasonic bath treatment. After the addition of the hardener and a 10-minute degassing period, the mixture was cured under 3 atm pressure at room temperature for 48 hours, followed by a post-cure at 80 °C for 6 hours. The Young's modulus was characterized using uniaxial tensile testing at a crosshead speed of 0.5 mm/min in accordance with ASTM D638-10.",
      "reasoning_analysis": "Increasing Factors: The presence of rigid aromatic rings within the Bisphenol-F epoxy backbone provides intrinsic structural stiffness, while the incorporation of Multi-walled carbon nanotubes introduces a high-modulus filler phase that enhances load transfer capabilities. Furthermore, the curing protocol involving 3 atm pressure significantly minimizes void content, and the post-cure at 80 °C ensures high crosslinking density, both of which contribute to a higher Young's modulus. Decreasing Factors: The use of Jeffamine D-230, a polyetheramine hardener, introduces flexible aliphatic ether segments into the crosslinked network, which increases chain mobility and lowers the baseline modulus compared to systems using rigid aromatic hardeners. Additionally, any potential agglomeration of nanotubes despite ultrasonic dispersion could act as stress concentrators, locally reducing effective stiffness. Dominant Factor: The reinforcement effect provided by the high-aspect-ratio Multi-walled carbon nanotubes, combined with the densification of the matrix achieved through pressure-assisted curing, qualitatively dominates the mechanical response, leading to a net increase in Young's modulus relative to the unreinforced flexible epoxy network."
    }
  },
  {
    "doi": "10.1088/1742-6596/908/1/012014",
    "title": "Effects of fibre loading and moisture absorption on the tensile properties of hybrid Napier/glass/epoxy composites",
    "year": 2017,
    "chemical_composition": {
      "repeat_unit_psmiles": null,
      "monomers": [
        {
          "name": "Epoxy resin",
          "smiles": null,
          "ratio_value": 3,
          "ratio_unit": "parts"
        },
        {
          "name": "Hardener",
          "smiles": null,
          "ratio_value": 1,
          "ratio_unit": "parts"
        }
      ],
      "additives": [
        {
          "name": "Napier grass fibre",
          "type": "filler",
          "amount_value": 30,
          "amount_unit": "vol%"
        },
        {
          "name": "E-glass fibre",
          "type": "filler",
          "amount_value": 0,
          "amount_unit": "vol%"
        }
      ],
      "is_homopolymer": false
    },
    "processing_history": "Vacuum infusion method at ~10 mbar. Cured 12h at 25 °C, post-cured 2h at 80 °C. Immersed in distilled water for 50 h at room temperature (ASTM D570). Tensile test (ASTM D638-10) using Instron universal testing machine, 100 kN load cell, 1 mm/min crosshead speed, 50 mm gauge length. Wet condition.",
    "hierarchical_structure": "Napier grass fibre reinforced epoxy composite. Unidirectional Napier grass fibres parallel to loading direction. Epoxy matrix 70 vol%. Moisture absorbed.",
    "properties": {
      "E": {
        "value": [
          1.0
        ],
        "unit": "GPa"
      }
    },
    "analysis_with_hierarchical_structure": {
      "descriptive_text": "The sample is a Napier grass fibre-reinforced epoxy composite fabricated via vacuum infusion at approximately 10 mbar. The matrix system comprises an epoxy resin and hardener mixed in a 3:1 parts ratio, reinforced with 30 vol% unidirectional Napier grass fibres aligned parallel to the loading direction, resulting in an epoxy matrix volume fraction of 70%. Following fabrication, the composite underwent a curing cycle of 12 hours at 25 °C followed by a post-cure at 80 °C for 2 hours. To evaluate environmental durability, specimens were immersed in distilled water for 50 hours at room temperature according to ASTM D570 prior to mechanical characterization. Tensile properties were measured under wet conditions using an Instron universal testing machine with a 100 kN load cell at a crosshead speed of 1 mm/min and a gauge length of 50 mm, adhering to ASTM D638-10 standards.",
      "reasoning_analysis": "Increasing Factors: The unidirectional alignment of Napier grass fibres parallel to the loading direction maximizes the reinforcement efficiency according to the rule of mixtures, significantly driving the Young's Modulus (E) higher than the neat epoxy matrix. Additionally, the post-curing thermal treatment at 80 °C increases the crosslink density of the epoxy network, enhancing the intrinsic rigidity of the matrix phase and improving thermal stability. Decreasing Factors: The immersion in distilled water for 50 hours leads to moisture absorption within the hydrophilic natural fibres and the epoxy matrix, causing plasticization of the polymer network which lowers the matrix modulus. Furthermore, hygroscopic swelling of the Napier grass fibres can induce microcracking at the fibre-matrix interface, reducing interfacial shear strength and stress transfer efficiency during the wet tensile test. Dominant Factor: While the unidirectional fibre reinforcement establishes a high baseline stiffness relative to the unreinforced matrix, the extensive moisture absorption and subsequent testing under wet conditions are the dominant factors qualitatively defining the final E behavior, as the plasticization of the matrix and degradation of the fibre-matrix interface significantly reduce the modulus compared to the dry state potential."
    },
    "analysis_without_hierarchical_structure": {
      "descriptive_text": "The sample comprises an epoxy thermoset matrix synthesized from epoxy resin and hardener in a 3:1 parts ratio, reinforced with 30 vol% Napier grass fibre. Fabrication was achieved via vacuum infusion at approximately 10 mbar, followed by curing for 12 hours at 25 °C and post-curing for 2 hours at 80 °C. To evaluate environmental resistance, specimens were immersed in distilled water for 50 hours at room temperature in accordance with ASTM D570. Mechanical characterization was performed under wet conditions using a tensile test per ASTM D638-10 on an Instron universal testing machine equipped with a 100 kN load cell, operating at a crosshead speed of 1 mm/min with a 50 mm gauge length.",
      "reasoning_analysis": "Increasing Factors: The formation of a densely crosslinked epoxy network during the curing and post-curing stages establishes a rigid matrix structure that inherently resists deformation. Additionally, the inclusion of 30 vol% Napier grass fibre introduces a stiff cellulosic reinforcement phase that constrains polymer chain mobility and bears load, theoretically enhancing the composite stiffness relative to the neat matrix, while the vacuum infusion method likely minimizes void defects to optimize stress transfer. Decreasing Factors: The processing history involving 50 hours of water immersion and subsequent testing in a wet condition introduces substantial plasticization, where water molecules penetrate the epoxy network and hydrophilic natural fibres, increasing free volume and causing swelling that drastically reduces matrix stiffness. Furthermore, moisture accumulation at the fibre-matrix interface can degrade interfacial adhesion, leading to premature debonding and reduced load-bearing efficiency. Dominant Factor: Although the fibrous reinforcement and crosslinked architecture provide structural rigidity, the hygrothermal conditioning and wet testing environment constitute the dominant factor; the plasticization effect of absorbed water on the epoxy matrix and the swelling of the natural fibres qualitatively depress the Young's Modulus significantly compared to a dry state, overriding the stiffening contributions of the filler in this specific hydrated condition."
    }
  },
  {
    "doi": null,
    "title": "Epoxy networks based on solutions of silsesquioxanes functionalized with 3-glycidoxypropyl groups in diglycidylether of bisphenol A (DGEBA)",
    "year": 2000,
    "chemical_composition": {
      "repeat_unit_psmiles": null,
      "monomers": [
        {
          "name": "Diglycidylether of bisphenol A",
          "smiles": "CC(C)(c1ccc(OCC2CO2)cc1)c1ccc(OCC2CO2)cc1",
          "ratio_value": null,
          "ratio_unit": null
        },
        {
          "name": "Methyltetrahydrophthalic anhydride",
          "smiles": "CC1=CCC2C1C(=O)OC2=O",
          "ratio_value": null,
          "ratio_unit": "stoichiometric"
        }
      ],
      "additives": [
        {
          "name": "Benzyldimethylamine",
          "type": "initiator",
          "amount_value": 0.04,
          "amount_unit": "moles per mol of epoxy groups"
        }
      ],
      "is_homopolymer": false
    },
    "processing_history": "Silsesquioxane synthesized from GPMS in DGEBA solution (0% aliphatic epoxy groups). Cured with MTHPA and BDMA: 24h at 70°C, 3h at 75°C, 6h at 105°C, 6h at 140°C. Glassy modulus (E'G) measured by DMTA (Perkin-Elmer DMA-7) at 1 Hz, 3-point bending, 10°C/min, 25°C.",
    "hierarchical_structure": "Homogeneous epoxy network, no phase separation observed by tan delta.",
    "properties": {
      "E": {
        "value": [
          2.8
        ],
        "unit": "GPa"
      }
    },
    "analysis_with_hierarchical_structure": {
      "descriptive_text": "The material consists of a homogeneous epoxy network derived from Diglycidylether of bisphenol A (DGEBA) and Methyltetrahydrophthalic anhydride (MTHPA), catalyzed by Benzyldimethylamine (BDMA) at a concentration of 0.04 moles per mol of epoxy groups. Prior to curing, Silsesquioxane was synthesized from GPMS within the DGEBA solution, which contained 0% aliphatic epoxy groups, to form a hybrid system. The mixture was cured using a multi-step thermal profile involving 24 hours at 70°C, 3 hours at 75°C, 6 hours at 105°C, and 6 hours at 140°C. Structural analysis via tan delta confirmed a homogeneous network with no phase separation, and the glassy modulus (E'G) was characterized using dynamic mechanical thermal analysis (DMTA) in 3-point bending mode at 1 Hz with a heating rate of 10°C/min.",
      "reasoning_analysis": "Increasing Factors: The presence of aromatic bisphenol A structures within the DGEBA monomer provides inherent backbone rigidity, while the in-situ synthesis of Silsesquioxane from GPMS introduces rigid inorganic-organic hybrid cages that significantly reinforce the matrix stiffness. Additionally, the extended high-temperature curing cycle up to 140°C promotes high conversion of epoxy and anhydride groups, maximizing crosslink density and packing efficiency in the glassy state. Decreasing Factors: The ether linkages connecting the aromatic rings in DGEBA and the aliphatic nature of the MTHPA hardener introduce flexible segments into the network, which may limit the maximum achievable modulus compared to fully aromatic epoxy systems. Furthermore, the presence of residual Benzyldimethylamine catalyst molecules could introduce minor free volume elements that slightly reduce packing density. Dominant Factor: The formation of the homogeneous hybrid network incorporating rigid Silsesquioxane cages is the dominant factor, as the reinforcement provided by these nanoscale inorganic structures within the crosslinked epoxy matrix qualitatively outweighs the flexibility introduced by the ether linkages and aliphatic hardener, leading to an enhanced glassy modulus relative to neat epoxy systems."
    },
    "analysis_without_hierarchical_structure": {
      "descriptive_text": "The sample consists of a diglycidylether of bisphenol A (DGEBA) epoxy network cured with methyltetrahydrophthalic anhydride (MTHPA) using benzyldimethylamine (BDMA) as an initiator at a concentration of 0.04 moles per mole of epoxy groups. Prior to curing, silsesquioxane structures were synthesized in situ from GPMS within the DGEBA solution to create a hybrid organic-inorganic matrix. The material underwent a multi-stage thermal curing process comprising 24 hours at 70°C, 3 hours at 75°C, 6 hours at 105°C, and finally 6 hours at 140°C to ensure complete crosslinking. The glassy modulus was subsequently characterized using dynamic mechanical thermal analysis (DMTA) in a 3-point bending configuration at 1 Hz with a heating rate of 10°C/min, specifically recorded at 25°C.",
      "reasoning_analysis": "Increasing Factors: The formation of a highly crosslinked thermoset network between DGEBA and MTHPA significantly restricts chain segment mobility, inherently increasing the glassy modulus. Furthermore, the in situ synthesis of silsesquioxane cages introduces rigid inorganic domains within the organic matrix, which act as reinforcing nanofillers to enhance stiffness. The extensive multi-step thermal curing cycle up to 140°C ensures high conversion of epoxy groups, maximizing crosslink density and minimizing free volume. Decreasing Factors: The presence of aliphatic segments within the MTHPA hardener and the propyl linkers from the GPMS precursor introduces greater chain flexibility compared to fully aromatic curing systems, which may slightly reduce the theoretical maximum stiffness. Additionally, any potential interfacial debonding between the organic epoxy matrix and the inorganic silsesquioxane phases could act as defect sites that compromise stress transfer efficiency. Dominant Factor: The reinforcement provided by the rigid silsesquioxane nanostructures combined with the high crosslink density achieved through the prolonged high-temperature curing protocol qualitatively dominates the material behavior, leading to a significantly enhanced glassy modulus relative to a neat, uncured, or lightly crosslinked epoxy system."
    }
  },
  {
    "doi": "10.1177/1464420715588338",
    "title": "Development and characterization of thermoset green composites reinforced by unidirectional abaca fibers",
    "year": 2016,
    "chemical_composition": {
      "repeat_unit_psmiles": null,
      "monomers": [
        {
          "name": "Diglycidyl ether of bisphenol-A",
          "smiles": "CC(C)(c1ccc(OCC2CO2)cc1)c1ccc(OCC2CO2)cc1",
          "ratio_value": null,
          "ratio_unit": null
        },
        {
          "name": "Diethylenetriamine",
          "smiles": "NCCNCCN",
          "ratio_value": null,
          "ratio_unit": null
        }
      ],
      "additives": [],
      "is_homopolymer": false
    },
    "processing_history": "JER 819 epoxy resin (Mitsubishi Chemical Corp.) with DETA hardener. Typical mechanical properties reported in Table 1.",
    "hierarchical_structure": "Thermoset epoxy resin.",
    "properties": {
      "E": {
        "value": [
          1.0
        ],
        "unit": "GPa"
      }
    },
    "analysis_with_hierarchical_structure": {
      "descriptive_text": "The sample comprises a thermoset epoxy network synthesized from Diglycidyl ether of bisphenol-A (DGEBA), commercially supplied as JER 819 epoxy resin from Mitsubishi Chemical Corp., and cured with Diethylenetriamine (DETA) as the hardening agent. This material possesses a crosslinked hierarchical structure characteristic of cured epoxy systems, with typical mechanical properties established following the combination of the resin and hardener.",
      "reasoning_analysis": "Increasing Factors: The presence of rigid aromatic bisphenol-A structures within the epoxy backbone significantly restricts segmental mobility, thereby enhancing stiffness. Furthermore, the reaction with Diethylenetriamine creates a highly crosslinked thermoset network, which fundamentally increases the elastic modulus by preventing viscous flow and limiting chain deformation under stress. Decreasing Factors: The use of Diethylenetriamine introduces flexible aliphatic ethylene segments between the crosslinking nodes, which provides some conformational freedom compared to aromatic hardeners, potentially lowering the modulus relative to fully aromatic networks. Additionally, any inherent free volume within the amorphous thermoset structure could slightly reduce the density of load-bearing interactions. Dominant Factor: The formation of the covalently crosslinked network structure combined with the intrinsic rigidity of the bisphenol-A backbone qualitatively dominates the behavior, resulting in a high modulus characteristic of structural thermoset epoxies, despite the flexibility introduced by the aliphatic curing agent."
    },
    "analysis_without_hierarchical_structure": {
      "descriptive_text": "The sample comprises a thermoset epoxy network synthesized from Diglycidyl ether of bisphenol-A (DGEBA), specifically the JER 819 epoxy resin supplied by Mitsubishi Chemical Corp., cured with Diethylenetriamine (DETA) as the hardening agent. The formulation contains no additional additives or fillers, representing a neat resin system. The material characteristics and mechanical properties correspond to standard cured conditions typically associated with this commercial resin-hardener combination.",
      "reasoning_analysis": "Increasing Factors: The presence of aromatic bisphenol-A units in the epoxy backbone provides significant intrinsic chain stiffness due to the rigid phenyl rings, which resist deformation. Additionally, the curing reaction with DETA establishes a highly crosslinked three-dimensional network structure; this covalent networking drastically reduces chain mobility and eliminates viscous flow, leading to a substantial increase in stiffness compared to uncured or linear polymer systems. Decreasing Factors: The aliphatic nature of the Diethylenetriamine hardener introduces flexible methylene and secondary amine linkages between crosslink points, which allow for greater segmental mobility compared to aromatic hardeners, potentially reducing the overall modulus. Furthermore, the absence of high-modulus reinforcing fillers means the stiffness is limited to that of the neat polymer matrix without composite enhancement. Dominant Factor: The high crosslink density achieved through the epoxy-amine reaction dominates the mechanical response; the topological constraints imposed by the network structure lock the polymer chains in place, ensuring that the intrinsic rigidity of the aromatic backbone translates to a high macroscopic Young's Modulus, outweighing the flexibility contributed by the aliphatic hardener segments."
    }
  },
  {
    "doi": "10.1117/12.2026759",
    "title": "Fabrication and Characterisation of Graphene oxide-Epoxy Nanocomposite",
    "year": null,
    "chemical_composition": {
      "repeat_unit_psmiles": null,
      "monomers": [
        {
          "name": "Diglycidyl ether of bisphenol A",
          "smiles": "CC(C)(c1ccc(OCC2CO2)cc1)c1ccc(OCC2CO2)cc1",
          "ratio_value": null,
          "ratio_unit": null
        },
        {
          "name": "Triethylenetetramine",
          "smiles": "NCCNCCNCCN",
          "ratio_value": null,
          "ratio_unit": null
        }
      ],
      "additives": [],
      "is_homopolymer": false
    },
    "processing_history": "Neat epoxy matrix prepared without GO. Epoxy resin (DGEBA, GY191) mixed with hardener (TETA, HY956) using high speed shear mixer at 2000 rpm for 6 min. Degassed in vacuum oven at room temperature for 30 min. Poured into silicon molds, pre-cured at room temperature for 24 h, post-cured at 95 °C for 6 h. Young's modulus measured by tensile test (ASTM D638-10) using Instron tensile machine, 0.5 mm/min loading speed, 2 kN load cell, room temperature.",
    "hierarchical_structure": "Amorphous crosslinked epoxy network.",
    "properties": {
      "E": {
        "value": [
          1.28
        ],
        "unit": "GPa"
      }
    },
    "analysis_with_hierarchical_structure": {
      "descriptive_text": "The sample consists of a neat epoxy network formed by the reaction of Diglycidyl ether of bisphenol A (DGEBA) resin with a Triethylenetetramine (TETA) hardener. The formulation was prepared without additional fillers or additives, utilizing a high-speed shear mixer at 2000 rpm for 6 minutes to ensure homogeneity, followed by vacuum degassing at room temperature for 30 minutes to remove entrapped air. The mixture was cast into silicon molds and subjected to a two-stage curing protocol involving initial ambient curing for 24 hours followed by a post-cure at 95 °C for 6 hours to maximize crosslink density. The resulting material exhibits an amorphous crosslinked epoxy network structure, and its mechanical properties were evaluated via tensile testing according to ASTM D638-10 standards at room temperature using a constant crosshead speed of 0.5 mm/min.",
      "reasoning_analysis": "Increasing Factors: The presence of rigid bisphenol A aromatic structures within the DGEBA monomer provides inherent backbone stiffness that resists deformation. The formation of a covalently crosslinked network significantly restricts segmental chain mobility, directly enhancing the Young's modulus. Furthermore, the thermal post-curing at 95 °C promotes higher conversion rates and crosslink density, reducing free volume and increasing the material's resistance to elastic deformation. Decreasing Factors: The use of Triethylenetetramine (TETA), an aliphatic amine hardener, introduces flexible methylene sequences between crosslink points, which lowers the modulus compared to systems utilizing rigid aromatic hardeners. Additionally, the amorphous nature of the network lacks the reinforcing effect of crystalline domains found in semi-crystalline polymers, and any incomplete conversion during the room temperature pre-cure stage could leave unreacted groups that act as internal plasticizers. Dominant Factor: The high crosslink density achieved through the specific two-stage curing protocol, combined with the intrinsic rigidity of the bisphenol A backbone, qualitatively dominates the mechanical response. While the aliphatic hardener introduces some flexibility, the three-dimensional covalent network structure established by the epoxy-amine reaction is the primary determinant governing the final stiffness behavior relative to linear polymer chains."
    },
    "analysis_without_hierarchical_structure": {
      "descriptive_text": "A neat epoxy matrix was synthesized using Diglycidyl ether of bisphenol A (DGEBA, GY191) resin and Triethylenetetramine (TETA, HY956) hardener. The components were homogenized using a high-speed shear mixer at 2000 rpm for 6 minutes and subsequently degassed in a vacuum oven at room temperature for 30 minutes to eliminate entrapped air. The mixture was cast into silicon molds and subjected to a sequential curing regimen comprising pre-curing at room temperature for 24 hours followed by post-curing at 95 °C for 6 hours. The Young's modulus was evaluated via tensile testing in accordance with ASTM D638-10 using an Instron tensile machine operated at a loading speed of 0.5 mm/min with a 2 kN load cell at room temperature.",
      "reasoning_analysis": "Increasing Factors: The presence of aromatic bisphenol A structures within the DGEBA backbone provides inherent chain stiffness, while the reaction with TETA forms a densely crosslinked thermoset network that restricts segmental mobility. The processing history further enhances modulus through vacuum degassing which minimizes void defects, and the post-curing step at 95 °C maximizes crosslink density and reduces free volume. Decreasing Factors: The aliphatic nature of the TETA hardener introduces flexible methylene spacers between crosslinks, offering less rigidity than aromatic curing agents, and the absence of reinforcing fillers in this neat matrix configuration limits stiffness to the intrinsic properties of the polymer network. Dominant Factor: The high crosslink density achieved through the specific thermal post-curing cycle is the dominant factor, as it locks the polymer chains into a rigid glassy state at room temperature, overriding the flexibility of the aliphatic hardener segments to determine the final mechanical stiffness."
    }
  },
  {
    "doi": null,
    "title": "Epoxy networks based on solutions of silsesquioxanes functionalized with 3-glycidoxypropyl groups in diglycidylether of bisphenol A (DGEBA)",
    "year": 2000,
    "chemical_composition": {
      "repeat_unit_psmiles": null,
      "monomers": [
        {
          "name": "Diglycidylether of bisphenol A",
          "smiles": "CC(C)(c1ccc(OCC2CO2)cc1)c1ccc(OCC2CO2)cc1",
          "ratio_value": null,
          "ratio_unit": null
        }
      ],
      "additives": [
        {
          "name": "Benzyldimethylamine",
          "type": "initiator",
          "amount_value": 0.06,
          "amount_unit": "moles per mol of epoxy groups"
        },
        {
          "name": "Silsesquioxane (from GPMS)",
          "type": "reactive modifier",
          "amount_value": 23,
          "amount_unit": "mass%"
        }
      ],
      "is_homopolymer": false
    },
    "processing_history": "Silsesquioxane synthesized from GPMS in DGEBA solution (25% aliphatic epoxy groups). Homopolymerization initiated by BDMA: 6h at 120°C. Glassy modulus (E'G) measured by DMTA (Perkin-Elmer DMA-7) at 1 Hz, 3-point bending, 10°C/min, 25°C.",
    "hierarchical_structure": "Homogeneous epoxy network, no phase separation observed by tan delta.",
    "properties": {
      "E": {
        "value": [
          2.0
        ],
        "unit": "GPa"
      }
    },
    "analysis_with_hierarchical_structure": {
      "descriptive_text": "The sample comprises a Diglycidylether of bisphenol A (DGEBA) epoxy matrix modified with 23 mass% Silsesquioxane derived from GPMS, initiated by Benzyldimethylamine at 0.06 moles per mole of epoxy groups. The material was processed by synthesizing the Silsesquioxane within a DGEBA solution containing 25% aliphatic epoxy groups, followed by homopolymerization at 120°C for 6 hours to form a homogeneous epoxy network with no observed phase separation. The glassy modulus was evaluated using dynamic mechanical thermal analysis (DMTA) in 3-point bending mode at 1 Hz and 10°C/min, with measurements taken at 25°C.",
      "reasoning_analysis": "Increasing Factors: The incorporation of 23 mass% Silsesquioxane introduces rigid cage-like structures that function as reinforcing nanofillers, significantly enhancing the stiffness of the matrix. The aromatic backbone of the DGEBA monomer provides intrinsic chain rigidity, while the homogeneous network structure ensures efficient stress transfer without the weakness associated with phase boundaries. Furthermore, the thermal processing history at 120°C for 6 hours likely promotes a high degree of crosslinking, which restricts local chain deformation and elevates the modulus. Decreasing Factors: The presence of 25% aliphatic epoxy groups within the solution introduces flexible methylene sequences that are mechanically compliant compared to aromatic segments, potentially reducing the overall stiffness. Additionally, the bulky nature of the silsesquioxane modifier could theoretically disrupt optimal polymer packing density, introducing free volume that might slightly lower the modulus. Dominant Factor: The reinforcement provided by the high loading of rigid Silsesquioxane cages within a chemically bonded, homogeneous network qualitatively dominates the mechanical response. The intrinsic stiffness of the hybrid inorganic-organic structure and the high crosslink density achieved through the specified thermal cure drive the glassy modulus higher than that of a standard neat epoxy resin, outweighing the softening effect of the aliphatic components."
    },
    "analysis_without_hierarchical_structure": {
      "descriptive_text": "The sample comprises a Diglycidylether of bisphenol A (DGEBA) epoxy network modified with 23 mass% Silsesquioxane derived from GPMS and initiated by Benzyldimethylamine at a concentration of 0.06 moles per mole of epoxy groups. Preparation involved synthesizing the Silsesquioxane in situ within a DGEBA solution containing 25% aliphatic epoxy groups, followed by homopolymerization cured at 120°C for 6 hours. The Glassy modulus was characterized via DMTA using a Perkin-Elmer DMA-7 instrument in 3-point bending geometry at 1 Hz and a heating rate of 10°C/min, with measurements taken at 25°C.",
      "reasoning_analysis": "Increasing Factors: The incorporation of 23 mass% Silsesquioxane introduces a rigid inorganic-organic hybrid phase with a silicon-oxygen backbone that possesses significantly higher intrinsic stiffness than the organic matrix, thereby reinforcing the material and driving E UP. Additionally, the thermal curing history at 120°C for 6 hours promotes extensive homopolymerization of the epoxy groups, creating a densely crosslinked network architecture that restricts segmental chain mobility and enhances structural rigidity. Decreasing Factors: The presence of 25% aliphatic epoxy groups within the solution phase introduces flexible methylene sequences into the network structure, which exhibit lower rotational energy barriers and higher chain mobility compared to the rigid aromatic bisphenol A structures inherent to DGEBA, tending to drive E DOWN. Furthermore, the propyl spacers associated with the GPMS-derived silsesquioxane precursor may increase free volume relative to a purely aromatic network, potentially reducing packing density. Dominant Factor: The high loading of the rigid Silsesquioxane modifier qualitatively dominates the mechanical response of the system. While the aliphatic components introduce inherent flexibility, the volume fraction and intrinsic rigidity of the inorganic silsesquioxane phase provide an effective reinforcement mechanism that elevates E above that of the unmodified aromatic epoxy network."
    }
  },
  {
    "doi": "10.1002/pc.23768",
    "title": "Physico-Mechanical, Thermal, and Coating Properties of Composite Materials Prepared With Epoxy Resin/Steel Slag",
    "year": 2017,
    "chemical_composition": {
      "repeat_unit_psmiles": null,
      "monomers": [
        {
          "name": "Bisphenol-A/Bisphenol-F diglycidyl ether",
          "smiles": "CC(C)(C1=CC=C(OCC2CO2)C=C1)C3=CC=C(OCC4CO4)C=C3",
          "ratio_value": null,
          "ratio_unit": null
        },
        {
          "name": "Epamine PC17",
          "smiles": null,
          "ratio_value": 25,
          "ratio_unit": "wt%"
        }
      ],
      "additives": [
        {
          "name": "Steel slag",
          "type": "filler",
          "amount_value": 20,
          "amount_unit": "wt%"
        },
        {
          "name": "2,4,6-tris(dimethylaminomethyl) phenol",
          "type": "accelerator",
          "amount_value": null,
          "amount_unit": null
        }
      ],
      "is_homopolymer": false
    },
    "processing_history": "Filler dried at 105 °C for 2 h. Mixed with epoxy resin at room temperature for 30 min, then ultrasonic bath. Epamine PC17 hardener (25 wt%) added, stirred 30 min. Accelerator added. Poured into stainless-steel mould. Cured at 40 °C for 4 h followed by postcuring at 80 °C for 4 h. Young's modulus measured by uniaxial tensile test at 5 mm/min crosshead speed according to ASTM D638.",
    "hierarchical_structure": "Epoxy composite with 20 wt% steel slag. XRD showed good compatibility and exfoliated structure.",
    "properties": {
      "E": {
        "value": [
          0.087073
        ],
        "unit": "GPa"
      }
    },
    "analysis_with_hierarchical_structure": {
      "descriptive_text": "The sample consists of a thermosetting epoxy composite derived from Bisphenol-A/Bisphenol-F diglycidyl ether resin cured with Epamine PC17 hardener at a concentration of 25 wt%. The formulation incorporates 20 wt% steel slag as a reinforcing filler and 2,4,6-tris(dimethylaminomethyl) phenol as an accelerator. Processing involved drying the filler at 105 °C, followed by mixing with the resin at room temperature using an ultrasonic bath to ensure dispersion, after which the hardener and accelerator were added prior to molding in stainless steel. The system underwent a two-stage curing protocol involving 4 hours at 40 °C followed by postcuring at 80 °C for 4 hours. Structural characterization via XRD indicated good compatibility between the phases and an exfoliated structure, with mechanical properties evaluated via uniaxial tensile testing at a crosshead speed of 5 mm/min according to ASTM D638.",
