Repository: hhtrick/HHT-code

# HHT training framework

This directory contains model training, embedding precomputation, inference, article-level baselines and the curated datasets. All commands below assume that the working directory is `train_code/`.

## 3. Datasets and fixed partitions

Each main dataset is a JSON array at `dataset/{property}/{property}.json`. Entries contain source metadata, `chemical_composition`, `processing_history`, `hierarchical_structure`, `properties`, and two generated-analysis objects. Targets are stored as `properties[property]["value"]`; source metadata and target values are not predictive input fields.

| Property | Train | Validation | Test | Total |
|---|---:|---:|---:|---:|

File: train_code/continue_train_dataset/E/E.json (part 82 of 106)
[
      "reasoning_analysis": "Increasing Factors: The incorporation of 20 wt% steel slag, a rigid inorganic filler with a significantly higher intrinsic modulus than the polymer matrix, serves as the primary driver for increasing the overall Young's modulus via the rule of mixtures. The processing history utilizing an ultrasonic bath and the resulting exfoliated structure observed in XRD suggest excellent filler dispersion and high interfacial surface area, which maximizes stress transfer efficiency and restricts polymer chain mobility near the filler surface. Additionally, the two-stage curing and postcuring cycle promotes crosslink density formation within the epoxy network, further stiffening the matrix. Decreasing Factors: The selection of Epamine PC17, a polyamide-based hardener, introduces flexible aliphatic segments into the crosslinked network compared to rigid aromatic amines or anhydrides, which may inherently lower the modulus of the cured matrix relative to stiffer epoxy formulations. Furthermore, while the curing schedule ensures solidification, a maximum postcure temperature of 80 °C may limit the ultimate crosslink density achievable compared to higher temperature cures, potentially leaving some unreacted groups that reduce network stiffness. Dominant Factor: The reinforcement effect of the 20 wt% rigid steel slag filler with confirmed exfoliated morphology qualitatively dominates the mechanical behavior. Despite the potential flexibility introduced by the polyamide hardener, the high volume fraction of the stiff inorganic phase and the efficient stress transfer enabled by the ultrasonic dispersion and interfacial compatibility will dictate a significantly higher Young's modulus compared to the neat epoxy resin."
    },
    "analysis_without_hierarchical_structure": {
      "descriptive_text": "The sample comprises a thermoset composite based on a Bisphenol-A/Bisphenol-F diglycidyl ether epoxy resin cured with 25 wt% Epamine PC17 hardener and reinforced with 20 wt% steel slag filler. Preparation involved drying the steel slag at 105 °C for 2 hours, followed by mixing with the resin at room temperature for 30 minutes and subjecting the mixture to an ultrasonic bath. The Epamine PC17 hardener and a 2,4,6-tris(dimethylaminomethyl) phenol accelerator were then incorporated with stirring for 30 minutes before pouring into a stainless-steel mould. The system was cured at 40 °C for 4 hours and postcured at 80 °C for 4 hours, with the Young's modulus ultimately characterized by uniaxial tensile testing at 5 mm/min according to ASTM D638.",
      "reasoning_analysis": "Increasing Factors: The incorporation of 20 wt% steel slag filler introduces a rigid inorganic phase with a significantly higher intrinsic modulus than the epoxy matrix, which restricts polymer chain deformation and enhances load bearing capacity. Furthermore, the processing history includes drying the filler to improve interfacial adhesion and utilizing an ultrasonic bath to promote homogeneous dispersion, both of which facilitate efficient stress transfer. The two-step curing cycle, including postcuring at 80 °C, maximizes crosslink density, thereby reducing segmental mobility and increasing matrix stiffness. Decreasing Factors: The selection of Epamine PC17, a polyamide amine hardener, may introduce flexible aliphatic segments into the network compared to aromatic hardeners, potentially limiting the maximum achievable rigidity of the cured matrix. Additionally, any potential mismatch in thermal expansion coefficients between the steel slag and the epoxy during the curing cycle could induce microvoids or residual stresses that slightly compromise stiffness. Dominant Factor: The reinforcement provided by the high-modulus steel slag filler combined with the optimized crosslink density from the thermal curing schedule qualitatively dominates the mechanical response, leading to a net enhancement in Young's modulus relative to the unreinforced resin system."
    }
  },
  {
    "doi": "10.1007/s42823-019-00104-1",
    "title": "Investigation of mechanical, thermal and electrical properties of hybrid composites reinforced with multi‑walled carbon nanotubes and fused silica particles",
    "year": 2019,
    "chemical_composition": {
      "repeat_unit_psmiles": null,
      "monomers": [
        {
          "name": "Bisphenol-F type epoxy resin (YDF-161)",
          "smiles": null,
          "ratio_value": 52.2,
          "ratio_unit": "wt%"
        },
        {
          "name": "Amine hardener (Jeffamine D-230)",
          "smiles": null,
          "ratio_value": 17.4,
          "ratio_unit": "wt%"
        }
      ],
      "additives": [
        {
          "name": "Multi-walled carbon nanotubes (M90)",
          "type": "filler",
          "amount_value": 0.4,
          "amount_unit": "wt%"
        },
        {
          "name": "Fused silica particles (SILNOS 230)",
          "type": "filler",
          "amount_value": 30,
          "amount_unit": "wt%"
        }
      ],
      "is_homopolymer": false
    },
    "processing_history": "Air entrapped in epoxy resin released using vacuum desiccator with BYK-A 500 for 2 h. MWNTs and Silica particles dispersed in resin using shear mixer (500 then 1000 rpm) and ultrasonic bath. Hardener added, mixed, degassed 10 min. Cured at room temperature for 48 h at 3 atm, then 80 °C for 6 h. Young's modulus measured by uniaxial tensile test (Unitech-T RB301) at 0.5 mm/min crosshead speed, ASTM D638-10, 5 specimens.",
    "hierarchical_structure": "Hybrid composite with 0.4 wt% MWNTs and 30 wt% Silica. Carbon nanotubes relatively widely dispersed.",
    "properties": {
      "E": {
        "value": [
          1.33
        ],
        "unit": "GPa"
      }
    },
    "analysis_with_hierarchical_structure": {
      "descriptive_text": "The material is a hybrid composite consisting of a Bisphenol-F type epoxy resin (YDF-161) crosslinked with an amine hardener (Jeffamine D-230), comprising 52.2 wt% and 17.4 wt% of the formulation respectively. The matrix is reinforced with 30 wt% fused silica particles (SILNOS 230) and 0.4 wt% multi-walled carbon nanotubes (M90). Processing involved vacuum desiccation with BYK-A 500 to remove entrapped air, followed by filler dispersion via shear mixing and ultrasonic bath treatment. After hardener addition and degassing, the composite was cured under 3 atm pressure at room temperature for 48 hours, followed by a thermal post-cure at 80 °C for 6 hours. The resulting hierarchical structure is a hybrid composite with relatively widely dispersed carbon nanotubes, and the Young's modulus was characterized using uniaxial tensile testing at a crosshead speed of 0.5 mm/min according to ASTM D638-10.",
      "reasoning_analysis": "Increasing Factors: The incorporation of 30 wt% fused silica particles acts as a rigid filler phase that significantly enhances stiffness through hydrodynamic reinforcement and load transfer mechanisms. The aromatic backbone of the Bisphenol-F epoxy resin provides intrinsic chain rigidity, while the high-pressure curing at 3 atm minimizes void content, ensuring efficient stress transmission across the matrix. Additionally, the thermal post-cure at 80 °C likely promotes higher crosslink density, further restricting chain mobility, and the multi-walled carbon nanotubes contribute intrinsic high modulus properties. Decreasing Factors: The selection of Jeffamine D-230 as the hardener introduces flexible polyether segments into the crosslinked network, which increases free volume and segmental mobility compared to rigid aromatic hardeners, thereby reducing the overall matrix stiffness. Furthermore, the description of carbon nanotubes as relatively widely dispersed suggests limited percolation at 0.4 wt%, potentially limiting their reinforcement efficiency compared to higher loadings. Dominant Factor: The high volume fraction of rigid fused silica particles combined with the void-minimizing high-pressure curing protocol qualitatively dominates the mechanical response. While the flexible hardener segments soften the neat polymer matrix, the substantial loading of rigid inorganic fillers and the densification achieved during processing will drive the Young's Modulus significantly higher than that of the unfilled epoxy system."
    },
    "analysis_without_hierarchical_structure": {
      "descriptive_text": "The sample comprises a Bisphenol-F type epoxy resin (YDF-161) cured with an amine hardener (Jeffamine D-230), reinforced with 0.4 wt% multi-walled carbon nanotubes (M90) and 30 wt% fused silica particles (SILNOS 230). During preparation, entrapped air was removed using a vacuum desiccator with BYK-A 500, followed by dispersion of the fillers via shear mixing and ultrasonic bath treatment. After incorporating the hardener and degassing, the composite was cured under 3 atm pressure at room temperature for 48 hours, followed by a thermal post-cure at 80 °C for 6 hours, with Young's modulus characterized by uniaxial tensile testing according to ASTM D638-10.",
      "reasoning_analysis": "Increasing Factors: The incorporation of 30 wt% fused silica particles serves as a rigid inorganic filler that significantly enhances stiffness through load transfer and hydrodynamic reinforcement effects. Additionally, the curing protocol involving 3 atm pressure minimizes void formation, while the elevated temperature post-cure promotes higher crosslink density within the epoxy network, both contributing to increased structural rigidity. The multi-walled carbon nanotubes, if well-dispersed by the ultrasonic and shear mixing, provide further reinforcement due to their high aspect ratio and intrinsic modulus. Decreasing Factors: The selection of Jeffamine D-230, a polyetheramine hardener, introduces flexible ether linkages into the polymer network, which inherently lowers the matrix modulus compared to systems cured with rigid aromatic amines. Furthermore, any potential agglomeration of the nanotubes or silica particles despite the mixing efforts could create stress concentration points that diminish the effective load-bearing capacity of the fillers. Dominant Factor: The high volume fraction of the rigid fused silica filler is the dominant factor governing the mechanical response. While the flexible hardener reduces the baseline stiffness of the epoxy matrix, the substantial loading of the high-modulus silica particles overwhelms this effect, resulting in a composite material with a significantly elevated Young's modulus relative to the neat resin system."
    }
  },
  {
    "doi": null,
    "title": "Multiscale molecular modeling of SWCNTs/epoxy resin composites mechanical behaviour",
    "year": 2012,
    "chemical_composition": {
      "repeat_unit_psmiles": null,
      "monomers": [
        {
          "name": "Diglycidyl ether of bisphenol A",
          "smiles": "CC(C)(c1ccc(OCC2CO2)cc1)c1ccc(OCC2CO2)cc1",
          "ratio_value": null,
          "ratio_unit": null
        },
        {
          "name": "Ethylene tetra-amine",
          "smiles": "NCCNCCNCCN",
          "ratio_value": null,
          "ratio_unit": null
        }
      ],
      "additives": [
        {
          "name": "SWCNTs (4,4)",
          "type": "filler",
          "amount_value": 9.0,
          "amount_unit": "wt%"
        }
      ],
      "is_homopolymer": false
    },
    "processing_history": "Computational modeling using Materials Studio 5.0 with COMPASS forcefield. Atomistic periodic systems built with periodic boundary conditions. Multistage equilibration: energy minimization (Steepest descent, Conjugate gradient), NVT-MD (300,000 steps, 1 fs), NPT-MD (1 GPa, 300 K, 5000 steps), annealing (750 K to 300 K). Young's modulus calculated using Discover Analysis tool via virtual uniaxial traction tests along x, y, z directions, averaged.",
    "hierarchical_structure": "Amorphous epoxy matrix with dispersed SWCNTs (4,4). Computational bulk models.",
    "properties": {
      "E": {
        "value": [
          5.21
        ],
        "unit": "GPa"
      }
    },
    "analysis_with_hierarchical_structure": {
      "descriptive_text": "The sample comprises an amorphous epoxy network synthesized from Diglycidyl ether of bisphenol A and Ethylene tetra-amine, reinforced with 9.0 wt% (4,4) Single-Walled Carbon Nanotubes (SWCNTs). This system was modeled computationally using Materials Studio 5.0 with the COMPASS forcefield, constructing atomistic periodic systems under periodic boundary conditions. The processing history entails a multistage equilibration involving energy minimization via Steepest descent and Conjugate gradient algorithms, followed by NVT and NPT molecular dynamics simulations, and a thermal annealing cycle from 750 K to 300 K to relax the bulk models. Young's modulus was derived using the Discover Analysis tool via virtual uniaxial traction tests averaged across the x, y, and z directions.",
      "reasoning_analysis": "Increasing Factors: The inclusion of 9.0 wt% (4,4) Single-Walled Carbon Nanotubes (SWCNTs) acts as a significant stiffening mechanism due to the exceptional intrinsic axial modulus of the nanotubes. The formation of a crosslinked thermoset network between the epoxy resin and amine hardener restricts segmental chain mobility, establishing a rigid matrix baseline. Additionally, the computational annealing protocol from 750 K to 300 K promotes structural relaxation and densification of the amorphous matrix, which generally enhances stiffness relative to non-equilibrated states. Decreasing Factors: The amorphous morphology of the epoxy matrix lacks the long-range order and crystalline domains characteristic of semi-crystalline polymers, limiting the maximum achievable modulus of the continuous phase. Furthermore, the ethylene segments within the tetra-amine hardener introduce flexible nodes into the crosslinked network. In the computational context, reliance on van der Waals interactions rather than covalent bonding at the SWCNT-matrix interface may allow for interfacial slip during virtual traction, potentially reducing stress transfer efficiency. Dominant Factor: The high loading fraction of SWCNTs qualitatively dominates the mechanical response. While the crosslinked epoxy provides structural cohesion, the exceptional stiffness of the nanotube filler at 9.0 wt% typically dictates the composite's overall Young's modulus, driving a substantial increase relative to the neat polymer system provided effective load transfer is maintained in the model."
    },
    "analysis_without_hierarchical_structure": {
      "descriptive_text": "The sample comprises a crosslinked epoxy network synthesized from Diglycidyl ether of bisphenol A and Ethylene tetra-amine, reinforced with 9.0 wt% (4,4) Single-Walled Carbon Nanotubes. The material system was generated via computational modeling using Materials Studio 5.0 with the COMPASS forcefield, constructing atomistic periodic systems with periodic boundary conditions. The processing protocol involved multistage equilibration including energy minimization using Steepest descent and Conjugate gradient methods, followed by NVT and NPT molecular dynamics simulations at 300 K and 1 GPa, and a thermal annealing cycle from 750 K to 300 K. Young's modulus was determined using the Discover Analysis tool via virtual uniaxial traction tests averaged along the x, y, and z directions.",
      "reasoning_analysis": "Increasing Factors: The formation of a densely crosslinked thermoset network between the aromatic Diglycidyl ether of bisphenol A and the amine hardener inherently restricts chain mobility, establishing a rigid matrix backbone. The incorporation of 9.0 wt% Single-Walled Carbon Nanotubes introduces a filler with exceptionally high intrinsic stiffness, which significantly reinforces the composite through load transfer mechanisms. Furthermore, the processing history involving NPT molecular dynamics at 1 GPa likely results in a highly densified atomistic structure, further contributing to increased stiffness. Decreasing Factors: The use of Ethylene tetra-amine as the curing agent introduces flexible aliphatic segments between crosslinking points, which may lower the modulus compared to fully aromatic hardeners. Additionally, in computational models, unless specific functionalization is applied, the interfacial adhesion between the SWCNTs and the epoxy matrix may be limited to van der Waals forces, potentially reducing stress transfer efficiency, and high filler loading carries a risk of nanotube bundling which could act as defect sites. Dominant Factor: The exceptional intrinsic modulus of the SWCNTs combined with the structural rigidity of the crosslinked epoxy network qualitatively dominates the mechanical response. Despite potential interfacial limitations or flexible hardener segments, the high loading of nanotubes within a densified, crosslinked matrix ensures a substantial enhancement in Young's modulus relative to the neat resin."
    }
  },
  {
    "doi": null,
    "title": "Synthesis of Aralkyl Novolac Epoxy Resins and Their Modification with Polysiloxane Thermoplastic Polyurethane for Semiconductor Encapsulation",
    "year": 1999,
    "chemical_composition": {
      "repeat_unit_psmiles": null,
      "monomers": [
        {
          "name": "p-xylylene glycol",
          "smiles": "OCc1ccc(CO)cc1",
          "ratio_value": 25,
          "ratio_unit": "mol%"
        },
        {
          "name": "Phenol",
          "smiles": "Oc1ccccc1",
          "ratio_value": 75,
          "ratio_unit": "mol%"
        }
      ],
      "additives": [
        {
          "name": "Phenol-formaldehyde novolac",
          "type": "crosslinker",
          "amount_value": null,
          "amount_unit": "stoichiometric"
        },
        {
          "name": "Triphenylphosphine",
          "type": "accelerator",
          "amount_value": null,
          "amount_unit": null
        },
        {
          "name": "Polysiloxane TPU",
          "type": "modifier",
          "amount_value": 12.5,
          "amount_unit": "wt%"
        }
      ],
      "is_homopolymer": false
    },
    "processing_history": "Synthesized by condensation of p-xylylene glycol and phenol with PTSA catalyst at 115-120°C for 10h, followed by epoxidation with epichlorohydrin and NaOH at 65°C. Modified with polysiloxane TPU (12.5 wt%) via epoxide-isocyanate reaction at 160°C for 2h. Cured with phenol-formaldehyde novolac and triphenylphosphine at 150°C (1h), 180°C (2h), 210°C (3h). Young's modulus (E') measured by DMA (Perkin-Elmer 7) in 3-point bending mode at 1 Hz, 5°C/min, at 100°C.",
    "hierarchical_structure": "Sea-island structure with dispersed polysiloxane TPU particles (1 µm or less) in epoxy matrix.",
    "properties": {
      "E": {
        "value": [
          1.61
        ],
        "unit": "GPa"
      }
    },
    "analysis_with_hierarchical_structure": {
      "descriptive_text": "This modified epoxy resin system is synthesized via the condensation of p-xylylene glycol (25 mol%) and phenol (75 mol%) using a PTSA catalyst, followed by epoxidation with epichlorohydrin and NaOH. The resulting epoxy was chemically modified with 12.5 wt% polysiloxane thermoplastic polyurethane (TPU) through an epoxide-isocyanate reaction at 160°C. The network is cured using a stoichiometric amount of phenol-formaldehyde novolac as a crosslinker and triphenylphosphine as an accelerator under a multi-stage thermal protocol ranging from 150°C to 210°C. Morphological analysis indicates a sea-island structure featuring dispersed polysiloxane TPU particles with dimensions of 1 µm or less within the continuous epoxy matrix, and the Young's modulus was characterized by dynamic mechanical analysis in 3-point bending mode at 100°C.",
      "reasoning_analysis": "Increasing Factors: The incorporation of rigid aromatic rings from both phenol and p-xylylene glycol monomers increases chain stiffness and restricts segmental mobility, intrinsically raising the modulus. Furthermore, the use of phenol-formaldehyde novolac as a crosslinker creates a dense three-dimensional network, and the high-temperature curing schedule ensures high conversion and optimal crosslink density, both of which significantly enhance structural rigidity. Decreasing Factors: The addition of 12.5 wt% polysiloxane TPU introduces a compliant soft phase with a flexible siloxane backbone, which acts to lower the overall bulk modulus relative to the neat resin. The resulting sea-island morphology disperses these soft particles within the matrix, creating compliant inclusions that reduce stiffness, while the elevated measurement temperature of 100°C may also reduce the modulus compared to ambient conditions. Dominant Factor: Despite the softening effect of the polysiloxane TPU modifier, the continuous phase consists of a highly crosslinked aromatic epoxy network which bears the primary load; therefore, the rigidity of the cured matrix qualitatively dominates the final Young's modulus, maintaining structural integrity despite the presence of the dispersed toughening phase."
    },
    "analysis_without_hierarchical_structure": {
      "descriptive_text": "The polymer network is synthesized via the condensation of p-xylylene glycol (25 mol%) and phenol (75 mol%) catalyzed by PTSA at 115-120°C for 10 hours, followed by epoxidation with epichlorohydrin and NaOH at 65°C. The resulting epoxy-functionalized prepolymer was modified with 12.5 wt% Polysiloxane TPU through an epoxide-isocyanate reaction at 160°C for 2 hours and subsequently cured using a stoichiometric amount of Phenol-formaldehyde novolac crosslinker and Triphenylphosphine accelerator. The curing process utilized a stepped thermal profile heating to 150°C for 1 hour, 180°C for 2 hours, and finally 210°C for 3 hours, after which the Young's modulus was evaluated by dynamic mechanical analysis in 3-point bending mode at 1 Hz and 100°C.",
      "reasoning_analysis": "Increasing Factors: The high content of rigid aromatic rings from the phenol and p-xylylene glycol monomers creates a stiff backbone that inherently resists deformation, while the use of a phenol-formaldehyde novolac crosslinker combined with a high-temperature stepped cure up to 210°C promotes a high crosslink density that severely restricts segmental chain mobility. Decreasing Factors: The incorporation of 12.5 wt% Polysiloxane TPU introduces flexible siloxane segments and soft domains into the matrix, which increases free volume and chain mobility, thereby acting as an internal plasticizer that lowers the overall stiffness relative to a purely rigid aromatic network. Dominant Factor: The highly crosslinked rigid aromatic network structure established by the novolac cure and high-temperature processing dominates the final mechanical behavior, as the structural rigidity of the thermoset matrix outweighs the softening effect of the polysiloxane modifier, maintaining a high modulus characteristic of a glassy aromatic polymer at the measurement temperature."
    }
  },
  {
    "doi": "10.1007/s10853-022-07702-x",
    "title": "Enhanced mechanical properties of melaminefunctionalized boron nitride nanosheets reinforced with epoxy nanocomposites for dental applications",
    "year": 2022,
    "chemical_composition": {
      "repeat_unit_psmiles": null,
      "monomers": [
        {
          "name": "YD-128 epoxy resin",
          "smiles": null,
          "ratio_value": 2.0,
          "ratio_unit": "g"
        },
        {
          "name": "Seikacure-S curing agent",
          "smiles": null,
          "ratio_value": 0.72,
          "ratio_unit": "g"
        }
      ],
      "additives": [],
      "is_homopolymer": false
    },
    "processing_history": "Epoxy resin (YD-128, 2 g) and curing agent (Seikacure-S, 0.72 g) dissolved in acetone (50 mL), magnetic stirring at 500 rpm for 1 h. Poured into mold, heated to 70 °C in vacuum for 12 h, then heated to 175 °C at atmospheric pressure for 1 h and cooled to room temperature. Young's modulus measured by microforce testing machine (MicroTester 8848; Instron) at room temperature according to ASTM D 638 standard, crosshead speed of 0.75 mm/min.",
    "hierarchical_structure": "Neat epoxy matrix.",
    "properties": {
      "E": {
        "value": [
          2.1
        ],
        "unit": "GPa"
      }
    },
    "analysis_with_hierarchical_structure": {
      "descriptive_text": "The sample comprises a neat epoxy matrix synthesized from YD-128 epoxy resin (2.0 g) and Seikacure-S curing agent (0.72 g). The constituents were dissolved in 50 mL of acetone and homogenized via magnetic stirring at 500 rpm for 1 hour prior to molding. The curing protocol involved an initial thermal treatment at 70 °C under vacuum for 12 hours to remove volatiles, followed by a post-cure at 175 °C under atmospheric pressure for 1 hour and subsequent cooling to room temperature. Mechanical characterization was performed by measuring the Young's modulus using a microforce testing machine at room temperature in compliance with ASTM D 638 standards at a crosshead speed of 0.75 mm/min.",
      "reasoning_analysis": "Increasing Factors: The formation of a densely crosslinked thermoset network between the epoxy resin and curing agent restricts chain segment mobility, fundamentally increasing stiffness. The processing history utilizes a high-temperature post-cure at 175 °C, which drives the reaction toward high conversion and maximizes crosslink density, while the preceding vacuum step ensures the removal of the acetone solvent, preventing plasticization effects that would lower modulus. Additionally, the inherent rigidity of the bisphenol-based epoxy backbone contributes to a higher intrinsic modulus. Decreasing Factors: The hierarchical structure is defined as a neat epoxy matrix, meaning it lacks reinforcing fillers or fibers that would otherwise composite-enhance the stiffness through load transfer mechanisms. Furthermore, rapid cooling from the post-cure temperature to room temperature without explicit annealing could introduce internal thermal stresses or excess free volume, potentially slightly reducing the measured modulus compared to a physically aged state. Dominant Factor: The crosslink density established by the two-stage thermal curing profile is the dominant factor governing the Young's modulus. While the absence of fillers limits the modulus relative to composites, the highly converted network structure formed during the 175 °C post-cure provides the primary structural integrity and resistance to deformation for this neat epoxy system."
    },
    "analysis_without_hierarchical_structure": {
      "descriptive_text": "The sample comprises a thermoset network synthesized from 2.0 g of YD-128 epoxy resin and 0.72 g of Seikacure-S curing agent. The constituents were dissolved in 50 mL of acetone and homogenized via magnetic stirring at 500 rpm for 1 hour before being cast into a mold. The processing protocol involved an initial curing stage at 70 °C under vacuum for 12 hours to facilitate solvent removal and gelation, followed by a post-curing step at 175 °C under atmospheric pressure for 1 hour and subsequent cooling to room temperature. Mechanical characterization was performed using a microforce testing machine at room temperature in compliance with ASTM D 638 standards at a crosshead speed of 0.75 mm/min to determine the Young's modulus.",
      "reasoning_analysis": "Increasing Factors: The development of a highly crosslinked three-dimensional network between the epoxy resin and curing agent severely restricts polymer chain mobility, intrinsically driving the Young's modulus higher. The rigid aromatic structures present in both the YD-128 resin and Seikacure-S agent enhance backbone stiffness, while the thermal post-cure at 175 °C ensures high conversion rates and reduced free volume, further increasing material rigidity. The vacuum processing step also minimizes void content, preventing structural weaknesses that would lower stiffness. Decreasing Factors: The utilization of acetone as a processing solvent introduces the possibility of residual solvent entrapment; if the vacuum drying at 70 °C was insufficient to remove all acetone, the remaining molecules could act as plasticizers, increasing free volume and depressing the modulus. Additionally, the flexible ether linkages within the epoxy backbone offer some segmental rotation that might limit stiffness compared to fully carbon-based aromatic networks. Dominant Factor: The high crosslink density achieved through the two-stage thermal curing process, particularly the high-temperature post-cure, is the dominant factor governing the mechanical behavior. This covalent network architecture fundamentally establishes the material as a rigid thermoset, outweighing the potential softening effects of backbone flexibility or minor residual solvent, thus resulting in a high Young's modulus typical of fully cured epoxy systems."
    }
  },
  {
    "doi": "10.1002/adma.201401804",
    "title": "3D-Printing of Lightweight Cellular Composites",
    "year": 2014,
    "chemical_composition": {
      "repeat_unit_psmiles": null,
      "monomers": [
        {
          "name": "Epon 826 epoxy resin",
          "smiles": "C1C(O1)COCC2=CC=C(C=C2)OC(C)(C)C3=CC=C(C=C3)OCC4CO4",
          "ratio_value": null,
          "ratio_unit": null
        },
        {
          "name": "Basionics VS03",
          "smiles": "CCN1C=CN(C)C1.CCOS(=O)(=O)[O-]",
          "ratio_value": 5,
          "ratio_unit": "wt%"
        }
      ],
      "additives": [
        {
          "name": "Dimethyl methyl phosphonate",
          "type": "plasticizer",
          "amount_value": 10,
          "amount_unit": "wt%"
        },
        {
          "name": "Nano-clay platelets",
          "type": "filler",
          "amount_value": null,
          "amount_unit": null
        },
        {
          "name": "Silicon carbide whiskers",
          "type": "filler",
          "amount_value": null,
          "amount_unit": null
        }
      ],
      "is_homopolymer": false
    },
    "processing_history": "3D extrusion printing of SiC-filled epoxy ink. Pre-cured at 100 °C for 15 h, cured for 2 h at 220 °C. Young's modulus measured by uniaxial tensile test at strain rate 2.0e-4 s^-1 using Instron 5566, transverse direction (perpendicular to printing path).",
    "hierarchical_structure": "High aspect ratio SiC whiskers aligned with printing direction due to shear flow in nozzle.",
    "properties": {
      "E": {
        "value": [
          10.61
        ],
        "unit": "GPa"
      }
    },
    "analysis_with_hierarchical_structure": {
      "descriptive_text": "The sample comprises an Epon 826 epoxy resin matrix modified with 5 wt% Basionics VS03 and reinforced with a hybrid filler system of nano-clay platelets and silicon carbide whiskers. Additionally, 10 wt% dimethyl methyl phosphonate is included as a plasticizer. The composite was fabricated via 3D extrusion printing of a SiC-filled epoxy ink, subjected to a pre-cure at 100 °C for 15 hours followed by a final cure at 220 °C for 2 hours. Hierarchical analysis indicates that the high aspect ratio silicon carbide whiskers are aligned along the printing direction due to shear flow in the nozzle, and the Young's modulus was characterized by uniaxial tensile testing at a strain rate of 2.0e-4 s^-1 in the transverse direction perpendicular to the printing path.",
      "reasoning_analysis": "Increasing Factors: The inclusion of rigid silicon carbide whiskers and nano-clay platelets provides significant reinforcement potential due to their high intrinsic modulus relative to the polymer matrix. Furthermore, the thermal curing history involving temperatures up to 220 °C promotes a high crosslink density within the epoxy network, which restricts chain mobility and intrinsically increases stiffness. The shear-induced alignment of the whiskers during extrusion creates a structured architecture capable of sustaining high loads along the printing axis. Decreasing Factors: The addition of 10 wt% dimethyl methyl phosphonate acts as a plasticizer, increasing free volume and reducing the intermolecular forces within the matrix, which qualitatively lowers the modulus. Critically, the mechanical testing was conducted in the transverse direction perpendicular to the aligned whiskers; in this orientation, the load is borne primarily by the matrix rather than the high-modulus fillers, significantly diminishing the reinforcement efficiency compared to longitudinal loading. Dominant Factor: Although the rigid fillers and crosslinked network provide a stiff structural baseline, the transverse testing orientation renders the mechanical response matrix-dominated. Therefore, the plasticization of the epoxy matrix is the dominant factor controlling the final measured modulus, as the softening effect of the additive directly dictates the properties of the phase bearing the majority of the transverse load."
    },
    "analysis_without_hierarchical_structure": {
      "descriptive_text": "The sample comprises a composite system based on Epon 826 epoxy resin modified with 5 wt% Basionics VS03 ionic liquid and 10 wt% dimethyl methyl phosphonate serving as a plasticizer. The matrix is reinforced with nano-clay platelets and silicon carbide whiskers to formulate a filled epoxy ink designed for additive manufacturing. Processing involved 3D extrusion printing followed by a two-stage thermal curing schedule, consisting of pre-curing at 100 °C for 15 hours and final curing at 220 °C for 2 hours. Mechanical characterization was conducted via uniaxial tensile testing at a strain rate of 2.0e-4 s^-1 using an Instron 5566, with the Young's modulus specifically measured in the transverse direction perpendicular to the printing path.",
      "reasoning_analysis": "Increasing Factors: The incorporation of high-modulus silicon carbide whiskers and nano-clay platelets acts as rigid reinforcement within the epoxy matrix, significantly enhancing stiffness through load transfer mechanisms and constraint of polymer chain mobility. Additionally, the high-temperature curing stage at 220 °C promotes a high degree of crosslinking density within the epoxy network, thereby restricting segmental motion and increasing the intrinsic modulus of the thermoset matrix. Decreasing Factors: The inclusion of 10 wt% dimethyl methyl phosphonate introduces excess free volume and reduces intermolecular friction, acting as a plasticizer that softens the matrix and lowers the modulus. Furthermore, measuring the properties in the transverse direction perpendicular to the printing path exposes the material to inter-layer bonding weaknesses inherent to extrusion printing, which typically results in lower effective stiffness compared to the longitudinal printing direction. Dominant Factor: The reinforcement provided by the rigid silicon carbide whiskers and the high crosslink density achieved during the high-temperature cure qualitatively dominate the final modulus behavior, establishing a high stiffness baseline characteristic of ceramic-filled thermosets, although the transverse orientation and plasticizer content prevent the realization of the theoretical maximum modulus."
    }
  },
  {
    "doi": null,
    "title": "Effect of alkali treatment on interfacial bonding in abaca fiber-reinforced composites",
    "year": 2016,
    "chemical_composition": {
      "repeat_unit_psmiles": "[*]OC1OC(CO)C(O)C(O)C1O[*]",
      "monomers": [
        {
          "name": "Glucose",
          "smiles": "OC[C@H]1O[C@H](O)[C@H](O)[C@@H](O)[C@@H]1O",
          "ratio_value": null,
          "ratio_unit": null
        }
      ],
      "additives": [],
      "is_homopolymer": false
    },
    "processing_history": "Abaca fibers obtained from Philippines, cut to 20 mm. Treated with 5 wt.% NaOH solution for 2 h under vacuum. Washed with tap water until pH 7. Dried in vacuum oven at 80 °C for 2 h. Young's modulus measured by uniaxial tensile test using Instron model 5567, 500 N load cell, 1.0 mm/min cross head speed, 10 mm gauge length.",
    "hierarchical_structure": "Crystallinity index 58%. Fiber diameters around 198 μm. Lumen almost disappeared. Clean and ridged surfaces.",
    "properties": {
      "E": {
        "value": [
          25.3
        ],
        "unit": "GPa"
      }
    },
    "analysis_with_hierarchical_structure": {
      "descriptive_text": "The sample comprises Abaca fibers sourced from the Philippines, characterized by glucose-based repeating units typical of cellulosic materials. The fibers were cut to 20 mm lengths and underwent alkali treatment with 5 wt.% NaOH solution for 2 hours under vacuum, followed by washing to neutral pH and drying in a vacuum oven at 80 °C for 2 hours. Hierarchical characterization indicates a crystallinity index of 58% and fiber diameters averaging approximately 198 μm, with morphological features showing an almost disappeared lumen and clean, ridged surfaces. The Young's modulus was evaluated using uniaxial tensile testing at a crosshead speed of 1.0 mm/min with a 10 mm gauge length.",
      "reasoning_analysis": "Increasing Factors: The intrinsic rigidity of the glucose-based cellulosic backbone, stabilized by extensive hydrogen bonding networks, provides a high baseline stiffness. The hierarchical structure contributes significantly through a 58% crystallinity index, where ordered crystalline domains resist deformation more effectively than amorphous regions. Additionally, the processing history involving NaOH treatment removes compliant non-cellulosic components like lignin and hemicellulose, increasing the effective volume fraction of stiff cellulose, while the observed lumen disappearance suggests structural densification that enhances load-bearing capacity. Decreasing Factors: The remaining amorphous fraction (approximately 42%) permits greater chain segment mobility and free volume, reducing the overall modulus compared to a fully crystalline theoretical limit. Furthermore, the alkali treatment carries a risk of partial chain scission or surface degradation which could lower molecular weight and stiffness, and inherent natural fiber defects may act as stress concentrators. Dominant Factor: The combination of the high crystallinity index and the purification effect of the alkali treatment, which removes compliant phases and densifies the fiber structure, qualitatively dominates the behavior, likely resulting in a Young's modulus that is enhanced relative to untreated natural fibers despite the limiting presence of amorphous regions."
    },
    "analysis_without_hierarchical_structure": {
      "descriptive_text": "The sample comprises Abaca fibers sourced from the Philippines, characterized by a glucose-based polysaccharide backbone indicative of cellulosic material. The fibers were cut to 20 mm lengths and underwent alkaline modification via immersion in a 5 wt.% NaOH solution for 2 hours under vacuum. Post-treatment, the fibers were washed with tap water to neutral pH and dried in a vacuum oven at 80 °C for 2 hours. Mechanical characterization was performed using uniaxial tensile testing on an Instron model 5567 equipped with a 500 N load cell, operating at a crosshead speed of 1.0 mm/min with a 10 mm gauge length.",
