Repository: hhtrick/HHT-code

# HHT training framework

This directory contains model training, embedding precomputation, inference, article-level baselines and the curated datasets. All commands below assume that the working directory is `train_code/`.

## 3. Datasets and fixed partitions

Each main dataset is a JSON array at `dataset/{property}/{property}.json`. Entries contain source metadata, `chemical_composition`, `processing_history`, `hierarchical_structure`, `properties`, and two generated-analysis objects. Targets are stored as `properties[property]["value"]`; source metadata and target values are not predictive input fields.

| Property | Train | Validation | Test | Total |
|---|---:|---:|---:|---:|

File: train_code/continue_train_dataset/E/E.json (part 83 of 106)
[
      "reasoning_analysis": "Increasing Factors: The glucose-based backbone facilitates extensive intermolecular hydrogen bonding and high crystallinity within the cellulose microfibrils, intrinsically driving the Young's modulus higher. The alkaline treatment removes amorphous components such as lignin and hemicellulose, thereby increasing the relative volume fraction of the rigid crystalline cellulose. Furthermore, the vacuum drying process eliminates absorbed moisture, which otherwise acts as a plasticizer to reduce intermolecular friction and stiffness. Decreasing Factors: The designation as non-homopolymer implies the presence of residual non-cellulosic matrix components like lignin and hemicellulose, which possess lower modulus than crystalline cellulose and may deform more easily under load. Additionally, aggressive alkaline exposure carries a risk of disrupting the hydrogen bonding network or introducing surface defects that could compromise load transfer efficiency. Dominant Factor: The intrinsic high modulus of the crystalline cellulose microfibrils, enhanced by the alkaline treatment's removal of compliant amorphous regions, qualitatively dominates the mechanical response. This purification effect increases the effective load-bearing cross-section of the stiff phase, outweighing the compliance introduced by residual non-cellulosic components."
    }
  },
  {
    "doi": "10.1016/j.compositesb.2014.04.009",
    "title": "Compressive mechanical properties of closed-cell aluminum foam–polymer composites",
    "year": 2014,
    "chemical_composition": {
      "repeat_unit_psmiles": null,
      "monomers": [
        {
          "name": "Epoxy",
          "smiles": null,
          "ratio_value": null,
          "ratio_unit": null
        },
        {
          "name": "Hardener",
          "smiles": null,
          "ratio_value": null,
          "ratio_unit": null
        }
      ],
      "additives": [
        {
          "name": "Aluminum foam",
          "type": "filler",
          "amount_value": null,
          "amount_unit": null
        }
      ],
      "is_homopolymer": false
    },
    "processing_history": "Aluminum foam pores filled with epoxy resin mixed by epoxy and hardener under 0.1 MPa pressure, heated at 80 °C. Young's modulus measured by electronic universal testing machine (Shimadzu, AG-100kND) at 0.6 mm/min crosshead speed, calculated from slope of nominal stress-strain curve.",
    "hierarchical_structure": "Closed-cell aluminum foam-polymer composite. Pore size ranges from 1 mm to 9 mm. Foam porosity 89.0%.",
    "properties": {
      "E": {
        "value": [
          0.863
        ],
        "unit": "GPa"
      }
    },
    "analysis_with_hierarchical_structure": {
      "descriptive_text": "The sample comprises a closed-cell aluminum foam-polymer composite fabricated by infiltrating aluminum foam pores with an epoxy resin and hardener mixture under 0.1 MPa pressure, followed by thermal curing at 80 °C. The resulting hierarchical structure exhibits pore sizes ranging from 1 mm to 9 mm and a foam porosity of 89.0%. Mechanical properties were evaluated using an electronic universal testing machine at a crosshead speed of 0.6 mm/min, where the Young's modulus was calculated from the slope of the nominal stress-strain curve.",
      "reasoning_analysis": "Increasing Factors: The presence of the aluminum skeleton provides a high-stiffness metallic framework that reinforces the softer epoxy matrix, while the thermal curing at 80 °C facilitates crosslinking within the epoxy resin, increasing the rigidity of the infiltrating phase. Additionally, the processing pressure of 0.1 MPa promotes complete pore infiltration, reducing interfacial defects and enhancing load transfer between the metal struts and the polymer. Decreasing Factors: The high foam porosity of 89.0% significantly reduces the relative density of the composite, which inherently lowers the macroscopic stiffness compared to solid aluminum or bulk epoxy. Furthermore, the large pore size range (1 mm to 9 mm) encourages deformation mechanisms such as cell wall bending rather than axial stretching, which is less efficient for load bearing, and the intrinsic modulus of the epoxy matrix is lower than that of the aluminum scaffold. Dominant Factor: The cellular architecture defined by the 89.0% porosity is the dominant factor governing the Young's modulus. According to foam mechanics principles, the relative density dictates the modulus scaling law; thus, despite the stiffening contributions from the aluminum skeleton and epoxy crosslinking, the high void fraction and cellular geometry qualitatively result in a modulus significantly lower than that of the solid constituent materials."
    },
    "analysis_without_hierarchical_structure": {
      "descriptive_text": "The sample comprises a composite material consisting of an epoxy thermoset matrix reinforced with aluminum foam. The preparation involved mixing epoxy resin with a hardener and filling the pores of the aluminum foam under 0.1 MPa pressure, followed by heating at 80 °C to cure the network. The Young's modulus was subsequently determined using an electronic universal testing machine at a crosshead speed of 0.6 mm/min, calculated from the slope of the nominal stress-strain curve.",
      "reasoning_analysis": "Increasing Factors: The formation of a densely crosslinked epoxy network through the reaction of epoxy and hardener provides intrinsic structural rigidity. Crucially, the inclusion of aluminum foam introduces a high-modulus metallic phase that significantly enhances stiffness compared to the neat polymer. Furthermore, the application of 0.1 MPa pressure during infiltration likely minimized void formation, ensuring better continuity and load transfer within the composite. Decreasing Factors: The inherent porous architecture of the aluminum foam, even when filled, results in a lower effective density compared to solid metal, which may limit the maximum achievable modulus. Additionally, potential mismatches in the coefficient of thermal expansion between the aluminum and epoxy during the 80 °C curing cycle could induce residual stresses or microcracking at the interface, potentially compromising stiffness. Dominant Factor: The presence of the aluminum foam scaffold is the dominant factor governing the mechanical response. While the crosslinked matrix provides baseline integrity, the continuous metallic structure qualitatively drives the Young's modulus to values significantly higher than those of the unreinforced epoxy, assuming adequate interfacial bonding and infiltration."
    }
  },
  {
    "doi": "10.1016/j.jmgm.2022.108311",
    "title": "Effect of adsorption, hardener, and temperature on mechanical properties of epoxy nanocomposites with functionalized graphene: A molecular dynamics study",
    "year": null,
    "chemical_composition": {
      "repeat_unit_psmiles": null,
      "monomers": [
        {
          "name": "Epoxy Novolac",
          "smiles": null,
          "ratio_value": 70,
          "ratio_unit": "wt%"
        },
        {
          "name": "Diethyltoluenediamine",
          "smiles": "CCc1cc(N)cc(CC)c1N",
          "ratio_value": 30,
          "ratio_unit": "wt%"
        }
      ],
      "additives": [
        {
          "name": "Graphene Oxide",
          "type": "filler",
          "amount_value": 3,
          "amount_unit": "wt%"
        }
      ],
      "is_homopolymer": false
    },
    "processing_history": "Molecular dynamics simulation using LAMMPS. NPT/NVT ensembles. Strain rate 0.7 ps^-1. Tensile test in Y direction at 300 K. Epoxy:Hardener ratio 70:30 wt%.",
    "hierarchical_structure": "Nanocomposite with functionalized graphene oxide (3 wt% oxide groups).",
    "properties": {
      "E": {
        "value": [
          4.17
        ],
        "unit": "GPa"
      }
    },
    "analysis_with_hierarchical_structure": {
      "descriptive_text": "The sample comprises an epoxy novolac network cured with diethyltoluenediamine at a 70:30 weight ratio, reinforced with 3 wt% graphene oxide to form a nanocomposite containing functionalized oxide groups. Mechanical properties were assessed via molecular dynamics simulations using LAMMPS, utilizing NPT and NVT ensembles for equilibration followed by a uniaxial tensile test in the Y direction at 300 K with a strain rate of 0.7 ps^-1.",
      "reasoning_analysis": "Increasing Factors: The formation of a highly crosslinked thermoset network between the epoxy novolac and diethyltoluenediamine restricts chain mobility, inherently increasing stiffness. The incorporation of graphene oxide filler introduces a high-modulus phase that enhances load transfer, while the functionalized oxide groups improve interfacial adhesion between the filler and matrix, further boosting the modulus. Additionally, the high strain rate employed in the molecular dynamics simulation limits viscoelastic relaxation times, resulting in a higher apparent modulus compared to quasi-static experimental conditions, and the testing temperature of 300 K likely places the epoxy in its glassy state, maximizing rigidity. Decreasing Factors: The introduction of oxide functional groups on the graphene sheets disrupts the perfect sp2 carbon lattice, slightly reducing the intrinsic stiffness of the filler compared to pristine graphene. Furthermore, the amorphous epoxy matrix remains significantly more compliant than the reinforcing filler, and any free volume introduced by the functionalization or incomplete crosslinking during the simulation setup could locally reduce density and stiffness. Dominant Factor: The reinforcement mechanism provided by the high-aspect-ratio graphene oxide filler combined with the strong interfacial bonding from functionalization qualitatively dominates the mechanical response, though the extremely high strain rate inherent to the molecular dynamics processing history significantly amplifies the measured modulus relative to standard experimental expectations."
    },
    "analysis_without_hierarchical_structure": {
      "descriptive_text": "The sample comprises a crosslinked epoxy network formed from Epoxy Novolac resin and Diethyltoluenediamine hardener at a weight ratio of 70:30, reinforced with 3 wt% Graphene Oxide filler. The material behavior was investigated through molecular dynamics simulations performed using LAMMPS under NPT and NVT ensembles. Mechanical characterization involved a tensile test conducted in the Y direction at 300 K with a strain rate of 0.7 ps^-1.",
      "reasoning_analysis": "Increasing Factors: The high functionality of the Epoxy Novolac resin facilitates a dense crosslinked network structure, significantly restricting chain mobility and increasing stiffness. The incorporation of 3 wt% Graphene Oxide, a material with exceptional intrinsic modulus, provides substantial reinforcement through load transfer mechanisms. Furthermore, the processing history specifies a molecular dynamics simulation with a high strain rate of 0.7 ps^-1, which typically results in viscoelastic stiffening and an elevated apparent modulus compared to quasi-static experimental conditions. Decreasing Factors: The Diethyltoluenediamine hardener contains aliphatic ethyl substituents on the aromatic ring, which introduce localized conformational flexibility and free volume compared to unsubstituted aromatic diamines, qualitatively acting to reduce the overall network rigidity. Additionally, the amorphous nature of the cured epoxy matrix inherently possesses lower stiffness compared to the crystalline filler phase. Dominant Factor: The structural rigidity imparted by the high crosslink density of the Novolac system, synergistically combined with the high aspect ratio and stiffness of the Graphene Oxide filler, qualitatively dominates the mechanical response. These reinforcing factors outweigh the minor flexibility introduced by the hardener substituents, establishing a high-stiffness baseline that is further accentuated by the high strain rate inherent to the simulation processing history."
    }
  },
  {
    "doi": "10.1021/acsami.9b04696",
    "title": "Ultrahigh Performance of Nanoengineered Graphene-Based Natural Jute Fiber Composites",
    "year": 2019,
    "chemical_composition": {
      "repeat_unit_psmiles": null,
      "monomers": [
        {
          "name": "EL2 Epoxy Laminating Resin",
          "smiles": null,
          "ratio_value": null,
          "ratio_unit": null
        },
        {
          "name": "AT30 Epoxy Hardener",
          "smiles": null,
          "ratio_value": null,
          "ratio_unit": null
        }
      ],
      "additives": [
        {
          "name": "Jute Fiber",
          "type": "filler",
          "amount_value": 47.5,
          "amount_unit": "%"
        }
      ],
      "is_homopolymer": false
    },
    "processing_history": "Jute fibers individualized by hand combing and compacted by hot pressing at 120 °C for 30 min at 1 Ton/inch2 pressure (NFAHP/NFAWP). Composite manufactured by vacuum resin infusion process with EL2 epoxy resin and AT30 hardener. Cured at room temperature for 24 h. Young's modulus measured by longitudinal tensile test according to ASTM D3039 using Instron 5985 testing machine at 2 mm/min cross-head speed.",
    "hierarchical_structure": "Unidirectional jute fiber reinforced epoxy composite. Fiber volume fraction (Vf) ~47.5%. Compacted dry jute fiber preform with new architecture.",
    "properties": {
      "E": {
        "value": [
          27.6
        ],
        "unit": "GPa"
      }
    },
    "analysis_with_hierarchical_structure": {
      "descriptive_text": "The sample is a unidirectional jute fiber reinforced epoxy composite utilizing EL2 epoxy laminating resin and AT30 epoxy hardener as the matrix system. The reinforcement phase consists of jute fibers individualized by hand combing and compacted via hot pressing at 120 °C for 30 minutes under 1 Ton/inch2 pressure to form a dry preform with a new architecture. The composite was manufactured using a vacuum resin infusion process followed by curing at room temperature for 24 hours, resulting in a fiber volume fraction of approximately 47.5%. The Young's modulus was characterized via longitudinal tensile testing according to ASTM D3039 standards using an Instron 5985 machine at a cross-head speed of 2 mm/min.",
      "reasoning_analysis": "Increasing Factors: The unidirectional alignment of the jute fibers ensures efficient load transfer along the testing axis, significantly enhancing stiffness compared to random orientations. The high fiber volume fraction of approximately 47.5% leverages the intrinsic stiffness of the cellulose-rich jute fibers, substantially raising the composite modulus according to rule-of-mixtures principles. Additionally, the hot pressing compaction of the preform likely reduces intra-bundle voids, improving packing density, while the vacuum resin infusion process promotes thorough wetting and minimizes macro-voids within the epoxy matrix. Decreasing Factors: As a natural fiber, jute possesses a lower intrinsic modulus compared to synthetic counterparts like glass or carbon, limiting the upper bound of the composite stiffness. The room temperature curing regime may result in a lower crosslinking density within the epoxy matrix compared to elevated temperature cures, potentially reducing the matrix contribution to overall stiffness. Furthermore, without explicit surface treatment mentioned, the hydrophilic nature of jute versus the hydrophobic epoxy could lead to suboptimal interfacial adhesion, causing stress transfer inefficiencies. Dominant Factor: The high fiber volume fraction combined with the unidirectional architecture qualitatively dominates the mechanical response. Despite the limitations of the natural fiber modulus and room temperature cure, the structural alignment and high loading of the reinforcement phase dictate the longitudinal Young's modulus, making the fiber contribution the primary determinant of stiffness in this specific composite system."
    },
    "analysis_without_hierarchical_structure": {
      "descriptive_text": "The sample consists of a composite material comprising an EL2 epoxy laminating resin matrix cured with an AT30 epoxy hardener and reinforced with 47.5% jute fiber filler. The jute fibers were initially individualized through hand combing and compacted via hot pressing at 120 °C for 30 minutes under a pressure of 1 Ton/inch². The final composite was manufactured using a vacuum resin infusion process with the epoxy system and subsequently cured at room temperature for 24 hours. The Young's modulus was determined through a longitudinal tensile test performed according to ASTM D3039 standards using an Instron 5985 testing machine at a cross-head speed of 2 mm/min.",
      "reasoning_analysis": "Increasing Factors: The incorporation of 47.5% jute fiber filler serves as the primary mechanism for enhancing stiffness, as the cellulosic fibers possess a significantly higher intrinsic modulus than the epoxy matrix, adhering to the rule of mixtures. The processing history involving hot pressing of the fibers at 120 °C under pressure compacts the preform, maximizing the fiber volume fraction and reducing initial void content, while the vacuum resin infusion ensures thorough wetting of the reinforcement by the EL2 resin and AT30 hardener system. Additionally, the longitudinal tensile test orientation aligns with the likely directionality induced by hand combing, optimizing the load transfer along the fiber axis. Decreasing Factors: The room temperature curing protocol for 24 hours may result in a lower crosslink density within the epoxy network compared to elevated temperature curing cycles, potentially limiting the stiffness contribution of the matrix phase. Furthermore, the inherent hydrophilic nature of jute fibers versus the hydrophobic epoxy matrix, without specified surface treatment or coupling agents, may lead to suboptimal interfacial adhesion, reducing stress transfer efficiency. The use of natural fibers also introduces variability and a lower absolute modulus compared to synthetic reinforcements like glass or carbon. Dominant Factor: The high volume fraction of the reinforcing jute fibers qualitatively dominates the mechanical response. Despite potential limitations in matrix crosslinking due to ambient curing or interfacial weaknesses, the sheer proportion of the stiffening phase (47.5%) ensures that the composite modulus is significantly governed by the fiber properties rather than the matrix properties, leading to a net increase in stiffness relative to the neat resin."
    }
  },
  {
    "doi": "10.17576/jkukm-2025-37(2)-15",
    "title": "A Study of Tensile Properties and Performance of Bamboo Fiber-Epoxy Resin Composites",
    "year": 2025,
    "chemical_composition": {
      "repeat_unit_psmiles": null,
      "monomers": [
        {
          "name": "Epoxy resin (E-182)",
          "smiles": null,
          "ratio_value": 2,
          "ratio_unit": "parts"
        },
        {
          "name": "Hardener (H-192)",
          "smiles": null,
          "ratio_value": 1,
          "ratio_unit": "parts"
        }
      ],
      "additives": [
        {
          "name": "Bamboo fiber (Gigantochloa scortechinii)",
          "type": "filler",
          "amount_value": 9,
          "amount_unit": "wt%"
        }
      ],
      "is_homopolymer": false
    },
    "processing_history": "Hand mixing of epoxy resin and hardener (2:1) with bamboo fiber powder. Poured into 3.2 mm stainless-steel mold. Cured 24h at room temperature. Young's modulus measured by uniaxial tensile test at 10 mm/min crosshead speed, ASTM D638, at 26°C. Particle size varied (0.25-1.5 μm).",
    "hierarchical_structure": "Bamboo fiber reinforced epoxy composite. Fiber-matrix interface analyzed by SEM.",
    "properties": {
      "E": {
        "value": [
          2.54
        ],
        "unit": "GPa"
      }
    },
    "analysis_with_hierarchical_structure": {
      "descriptive_text": "The sample is a bamboo fiber reinforced epoxy composite synthesized from Epoxy resin (E-182) and Hardener (H-192) mixed in a 2:1 parts ratio. Reinforcement was achieved by incorporating 9 wt% Bamboo fiber (Gigantochloa scortechinii) powder with particle sizes ranging from 0.25 to 1.5 μm via hand mixing. The mixture was poured into a 3.2 mm stainless-steel mold and cured for 24 hours at room temperature to form the final structure. Mechanical characterization was performed using a uniaxial tensile test at a crosshead speed of 10 mm/min according to ASTM D638 standards at 26°C, with the fiber-matrix interface subsequently analyzed by scanning electron microscopy.",
      "reasoning_analysis": "Increasing Factors: The incorporation of 9 wt% Bamboo fiber (Gigantochloa scortechinii) introduces rigid cellulosic reinforcement into the softer epoxy matrix, which inherently increases the composite Young's Modulus according to composite mixing rules. Additionally, the chemical reaction between the epoxy resin and hardener forms a crosslinked thermoset network, providing a rigid structural baseline that is significantly stiffer than uncured precursors or linear thermoplastics. Decreasing Factors: The curing history specifies 24 hours at room temperature, which typically results in a lower crosslink density compared to elevated temperature curing cycles, thereby reducing the stiffness of the continuous epoxy matrix. Furthermore, the hand mixing process may lead to non-uniform fiber dispersion or the entrapment of micro-voids, and the inherent hydrophilic nature of bamboo fibers may result in suboptimal interfacial adhesion with the hydrophobic epoxy matrix without explicit coupling agents, both of which hinder effective stress transfer. Dominant Factor: While the rigid bamboo fibers provide the primary mechanism for stiffness enhancement relative to the neat resin, the final Young's Modulus is qualitatively dominated by the efficiency of the fiber-matrix interface and the crosslink density achieved during the room temperature cure, as these processing parameters dictate the extent to which the filler's theoretical reinforcement potential is realized."
    },
    "analysis_without_hierarchical_structure": {
      "descriptive_text": "The sample comprises a thermoset composite prepared by hand mixing Epoxy resin (E-182) and Hardener (H-192) in a 2:1 parts ratio, reinforced with 9 wt% Bamboo fiber (Gigantochloa scortechinii) filler. The mixture was cast into a 3.2 mm stainless-steel mold and cured for 24 hours at room temperature. Mechanical characterization was performed via uniaxial tensile testing at a crosshead speed of 10 mm/min according to ASTM D638 standards at 26°C, utilizing bamboo fiber particles with sizes varying between 0.25 and 1.5 μm.",
      "reasoning_analysis": "Increasing Factors: The incorporation of rigid Bamboo fiber filler, characterized by high crystalline cellulose content, acts as a stiff reinforcement phase within the matrix, inherently driving the Young's modulus higher through load bearing. Additionally, the chemical reaction between the epoxy resin and hardener forms a crosslinked thermoset network, which restricts chain mobility and provides a rigid structural baseline compared to linear thermoplastics. The micron-scale particle size of the filler increases the specific surface area, potentially enhancing interfacial stress transfer efficiency. Decreasing Factors: The room temperature curing history may limit the final crosslink density of the epoxy network compared to elevated temperature curing protocols, resulting in a less rigid matrix phase. Furthermore, the hand mixing process introduces the risk of void formation and fiber agglomeration, which act as stress concentrators and reduce effective load transfer. The potential lack of compatibilization between the hydrophilic bamboo fibers and the hydrophobic epoxy matrix could also weaken the interfacial adhesion, diminishing the reinforcement efficiency. Dominant Factor: The reinforcement provided by the rigid bamboo fibers within the crosslinked epoxy matrix is the dominant factor qualitatively defining the Young's modulus, as the high stiffness of the cellulosic filler elevates the composite property above the neat resin baseline, although the absolute magnitude is modulated by the interfacial quality and matrix conversion achieved during the room temperature processing."
    }
  },
  {
    "doi": "10.3390/ma11122578",
    "title": "Mechanical Behavior of Natural Fiber-Based Bi-Directional Corrugated Lattice Sandwich Structure",
    "year": 2018,
    "chemical_composition": {
      "repeat_unit_psmiles": null,
      "monomers": [
        {
          "name": "Epoxy resin",
          "smiles": null,
          "ratio_value": null,
          "ratio_unit": null
        }
      ],
      "additives": [
        {
          "name": "Loose-weave jute fiber cloth",
          "type": "filler",
          "amount_value": null,
          "amount_unit": null
        }
      ],
      "is_homopolymer": false
    },
    "processing_history": "Composite prepared by impregnating loose-weave jute fiber cloth (A) with epoxy resin, placed in corrugated mold, 0.3 MPa pressure, cured at room temperature for 48 h. Cut into strips and assembled. Fiber layup angle (45/45). Thickness 1.4 mm. Young's modulus measured by axial compression test.",
    "hierarchical_structure": "Composite strut. Density 1.09 g/cm3.",
    "properties": {
      "E": {
        "value": [
          1.2341
        ],
        "unit": "GPa"
      }
    },
    "analysis_with_hierarchical_structure": {
      "descriptive_text": "The sample is a composite strut composed of an epoxy resin matrix reinforced with loose-weave jute fiber cloth. Fabrication involved impregnating the jute cloth with the epoxy resin, placing the assembly in a corrugated mold under 0.3 MPa pressure, and curing at room temperature for 48 hours. The cured material was cut into strips and assembled into a structure with a fiber layup angle of 45/45 and a thickness of 1.4 mm. The final composite possesses a density of 1.09 g/cm³, and its mechanical performance was characterized by measuring the Young's modulus via an axial compression test.",
      "reasoning_analysis": "Increasing Factors: The inclusion of jute fiber cloth within the epoxy matrix introduces a reinforcing phase with higher intrinsic stiffness than the neat resin, which generally increases the composite Young's modulus (E) through load transfer mechanisms defined by the rule of mixtures. The crosslinked nature of the cured epoxy matrix also provides a rigid continuous phase that supports stress distribution. Decreasing Factors: The fiber layup angle of 45/45 relative to the axial compression loading direction significantly reduces the effective stiffness because the high-modulus fiber axis is misaligned with the primary stress vector, forcing reliance on the lower-modulus matrix shear properties. Additionally, curing at room temperature likely results in a lower crosslink density compared to thermal curing, reducing matrix rigidity, while the low molding pressure may allow for void formation that decreases the effective load-bearing area. Dominant Factor: The off-axis fiber orientation (45/45) qualitatively dominates the final E behavior. Despite the reinforcing potential of the jute fibers, the geometric misalignment prevents efficient axial load bearing by the fibers, causing the mechanical response to be governed primarily by the softer matrix and interface shear properties, thereby limiting the overall Young's modulus relative to a longitudinally aligned configuration."
    },
    "analysis_without_hierarchical_structure": {
      "descriptive_text": "The sample comprises an epoxy resin matrix reinforced with loose-weave jute fiber cloth. Fabrication involved impregnating the jute fabric with the epoxy resin, followed by placement into a corrugated mold under 0.3 MPa pressure and curing at room temperature for 48 hours. The resulting composite was cut into strips and assembled with a symmetric 45/45-degree fiber layup angle to yield a thickness of 1.4 mm, with the Young's modulus characterized using an axial compression test.",
      "reasoning_analysis": "Increasing Factors: The incorporation of loose-weave jute fiber cloth into the epoxy matrix introduces stiff cellulosic reinforcements that possess a significantly higher intrinsic modulus than the polymer matrix, inherently driving the composite Young's modulus upward according to rule-of-mixtures principles. Additionally, the application of 0.3 MPa pressure during molding likely minimizes void content, enhancing stress transfer between the fiber and matrix phases. Decreasing Factors: The curing process conducted at room temperature for 48 hours may result in a lower crosslinking density within the epoxy network compared to elevated temperature cures, reducing the matrix contribution to stiffness. Furthermore, the 45/45-degree fiber layup angle orientates the fibers off-axis relative to the axial compression load, significantly reducing the effective longitudinal stiffness compared to a unidirectional 0-degree configuration, while the loose-weave architecture may limit the maximum achievable fiber volume fraction. Dominant Factor: While the presence of jute fibers establishes a baseline modulus higher than that of the neat epoxy, the specific processing history, particularly the 45/45-degree fiber layup angle, qualitatively dominates the final mechanical behavior by forcing the load to be carried primarily through shear deformation of the matrix and fiber-matrix interface rather than axial fiber stretching, thereby limiting the realization of the reinforcement's maximum stiffening potential."
    }
  },
  {
    "doi": "10.1002/mame.200300344",
    "title": "Epoxy Networks Modified by a New Class of Oligomeric Silsesquioxanes Bearing Multiple Intramolecular Rings Formed through Si–O–C Bonds",
    "year": 2004,
    "chemical_composition": {
      "repeat_unit_psmiles": null,
      "monomers": [
        {
          "name": "Diglycidyl ether of bisphenol A",
          "smiles": "CC(C)(c1ccc(OCC2CO2)cc1)c1ccc(OCC2CO2)cc1",
          "ratio_value": null,
          "ratio_unit": null
        }
      ],
      "additives": [
        {
          "name": "(4-dimethylamino)pyridine",
          "type": "initiator",
          "amount_value": 0.16,
          "amount_unit": "molar ratio (DMAP/DGEBA)"
        },
        {
          "name": "Silsesquioxane (SSO)",
          "type": "modifier",
          "amount_value": 14.9,
          "amount_unit": "wt%"
        }
      ],
      "is_homopolymer": true
    },
    "processing_history": "SSO (14.9 wt.%) dissolved in DGEBA at 100 °C, cooled to 40 °C, DMAP added. Cast in mold. Polymerization: 3h at 80 °C, 3h at 120 °C. Young's modulus measured by uniaxial compression tests at 20 °C, 1 mm/min crosshead speed, using Instron 4467.",
    "hierarchical_structure": "SSO species covalently bonded to epoxy network. No evidence of phase separation.",
    "properties": {
      "E": {
        "value": [
          2.62
        ],
        "unit": "GPa"
      }
    },
    "analysis_with_hierarchical_structure": {
      "descriptive_text": "The sample comprises a diglycidyl ether of bisphenol A (DGEBA) epoxy network initiated by (4-dimethylamino)pyridine (DMAP) at a 0.16 molar ratio and modified with 14.9 wt% silsesquioxane (SSO). Preparation involved dissolving SSO in DGEBA at 100 °C, cooling to 40 °C for DMAP addition, casting into a mold, and executing a two-step polymerization cycle of 3 hours at 80 °C followed by 3 hours at 120 °C. Hierarchical characterization confirms the SSO species are covalently bonded to the epoxy network with no evidence of phase separation, resulting in a homogeneous hybrid structure. Mechanical evaluation was performed via uniaxial compression tests at 20 °C with a 1 mm/min crosshead speed using an Instron 4467 system.",
      "reasoning_analysis": "Increasing Factors: The aromatic rings within the DGEBA backbone provide intrinsic chain stiffness, while the incorporation of 14.9 wt% rigid silsesquioxane (SSO) cages acts as a reinforcing filler that significantly enhances structural rigidity. The covalent bonding between the SSO and the network ensures efficient stress transfer from the matrix to the rigid cages, and the two-step thermal curing profile promotes high crosslink density, both of which drive the Young's modulus upward. Decreasing Factors: The flexible ether linkages present in the DGEBA monomer structure allow for segmental mobility that inherently limits the maximum stiffness compared to fully rigid aromatic polymers. Additionally, the inclusion of bulky SSO modifiers may disrupt the packing efficiency of the epoxy chains, potentially introducing localized free volume that could slightly reduce the intrinsic modulus of the matrix material. Dominant Factor: The reinforcement effect arising from the high loading of rigid, covalently bonded SSO cages qualitatively dominates the mechanical behavior. The combination of the rigid inorganic-organic hybrid structure, the absence of phase separation, and the strong interfacial bonding ensures that the composite modulus is significantly elevated relative to the unmodified epoxy network."
    },
    "analysis_without_hierarchical_structure": {
      "descriptive_text": "The sample consists of a Diglycidyl ether of bisphenol A epoxy matrix modified with 14.9 wt% Silsesquioxane and initiated by 4-dimethylaminopyridine at a 0.16 molar ratio relative to the resin. The preparation involved dissolving the modifier in the resin at 100 °C, followed by cooling to 40 °C prior to the addition of the initiator. The mixture was cast into a mold and subjected to a step-wise thermal curing protocol consisting of 3 hours at 80 °C followed by 3 hours at 120 °C. The Young's modulus was subsequently characterized via uniaxial compression tests conducted at 20 °C with a crosshead speed of 1 mm/min using an Instron 4467 universal testing machine.",
      "reasoning_analysis": "Increasing Factors: The incorporation of 14.9 wt% Silsesquioxane introduces rigid inorganic-organic cage structures that act as reinforcing nanofillers, inherently restricting polymer chain deformation and increasing stiffness. Additionally, the step-wise thermal curing history up to 120 °C promotes a high degree of conversion and crosslink density within the network, while the aromatic bisphenol A backbone provides intrinsic structural rigidity. Decreasing Factors: The bulky nature of the Silsesquioxane cages may disrupt the efficient packing of the epoxy chains, potentially increasing local free volume which could soften the matrix relative to a perfectly packed neat resin. Furthermore, if the interfacial adhesion between the modifier and the matrix is not optimal, stress transfer inefficiencies could occur, limiting the full reinforcement potential. Dominant Factor: The reinforcement effect provided by the high loading of rigid Silsesquioxane cages combined with the high-temperature curing schedule qualitatively dominates the behavior, driving the Young's modulus higher relative to a neat, less cured epoxy system due to the composite effect and restricted segmental mobility."
    }
  },
  {
    "doi": "10.1080/10601325.2018.1470468",
    "title": "Bio-based tri-functional epoxy resin (TEIA) blend cured with anhydride (MHHPA) based crosslinker: Thermal, mechanical and morphological characterization",
    "year": 2018,
    "chemical_composition": {
      "repeat_unit_psmiles": null,
      "monomers": [
        {
          "name": "Diglycidyl ether of bisphenol-A",
          "smiles": "CC(C)(c1ccc(OCC2CO2)cc1)c1ccc(OCC2CO2)cc1",
          "ratio_value": 60,
          "ratio_unit": "wt%"
        },
        {
          "name": "Tri-functional epoxy resin from itaconic acid",
          "smiles": null,
          "ratio_value": 40,
          "ratio_unit": "wt%"
        }
      ],
      "additives": [
        {
          "name": "Methylhexahydrophthalic anhydride",
          "type": "crosslinker",
          "amount_value": 0.85,
          "amount_unit": "molar ratio to epoxy"
        },
        {
          "name": "2-methylimidazole",
          "type": "catalyst",
          "amount_value": 0.9,
          "amount_unit": "wt% (total weight of epoxy resin and curing agent)"
        }
      ],
      "is_homopolymer": false
    },
    "processing_history": "Blended using digital mechanical stirrer and ultrasonication for 30 minutes. Degassed in vacuum oven at 70°C for 20 minutes. MHHPA and 2-MI added, stirred, degassed at 60°C for 15 minutes. Poured into preheated stainless steel mould sprayed with silicon spray. Cured at 160°C for 2 hours. Young's modulus measured by Universal testing machine (Instron 3382), crosshead speed 1 mm/min, 24°C, 50% RH, according to ASTM-D 3039.",
    "hierarchical_structure": "Smooth river like structure on fracture surface indicating increased flexibility. Macro-phase separation or inverse phase separation observed.",
    "properties": {
      "E": {
        "value": [
          2.2636700000000003
        ],
        "unit": "GPa"
      }
    },
    "analysis_with_hierarchical_structure": {
      "descriptive_text": "The sample comprises a thermosetting epoxy network synthesized from a blend of Diglycidyl ether of bisphenol-A (60 wt%) and a tri-functional epoxy resin derived from itaconic acid (40 wt%). The system was cured using Methylhexahydrophthalic anhydride as a crosslinking agent at a 0.85 molar ratio relative to epoxy groups, facilitated by 0.9 wt% 2-methylimidazole catalyst. Processing involved mechanical stirring and ultrasonication followed by vacuum degassing, casting into a silicon-sprayed stainless steel mould, and thermal curing at 160°C for 2 hours. Hierarchical characterization revealed macro-phase separation or inverse phase separation within the bulk material, while the fracture surface displayed a smooth river-like morphology suggestive of increased flexibility, with Young's modulus subsequently measured via universal testing machine under standard ambient conditions.",
      "reasoning_analysis": "Increasing Factors: The presence of aromatic rings within the Diglycidyl ether of bisphenol-A monomer provides intrinsic backbone rigidity through steric hindrance and restricted rotation, driving the Young's modulus upward. Furthermore, the inclusion of a tri-functional epoxy resin increases the crosslinking density of the network when cured with Methylhexahydrophthalic anhydride, resulting in a tighter network structure that resists deformation. The thermal curing at 160°C ensures high conversion of epoxy groups, maximizing the network integrity and stiffness. Decreasing Factors: The incorporation of the itaconic acid-derived epoxy introduces aliphatic segments which are generally more flexible than aromatic structures, potentially lowering the overall modulus. Critically, the observed macro-phase separation creates heterogeneity within the material, which can disrupt stress transfer efficiency compared to a homogeneous network. Additionally, the smooth river-like fracture surface morphology explicitly indicates increased flexibility, suggesting mechanisms that accommodate deformation rather than brittle resistance. Dominant Factor: The high crosslinking density and aromatic content of the chemical composition qualitatively dominate the final Young's modulus by establishing a rigid thermoset baseline; however, the macro-phase separation and associated morphological flexibility act as significant mitigating factors that reduce the modulus relative to a theoretical homogeneous, fully aromatic epoxy network."
    },
    "analysis_without_hierarchical_structure": {
