Repository: hhtrick/HHT-code

# HHT training framework

This directory contains model training, embedding precomputation, inference, article-level baselines and the curated datasets. All commands below assume that the working directory is `train_code/`.

## 3. Datasets and fixed partitions

Each main dataset is a JSON array at `dataset/{property}/{property}.json`. Entries contain source metadata, `chemical_composition`, `processing_history`, `hierarchical_structure`, `properties`, and two generated-analysis objects. Targets are stored as `properties[property]["value"]`; source metadata and target values are not predictive input fields.

| Property | Train | Validation | Test | Total |
|---|---:|---:|---:|---:|

File: train_code/continue_train_dataset/E/E.json (part 84 of 106)
[
      "descriptive_text": "The sample comprises a thermosetting epoxy network synthesized from a blend of diglycidyl ether of bisphenol-A (60 wt%) and a tri-functional epoxy resin derived from itaconic acid (40 wt%). The formulation utilizes methylhexahydrophthalic anhydride as a crosslinking agent at a 0.85 molar ratio to epoxy groups and 2-methylimidazole as a catalyst at 0.9 wt% of the total resin weight. Preparation involved blending via digital mechanical stirring and ultrasonication for 30 minutes, followed by degassing in a vacuum oven at 70°C for 20 minutes. After adding the curing agent and catalyst, the mixture was stirred and degassed again at 60°C for 15 minutes before being poured into a preheated stainless steel mould treated with silicon spray. The material was cured at 160°C for 2 hours, and the Young's modulus was measured using a Universal testing machine at a crosshead speed of 1 mm/min under ambient conditions (24°C, 50% RH) according to ASTM-D 3039.",
      "reasoning_analysis": "Increasing Factors: The incorporation of a tri-functional epoxy resin significantly increases the crosslink density of the thermoset network compared to standard difunctional systems, which restricts chain segment mobility and inherently elevates the Young's modulus. The aromatic rings within the diglycidyl ether of bisphenol-A backbone contribute to structural stiffness through steric hindrance, while the use of methylhexahydrophthalic anhydride promotes a rigid network structure. Furthermore, the processing history involving ultrasonication and multiple vacuum degassing steps minimizes void content and microdefects, ensuring efficient stress transfer across the bulk material. Decreasing Factors: The presence of aliphatic structures derived from the itaconic acid-based epoxy resin may introduce greater chain flexibility compared to a purely aromatic system, potentially lowering the stiffness. Additionally, the mechanical testing was conducted at 50% relative humidity; epoxy networks are susceptible to moisture absorption, where water molecules can act as plasticizers by increasing free volume and facilitating segmental motion, thereby qualitatively reducing the measured modulus. Dominant Factor: The high crosslink density achieved through the combination of multi-functional monomers and the high-temperature curing cycle is the dominant factor, establishing a rigid three-dimensional network that maximizes stiffness. While moisture plasticization and aliphatic content present mitigating effects, the structural integrity provided by the dense covalent network and the defect-minimizing processing history primarily dictate the elastic modulus behavior for this specific thermoset system."
    }
  },
  {
    "doi": "10.1016/j.compscitech.2014.06.019",
    "title": "Carbon nanomaterials grown on E-glass fibers and their application in composite",
    "year": 2014,
    "chemical_composition": {
      "repeat_unit_psmiles": null,
      "monomers": [
        {
          "name": "Bisphenol-A type epoxy resin",
          "smiles": "CC(C)(c1ccc(OCC2CO2)cc1)c1ccc(OCC2CO2)cc1",
          "ratio_value": 10,
          "ratio_unit": "wt% (parts)"
        },
        {
          "name": "N,N'-bis(2-aminoethyl)ethane-1,2-diamine",
          "smiles": "NCCNCCNCCN",
          "ratio_value": 1,
          "ratio_unit": "wt% (parts)"
        }
      ],
      "additives": [
        {
          "name": "E-glass fiber",
          "type": "filler",
          "amount_value": null,
          "amount_unit": null
        },
        {
          "name": "Nickel catalyst",
          "type": "metal",
          "amount_value": null,
          "amount_unit": null
        },
        {
          "name": "Multiwalled carbon nanotubes",
          "type": "filler",
          "amount_value": 8.0,
          "amount_unit": "wt% (on fiber)"
        }
      ],
      "is_homopolymer": false
    },
    "processing_history": "E-glass fiber coated with Ni catalyst via electroless plating. MWCNTs grown on fiber via thermal CVD at 600 °C (Acetylene 20 sccm/N2 100 sccm) for 25 min. Epoxy resin and curing agent mixed 10:1 wt%. Four layers of coated fabric impregnated. Compression molded at 10 kg/cm2, 90 °C for 4 h. Post cured at 120 °C for 2 h. Young's modulus measured by uniaxial tensile test (Instron 8252) at 1 mm/min extension rate, ASTM D638-03 type I.",
    "hierarchical_structure": "Laminated composite. Entangled MWCNTs on glass fiber surface. MWCNT diameter 20-70 nm. More crystalline structure than CNFs.",
    "properties": {
      "E": {
        "value": [
          24
        ],
        "unit": "GPa"
      }
    },
    "analysis_with_hierarchical_structure": {
      "descriptive_text": "The sample is a laminated composite material featuring a Bisphenol-A type epoxy resin matrix cured with N,N'-bis(2-aminoethyl)ethane-1,2-diamine at a 10:1 weight ratio. The reinforcement consists of E-glass fibers coated with a Nickel catalyst via electroless plating, serving as a substrate for Multiwalled Carbon Nanotubes (MWCNTs) grown via thermal chemical vapor deposition at 600 °C using acetylene and nitrogen gas. These MWCNTs, present at 8.0 wt% on the fiber, exhibit diameters between 20 and 70 nm and possess a crystalline structure distinct from carbon nanofibers. Four layers of this functionalized fabric were impregnated with the resin system and consolidated through compression molding at 10 kg/cm² and 90 °C for 4 hours, followed by post-curing at 120 °C for 2 hours. The resulting hierarchical structure displays entangled MWCNTs on the glass fiber surface, and the mechanical properties were evaluated via uniaxial tensile testing at an extension rate of 1 mm/min following ASTM D638-03 type I standards.",
      "reasoning_analysis": "Increasing Factors: The inclusion of high-stiffness E-glass fibers acts as the primary reinforcement, substantially raising the composite modulus compared to the neat epoxy matrix. The growth of crystalline Multiwalled Carbon Nanotubes (MWCNTs) directly on the fiber surface creates a hierarchical reinforcement architecture that significantly improves interfacial shear strength, enabling more efficient stress transfer from the matrix to the fiber. Additionally, the post-curing thermal treatment increases the crosslink density of the epoxy network, stiffening the matrix phase, while compression molding ensures high consolidation and maximizes the fiber volume fraction. Decreasing Factors: The use of fabric reinforcement rather than unidirectional tape introduces fiber undulation, which reduces the effective modulus in the loading direction compared to perfectly aligned continuous fibers. Potential micro-voids formed due to impeded resin impregnation around the dense MWCNT entanglements or the Nickel catalyst layer could act as stress concentrators, reducing the effective load-bearing cross-section. Furthermore, the intrinsic compliance of the cured epoxy matrix remains significantly lower than that of the reinforcements, limiting the overall composite modulus according to the rule of mixtures. Dominant Factor: The dominant factor influencing the Young's modulus is the synergistic effect of the hierarchical reinforcement structure. While the matrix compliance and fabric architecture impose limitations, the direct growth of stiff MWCNTs on the glass fibers fundamentally enhances the interfacial bonding quality, which is critical for load transfer in composites. This nano-functionalization qualitatively outweighs the geometric limitations of the fabric, driving the modulus higher than what would be achieved with untreated glass fibers in the same epoxy system."
    },
    "analysis_without_hierarchical_structure": {
      "descriptive_text": "The composite sample consists of a Bisphenol-A type epoxy resin matrix cured with N,N'-bis(2-aminoethyl)ethane-1,2-diamine at a 10:1 weight ratio. The reinforcement phase utilizes E-glass fibers initially coated with a Nickel catalyst via electroless plating, followed by the synthesis of Multiwalled carbon nanotubes on the fiber surface using thermal chemical vapor deposition at 600 °C with an acetylene and nitrogen gas flow for 25 minutes. Four layers of this hybrid fabric were impregnated with the epoxy mixture and subsequently compression molded at 10 kg/cm² and 90 °C for 4 hours, followed by a post-curing step at 120 °C for 2 hours. The Young's modulus was characterized via uniaxial tensile testing at an extension rate of 1 mm/min according to ASTM D638-03 type I standards.",
      "reasoning_analysis": "Increasing Factors: The incorporation of high-modulus E-glass fibers serves as the primary load-bearing component, significantly elevating the composite stiffness relative to the neat epoxy matrix. Furthermore, the growth of Multiwalled carbon nanotubes on the fiber surface creates a hierarchical reinforcement structure that enhances the interfacial shear strength between the fiber and the matrix, facilitating more efficient stress transfer. The thermosetting nature of the Bisphenol-A epoxy cured with a polyamine agent establishes a rigid crosslinked network, and the post-curing step at 120 °C likely maximizes crosslinking density, further contributing to structural rigidity. Decreasing Factors: The use of woven fabric layers, implied by the impregnation of coated fabric, introduces fiber crimp which can reduce the effective modulus in the loading direction compared to unidirectional alignments. Additionally, if the compression molding pressure of 10 kg/cm² was insufficient to fully consolidate the hierarchical fiber architecture, residual voids could act as stress concentrators and reduce the overall stiffness. The presence of the Nickel catalyst interlayer, while necessary for CNT growth, introduces a distinct phase that could theoretically compromise interfacial continuity if not perfectly bonded. Dominant Factor: The hierarchical reinforcement strategy involving Multiwalled carbon nanotubes grown directly on the E-glass fibers qualitatively dominates the mechanical response. This architecture maximizes the contribution of the high-aspect-ratio nanotubes to the composite stiffness by ensuring optimal dispersion and interfacial bonding, overriding the potential modulus reductions caused by fabric architecture or matrix compliance."
    }
  },
  {
    "doi": "10.1080/00295450.2025.2483055",
    "title": "Effect of Boron Nanoparticles on Epoxy Composites on Mechanical and Ionizing Radiation Protection Properties",
    "year": 2025,
    "chemical_composition": {
      "repeat_unit_psmiles": null,
      "monomers": [
        {
          "name": "Epoxy resin (Lapox L-12)",
          "smiles": null,
          "ratio_value": 9,
          "ratio_unit": "parts"
        },
        {
          "name": "Hardener (Lapox K6)",
          "smiles": null,
          "ratio_value": 1,
          "ratio_unit": "parts"
        }
      ],
      "additives": [
        {
          "name": "Boron nanoparticles",
          "type": "filler",
          "amount_value": 0.1,
          "amount_unit": "wt%"
        }
      ],
      "is_homopolymer": false
    },
    "processing_history": "Epoxy resin and hardener combined in 9:1 ratio. Boron nanopowder added at 0.1 wt%. Homogenized via sonication for 60 min at 40 kHz. Cast into molds and cured at ambient room temperature for 24 h. Young's modulus measured by uniaxial tensile test using Tinius Olsen UTM (10 kN capacity) at 3 mm/min crosshead speed according to ASTM D638.",
    "hierarchical_structure": "Boron nanoparticles (70 nm) distributed throughout the epoxy matrix. Uniform dispersion observed via SEM.",
    "properties": {
      "E": {
        "value": [
          7.1
        ],
        "unit": "GPa"
      }
    },
    "analysis_with_hierarchical_structure": {
      "descriptive_text": "The sample consists of a thermoset epoxy network formed by combining Lapox L-12 epoxy resin and Lapox K6 hardener in a 9:1 parts ratio, reinforced with 0.1 wt% Boron nanoparticles. The nanocomposite was prepared by homogenizing the nanopowder into the resin mixture via sonication for 60 minutes at 40 kHz, followed by casting into molds and curing at ambient room temperature for 24 hours. Structural characterization via SEM confirmed a uniform dispersion of 70 nm Boron nanoparticles throughout the epoxy matrix. The Young's modulus was subsequently determined using a uniaxial tensile test on a Tinius Olsen UTM with a 10 kN capacity at a crosshead speed of 3 mm/min, adhering to ASTM D638 standards.",
      "reasoning_analysis": "Increasing Factors: The formation of a three-dimensional crosslinked network between the epoxy resin and hardener provides intrinsic structural rigidity. The inclusion of rigid Boron nanoparticles acts as a reinforcing phase, and the 60-minute sonication process ensured uniform dispersion as observed by SEM, which facilitates effective stress transfer from the matrix to the filler and prevents stress concentrations associated with agglomeration. Decreasing Factors: The curing process was conducted at ambient room temperature for 24 hours rather than using an elevated temperature cycle, which typically results in a lower degree of conversion and reduced crosslink density, thereby lowering the intrinsic modulus of the epoxy matrix. Furthermore, the very low filler loading of 0.1 wt% limits the volumetric contribution of the high-modulus nanoparticles, restricting the overall composite stiffening effect according to mixture rules. Dominant Factor: While the well-dispersed nanoparticles provide a qualitative reinforcement, the mechanical performance is predominantly governed by the epoxy matrix properties; therefore, the ambient curing history which limits the maximum crosslink density is the dominant factor determining the final modulus, likely resulting in a value lower than that of a fully thermally cured counterpart despite the nanoreinforcement."
    },
    "analysis_without_hierarchical_structure": {
      "descriptive_text": "The sample comprises a thermosetting epoxy network synthesized from Lapox L-12 epoxy resin and Lapox K6 hardener mixed in a 9:1 parts ratio. Boron nanoparticles were introduced as a reinforcing filler at a concentration of 0.1 wt%. The mixture underwent homogenization via sonication for 60 minutes at 40 kHz to facilitate nanoparticle dispersion prior to casting into molds. Curing was performed at ambient room temperature for 24 hours to solidify the crosslinked structure. The Young's modulus was subsequently characterized using a uniaxial tensile test on a Tinius Olsen UTM with a 10 kN capacity at a crosshead speed of 3 mm/min, following ASTM D638 standards.",
      "reasoning_analysis": "Increasing Factors: The formation of a covalently crosslinked thermoset network between the epoxy resin and hardener inherently restricts chain segment mobility, providing a rigid structural baseline that significantly elevates the Young's modulus compared to the uncured precursors. Additionally, the incorporation of Boron nanoparticles introduces a phase with substantially higher intrinsic stiffness than the polymer matrix, and the 60-minute sonication processing step promotes uniform dispersion, maximizing the interfacial area for effective stress transfer between the matrix and the rigid filler. Decreasing Factors: The curing history specifies ambient room temperature conditions for 24 hours, which typically results in a lower final crosslink density compared to elevated temperature curing cycles, potentially leaving unreacted functional groups and increasing free volume within the network. Furthermore, the filler loading is limited to 0.1 wt%, which is a very low volume fraction, thereby restricting the magnitude of the composite reinforcement effect relative to the bulk matrix properties. Dominant Factor: While the rigid boron nanoparticles contribute to stiffening, the low loading concentration means the mechanical behavior is primarily governed by the epoxy matrix properties. Consequently, the ambient curing history is the dominant factor, as the extent of crosslinking achieved at room temperature qualitatively dictates the baseline stiffness of the network, likely resulting in a lower modulus compared to a thermally post-cured equivalent despite the presence of the nanofiller."
    }
  },
  {
    "doi": null,
    "title": "Synthesis and mechanical properties of large size silica shell microcapsules for self-healing cementitious materials",
    "year": null,
    "chemical_composition": {
      "repeat_unit_psmiles": "[*]O[Si]([*])([*])O[*]",
      "monomers": [
        {
          "name": "Tetraethyl orthosilicate",
          "smiles": "CCO[Si](OCC)(OCC)OCC",
          "ratio_value": 40,
          "ratio_unit": "wt%"
        },
        {
          "name": "Bisphenol A epoxy resin E-51",
          "smiles": "CC(C)(c1ccc(OCC2CO2)cc1)c1ccc(OCC2CO2)cc1",
          "ratio_value": 40,
          "ratio_unit": "wt%"
        },
        {
          "name": "Aliphatic epoxy resin A-1815D",
          "smiles": null,
          "ratio_value": 20,
          "ratio_unit": "wt%"
        }
      ],
      "additives": [],
      "is_homopolymer": false
    },
    "processing_history": "Synthesized via interfacial polymerization. Oil phase (Epoxy E-51, Epoxy A-1815D, TEOS) emulsified in aqueous F127 (2 wt%) at 300 rpm for 30 min. pH adjusted to 2.5 with 2 mol/L HCl. Heated to 50 °C and stirred at 300 rpm for 24 h. Washed with acetone and deionized water, naturally dried. Young's modulus measured by nanoindentation using Berkovich indenter, depth control method, load velocity 10 nm/s, thermal drift 0.05 nm/s, strain rate 0.05 s^-1, calculated via Oliver-Pharr method.",
    "hierarchical_structure": "Silica shell microcapsule with epoxy core. Particle size: 125.65 μm. Shell thickness: 1.04 μm. Regular tetrahedral crystal structure of silica shell.",
    "properties": {
      "E": {
        "value": [
          5.88
        ],
        "unit": "GPa"
      }
    },
    "analysis_with_hierarchical_structure": {
      "descriptive_text": "The sample comprises silica shell microcapsules with an epoxy core, synthesized through interfacial polymerization involving 40 wt% Tetraethyl orthosilicate (TEOS), 40 wt% Bisphenol A epoxy resin E-51, and 20 wt% Aliphatic epoxy resin A-1815D. The oil phase containing the epoxy resins and TEOS was emulsified in an aqueous F127 solution at 300 rpm, followed by pH adjustment to 2.5 using HCl to catalyze the reaction. The mixture was heated to 50 °C and stirred for 24 hours, then washed with acetone and deionized water before being naturally dried. The resulting hierarchical structure consists of particles with an average size of 125.65 μm and a silica shell thickness of 1.04 μm, featuring a regular tetrahedral crystal structure within the silica shell. Young's modulus was characterized via nanoindentation using a Berkovich indenter under depth control with a load velocity of 10 nm/s.",
      "reasoning_analysis": "Increasing Factors: The formation of an inorganic silica shell derived from TEOS provides a high-stiffness phase that significantly enhances the Young's modulus compared to pure polymer systems. The specific processing history involving acid catalysis (pH 2.5 with HCl) promotes dense hydrolysis and condensation of the silicate network, while the reported regular tetrahedral crystal structure of the silica shell indicates a highly ordered, rigid lattice that resists deformation. Additionally, the presence of Bisphenol A epoxy resin introduces aromatic rings into the core material, contributing intrinsic rigidity through steric hindrance and restricted chain mobility. Decreasing Factors: The inclusion of 20 wt% Aliphatic epoxy resin introduces flexible chain segments into the core composition, which lowers the overall stiffness relative to a purely aromatic epoxy system. The core-shell microcapsule geometry implies a compliant epoxy core surrounded by the shell; during nanoindentation, if the deformation field extends beyond the thin 1.04 μm shell, the softer core material will reduce the apparent modulus. Furthermore, the natural drying process, as opposed to vacuum drying, may leave residual solvent or moisture within the porous silica network or at the organic-inorganic interface, acting as a plasticizer or creating voids that decrease structural integrity. Dominant Factor: The crystalline nature and inorganic composition of the silica shell qualitatively dominate the mechanical response during surface nanoindentation. While the compliant epoxy core and aliphatic components reduce the bulk composite modulus, the high stiffness of the ordered tetrahedral silica lattice at the contact surface governs the initial elastic deformation behavior, establishing a high baseline modulus relative to standard organic polymers."
    },
    "analysis_without_hierarchical_structure": {
      "descriptive_text": "This sample comprises a hybrid organic-inorganic polymer network composed of 40 wt% Tetraethyl orthosilicate, 40 wt% Bisphenol A epoxy resin E-51, and 20 wt% Aliphatic epoxy resin A-1815D. The material was synthesized via interfacial polymerization, wherein the oil phase containing the epoxy resins and TEOS was emulsified in an aqueous solution of F127 surfactant at 300 rpm for 30 minutes. The pH was adjusted to 2.5 using 2 mol/L HCl to catalyze the reaction, followed by heating to 50 °C with continuous stirring at 300 rpm for 24 hours. Post-synthesis, the product was washed with acetone and deionized water and naturally dried. The Young's modulus was subsequently characterized using nanoindentation with a Berkovich indenter under depth control, utilizing the Oliver-Pharr method for calculation.",
      "reasoning_analysis": "Increasing Factors: The incorporation of 40 wt% TEOS facilitates the formation of a rigid inorganic siloxane network via sol-gel chemistry, which inherently possesses significantly higher stiffness than organic polymer chains. Additionally, the 40 wt% Bisphenol A epoxy resin introduces aromatic rings into the organic phase, restricting chain mobility through steric hindrance and enhancing structural rigidity. The acid-catalyzed condensation at elevated temperature promotes extensive crosslinking within the silica network, further contributing to a higher Young's modulus. Decreasing Factors: The inclusion of 20 wt% Aliphatic epoxy resin introduces flexible aliphatic chains that increase segmental mobility and reduce the overall stiffness of the organic matrix. Moreover, the use of F127 surfactant during emulsification and the natural drying process may result in residual surfactant molecules or trapped solvent acting as plasticizers, while potential microvoids arising from the emulsion template effect could decrease the effective load-bearing cross-section. Dominant Factor: The formation of the percolated inorganic siloxane network derived from the high loading of TEOS, coupled with the rigid aromatic structure of the Bisphenol A epoxy, qualitatively dominates the mechanical response. This hybridization effect typically overrides the softening influence of the aliphatic epoxy and potential processing residues, resulting in a net enhancement of the Young's modulus relative to a pure organic epoxy system."
    }
  },
  {
    "doi": null,
    "title": "Mechanical characterization and optimization of a new unidirectional flax/paper/epoxy composite",
    "year": 2016,
    "chemical_composition": {
      "repeat_unit_psmiles": null,
      "monomers": [
        {
          "name": "Epoxy resin (Adtech Marine 820)",
          "smiles": null,
          "ratio_value": null,
          "ratio_unit": null
        },
        {
          "name": "Hardener (Marine 824)",
          "smiles": null,
          "ratio_value": 18,
          "ratio_unit": "wt%"
        }
      ],
      "additives": [
        {
          "name": "Flax fibers",
          "type": "reinforcement",
          "amount_value": null,
          "amount_unit": null
        },
        {
          "name": "Paper fibers (Kraft pulp)",
          "type": "reinforcement",
          "amount_value": null,
          "amount_unit": null
        }
      ],
      "is_homopolymer": false
    },
    "processing_history": "Resin transfer molding (RTM) with 8 layers of unidirectional flax/paper reinforcement. Fiber volume fraction (Vf) = 35%. Run 3 parameters: Paper ply surface density 29 g/m2, Flax ply surface density 172 g/m2, Forming pressure 1.0 bar, Drying temperature 101.5 °C. Post-cured at 80 °C for 4 h. Young's modulus (E1) measured by uniaxial tensile test (ASTM D-3039) using Instron LM-U150/I machine with 150 kN load cell and extensometer, cross-head speed 2 mm/min, strain range 0.025-0.1%.",
    "hierarchical_structure": "Unidirectional flax yarns layer attached on a porous Kraft paper layer. Composite density 1.31 g/cm3. Porosity 1 ± 0.1%. Fiber volume fraction 35%.",
    "properties": {
      "E": {
        "value": [
          24.0
        ],
        "unit": "GPa"
      }
    },
    "analysis_with_hierarchical_structure": {
      "descriptive_text": "The sample comprises a hybrid composite system consisting of an Adtech Marine 820 epoxy resin matrix cured with Marine 824 hardener at 18 wt%, reinforced with unidirectional flax yarns and porous Kraft paper fibers. Fabricated via resin transfer molding (RTM), the laminate consists of eight layers with a specific layup of flax and paper plies having surface densities of 172 g/m² and 29 g/m², respectively. Processing parameters included a forming pressure of 1.0 bar and a drying temperature of 101.5 °C, followed by a post-cure treatment at 80 °C for 4 hours to ensure crosslinking. The resulting hierarchical structure exhibits a composite density of 1.31 g/cm³ with a fiber volume fraction of 35% and a low porosity level of 1 ± 0.1%. Mechanical characterization was performed via uniaxial tensile testing according to ASTM D-3039 standards using an Instron machine with a 150 kN load cell and extensometer at a cross-head speed of 2 mm/min.",
      "reasoning_analysis": "Increasing Factors: The incorporation of unidirectional flax yarns and Kraft paper fibers acts as the primary stiffening mechanism, where the high aspect ratio and alignment of the fibers facilitate efficient load transfer along the testing direction according to the rule of mixtures. Additionally, the post-curing process at 80 °C for 4 hours promotes higher crosslink density within the epoxy matrix, restricting segmental mobility and enhancing the intrinsic stiffness of the resin phase. The low porosity (1 ± 0.1%) minimizes stress concentrations and void-induced compliance, preserving the structural integrity required for high modulus performance. Decreasing Factors: The intrinsic modulus of natural fibers (flax and cellulose-based paper) is generally lower than that of synthetic reinforcements like glass or carbon, which inherently limits the maximum achievable composite stiffness. Furthermore, the relatively low forming pressure (1.0 bar) during RTM could potentially compromise fiber wetting or packing efficiency compared to higher-pressure methods, though the reported porosity is low. The epoxy matrix itself possesses a significantly lower modulus than the reinforcement phase, and any inefficiency in stress transfer at the natural fiber-matrix interface due to hydrophilic-hydrophobic mismatches could reduce the effective composite modulus. Dominant Factor: The dominant factor governing the Young's modulus is the presence and orientation of the reinforcing fiber phase. Specifically, the unidirectional alignment of the flax yarns combined with a substantial fiber volume fraction of 35% overrides the compliance of the epoxy matrix, establishing the longitudinal stiffness. However, the ultimate magnitude is qualitatively capped by the intrinsic mechanical properties of the natural fibers rather than the processing-induced matrix crosslinking."
    },
    "analysis_without_hierarchical_structure": {
      "descriptive_text": "The sample comprises an epoxy matrix system formulated from Adtech Marine 820 resin and Marine 824 hardener at 18 wt%, reinforced with a hybrid combination of flax fibers and Kraft pulp paper fibers. This composite was manufactured using resin transfer molding (RTM) comprising eight layers of unidirectional reinforcement with a total fiber volume fraction of 35%. The processing parameters included a forming pressure of 1.0 bar and a drying temperature of 101.5 °C, utilizing ply surface densities of 29 g/m² for the paper and 172 g/m² for the flax, followed by a post-cure treatment at 80 °C for 4 hours. The longitudinal Young's modulus was subsequently characterized via uniaxial tensile testing according to ASTM D-3039 standards using an Instron machine equipped with a 150 kN load cell and extensometer at a cross-head speed of 2 mm/min within a strain range of 0.025–0.1%.",
      "reasoning_analysis": "Increasing Factors: The incorporation of unidirectional flax and Kraft pulp fibers serves as the primary driver for increasing the Young's modulus, as the high intrinsic stiffness of cellulose-based reinforcements significantly exceeds that of the epoxy matrix. Furthermore, the post-curing treatment at 80 °C enhances the crosslink density of the thermoset network, thereby stiffening the matrix phase and improving interfacial stress transfer. The fiber volume fraction of 35% ensures a substantial load-bearing contribution from the reinforcement phase along the loading axis. Decreasing Factors: Factors potentially decreasing the modulus include the use of natural fibers, which inherently possess lower stiffness compared to synthetic counterparts like carbon or glass. Additionally, the relatively low forming pressure of 1.0 bar during resin transfer molding may permit higher void content or incomplete impregnation compared to high-pressure consolidation methods, which can compromise effective stress transfer between the matrix and fibers. The hybrid nature of the reinforcement might also introduce local stiffness mismatches. Dominant Factor: The dominant factor governing the final Young's modulus is the unidirectional architecture of the reinforcement combined with the 35% fiber volume fraction. According to composite micromechanics, the longitudinal modulus is primarily dictated by the fiber properties and alignment rather than the matrix properties; thus, the high aspect ratio and alignment of the cellulose fibers override the limitations imposed by the natural fiber intrinsic modulus or the specific curing pressure."
    }
  },
  {
    "doi": "10.1007/s10853-019-03901-1",
    "title": "A facile approach to synthesize in situ functionalized graphene oxide/epoxy resin nanocomposites: mechanical and thermal properties",
    "year": 2019,
    "chemical_composition": {
      "repeat_unit_psmiles": null,
      "monomers": [
        {
          "name": "Diglycidyl ether of bisphenol A",
          "smiles": "CC(C)(c1ccc(OCC2CO2)cc1)c3ccc(OCC4CO4)cc3",
          "ratio_value": 80,
          "ratio_unit": "phr"
        },
        {
          "name": "3,4-epoxycyclohexylmethyl-3,4-epoxycyclohexanecarboxylate",
          "smiles": "O=C(OCC1CC2OC2CC1)C3CC4OC4CC3",
          "ratio_value": 20,
          "ratio_unit": "phr"
        }
      ],
      "additives": [
        {
          "name": "Polyamide V140",
          "type": "curing agent",
          "amount_value": 55,
          "amount_unit": "phr"
        },
        {
          "name": "GO-2021P",
          "type": "filler",
          "amount_value": 0.5,
          "amount_unit": "wt%"
        }
      ],
      "is_homopolymer": false
    },
    "processing_history": "Epoxy composites prepared by wet mixing and solvent evaporation method. GO aqueous dispersion mixed with 2021P/DMF solution, heated at 110 °C for 5 h for functionalization. Solvent removed at 80 °C for 6 h. Dispersed via three roll mills. Functionalized mixture diluted with 2021P and E51, mixed with V140 curing agent, defoamed, poured into molds, cured at 80 °C for 4 h. Young's modulus measured by uniaxial tensile test according to GB/T 2567-2008, at least five specimens tested.",
    "hierarchical_structure": "GO-2021P sheets randomly and homogeneously dispersed in epoxy matrix. Thickness ~8 nm, lateral size few hundred nm to few µm. Wrinkled surface texture.",
    "properties": {
      "E": {
        "value": [
          2.789
        ],
        "unit": "GPa"
      }
    },
    "analysis_with_hierarchical_structure": {
      "descriptive_text": "The sample comprises a thermosetting epoxy composite formed from a blend of diglycidyl ether of bisphenol A (80 phr) and 3,4-epoxycyclohexylmethyl-3,4-epoxycyclohexanecarboxylate (20 phr), cured with Polyamide V140 (55 phr). Reinforcement is provided by 0.5 wt% GO-2021P filler, which underwent functionalization via wet mixing in a DMF aqueous dispersion and heating at 110 °C for 5 h prior to solvent removal. The mixture was dispersed using three-roll mills, combined with the resin and curing agent, defoamed, and cured at 80 °C for 4 h. Microstructural analysis indicates that the GO-2021P sheets, characterized by a thickness of approximately 8 nm, lateral sizes ranging from hundreds of nanometers to a few micrometers, and a wrinkled surface texture, are randomly and homogeneously dispersed within the epoxy matrix, with mechanical properties evaluated via uniaxial tensile testing.",
      "reasoning_analysis": "Increasing Factors: The primary driver for enhanced stiffness is the incorporation of GO-2021P nanosheets, which possess an intrinsically high Young's modulus compared to the polymer matrix. The processing history involving three-roll milling and thermal functionalization promotes homogeneous dispersion and strengthens the interfacial interaction between the filler and the epoxy, facilitating efficient stress transfer. Additionally, the aromatic rings within the diglycidyl ether of bisphenol A monomer contribute to the inherent rigidity of the cured network. Decreasing Factors: The use of Polyamide V140 as a curing agent typically introduces flexible aliphatic segments into the crosslinked network, resulting in a lower crosslink density and reduced matrix stiffness compared to aromatic amine or anhydride curing systems. Furthermore, the blending of the cycloaliphatic epoxy monomer may disrupt the packing efficiency of the DGEBA chains, and any incomplete removal of the DMF solvent during the evaporation step could act as a plasticizer, thereby lowering the overall modulus. Dominant Factor: The reinforcement efficiency of the functionalized GO nanofillers qualitatively dominates the mechanical response. Despite the potentially lower matrix stiffness imparted by the polyamide curing agent, the high aspect ratio and exceptional intrinsic modulus of the well-dispersed graphene oxide sheets, coupled with the improved interfacial adhesion from the functionalization process, drive the composite's Young's modulus higher relative to the neat cured epoxy resin."
    },
    "analysis_without_hierarchical_structure": {
      "descriptive_text": "The sample is an epoxy composite consisting of a binary resin matrix composed of 80 phr diglycidyl ether of bisphenol A and 20 phr 3,4-epoxycyclohexylmethyl-3,4-epoxycyclohexanecarboxylate, cured with 55 phr Polyamide V140. The composite is reinforced with 0.5 wt% GO-2021P filler, which underwent functionalization by mixing an aqueous dispersion with a 2021P/DMF solution and heating at 110 °C for 5 hours. Following solvent removal at 80 °C for 6 hours and dispersion via three-roll mills, the functionalized mixture was diluted with the remaining resin components, mixed with the curing agent, defoamed, and molded before being cured at 80 °C for 4 hours. The Young's modulus was evaluated using a uniaxial tensile test according to GB/T 2567-2008 standards.",
      "reasoning_analysis": "Increasing Factors: The chemical composition features rigid aromatic rings within the diglycidyl ether of bisphenol A and stiff cycloaliphatic structures in the second epoxy component, both of which restrict chain segment mobility and inherently increase the modulus. Furthermore, the incorporation of GO-2021P filler introduces a high-modulus nanophase, and the processing history involving three-roll milling and chemical functionalization enhances filler dispersion and interfacial adhesion, facilitating effective stress transfer from the matrix to the filler. Decreasing Factors: The use of Polyamide V140 as a curing agent introduces flexible aliphatic segments between crosslinking points, which can increase chain mobility and lower the modulus compared to rigid aromatic amines. Additionally, the moderate curing temperature of 80 °C for 4 hours may result in incomplete crosslinking conversion, and the solvent evaporation method carries a risk of residual voids or solvent trapping, both of which would reduce the effective load-bearing cross-section and stiffness. Dominant Factor: While the flexible polyamide curing agent and potential processing defects exert a softening influence, the intrinsic rigidity of the aromatic and cycloaliphatic epoxy network combined with the high-aspect-ratio reinforcement from the well-dispersed functionalized GO filler qualitatively dominates the mechanical response, driving the Young's modulus higher than that of a neat, flexible epoxy system."
    }
  },
  {
    "doi": "10.1177/0021998318790049",
    "title": "Mechanical and low-velocity impact properties of epoxy-composite beams reinforced by MWCNTs",
    "year": 2019,
    "chemical_composition": {
      "repeat_unit_psmiles": null,
      "monomers": [
        {
          "name": "EPR1080 epoxy resin",
          "smiles": null,
          "ratio_value": null,
          "ratio_unit": null
        },
        {
          "name": "Hardener",
          "smiles": null,
          "ratio_value": 10,
          "ratio_unit": "mass ratio (epoxy:hardener)"
        }
      ],
      "additives": [
        {
          "name": "Multi-walled carbon nanotubes",
          "type": "filler",
          "amount_value": 0.51,
          "amount_unit": "wt%"
        },
        {
          "name": "AF251 woven plain fibers",
          "type": "reinforcement",
          "amount_value": 13,
          "amount_unit": "layers"
        }
      ],
      "is_homopolymer": false
    },
    "processing_history": "MWCNTs dried in oven, mixed with epoxy resin using mechanical mixer, sonicated for 30 min using Bandelin SONOPULS ultrasonic homogenizers with ice bath (129.776 KJ energy). Hardener added at 1:10 mass ratio. 13 layers of fibers prepared. Hand lay-up laminating method used. Laminates pressured under 10 KPa for 24 h at room temperature. Cut using water jet machine to manufacture beams (300x30x3 mm) according to ASTM-D3039M. Young's modulus measured by uniaxial tensile test using Standard tensile machine of Amirkabir University of Technology.",
    "hierarchical_structure": "13 layers AF251 woven plain fibers reinforced epoxy matrix with dispersed MWCNTs. Agglomeration of CNTs particles observed.",
    "properties": {
      "E": {
        "value": [
          6.8707
        ],
        "unit": "GPa"
      }
    },
    "analysis_with_hierarchical_structure": {
