Repository: hhtrick/HHT-code

# HHT training framework

This directory contains model training, embedding precomputation, inference, article-level baselines and the curated datasets. All commands below assume that the working directory is `train_code/`.

## 3. Datasets and fixed partitions

Each main dataset is a JSON array at `dataset/{property}/{property}.json`. Entries contain source metadata, `chemical_composition`, `processing_history`, `hierarchical_structure`, `properties`, and two generated-analysis objects. Targets are stored as `properties[property]["value"]`; source metadata and target values are not predictive input fields.

| Property | Train | Validation | Test | Total |
|---|---:|---:|---:|---:|

File: train_code/continue_train_dataset/E/E.json (part 85 of 106)
[
      "descriptive_text": "The sample consists of an EPR1080 epoxy resin matrix cured with a hardener at a 10:1 mass ratio, reinforced with 13 layers of AF251 woven plain fibers and filled with 0.51 wt% multi-walled carbon nanotubes (MWCNTs). The MWCNTs were dried and dispersed within the resin via mechanical mixing followed by 30 minutes of sonication using a Bandelin SONOPULS ultrasonic homogenizer with an ice bath delivering 129.776 kJ of energy prior to hardener addition. The composite was fabricated using a hand lay-up laminating method, pressured under 10 kPa for 24 hours at room temperature, and subsequently cut into beams measuring 300x30x3 mm using a water jet machine according to ASTM-D3039M standards. The resulting hierarchical structure comprises a fiber-reinforced epoxy matrix with dispersed MWCNTs, though agglomeration of the nanotube particles was observed, and the Young's modulus was characterized by uniaxial tensile test using a standard tensile machine at Amirkabir University of Technology.",
      "reasoning_analysis": "Increasing Factors: The incorporation of 13 layers of AF251 woven plain fibers provides the primary reinforcement, significantly enhancing stiffness through the rule of mixtures due to the high intrinsic modulus of the fibers compared to the epoxy matrix. Additionally, the inclusion of multi-walled carbon nanotubes introduces a high-aspect-ratio nanofiller with exceptional intrinsic stiffness, which theoretically contributes to modulus enhancement if well-dispersed, while the ultrasonic sonication process aims to improve interfacial load transfer between the filler and the thermoset epoxy network. Decreasing Factors: The observed agglomeration of CNT particles acts as a critical defect, reducing the effective aspect ratio of the nanofillers and creating stress concentration points that hinder efficient load transfer, thereby diminishing the potential reinforcement benefit. Furthermore, the curing process conducted at room temperature under relatively low pressure may result in a lower crosslink density within the epoxy matrix and the presence of micro-voids, both of which reduce matrix stiffness and fiber-matrix interfacial bonding, while the woven architecture introduces fiber crimp that typically yields a lower longitudinal modulus compared to unidirectional alignments. Dominant Factor: The high volume fraction and intrinsic stiffness of the 13-layer woven fiber reinforcement qualitatively dominate the final Young's modulus, establishing the primary load-bearing framework of the composite, although the ultimate magnitude is constrained by the matrix quality and nanofiller dispersion, specifically where the observed CNT agglomeration and room-temperature curing conditions prevent the system from achieving the theoretical maximum modulus expected from a fully optimized nano-reinforced thermoset composite."
    },
    "analysis_without_hierarchical_structure": {
      "descriptive_text": "The composite sample comprises an EPR1080 epoxy resin matrix cured with a hardener at a 10:1 mass ratio, reinforced with 13 layers of AF251 woven plain fibers and filled with 0.51 wt% multi-walled carbon nanotubes. Preparation involved drying the nanotubes followed by mechanical mixing and sonication with the epoxy resin using an ultrasonic homogenizer in an ice bath with a total energy input of 129.776 KJ. After hardener addition, the material was fabricated via a hand lay-up laminating method, where the laminates were pressured under 10 KPa for 24 hours at room temperature. Beams measuring 300x30x3 mm were subsequently cut using a water jet machine according to ASTM-D3039M standards, and the Young's modulus was determined via uniaxial tensile testing.",
      "reasoning_analysis": "Increasing Factors: The primary driver for enhanced stiffness is the inclusion of 13 layers of AF251 woven plain fibers, which possess a significantly higher modulus than the epoxy matrix and carry the majority of the applied load. Additionally, the 0.51 wt% multi-walled carbon nanotubes contribute to matrix stiffening, and the rigorous sonication process promotes uniform dispersion and strong interfacial adhesion, facilitating efficient stress transfer between the nanofillers, matrix, and macroscopic fibers. Decreasing Factors: The curing cycle performed at room temperature may limit the ultimate crosslinking density of the epoxy network compared to elevated temperature cures, potentially reducing the intrinsic stiffness of the matrix phase. Furthermore, the relatively low consolidation pressure of 10 KPa during the hand lay-up process increases the likelihood of micro-void formation and imperfect fiber wetting, which diminishes the effective load-bearing cross-sectional area and acts as stress concentrators. Dominant Factor: The volumetric contribution and high intrinsic stiffness of the 13-layer woven fiber reinforcement qualitatively dominate the composite's Young's modulus behavior. While matrix crosslinking and nanofiller dispersion modulate the interfacial efficiency and matrix contribution, the continuous fiber architecture establishes the fundamental mechanical baseline, rendering the reinforcement geometry the decisive factor over processing-induced matrix variations."
    }
  },
  {
    "doi": null,
    "title": "Effect of alkali treatment on interfacial bonding in abaca fiber-reinforced composites",
    "year": 2016,
    "chemical_composition": {
      "repeat_unit_psmiles": "[*]OC1OC(CO)C(O)C(O)C1O[*]",
      "monomers": [
        {
          "name": "Glucose",
          "smiles": "OC[C@H]1O[C@H](O)[C@H](O)[C@@H](O)[C@@H]1O",
          "ratio_value": null,
          "ratio_unit": null
        }
      ],
      "additives": [],
      "is_homopolymer": false
    },
    "processing_history": "Abaca fibers obtained from Philippines, cut to 20 mm. Treated with 15 wt.% NaOH solution for 2 h under vacuum. Washed with tap water until pH 7. Dried in vacuum oven at 80 °C for 2 h. Young's modulus measured by uniaxial tensile test using Instron model 5567, 500 N load cell, 1.0 mm/min cross head speed, 10 mm gauge length.",
    "hierarchical_structure": "Crystallinity index 47%. Fiber diameters around 191 μm. Bundle fibrillation and twisting.",
    "properties": {
      "E": {
        "value": [
          9.4
        ],
        "unit": "GPa"
      }
    },
    "analysis_with_hierarchical_structure": {
      "descriptive_text": "The sample comprises Abaca fibers sourced from the Philippines, featuring a glucose-based polysaccharide repeat unit characteristic of cellulosic materials. Although identified with a glucose monomer, the material is classified as non-homopolymeric, reflecting the natural composite nature of lignocellulosic fibers. The fibers were cut to 20 mm lengths and underwent alkaline modification via immersion in 15 wt.% NaOH solution for 2 hours under vacuum, followed by washing to neutral pH and vacuum drying at 80 °C for 2 hours. Hierarchical characterization indicates a crystallinity index of 47% with average fiber diameters of 191 μm, exhibiting morphological features such as bundle fibrillation and twisting. Mechanical evaluation was performed using uniaxial tensile testing on an Instron model 5567 with a 500 N load cell at a crosshead speed of 1.0 mm/min over a 10 mm gauge length to determine the Young's modulus.",
      "reasoning_analysis": "Increasing Factors: The alkaline treatment with 15 wt.% NaOH selectively removes compliant non-cellulosic components such as lignin and hemicellulose, thereby increasing the relative volume fraction of the stiffer crystalline cellulose phase. Additionally, the vacuum drying process eliminates absorbed moisture, which acts as a plasticizer in cellulosic systems, thus preventing the reduction of intermolecular hydrogen bonding stiffness. The inherent 47% crystallinity index provides rigid domains that resist elastic deformation more effectively than amorphous regions. Decreasing Factors: The observed bundle fibrillation and twisting indicate a misalignment of the cellulose microfibrils relative to the tensile axis, which significantly reduces the efficiency of load transfer and lowers the effective axial modulus. The relatively large fiber diameter of 191 μm suggests the presence of technical fibers containing structural defects and voids that compromise stiffness compared to elementary fibers. Furthermore, the material is not a strict homopolymer, implying the retention of some amorphous matrix components that are less rigid than the crystalline cellulose backbone. Dominant Factor: While the alkaline processing and drying enhance stiffness by purifying the cellulose content and removing plasticizers, the final Young's modulus is qualitatively dominated by the morphological constraints, specifically the microfibril misalignment due to twisting and the moderate crystallinity index, which fundamentally limit the maximum achievable stiffness along the loading direction."
    },
    "analysis_without_hierarchical_structure": {
      "descriptive_text": "The sample consists of Abaca fibers originating from the Philippines, featuring a chemical backbone derived primarily from glucose units within a complex natural polymer matrix. The fibers were prepared by cutting to 20 mm lengths followed by alkali treatment in a 15 wt.% NaOH solution for 2 hours under vacuum to modify surface chemistry and composition. Subsequent processing involved washing with tap water until neutral pH was reached and drying in a vacuum oven at 80 °C for 2 hours. The Young's modulus was evaluated through uniaxial tensile testing using an Instron model 5567 equipped with a 500 N load cell, operating at a crosshead speed of 1.0 mm/min with a 10 mm gauge length.",
      "reasoning_analysis": "Increasing Factors: The intrinsic high crystallinity of cellulose microfibrils within the Abaca fibers provides a rigid structural framework stabilized by extensive hydrogen bonding, fundamentally driving the Young's modulus upward. The alkali treatment with 15 wt.% NaOH removes amorphous components such as lignin and hemicellulose, which are less stiff than cellulose, thereby increasing the relative volume fraction of the rigid crystalline phase. Furthermore, the vacuum drying process eliminates absorbed moisture, preventing water molecules from acting as plasticizers that would otherwise increase free volume and reduce intermolecular friction. Decreasing Factors: The inherent heterogeneity of natural fibers, indicated by the non-homopolymer composition, introduces structural defects, microfibril angle variations, and remaining non-cellulosic impurities that can act as stress concentrators or compliant regions lowering the effective stiffness. Additionally, aggressive alkali exposure carries a risk of partially degrading cellulose crystallites, which could theoretically diminish the intrinsic modulus of the load-bearing phase. Dominant Factor: The removal of compliant amorphous matrices including lignin and hemicellulose alongside the elimination of plasticizing moisture via the specific alkali and vacuum drying processing history qualitatively dominates the behavior, enhancing the load transfer efficiency to the highly stiff cellulose crystallites and resulting in a net qualitative increase in Young's modulus relative to untreated counterparts."
    }
  },
  {
    "doi": "10.1016/j.proeng.2017.07.027",
    "title": "A preliminary evaluation of bio-based epoxy resin hardeners for maritime application",
    "year": 2017,
    "chemical_composition": {
      "repeat_unit_psmiles": null,
      "monomers": [
        {
          "name": "Epoxy Resin",
          "smiles": null,
          "ratio_value": 100,
          "ratio_unit": "g"
        },
        {
          "name": "Ultra Lite 2009 Hardener",
          "smiles": null,
          "ratio_value": 55,
          "ratio_unit": "g"
        }
      ],
      "additives": [],
      "is_homopolymer": false
    },
    "processing_history": "Mixed resin:hardener at 100:55 g ratio. Poured into silicone molds (ASTM D638 Type 5). Cured at room temperature for 24h. No post-curing (NPC). Young's Modulus measured by uniaxial tensile test on Instron 4204 according to ASTM D638. Value reported as 0.35 ± 0.02 GPa.",
    "hierarchical_structure": null,
    "properties": {
      "E": {
        "value": [
          0.35
        ],
        "unit": "GPa"
      }
    },
    "analysis_with_hierarchical_structure": {
      "descriptive_text": "The sample comprises a thermoset epoxy network synthesized by mixing Epoxy Resin and Ultra Lite 2009 Hardener at a mass ratio of 100:55 g. The formulation was cast into silicone molds according to ASTM D638 Type 5 geometries and cured at room temperature for 24 hours without any post-curing thermal treatment. The Young's Modulus was subsequently determined via uniaxial tensile testing on an Instron 4204 system following ASTM D638 protocols.",
      "reasoning_analysis": "Increasing Factors: The formation of a covalently crosslinked three-dimensional network between the epoxy resin and hardener fundamentally restricts chain mobility and provides structural integrity, inherently driving the Young's Modulus higher compared to uncured linear precursors. The rigid chemical backbone of the epoxy monomers also contributes to intrinsic stiffness. Decreasing Factors: The room temperature curing process typically results in a lower degree of conversion and reduced crosslink density compared to elevated temperature cures. Furthermore, the absence of post-curing prevents the relaxation of internal stresses and the maximization of the network topology, while the specific Ultra Lite formulation may be chemically designed for lower density and stiffness. Dominant Factor: The processing history, specifically the room temperature cure combined with the lack of post-curing, is the dominant factor; these conditions limit the final crosslink density and network perfection, qualitatively suppressing the Young's Modulus relative to fully cured, high-performance epoxy systems despite the inherent rigidity of the base resin."
    },
    "analysis_without_hierarchical_structure": {
      "descriptive_text": "The sample comprises a thermosetting epoxy network synthesized by mixing Epoxy Resin and Ultra Lite 2009 Hardener at a mass ratio of 100:55 g. The mixture was cast into silicone molds following ASTM D638 Type 5 geometries and cured at room temperature for 24 hours without subsequent post-curing treatment. Mechanical characterization was performed via uniaxial tensile testing on an Instron 4204 system according to ASTM D638 standards.",
      "reasoning_analysis": "Increasing Factors: The formation of a three-dimensional covalent network through the reaction between the epoxy resin and the hardener inherently restricts chain mobility, providing a baseline structural rigidity significantly higher than uncured precursors or linear thermoplastics. The specific mixing ratio aims to optimize crosslink density, which directly correlates with increased stiffness in thermoset systems. Decreasing Factors: The room temperature curing process often leads to vitrification before full conversion is achieved, resulting in a lower final crosslink density compared to elevated temperature cures. Furthermore, the absence of post-curing prevents the relaxation of internal stresses and limits further network consolidation, while the specific designation of the hardener as Ultra Lite may imply the incorporation of flexible aliphatic segments or lower functionality that reduces the overall network stiffness. Dominant Factor: The thermal history defined by the room temperature cure and lack of post-curing qualitatively dominates the final modulus behavior, as the incomplete network formation limits the realization of the intrinsic stiffness potential provided by the epoxy chemistry."
    }
  },
  {
    "doi": "10.1177/0021998317749712",
    "title": "Characterization of tensile property of high-performance fiber bundles combined with epoxy resin using advanced video extensometer",
    "year": 2018,
    "chemical_composition": {
      "repeat_unit_psmiles": null,
      "monomers": [
        {
          "name": "Epoxy resin",
          "smiles": null,
          "ratio_value": 100,
          "ratio_unit": "mass parts"
        },
        {
          "name": "Curing agent",
          "smiles": null,
          "ratio_value": 84,
          "ratio_unit": "mass parts"
        }
      ],
      "additives": [
        {
          "name": "T700SC Carbon fiber",
          "type": "reinforcement",
          "amount_value": null,
          "amount_unit": null
        }
      ],
      "is_homopolymer": false
    },
    "processing_history": "Fiber bundles impregnated with epoxy resin and curing agent (mass ratio 100:84), cured at 120 °C for 3 h. Young's modulus measured by advanced video extensometer (AVE). Light source: Area light. Sampling frequency: 15 fps. Crosshead speed: 0.5 mm/min.",
    "hierarchical_structure": "Multifilament fiber bundle impregnated with epoxy resin.",
    "properties": {
      "E": {
        "value": [
          225.8
        ],
        "unit": "GPa"
      }
    },
    "analysis_with_hierarchical_structure": {
      "descriptive_text": "The sample is a carbon fiber-reinforced epoxy composite comprising an epoxy resin and a curing agent mixed at a mass ratio of 100:84, reinforced with T700SC carbon fiber. The material was fabricated by impregnating multifilament fiber bundles with the resin mixture, followed by thermal curing at 120 °C for 3 hours to establish a crosslinked network. The resulting hierarchical structure consists of multifilament fiber bundles impregnated with the cured epoxy matrix. Mechanical characterization was performed using an advanced video extensometer (AVE) with an area light source at a sampling frequency of 15 fps and a crosshead speed of 0.5 mm/min to determine the Young's modulus.",
      "reasoning_analysis": "Increasing Factors: The inclusion of T700SC carbon fiber reinforcement provides a substantial increase in stiffness due to the high intrinsic Young's modulus of the carbon fibers relative to the polymer matrix, driving the composite modulus upward via the rule of mixtures. Additionally, the thermal curing history at 120 °C for 3 hours facilitates the development of a highly crosslinked epoxy network, which increases the rigidity of the matrix phase and enhances interfacial load transfer between the fibers and the resin. Decreasing Factors: The epoxy matrix acts as the compliant constituent in the composite system, inherently limiting the overall stiffness compared to the reinforcement phase. Furthermore, the impregnation process of fiber bundles may introduce microvoids or regions of incomplete wetting, which can compromise stress transfer efficiency and reduce the effective modulus. Dominant Factor: The carbon fiber reinforcement is the qualitatively dominant factor determining the Young's modulus. While the matrix crosslink density and interfacial quality modulate the efficiency of load transfer, the high stiffness of the T700SC fibers overwhelmingly governs the macroscopic elastic behavior of the composite compared to the contributions of the cured epoxy system."
    },
    "analysis_without_hierarchical_structure": {
      "descriptive_text": "The composite sample comprises an epoxy resin matrix cured with a curing agent at a mass ratio of 100:84, reinforced with T700SC carbon fiber bundles. The fabrication protocol involved impregnating the fiber bundles with the resin mixture, followed by thermal curing at 120 °C for 3 hours to establish the crosslinked network. Mechanical characterization was performed using an advanced video extensometer (AVE) under an area light source with a sampling frequency of 15 fps and a crosshead speed of 0.5 mm/min to determine the Young's modulus.",
      "reasoning_analysis": "Increasing Factors: The incorporation of T700SC carbon fiber bundles serves as a high-stiffness reinforcement phase, significantly elevating the composite modulus through efficient load transfer governed by the rule of mixtures. Additionally, the thermal curing history at 120 °C for 3 hours facilitates the formation of a densely crosslinked epoxy network, which restricts polymer chain segment mobility and enhances the intrinsic rigidity of the matrix phase. Decreasing Factors: The compliance of the epoxy matrix itself is inherently lower than that of the carbon fibers, meaning the overall modulus is limited by the matrix properties in shear and transverse directions. Furthermore, any micro-voids introduced during the fiber impregnation process or potential off-stoichiometry in the resin-to-curing agent ratio could reduce the effective load-bearing cross-sectional area and network integrity, thereby lowering the measured modulus. Dominant Factor: The presence of the high-modulus carbon fiber reinforcement is the dominant factor determining the final Young's modulus. While the crosslinked matrix provides essential structural integrity and load transfer capability, the intrinsic stiffness of the T700SC fibers overwhelmingly dictates the longitudinal mechanical response of the composite system compared to the contributions from the polymer matrix chemistry or curing nuances."
    }
  },
  {
    "doi": "10.1016/j.polymer.2011.09.001",
    "title": "DGEBA thermosets modified with an amphiphilic star polymer. Study on the effect of the initiator on the curing process and morphology",
    "year": 2011,
    "chemical_composition": {
      "repeat_unit_psmiles": "CC(C)(c1ccc(OCC2CO2)cc1)c1ccc(OCC2CO2)cc1",
      "monomers": [
        {
          "name": "Diglycidyl ether of bisphenol A",
          "smiles": "CC(C)(c1ccc(OCC2CO2)cc1)c1ccc(OCC2CO2)cc1",
          "ratio_value": null,
          "ratio_unit": null
        }
      ],
      "additives": [
        {
          "name": "Ytterbium triflate",
          "type": "initiator",
          "amount_value": 1.0,
          "amount_unit": "phr"
        },
        {
          "name": "Star Polymer",
          "type": "modifier",
          "amount_value": 10.0,
          "amount_unit": "phr"
        }
      ],
      "is_homopolymer": true
    },
    "processing_history": "SP dissolved in epoxy at 80 °C. Yb(OTf)3 dissolved in acetone, added, vacuum for 1 h. Cured 5 h at 160 °C and post-cured 1 h at 180 °C. Young's modulus measured by nanoindentation using Berkovich tip, strain rate 0.05 s^-1, CSM at 45 Hz, 2 nm amplitude, Oliver and Pharr method, average of 16 indents.",
    "hierarchical_structure": "Phase separated morphology with nanograined structure observed by SEM.",
    "properties": {
      "E": {
        "value": [
          3.7
        ],
        "unit": "GPa"
      }
    },
    "analysis_with_hierarchical_structure": {
      "descriptive_text": "The sample comprises a Diglycidyl ether of bisphenol A (DGEBA) epoxy network initiated by 1.0 phr Ytterbium triflate and modified with 10.0 phr of a Star Polymer. The preparation involved dissolving the Star Polymer in the epoxy resin at 80 °C, followed by the addition of the initiator dissolved in acetone and a one-hour vacuum treatment to eliminate volatiles. The system was cured for 5 hours at 160 °C and post-cured for 1 hour at 180 °C, resulting in a phase-separated morphology with a nanograined structure as observed by SEM. Mechanical characterization was performed via nanoindentation using a Berkovich tip with the Oliver and Pharr method.",
      "reasoning_analysis": "Increasing Factors: The rigid aromatic backbone of the DGEBA monomer provides intrinsic stiffness, while the high-temperature curing and post-curing profile promotes a high degree of crosslinking density, significantly restricting chain mobility and increasing the Young's modulus. Additionally, the vacuum processing step minimizes void content, preventing stress concentrators that would lower stiffness, and the observed nanograined structure may introduce confinement effects that further restrict segmental motion. Decreasing Factors: The incorporation of 10.0 phr Star Polymer introduces a secondary phase within the matrix; if this modifier possesses a lower modulus than the cured epoxy network, which is common for toughening agents, it will reduce the overall composite stiffness. Furthermore, the phase-separated morphology creates interfaces that can disrupt the continuity of the rigid load-bearing network, potentially facilitating deformation under load. Dominant Factor: The high crosslink density achieved through the rigorous thermal curing schedule of the DGEBA matrix is the dominant factor establishing the baseline stiffness of the material, although the presence of the phase-separated Star Polymer modifier qualitatively acts to reduce the modulus relative to a neat, unmodified epoxy system."
    },
    "analysis_without_hierarchical_structure": {
      "descriptive_text": "The sample comprises a diglycidyl ether of bisphenol A epoxy network initiated by 1.0 phr ytterbium triflate and modified with 10.0 phr star polymer additive. Preparation involved dissolving the star polymer in the epoxy resin at 80 °C, followed by the addition of ytterbium triflate dissolved in acetone and subsequent vacuum treatment for one hour to eliminate volatiles. The mixture underwent curing for 5 hours at 160 °C and post-curing for 1 hour at 180 °C to finalize the network structure. Young's modulus was characterized via nanoindentation using a Berkovich tip with the Oliver and Pharr method, employing continuous stiffness measurement at 45 Hz with an average of 16 indents.",
      "reasoning_analysis": "Increasing Factors: The high-temperature curing regimen at 160 °C followed by post-curing at 180 °C promotes extensive crosslinking and high conversion of the epoxide groups, significantly reducing free volume and maximizing network rigidity. Additionally, the vacuum treatment removes acetone solvent, preventing plasticization effects that would otherwise lower stiffness, while the rigid bisphenol A backbone provides intrinsic structural resistance to deformation. Decreasing Factors: The addition of 10.0 phr Star Polymer modifier introduces a secondary component that may possess lower intrinsic stiffness than the cured epoxy matrix or create interfacial regions with higher free volume, potentially acting as a compliant phase within the network. Furthermore, the presence of the modifier could disrupt the ideal crosslink density of the neat epoxy system, leading to a reduction in overall structural rigidity compared to an unmodified counterpart. Dominant Factor: The thermal processing history involving high-temperature curing and post-curing is the dominant factor, as it establishes a highly crosslinked thermoset network structure that fundamentally dictates high stiffness, outweighing the softening influence of the modifier which is present at a relatively low concentration."
    }
  },
  {
    "doi": "10.1007/s00226-010-0390-y",
    "title": "Basic properties of woodceramics made from bamboo powder and epoxy resin",
    "year": 2010,
    "chemical_composition": {
      "repeat_unit_psmiles": null,
      "monomers": [
        {
          "name": "Bisphenol-A epoxy resin",
          "smiles": null,
          "ratio_value": 113.6,
          "ratio_unit": "%"
        }
      ],
      "additives": [
        {
          "name": "Bamboo powder",
          "type": "filler",
          "amount_value": null,
          "amount_unit": null
        }
      ],
      "is_homopolymer": false
    },
    "processing_history": "Bamboo powder (0.1-1.0 mm) impregnated with bisphenol-A epoxy resin ethanol solution, dried at 100°C for 3 h, cured with curing agent at 150°C, 20 MPa for 10 min. Sintered at 1,000°C under vacuum with 2°C/min heating rate. Young's modulus measured by mechanical testing machine (Instron 8,802), sample dimension 10x12x60 mm³.",
    "hierarchical_structure": "Woodceramics with bamboo powder as natural plant template. Amorphous carbon from bamboo and glassy carbon from epoxy resin interwoven in three-dimensional network. Partial graphitization.",
    "properties": {
      "E": {
        "value": [
          3.76
        ],
        "unit": "GPa"
      }
    },
    "analysis_with_hierarchical_structure": {
      "descriptive_text": "The sample is a woodceramic composite derived from a Bisphenol-A epoxy resin matrix and Bamboo powder filler. Fabrication involved impregnating bamboo powder particles ranging from 0.1 to 1.0 mm with a bisphenol-A epoxy resin ethanol solution, followed by drying at 100°C for 3 hours and curing with a curing agent at 150°C under 20 MPa for 10 minutes. The precursor was subsequently sintered at 1,000°C under vacuum with a heating rate of 2°C/min to induce carbonization. The resulting hierarchical structure utilizes the bamboo powder as a natural plant template, forming an interwoven three-dimensional network of amorphous carbon from the bamboo and glassy carbon from the epoxy resin with partial graphitization. Young's modulus was characterized using an Instron 8,802 mechanical testing machine on specimens with dimensions of 10x12x60 mm³.",
      "reasoning_analysis": "Increasing Factors: The high-temperature sintering at 1,000°C converts the compliant organic polymer and bamboo into rigid carbon phases, specifically glassy and amorphous carbon, which intrinsically possess a significantly higher stiffness than the precursor materials. The partial graphitization introduces ordered sp2-bonded domains that further enhance resistance to elastic deformation, while the 20 MPa curing pressure aids in densifying the precursor structure prior to pyrolysis. Additionally, the interwoven three-dimensional network facilitates efficient load transfer throughout the composite structure. Decreasing Factors: The use of bamboo powder as a natural template inherently introduces porosity into the final woodceramic structure, which reduces the effective load-bearing cross-sectional area and lowers the modulus compared to dense bulk carbon. The presence of amorphous carbon regions, which lack the long-range order of crystalline graphite, provides less resistance to deformation, and microcracks potentially induced by shrinkage during the pyrolysis process could act as stress concentrators that compromise stiffness. Dominant Factor: The phase transformation from organic polymer to inorganic carbon ceramic via high-temperature sintering is the dominant factor governing the mechanical behavior. The formation of a rigid, covalently bonded carbon network overwhelmingly increases the Young's modulus relative to the uncured epoxy precursor, outweighing the softening effects of residual porosity or amorphous content inherent to the woodceramic architecture."
    },
    "analysis_without_hierarchical_structure": {
      "descriptive_text": "The composite material comprises a Bisphenol-A epoxy resin matrix reinforced with Bamboo powder filler. Preparation began by impregnating bamboo powder particles, sized between 0.1 and 1.0 mm, with a Bisphenol-A epoxy resin ethanol solution. The impregnated mixture was dried at 100°C for 3 hours to remove solvent, followed by curing with a curing agent at 150°C under 20 MPa pressure for 10 minutes to establish the crosslinked network. Subsequently, the material underwent high-temperature sintering at 1,000°C under vacuum with a heating rate of 2°C/min. Mechanical characterization was performed using an Instron 8,802 testing machine to determine the Young's modulus on specimens measuring 10x12x60 mm³.",
      "reasoning_analysis": "Increasing Factors: The aromatic structure of the Bisphenol-A epoxy provides a high char yield potential, and the high-temperature sintering at 1,000°C converts the organic matrix and bamboo filler into rigid carbonaceous structures, significantly increasing intrinsic stiffness compared to the ambient polymer state. The initial curing under 20 MPa pressure promotes densification before pyrolysis, enhancing structural integrity. Decreasing Factors: The pyrolysis process inherent to sintering involves the release of volatile decomposition products, which inevitably generates micro-porosity and voids within the matrix and at the filler-matrix interface, reducing the effective load-bearing area. Additionally, thermal expansion mismatches during the heating ramp may induce microcracking that compromises stiffness. Dominant Factor: The high-temperature sintering treatment is the dominant factor; while porosity generation acts to reduce stiffness, the fundamental phase transformation from a viscoelastic organic polymer network to a rigid, glassy-carbon-like structure qualitatively dictates a substantial increase in the material's resistance to elastic deformation."
    }
  },
  {
    "doi": "10.1155/2020/7914796",
    "title": "A Comparative Study on Structural, Morphological, and Tensile Properties of Binary and Ternary Epoxy Resin-Based Polymer Nanocomposites",
    "year": 2020,
    "chemical_composition": {
      "repeat_unit_psmiles": null,
      "monomers": [
        {
          "name": "Epoxy resin",
          "smiles": null,
          "ratio_value": null,
          "ratio_unit": null
        },
        {
          "name": "Diamine curing agent",
          "smiles": null,
          "ratio_value": null,
          "ratio_unit": null
        }
      ],
      "additives": [
        {
          "name": "Calcium titanate",
          "type": "filler",
          "amount_value": 3,
          "amount_unit": "wt%"
        }
      ],
      "is_homopolymer": false
    },
    "processing_history": "Fabricated by magnetic stirring (750 rpm then 1500 rpm), degassing under reduced pressure overnight, curing at ambient conditions for 1 week followed by post-curing at 95-100 °C for 7 hours. Young's modulus measured by uniaxial tensile test at 5 mm/min crosshead speed, room temperature, according to ASTM D638 using a 100 kN universal testing machine.",
    "hierarchical_structure": "Amorphous epoxy matrix with dispersed CaTiO3 nanoparticles (30 nm). XRD showed broad peaks for epoxy and sharp peaks for CaTiO3. FESEM showed reduced porosity with NP addition compared to pure epoxy.",
    "properties": {
      "E": {
        "value": [
          2.206009
        ],
        "unit": "GPa"
      }
    },
    "analysis_with_hierarchical_structure": {
      "descriptive_text": "The material system comprises an amorphous epoxy matrix cured with a diamine agent and reinforced with 3 wt% Calcium titanate nanoparticles. Fabrication involved magnetic stirring at 750 to 1500 rpm followed by overnight degassing under reduced pressure. The sample underwent ambient curing for one week and was subsequently post-cured at 95-100 °C for 7 hours. Structural analysis via XRD revealed an amorphous epoxy phase with crystalline CaTiO3 peaks, while FESEM confirmed the dispersion of 30 nm nanoparticles and reduced porosity relative to the pure epoxy. Mechanical properties were evaluated via uniaxial tensile testing at 5 mm/min at room temperature according to ASTM D638.",
      "reasoning_analysis": "Increasing Factors: The inclusion of rigid Calcium titanate ceramic nanoparticles introduces a high-modulus phase that enhances composite stiffness through load bearing. The thermal post-curing cycle increases the crosslink density of the epoxy network, restricting segmental mobility and raising the matrix modulus. Additionally, the degassing process and observed reduction in porosity minimize void defects, ensuring a more effective load-bearing cross-section. Decreasing Factors: The relatively low filler loading of 3 wt% limits the magnitude of reinforcement compared to higher volume fractions. Furthermore, the absence of specified surface coupling agents may result in suboptimal interfacial adhesion between the inorganic filler and organic matrix, potentially leading to interfacial slippage that dampens stress transfer efficiency. Dominant Factor: The intrinsic stiffness of the ceramic nanoparticles combined with the enhanced network rigidity from thermal post-curing and improved structural integrity from reduced porosity qualitatively dominates the mechanical response, driving the Young's modulus higher relative to the neat epoxy system."
    },
    "analysis_without_hierarchical_structure": {
      "descriptive_text": "The sample comprises an epoxy resin system cured with a diamine curing agent and incorporated with 3 wt% calcium titanate filler. Fabrication involved magnetic stirring at sequential speeds of 750 and 1500 rpm, followed by degassing under reduced pressure overnight to eliminate voids. The material was subjected to an initial ambient cure for one week, followed by a post-curing thermal treatment at 95-100 °C for 7 hours to maximize network formation. Mechanical characterization was performed via uniaxial tensile testing at a crosshead speed of 5 mm/min at room temperature in accordance with ASTM D638 using a 100 kN universal testing machine.",
      "reasoning_analysis": "Increasing Factors: The formation of a covalently crosslinked epoxy-amine thermoset network inherently restricts chain segment mobility, providing a high baseline stiffness. The incorporation of 3 wt% calcium titanate, a rigid ceramic filler, acts as a reinforcing phase that typically increases the composite modulus relative to the neat polymer. Additionally, the post-curing thermal treatment at 95-100 °C promotes higher degrees of conversion and crosslink density, further reducing free volume and increasing material rigidity. Decreasing Factors: The low filler loading of 3 wt% offers limited reinforcement potential compared to higher volume fraction composites. If the interfacial adhesion between the calcium titanate particles and the epoxy matrix is weak due to a lack of coupling agents, stress transfer efficiency may be reduced, dampening the expected modulus increase. Dominant Factor: The crosslink density achieved through the specific curing and post-curing thermal history is the dominant factor governing the Young's modulus, as the structural integrity of the thermoset network dictates the primary mechanical response, with the ceramic filler providing a secondary, supplementary stiffening effect."
    }
  },
  {
    "doi": "10.1080/09349847.2016.1250975",
    "title": "Ultrasonic Velocity and Attenuation in Epoxy Resin/Granite (Marble) Powder Composite",
    "year": 2018,
    "chemical_composition": {
      "repeat_unit_psmiles": null,
      "monomers": [
        {
          "name": "Diglycidyl ether of bisphenol A",
          "smiles": "CC(C)(c1ccc(OCC2CO2)cc1)c2ccc(OCC3CO3)cc2",
          "ratio_value": 50,
          "ratio_unit": "wt%"
        },
        {
          "name": "Cycloaliphatic polyamine",
          "smiles": null,
          "ratio_value": 50,
          "ratio_unit": "wt%"
        }
      ],
      "additives": [
        {
          "name": "Marble powder",
          "type": "filler",
          "amount_value": 20,
          "amount_unit": "wt%"
        },
        {
          "name": "Acrylic acid",
          "type": "surface modifier",
          "amount_value": null,
          "amount_unit": null
        }
      ],
      "is_homopolymer": false
    },
    "processing_history": "Epoxy resin and hardener mixed at 50:50 ratio. Marble powder grafted with acrylic acid (gamma irradiation 10 kGy) added at 20 wt%, mixed for 3 minutes. Cured at room temperature for 24 h in mold. Young's modulus calculated from ultrasonic compression and shear wave velocities measured by pulse-echo technique at 4 MHz, room temperature.",
    "hierarchical_structure": "Epoxy matrix with acrylic acid grafted marble powder filler.",
    "properties": {
      "E": {
        "value": [
          111.8
        ],
        "unit": "GPa"
      }
    },
    "analysis_with_hierarchical_structure": {
