Repository: hhtrick/HHT-code

# HHT training framework

This directory contains model training, embedding precomputation, inference, article-level baselines and the curated datasets. All commands below assume that the working directory is `train_code/`.

## 3. Datasets and fixed partitions

Each main dataset is a JSON array at `dataset/{property}/{property}.json`. Entries contain source metadata, `chemical_composition`, `processing_history`, `hierarchical_structure`, `properties`, and two generated-analysis objects. Targets are stored as `properties[property]["value"]`; source metadata and target values are not predictive input fields.

| Property | Train | Validation | Test | Total |
|---|---:|---:|---:|---:|

File: train_code/continue_train_dataset/E/E.json (part 86 of 106)
[
      "descriptive_text": "The sample comprises a thermosetting epoxy composite synthesized from a 50:50 weight ratio mixture of Diglycidyl ether of bisphenol A (DGEBA) resin and a cycloaliphatic polyamine hardener. This polymer matrix is reinforced with 20 wt% marble powder filler, which underwent surface modification via acrylic acid grafting using gamma irradiation at 10 kGy prior to incorporation. The composite fabrication involved mixing the components for 3 minutes followed by curing at room temperature for 24 hours in a mold, resulting in a hierarchical structure consisting of an epoxy matrix embedded with acrylic acid-grafted marble powder. The Young's modulus was subsequently characterized using ultrasonic compression and shear wave velocities measured by the pulse-echo technique at 4 MHz and room temperature.",
      "reasoning_analysis": "Increasing Factors: The incorporation of 20 wt% marble powder, an inorganic filler with a significantly higher intrinsic stiffness than the polymer matrix, serves as the primary driver for increasing the Young's modulus according to composite theory. Additionally, the formation of a crosslinked thermoset network via the reaction between DGEBA and the cycloaliphatic polyamine provides inherent rigidity to the matrix. The surface modification of the filler with acrylic acid via gamma irradiation likely enhances interfacial adhesion between the hydrophilic marble and the epoxy matrix, improving stress transfer efficiency and further contributing to a higher effective modulus. Decreasing Factors: The curing process conducted at room temperature for 24 hours may result in a lower degree of crosslinking conversion compared to elevated temperature cures, potentially leaving unreacted species that act as plasticizers or reducing the intrinsic stiffness of the epoxy network. Furthermore, the short mixing time of 3 minutes could theoretically lead to slight filler agglomeration if dispersion was incomplete, which might introduce micro-voids or stress concentrations that slightly compromise the theoretical maximum stiffness. Dominant Factor: The reinforcement effect of the rigid marble powder filler qualitatively dominates the mechanical behavior, as the rule of mixtures dictates that the high modulus of the inorganic phase significantly elevates the composite stiffness despite potential limitations in matrix crosslink density from the room temperature cure. The enhanced interfacial bonding from the acrylic acid grafting ensures that this filler contribution is effectively realized, making the composite nature the defining characteristic for the Young's modulus."
    },
    "analysis_without_hierarchical_structure": {
      "descriptive_text": "The sample comprises an epoxy-based composite formed by reacting Diglycidyl ether of bisphenol A with a cycloaliphatic polyamine hardener at a 50:50 weight ratio. To enhance mechanical performance, marble powder was incorporated at 20 wt% following surface modification via acrylic acid grafting using 10 kGy gamma irradiation. The components were mixed for 3 minutes and cured at room temperature for 24 hours in a mold. The Young's modulus was subsequently derived from ultrasonic compression and shear wave velocities obtained using a pulse-echo technique at 4 MHz under room temperature conditions.",
      "reasoning_analysis": "Increasing Factors: The formation of a crosslinked thermoset network from Diglycidyl ether of bisphenol A and cycloaliphatic polyamine provides a rigid matrix structure, while the incorporation of 20 wt% marble powder introduces a high-modulus inorganic phase that significantly reinforces the composite according to rule-of-mixtures principles. Additionally, the gamma irradiation-induced grafting of acrylic acid onto the filler surface improves interfacial adhesion, facilitating efficient stress transfer between the matrix and the filler. Decreasing Factors: The curing protocol conducted at room temperature for 24 hours may result in a lower degree of conversion and crosslinking density compared to thermal curing cycles, potentially increasing free volume and reducing the intrinsic stiffness of the epoxy matrix. Furthermore, limited mixing time could lead to filler agglomeration, creating stress concentration points. Dominant Factor: The reinforcement contribution from the rigid marble powder filler, synergistically enhanced by the chemical surface modification ensuring strong interfacial bonding, qualitatively dominates the final mechanical behavior, overriding the potential limitations imposed by the ambient curing conditions on the matrix crosslink density."
    }
  },
  {
    "doi": "10.1063/1.4876849",
    "title": "Epoxy composites based on inexpensive tire waste filler",
    "year": 2014,
    "chemical_composition": {
      "repeat_unit_psmiles": null,
      "monomers": [
        {
          "name": "NPEF (Bisphenol A-type epoxy resin)",
          "smiles": "CC(C)(c1ccc(OCC2CO2)cc1)c2ccc(OCC3CO3)cc2",
          "ratio_value": null,
          "ratio_unit": null
        }
      ],
      "additives": [
        {
          "name": "Epamine PC17",
          "type": "crosslinker",
          "amount_value": 30,
          "amount_unit": "wt%"
        },
        {
          "name": "2,4,6-tris(dimethylaminomethyl)phenol",
          "type": "accelerator",
          "amount_value": 1,
          "amount_unit": "wt%"
        },
        {
          "name": "Tire Waste",
          "type": "filler",
          "amount_value": 40,
          "amount_unit": "wt%"
        }
      ],
      "is_homopolymer": false
    },
    "processing_history": "NPEF epoxy composite with 40 wt% Tire Waste (TW). TW mixed with epoxy matrix (1200 rpm, 3 h), ultrasounded (60 min, 60ºC). Hardener and accelerator added, degassed 60 min RT, cured 24h (40ºC to 120ºC). ASTM D 638 specimens. Young's modulus measured by uniaxial tensile test according to ASTM D 638.",
    "hierarchical_structure": "Epoxy matrix with dispersed tire waste filler. Characterized by SEM and XRD.",
    "properties": {
      "E": {
        "value": [
          3.0
        ],
        "unit": "GPa"
      }
    },
    "analysis_with_hierarchical_structure": {
      "descriptive_text": "The sample consists of a Bisphenol A-type epoxy resin (NPEF) matrix reinforced with 40 wt% Tire Waste filler. The composite formulation includes 30 wt% Epamine PC17 as a crosslinking agent and 1 wt% 2,4,6-tris(dimethylaminomethyl)phenol as an accelerator. Processing involved high-shear mixing of the tire waste with the epoxy matrix at 1200 rpm for 3 hours, followed by ultrasonication for 60 minutes at 60ºC to ensure dispersion. Subsequently, the hardener and accelerator were incorporated, and the mixture was degassed at room temperature for 60 minutes before undergoing a thermal cure cycle ranging from 40ºC to 120ºC over 24 hours. The resulting material forms an epoxy matrix with dispersed tire waste filler, characterized via SEM and XRD, with mechanical properties evaluated using uniaxial tensile testing according to ASTM D 638.",
      "reasoning_analysis": "Increasing Factors: The formation of a densely crosslinked thermoset network via the reaction between the NPEF epoxy resin and 30 wt% Epamine PC17 hardener, facilitated by the accelerator and the stepped thermal cure up to 120ºC, fundamentally restricts chain segment mobility, thereby increasing stiffness. Additionally, the high loading of 40 wt% Tire Waste filler introduces a substantial volume fraction of particulate matter that constrains the deformation of the epoxy matrix, while the ultrasonication and high-shear mixing promote uniform dispersion and interfacial adhesion, enhancing stress transfer efficiency. Decreasing Factors: The presence of vulcanized rubber components within the Tire Waste filler may introduce softer phases relative to the rigid epoxy matrix, which could locally reduce stiffness compared to a purely rigid filler system. Furthermore, any incomplete degassing or interfacial voids formed during the mixing of such a high filler loading could act as stress concentrators, potentially compromising the effective load-bearing cross-section. Dominant Factor: The rigid crosslinked network established by the curing chemistry and thermal history provides the primary structural backbone for stiffness; however, the high volume fraction of the Tire Waste filler qualitatively dominates the mechanical response by physically restricting matrix deformation, likely resulting in a composite modulus governed by the constraint effects where the filler loading outweighs the potential softening effects of the rubbery filler components."
    },
    "analysis_without_hierarchical_structure": {
      "descriptive_text": "The sample comprises a NPEF Bisphenol A-type epoxy resin matrix reinforced with 40 wt% Tire Waste filler. The formulation incorporates 30 wt% Epamine PC17 as a crosslinking agent and 1 wt% 2,4,6-tris(dimethylaminomethyl)phenol as an accelerator. Processing involved mixing the Tire Waste with the epoxy matrix at 1200 rpm for 3 hours, followed by ultrasonication for 60 minutes at 60ºC to ensure dispersion. After adding the hardener and accelerator, the mixture was degassed for 60 minutes at room temperature and cured for 24 hours with a temperature ramp from 40ºC to 120ºC. Young's modulus was subsequently determined via uniaxial tensile testing according to ASTM D 638 standards.",
      "reasoning_analysis": "Increasing Factors: The formation of a densely crosslinked thermoset network driven by the reaction between the NPEF epoxy resin and the 30 wt% Epamine PC17 hardener significantly restricts chain segment mobility, inherently increasing the stiffness of the matrix. Additionally, the thermal curing profile ramping to 120ºC ensures high conversion rates and vitrification, maximizing the crosslink density, while the ultrasonication step promotes uniform filler dispersion which optimizes stress transfer within the composite. Decreasing Factors: The incorporation of 40 wt% Tire Waste introduces a compliant rubbery phase into the stiff epoxy matrix; since vulcanized rubber typically possesses a significantly lower modulus than cured epoxy, this high volume fraction of soft filler dilutes the overall stiffness of the composite. Furthermore, any potential interfacial slippage between the hydrophobic rubber particles and the epoxy matrix could act as stress concentrators or voids, further reducing the effective modulus. Dominant Factor: The high loading fraction of the Tire Waste filler is the dominant factor influencing the final Young's modulus. While the crosslinked epoxy matrix provides a rigid baseline, the substantial 40 wt% volume of the compliant rubberous filler qualitatively overrides the matrix stiffness, leading to a net reduction in the composite modulus relative to the neat cured resin, despite the reinforcing effects of the crosslinking and dispersion processing."
    }
  },
  {
    "doi": null,
    "title": "Properties of Epoxy Networks Derived from the Reaction of Diglycidyl Ether of Bisphenol A with Polyhedral Oligomeric Silsesquioxanes Bearing OH-Functionalized Organic Substituents",
    "year": 2003,
    "chemical_composition": {
      "repeat_unit_psmiles": null,
      "monomers": [
        {
          "name": "Diglycidyl Ether of Bisphenol A",
          "smiles": "CC(C)(c1ccc(OCC2CO2)cc1)c1ccc(OCC2CO2)cc1",
          "ratio_value": null,
          "ratio_unit": null
        }
      ],
      "additives": [
        {
          "name": "Polyhedral Oligomeric Silsesquioxane",
          "type": "reactive nanofiller",
          "amount_value": 29.1,
          "amount_unit": "wt%"
        },
        {
          "name": "Benzyldimethylamine",
          "type": "initiator",
          "amount_value": 3.1,
          "amount_unit": "wt%"
        }
      ],
      "is_homopolymer": true
    },
    "processing_history": "Cured for 3 h at 80 °C and then 3 h at 120 °C. Young's modulus measured by uniaxial compression test at 1 mm/min crosshead speed, 20 °C, using Instron 4467 universal testing machine.",
    "hierarchical_structure": "Amorphous epoxy network with incorporated POSS cages. Crosslink density determined from rubbery modulus.",
    "properties": {
      "E": {
        "value": [
          3.23
        ],
        "unit": "GPa"
      }
    },
    "analysis_with_hierarchical_structure": {
      "descriptive_text": "The sample comprises an amorphous epoxy network synthesized from Diglycidyl Ether of Bisphenol A (DGEBA) monomers, modified with 29.1 wt% Polyhedral Oligomeric Silsesquioxane (POSS) acting as a reactive nanofiller and 3.1 wt% Benzyldimethylamine serving as an initiator. Processing involved a thermal curing cycle of 3 hours at 80 °C followed by 3 hours at 120 °C to form the crosslinked structure. The resulting material exhibits an amorphous hierarchy with incorporated POSS cages, and its mechanical properties were evaluated via uniaxial compression testing at 20 °C with a crosshead speed of 1 mm/min using an Instron 4467 universal testing machine.",
      "reasoning_analysis": "Increasing Factors: The inclusion of 29.1 wt% rigid POSS nanocages significantly enhances stiffness by restricting polymer chain mobility and providing intrinsic inorganic reinforcement within the organic matrix. The covalent bonding between the reactive POSS and the DGEBA epoxy network ensures efficient stress transfer, while the step-curing process up to 120 °C maximizes the crosslink density of the epoxy matrix, further elevating the modulus. Decreasing Factors: The bulky geometry of the POSS molecules may disrupt the packing efficiency of the epoxy chains and dilute the overall crosslink density of the organic network, potentially lowering the matrix contribution to stiffness. Additionally, high nanofiller loading carries a risk of aggregation, which could introduce microstructural defects that act as stress concentrators and reduce the effective modulus. Dominant Factor: The intrinsic rigidity of the high-loading POSS cages covalently integrated into the network qualitatively dominates the behavior. The reinforcement effect of the silica-like cores outweighs the potential network dilution or aggregation defects, resulting in a Young's modulus substantially higher than that of the unfilled epoxy system."
    },
    "analysis_without_hierarchical_structure": {
      "descriptive_text": "The sample comprises a Diglycidyl Ether of Bisphenol A (DGEBA) epoxy matrix modified with 29.1 wt% Polyhedral Oligomeric Silsesquioxane as a reactive nanofiller and 3.1 wt% Benzyldimethylamine as an initiator. The material underwent a stepwise thermal curing process consisting of 3 hours at 80 °C followed by 3 hours at 120 °C to establish the crosslinked network. Mechanical characterization was conducted via uniaxial compression test at a crosshead speed of 1 mm/min and 20 °C using an Instron 4467 universal testing machine to evaluate the Young's modulus.",
      "reasoning_analysis": "Increasing Factors: The incorporation of 29.1 wt% Polyhedral Oligomeric Silsesquioxane (POSS) introduces rigid silica-like nanocages into the matrix, which significantly restricts polymer chain segmental motion and enhances stiffness through composite reinforcement mechanisms. The reactive nature of the POSS ensures covalent integration into the DGEBA network, facilitating efficient stress transfer, while the aromatic rings in the DGEBA backbone provide intrinsic structural rigidity. Furthermore, the thermal curing history promotes a high crosslink density via the amine initiator, locking the chains into a rigid three-dimensional architecture that resists deformation. Decreasing Factors: The ether linkages present within the DGEBA backbone introduce inherent flexibility between crosslink points, which limits the maximum achievable modulus compared to fully rigid rod polymers. Additionally, at such a high nanofiller loading, there is a potential risk of POSS agglomeration which could create interfacial defects or stress concentrators that might slightly mitigate the theoretical stiffening effect relative to a perfectly dispersed system. Dominant Factor: The dominant factor is the high concentration of rigid, covalently bonded POSS nanocages. The substantial weight fraction of these inorganic-organic hybrid particles overwhelms the inherent flexibility of the epoxy backbone and the potential defects, qualitatively driving the Young's modulus significantly higher than that of the neat cured epoxy resin."
    }
  },
  {
    "doi": "10.1002/app.30861",
    "title": "Mechanical Behavior of Carbon Nanofibre-Reinforced Epoxy Composites",
    "year": 2010,
    "chemical_composition": {
      "repeat_unit_psmiles": null,
      "monomers": [
        {
          "name": "Bisphenol A Diglycidyl Ether",
          "smiles": "C1OC1COc2ccc(cc2)C(C)(C)c3ccc(cc3)OCC4CO4",
          "ratio_value": 100,
          "ratio_unit": "phr"
        },
        {
          "name": "Diethylene triamine",
          "smiles": "NCCNCCN",
          "ratio_value": 10,
          "ratio_unit": "phr"
        }
      ],
      "additives": [
        {
          "name": "Carbon nanofibres",
          "type": "filler",
          "amount_value": 0.1,
          "amount_unit": "wt%"
        },
        {
          "name": "Polyoxyethylene 4 lauryl ether",
          "type": "surfactant",
          "amount_value": 0.2,
          "amount_unit": "wt%"
        },
        {
          "name": "Acetone",
          "type": "solvent residue",
          "amount_value": null,
          "amount_unit": "residual"
        }
      ],
      "is_homopolymer": false
    },
    "processing_history": "0.1% CNF dispersed in epoxy using ultrasonication for 2 h at 40°C with acetone solvent and 0.2% surfactant. Dispersion kept under vacuum at 40°C overnight to remove acetone and air bubbles. Acetone not fully removed, remains as impurity. DETA hardener (10 phr) mixed, cured at room temperature for 24 h. Young's modulus measured by uniaxial tensile test at 1 mm/min crosshead speed using Zwick Universal Testing Machine, according to ASTM D638-03.",
    "hierarchical_structure": "Nanocomposite with CNF dispersed in epoxy resin. Matrix made ductile by residual acetone. Smooth fracture surface indicating brittle fracture mechanism.",
    "properties": {
      "E": {
        "value": [
          0.493
        ],
        "unit": "GPa"
      }
    },
    "analysis_with_hierarchical_structure": {
      "descriptive_text": "The sample comprises a Bisphenol A Diglycidyl Ether epoxy resin cured with 10 phr Diethylene triamine hardener, reinforced with 0.1 wt% Carbon nanofibres dispersed using 0.2 wt% Polyoxyethylene 4 lauryl ether surfactant. Processing involved ultrasonication in acetone at 40°C followed by vacuum drying, though residual acetone remained within the matrix, prior to room temperature curing for 24 hours. The resulting nanocomposite exhibits a smooth fracture surface characteristic of brittle failure, despite the matrix ductility induced by the solvent impurity, and was characterized via uniaxial tensile testing at 1 mm/min according to ASTM D638-03 to determine the Young's modulus.",
      "reasoning_analysis": "Increasing Factors: The inclusion of Carbon nanofibres introduces a high-modulus filler phase that theoretically enhances stiffness through load transfer, while the crosslinked epoxy network formed by the Bisphenol A Diglycidyl Ether and Diethylene triamine provides a rigid structural baseline. Decreasing Factors: The residual acetone acts as a plasticizer, increasing free volume and chain mobility within the matrix, which significantly reduces stiffness. Additionally, curing at room temperature may limit the final crosslink density compared to thermal curing, and the low filler loading (0.1 wt%) alongside the presence of surfactant may limit reinforcement efficiency and interfacial strength. Dominant Factor: The plasticizing effect of the residual solvent and the potentially incomplete network formation from room temperature curing qualitatively dominate the mechanical behavior, driving the Young's modulus lower relative to an idealized fully cured composite, outweighing the stiffening contributions from the low-loading nanofibres and the rigid epoxy backbone."
    },
    "analysis_without_hierarchical_structure": {
      "descriptive_text": "The sample comprises a Bisphenol A Diglycidyl Ether (DGEBA) epoxy matrix crosslinked with Diethylene triamine (DETA) hardener at 10 phr. Carbon nanofibres (0.1 wt%) were dispersed into the epoxy precursor using ultrasonication for 2 hours at 40°C, utilizing acetone as a solvent and Polyoxyethylene 4 lauryl ether (0.2 wt%) as a surfactant. The dispersion was maintained under vacuum at 40°C overnight to remove air bubbles and solvent, though residual acetone remained as an impurity. Following the addition of the DETA hardener, the composite was cured at room temperature for 24 hours. The Young's modulus was subsequently characterized using a uniaxial tensile test at a crosshead speed of 1 mm/min on a Zwick Universal Testing Machine in accordance with ASTM D638-03.",
      "reasoning_analysis": "Increasing Factors: The chemical composition features a Bisphenol A Diglycidyl Ether (DGEBA) backbone containing rigid aromatic rings, which inherently restricts chain segment mobility and provides a high baseline stiffness. The formation of a crosslinked network via Diethylene triamine (DETA) further constrains chain motion, enhancing rigidity. Additionally, the incorporation of Carbon nanofibres introduces a high-modulus reinforcement phase that theoretically contributes to load bearing. Decreasing Factors: The processing history indicates that acetone was not fully removed, leaving residual solvent molecules that act as potent plasticizers by increasing free volume and reducing intermolecular friction within the epoxy matrix. Furthermore, the use of Polyoxyethylene 4 lauryl ether surfactant may introduce compliant layers at interfaces, and the room temperature curing process likely results in a lower crosslink density compared to elevated temperature cures, both of which reduce the overall modulus. Dominant Factor: While the aromatic epoxy network and nanofibres provide structural rigidity, the plasticization effect from the residual acetone combined with the sub-optimal crosslink density from room temperature curing qualitatively dominates the final modulus behavior. The softening of the matrix due to these processing impurities likely outweighs the marginal reinforcement contribution from the very low (0.1 wt%) carbon nanofibre loading."
    }
  },
  {
    "doi": null,
    "title": "Multi-Scale Analysis and Testing of Tensile Behavior in Polymers with Randomly Oriented and Agglomerated Cellulose Nanofibers",
    "year": 2020,
    "chemical_composition": {
      "repeat_unit_psmiles": null,
      "monomers": [
        {
          "name": "Epoxy resin",
          "smiles": null,
          "ratio_value": null,
          "ratio_unit": null
        }
      ],
      "additives": [],
      "is_homopolymer": false
    },
    "processing_history": "Neat epoxy matrix prepared without CNF. Tensile tests conducted on specimens following JIS K 7164 standard. Young's modulus determined from stress-strain curves. At least five tests performed.",
    "hierarchical_structure": "Isotropic epoxy matrix. No filler.",
    "properties": {
      "E": {
        "value": [
          3.23
        ],
        "unit": "GPa"
      }
    },
    "analysis_with_hierarchical_structure": {
      "descriptive_text": "The sample consists of a neat epoxy resin matrix formulated without cellulose nanofibrils (CNF) or other reinforcing fillers, yielding an isotropic polymer network. Mechanical properties were evaluated through tensile tests performed on specimens adhering to the JIS K 7164 standard, with the Young's modulus calculated from stress-strain curves averaged over at least five independent measurements.",
      "reasoning_analysis": "Increasing Factors: The formation of a highly crosslinked three-dimensional network during the curing of the epoxy resin restricts segmental chain mobility through covalent bonding, intrinsically providing a rigid solid-state structure that drives the Young's modulus upward compared to uncured precursors or linear thermoplastics. Additionally, the isotropic nature of the matrix ensures uniform stress distribution without structural weaknesses associated with filler agglomeration. Decreasing Factors: The explicit absence of reinforcing additives, specifically cellulose nanofibrils (CNF) or other rigid fillers, eliminates the composite stiffening effect where high-modulus phases typically bear load, resulting in a lower modulus relative to reinforced epoxy composites. Furthermore, depending on the specific curing agent and degree of conversion not detailed in the history, any unreacted groups or free volume within the neat matrix could slightly reduce stiffness compared to a perfectly cured network. Dominant Factor: The intrinsic rigidity of the covalently crosslinked epoxy network is the dominant factor establishing the baseline Young's modulus for this sample, as the mechanical response relies entirely on the matrix architecture in the absence of external reinforcing phases that would otherwise dictate composite behavior."
    },
    "analysis_without_hierarchical_structure": {
      "descriptive_text": "The sample consists of a neat epoxy resin matrix system, identified as a non-homopolymer structure without the incorporation of cellulose nanofibrils or other additives. Mechanical characterization was performed via tensile tests conducted on specimens prepared according to the JIS K 7164 standard. The Young's modulus was derived from the resulting stress-strain curves, with statistical reliability ensured by performing at least five independent tests.",
      "reasoning_analysis": "Increasing Factors: The chemical composition based on epoxy resin facilitates the formation of a densely crosslinked three-dimensional thermoset network, which significantly restricts segmental chain mobility and intrinsically increases the Young's modulus relative to linear thermoplastic polymers. The standardized testing protocol ensures that the measured stiffness accurately reflects this intrinsic structural rigidity. Decreasing Factors: The processing history explicitly notes the preparation of a neat matrix without cellulose nanofibrils (CNF); the absence of these high-aspect-ratio reinforcing fillers eliminates the composite stiffening effect that would otherwise elevate the Young's modulus beyond the baseline of the neat resin. Additionally, variations in the curing process inherent to epoxy preparation could result in incomplete crosslinking or residual free volume, potentially reducing the overall stiffness. Dominant Factor: The intrinsic crosslink density of the epoxy network is the dominant factor governing the Young's modulus for this sample. While the lack of reinforcement limits the upper bound of stiffness compared to composite variants, the thermoset architecture provides the fundamental structural rigidity that defines the mechanical response of this neat epoxy matrix."
    }
  },
  {
    "doi": "10.1002/pc.27273",
    "title": "Investigating the use of natural hollow fibers from common milkweed to improve the mechanical and thermal properties of epoxy resin",
    "year": 2023,
    "chemical_composition": {
      "repeat_unit_psmiles": null,
      "monomers": [
        {
          "name": "Epoxy resin Lindoxy 190",
          "smiles": null,
          "ratio_value": 1.6,
          "ratio_unit": "mass parts"
        },
        {
          "name": "Curing agent LS-252 V",
          "smiles": null,
          "ratio_value": 1,
          "ratio_unit": "mass parts"
        }
      ],
      "additives": [
        {
          "name": "Milkweed floss (Acetone-treated)",
          "type": "filler",
          "amount_value": 15,
          "amount_unit": "w/w%"
        }
      ],
      "is_homopolymer": false
    },
    "processing_history": "Epoxy resin and curing agent mixed in 1.6:1 ratio, homogenized at 70 °C. Blended with 15% w/w acetone-treated milkweed fibers. Fibers aligned in same direction. Cast into mold, degassed under vacuum at 70 °C for 10 min. Compressed at 214 kPa at 120 °C for 120 min. Post-cured at 200 °C for 4 h. Young's modulus measured by uniaxial tensile test at 1 mm/min extension rate, room temperature, according to ASTM D638, using Zwick/Roell Z100 universal testing machine.",
    "hierarchical_structure": "Fiber reinforced epoxy composite. Fibers aligned in one direction. Some fibers filled with epoxy resin. Total porosity 20.9%. Cavities of about 2 nm in diameter observed in matrix.",
    "properties": {
      "E": {
        "value": [
          2.2361
        ],
        "unit": "GPa"
      }
    },
    "analysis_with_hierarchical_structure": {
      "descriptive_text": "The sample consists of a fiber-reinforced epoxy composite fabricated from Epoxy resin Lindoxy 190 and Curing agent LS-252 V mixed in a 1.6:1 mass ratio. The matrix was homogenized at 70 °C and blended with 15 w/w% acetone-treated milkweed floss fibers, which were aligned in a single direction prior to casting. The mixture was degassed under vacuum at 70 °C for 10 minutes, followed by compression molding at 214 kPa and 120 °C for 120 minutes, and subsequently post-cured at 200 °C for 4 hours to ensure complete crosslinking. Structural characterization reveals a composite morphology where some fibers are filled with epoxy resin, accompanied by a total porosity of 20.9% and the presence of approximately 2 nm diameter cavities within the matrix. The Young's modulus was determined via uniaxial tensile testing at an extension rate of 1 mm/min at room temperature in accordance with ASTM D638 standards using a Zwick/Roell Z100 universal testing machine.",
      "reasoning_analysis": "Increasing Factors: The formation of a densely crosslinked epoxy network, particularly due to the high-temperature post-curing at 200 °C, significantly restricts chain segment mobility and increases matrix stiffness. Additionally, the incorporation of 15 w/w% milkweed fibers aligned parallel to the loading direction leverages the rule of mixtures, where the higher intrinsic stiffness of the cellulosic fibers contributes substantially to the composite's overall rigidity. The acetone treatment of the fibers likely removes surface waxes, potentially improving interfacial adhesion and stress transfer efficiency between the fiber and matrix. Decreasing Factors: The exceptionally high total porosity of 20.9% introduces significant void content that reduces the effective load-bearing cross-sectional area and acts as stress concentration sites, severely compromising mechanical integrity. The observation of 2 nm cavities within the matrix indicates nanoscale free volume or defects that further reduce the matrix modulus. Furthermore, the processing condition of only 214 kPa compression pressure may be insufficient to fully consolidate the composite, contributing to the high void content, and the note that only some fibers filled with epoxy resin suggests incomplete impregnation, which can lead to reduced stress transfer and potential fiber buckling. Dominant Factor: While the aligned fiber reinforcement and high crosslink density establish a theoretical baseline for enhanced stiffness relative to the neat epoxy resin, the exceptionally high porosity and incomplete fiber impregnation are likely the dominant factors causing a qualitative reduction in the Young's modulus relative to a fully consolidated, dense composite. The void content effectively undermines the reinforcement efficiency of the aligned fibers, limiting the final modulus to a value significantly below the theoretical maximum predicted by composite micromechanics."
    },
    "analysis_without_hierarchical_structure": {
      "descriptive_text": "The sample comprises a thermoset composite system based on Epoxy resin Lindoxy 190 and Curing agent LS-252 V mixed in a 1.6:1 mass ratio. This matrix was reinforced with 15 w/w% acetone-treated Milkweed floss fibers that were aligned in a single direction during blending. The mixture was homogenized at 70 °C, cast into a mold, and degassed under vacuum at 70 °C for 10 minutes before being compressed at 214 kPa and 120 °C for 120 minutes. A post-curing step was conducted at 200 °C for 4 hours to finalize the network structure. The Young's modulus was characterized via uniaxial tensile testing at an extension rate of 1 mm/min at room temperature in accordance with ASTM D638 using a Zwick/Roell Z100 universal testing machine.",
      "reasoning_analysis": "Increasing Factors: The rigorous thermal processing history, specifically the post-curing at 200 °C for 4 hours, drives the epoxy network toward a high crosslink density, intrinsically stiffening the matrix. Additionally, the inclusion of 15 w/w% milkweed fibers aligned in the loading direction provides structural reinforcement that significantly enhances stiffness compared to the neat resin, while the acetone treatment likely improves interfacial adhesion for efficient stress transfer. The vacuum degassing and compression molding further contribute to increasing the modulus by minimizing void content and ensuring dense packing. Decreasing Factors: The intrinsic modulus of milkweed floss, being a natural cellulose-based fiber, is generally lower than that of synthetic reinforcements like glass or carbon, which limits the upper bound of the composite's stiffness. Furthermore, the high post-cure temperature of 200 °C poses a risk of thermal degradation to the natural fibers, which could compromise their structural integrity and reduce their reinforcing efficiency. Dominant Factor: The unidirectional alignment of the fibers combined with the high crosslink density achieved through the extended post-curing cycle qualitatively dominates the mechanical response. While the natural fiber composition imposes a ceiling on stiffness compared to synthetic composites, the orientation effect and the rigidified matrix structure ensure a significant increase in Young's modulus relative to the uncured or non-reinforced system."
    }
  },
  {
    "doi": "10.1016/j.compscitech.2008.02.024",
    "title": "The effects of CNT alignment on electrical conductivity and mechanical properties of SWNT/epoxy nanocomposites",
    "year": 2008,
    "chemical_composition": {
      "repeat_unit_psmiles": "CC(C)(c1ccc(OCC2CO2)cc1)c1ccc(OCC2CO2)cc1",
      "monomers": [
        {
          "name": "Bisphenol-A type epoxy resin (E-51)",
          "smiles": "CC(C)(c1ccc(OCC2CO2)cc1)c1ccc(OCC2CO2)cc1",
          "ratio_value": null,
          "ratio_unit": null
        }
      ],
      "additives": [
        {
          "name": "Single-walled carbon nanotubes (SWNT)",
          "type": "filler",
          "amount_value": 0.5,
          "amount_unit": "wt%"
        },
        {
          "name": "N,N-dimethylbenzylamine (BDMA)",
          "type": "crosslinker",
          "amount_value": 18.7,
          "amount_unit": "wt%"
        }
      ],
      "is_homopolymer": false
    },
    "processing_history": "Solution casting. SWNT dispersed in ethanol, sonicated 30 min. Mixed with epoxy. Sonicated 2 h. BDMA hardener added (resin:hardener 1:0.23 wt ratio). No stretching applied. Compressed 10 MPa 5 min. Cured vacuum room temp 7 days. Young's modulus measured by tensile test, gauge length 50 mm, speed 15 mm/min, ambient temperature.",
    "hierarchical_structure": "SWNTs randomly dispersed. SWNT diameter 1.2-1.5 nm, length > 2 um.",
    "properties": {
      "E": {
        "value": [
          0.45
        ],
        "unit": "GPa"
      }
    },
    "analysis_with_hierarchical_structure": {
      "descriptive_text": "The sample comprises a Bisphenol-A type epoxy resin (E-51) matrix incorporated with 0.5 wt% Single-walled carbon nanotubes (SWNT) and 18.7 wt% N,N-dimethylbenzylamine (BDMA) serving as a crosslinker. Fabricated via solution casting, the SWNTs were dispersed in ethanol using 30 minutes of sonication prior to mixing with the epoxy and undergoing an additional 2 hours of sonication. Following the addition of the BDMA hardener at a resin-to-hardener weight ratio of 1:0.23, the mixture was compressed at 10 MPa for 5 minutes and cured under vacuum at room temperature for 7 days. The resulting hierarchical structure features randomly dispersed SWNTs with diameters of 1.2–1.5 nm and lengths exceeding 2 μm, and the Young's modulus was characterized by tensile testing at ambient temperature with a 50 mm gauge length and 15 mm/min crosshead speed.",
      "reasoning_analysis": "Increasing Factors: The rigid aromatic rings within the Bisphenol-A epoxy backbone provide intrinsic chain stiffness, while the formation of a crosslinked network via BDMA restricts segmental motion, both fundamentally elevating the Young's modulus. Additionally, the incorporation of Single-walled carbon nanotubes (SWNT) introduces a filler with an extremely high intrinsic modulus and high aspect ratio (>2 μm), which facilitates effective stress transfer from the matrix to the nanotubes. The processing steps involving compression and vacuum curing further minimize void content and defects, contributing to a higher measured modulus. Decreasing Factors: The room temperature curing process over 7 days may result in a lower final crosslink density compared to thermal curing protocols, potentially leaving unreacted groups that increase free volume and reduce stiffness. Furthermore, the random dispersion of SWNTs is less efficient at maximizing modulus enhancement in the loading direction compared to aligned architectures, and prolonged sonication carries a risk of reducing the nanotube aspect ratio through structural damage. Dominant Factor: The synergistic combination of the rigid, crosslinked epoxy network and the high-aspect-ratio SWNT reinforcement qualitatively dominates the mechanical response, driving the Young's modulus higher than the neat resin, although the ultimate magnitude is constrained by the room temperature curing kinetics and random filler orientation."
    },
    "analysis_without_hierarchical_structure": {
      "descriptive_text": "The sample comprises a Bisphenol-A type epoxy resin (E-51) matrix reinforced with 0.5 wt% Single-walled carbon nanotubes (SWNT) and cured with 18.7 wt% N,N-dimethylbenzylamine (BDMA) acting as a crosslinking agent. Prepared via solution casting, the SWNTs were dispersed in ethanol through 30 minutes of sonication prior to mixing with the epoxy resin and undergoing an additional 2 hours of sonication. Following the addition of the BDMA hardener at a resin-to-hardener weight ratio of 1:0.23, the mixture was compressed at 10 MPa for 5 minutes and cured under vacuum at room temperature for 7 days. The Young's modulus was subsequently characterized using a tensile test at ambient temperature with a gauge length of 50 mm and a crosshead speed of 15 mm/min.",
