Repository: hhtrick/HHT-code

# HHT training framework

This directory contains model training, embedding precomputation, inference, article-level baselines and the curated datasets. All commands below assume that the working directory is `train_code/`.

## 3. Datasets and fixed partitions

Each main dataset is a JSON array at `dataset/{property}/{property}.json`. Entries contain source metadata, `chemical_composition`, `processing_history`, `hierarchical_structure`, `properties`, and two generated-analysis objects. Targets are stored as `properties[property]["value"]`; source metadata and target values are not predictive input fields.

| Property | Train | Validation | Test | Total |
|---|---:|---:|---:|---:|

File: train_code/continue_train_dataset/E/E.json (part 87 of 106)
[
      "reasoning_analysis": "Increasing Factors: The incorporation of Single-walled carbon nanotubes introduces a high-aspect-ratio filler with exceptional intrinsic stiffness, which enhances the composite's Young's modulus through effective stress transfer mechanisms assuming adequate dispersion. Furthermore, the chemical composition includes BDMA as a crosslinking agent, which forms a rigid three-dimensional thermoset network that significantly restricts chain mobility and increases structural rigidity. The processing history step of compressing the sample at 10 MPa likely reduces void content, thereby increasing the effective load-bearing cross-sectional area and contributing to a higher modulus. Decreasing Factors: The curing process was conducted at room temperature for 7 days, which typically results in a lower crosslink density compared to elevated temperature curing cycles, potentially limiting the maximum achievable stiffness of the epoxy network. Additionally, despite vacuum curing, there is a risk that residual ethanol solvent from the solution casting process may remain trapped within the matrix, acting as a plasticizer that increases free volume and reduces intermolecular forces, thereby depressing the Young's modulus. Dominant Factor: The formation of the crosslinked thermoset network reinforced by the high-stiffness carbon nanotubes qualitatively dominates the final Young's modulus behavior, establishing a rigid solid structure; however, the room temperature curing history imposes a ceiling on the crosslink density, meaning the final modulus is governed by the balance between the reinforcing effect of the SWNTs and the incomplete network formation relative to thermal curing standards."
    }
  },
  {
    "doi": "10.1016/j.cej.2019.02.177",
    "title": "Weldable, malleable and programmable epoxy vitrimers with high mechanical properties and water insensitivity",
    "year": 2019,
    "chemical_composition": {
      "repeat_unit_psmiles": null,
      "monomers": [
        {
          "name": "Diglycidyl ether of bisphenol F",
          "smiles": "C1OC1COc1ccc(Cc2ccc(OC3CO3)cc2)cc1",
          "ratio_value": null,
          "ratio_unit": null
        },
        {
          "name": "Terephthalaldehyde",
          "smiles": "O=Cc1ccc(C=O)cc1",
          "ratio_value": null,
          "ratio_unit": null
        },
        {
          "name": "3-aminobenzylamine",
          "smiles": "Nc1cccc(CN)c1",
          "ratio_value": null,
          "ratio_unit": null
        }
      ],
      "additives": [],
      "is_homopolymer": false
    },
    "processing_history": "Synthesized by curing DGEBF with TA curing agent (synthesized from Terephthalaldehyde and 3-aminobenzylamine). Mixture degassed at 60 °C for 1 h, cured at 80 °C for 3 h, 120 °C for 2 h, 150 °C for 3 h. Stoichiometric ratio of amine H to epoxy group (m) = 1.75. Young's modulus measured by uniaxial tensile test (Instron 5567) at room temperature, cross-head speed 1 mm/min. Immersed in deionized water at room temperature for 3 days.",
    "hierarchical_structure": "Crosslinked epoxy vitrimer network with dynamic imine bonds. High crosslinking density.",
    "properties": {
      "E": {
        "value": [
          2.5071
        ],
        "unit": "GPa"
      }
    },
    "analysis_with_hierarchical_structure": {
      "descriptive_text": "The sample is a crosslinked epoxy vitrimer network synthesized from Diglycidyl ether of bisphenol F (DGEBF) epoxy resin and a curing agent derived from the reaction of Terephthalaldehyde and 3-aminobenzylamine, incorporating dynamic imine bonds within the structure. The preparation involved degassing the mixture at 60 °C for 1 hour followed by a multi-step curing protocol at 80 °C for 3 hours, 120 °C for 2 hours, and 150 °C for 3 hours with a stoichiometric ratio of amine hydrogen to epoxy group of 1.75. The resulting material exhibits high crosslinking density and was subjected to immersion in deionized water at room temperature for 3 days prior to Young's modulus characterization via uniaxial tensile testing at a cross-head speed of 1 mm/min.",
      "reasoning_analysis": "Increasing Factors: The presence of rigid aromatic rings in the Diglycidyl ether of bisphenol F, Terephthalaldehyde, and 3-aminobenzylamine monomers significantly restricts segmental chain mobility, intrinsically driving the Young's Modulus higher. Additionally, the explicitly stated high crosslinking density creates a tight network topology that resists deformation under load, while the multi-step high-temperature curing history ensures a high degree of conversion and network integrity. Decreasing Factors: The dynamic imine bonds within the vitrimer network allow for topological rearrangement and stress relaxation, which can reduce the effective stiffness compared to static covalent networks. Furthermore, the processing history includes immersion in deionized water for 3 days, which introduces plasticization effects by increasing free volume and may catalyze imine bond exchange or hydrolysis, thereby lowering the modulus. Dominant Factor: The intrinsic rigidity provided by the aromatic-rich backbone and the high crosslinking density qualitatively dominates the final Young's Modulus behavior by establishing a stiff network baseline; however, the water immersion history acts as a significant mitigating factor that reduces the modulus relative to the dry state, though the covalent network structure remains the primary determinant of the material's mechanical resistance."
    },
    "analysis_without_hierarchical_structure": {
      "descriptive_text": "The sample comprises a thermoset network synthesized by curing Diglycidyl ether of bisphenol F with a curing agent derived from Terephthalaldehyde and 3-aminobenzylamine. The preparation involved degassing the mixture at 60 °C for 1 hour followed by a multi-stage curing process at 80 °C for 3 hours, 120 °C for 2 hours, and 150 °C for 3 hours, maintaining a stoichiometric ratio of amine hydrogen to epoxy groups of 1.75. Prior to characterization, the cured specimens were immersed in deionized water at room temperature for 3 days, and the Young's modulus was subsequently evaluated using a uniaxial tensile test at room temperature with a cross-head speed of 1 mm/min.",
      "reasoning_analysis": "Increasing Factors: The chemical composition features rigid aromatic structures from both the Diglycidyl ether of bisphenol F backbone and the Terephthalaldehyde-based curing agent, which inherently restrict chain segment mobility and enhance stiffness. Additionally, the step-wise curing schedule up to 150 °C promotes a high degree of crosslinking conversion, establishing a robust network structure that supports a higher modulus. Decreasing Factors: The stoichiometric ratio of amine hydrogen to epoxy groups at 1.75 indicates a significant excess of amine curing agent, which can result in a lower effective crosslink density and act as an internal plasticizer due to unreacted species. Furthermore, the processing history includes immersion in deionized water for 3 days, allowing moisture absorption that disrupts intermolecular hydrogen bonding and increases free volume, thereby softening the matrix. Dominant Factor: While the aromatic backbone and thermal curing provide a rigid structural baseline, the hygrothermal conditioning via water immersion is the dominant factor influencing the final measured modulus; the plasticization effect of absorbed water molecules qualitatively depresses the stiffness significantly relative to the dry cured state, potentially exacerbated by the hydrophilic nature of the excess amine components."
    }
  },
  {
    "doi": "10.1177/0021998317749712",
    "title": "Characterization of tensile property of high-performance fiber bundles combined with epoxy resin using advanced video extensometer",
    "year": 2018,
    "chemical_composition": {
      "repeat_unit_psmiles": null,
      "monomers": [
        {
          "name": "Epoxy resin",
          "smiles": null,
          "ratio_value": 100,
          "ratio_unit": "mass parts"
        },
        {
          "name": "Curing agent",
          "smiles": null,
          "ratio_value": 84,
          "ratio_unit": "mass parts"
        }
      ],
      "additives": [
        {
          "name": "T800HB Carbon fiber",
          "type": "reinforcement",
          "amount_value": null,
          "amount_unit": null
        }
      ],
      "is_homopolymer": false
    },
    "processing_history": "Fiber bundles impregnated with epoxy resin and curing agent (mass ratio 100:84), cured at 120 °C for 3 h. Young's modulus measured by advanced video extensometer (AVE). Light source: Point light. Sampling frequency and crosshead speed as per initial setup.",
    "hierarchical_structure": "Multifilament fiber bundle impregnated with epoxy resin.",
    "properties": {
      "E": {
        "value": [
          292.6
        ],
        "unit": "GPa"
      }
    },
    "analysis_with_hierarchical_structure": {
      "descriptive_text": "The sample comprises a composite system consisting of an epoxy resin matrix cured with a hardening agent at a mass ratio of 100:84, reinforced with T800HB carbon fiber. The material was fabricated by impregnating multifilament carbon fiber bundles with the resin mixture, followed by a thermal curing cycle at 120 °C for 3 hours to establish the crosslinked network. The resulting hierarchical structure is characterized as a multifilament fiber bundle impregnated with the epoxy resin, and the Young's modulus was subsequently determined using an advanced video extensometer (AVE) under specified lighting and crosshead speed conditions.",
      "reasoning_analysis": "Increasing Factors: The incorporation of T800HB carbon fibers introduces a reinforcement phase with an inherently high axial stiffness, which drastically elevates the composite modulus according to rule-of-mixtures principles. Additionally, the thermal curing history at 120 °C for 3 hours promotes extensive crosslinking within the epoxy matrix, increasing the rigidity of the continuous phase and enhancing interfacial stress transfer between the fiber and matrix. Decreasing Factors: The relatively high mass ratio of the curing agent (84 parts per 100 parts resin) may suggest an off-stoichiometric formulation, where excess unreacted hardener molecules could remain trapped within the network, acting as internal plasticizers that reduce the matrix modulus. Furthermore, any micro-voids or incomplete wetting during the impregnation of the multifilament bundle would decrease the effective load-bearing cross-section and hinder efficient load transfer. Dominant Factor: The intrinsic high modulus of the T800HB carbon fibers serves as the dominant factor governing the mechanical response. Despite potential variations in matrix crosslink density or stoichiometry, the mechanical behavior in the fiber direction is primarily dictated by the stiff reinforcement phase, making the fiber properties and their volume fraction the decisive elements determining the overall Young's modulus."
    },
    "analysis_without_hierarchical_structure": {
      "descriptive_text": "The material system comprises T800HB carbon fiber bundles impregnated with an epoxy resin matrix and a curing agent mixed at a mass ratio of 100:84. Following impregnation, the composite was subjected to a thermal cure cycle at 120 °C for 3 hours to facilitate crosslinking. Mechanical characterization was performed to determine the Young's modulus using an advanced video extensometer (AVE) with a point light source, adhering to standard sampling frequency and crosshead speed protocols.",
      "reasoning_analysis": "Increasing Factors: The inclusion of T800HB carbon fiber bundles serves as a high-modulus reinforcement phase, significantly elevating the composite stiffness via load transfer mechanisms defined by the rule of mixtures. Additionally, the thermal curing history at 120 °C for 3 hours drives the crosslinking reaction between the epoxy resin and curing agent, creating a rigid three-dimensional network that restricts chain mobility and enhances the matrix contribution to overall stiffness. Decreasing Factors: The epoxy matrix inherently exhibits a modulus orders of magnitude lower than the carbon reinforcement, meaning the overall composite stiffness is constrained by the matrix volume fraction and interfacial quality. Furthermore, if the curing temperature of 120 °C is below the optimal vitrification point for this specific chemistry, incomplete conversion could result in a lower crosslink density than theoretically achievable, slightly diminishing the matrix rigidity. Dominant Factor: The mechanical presence of the T800HB carbon fiber reinforcement is the qualitatively dominant factor. Due to the extreme disparity in stiffness between the high-modulus carbon fibers and the polymeric matrix, the final Young's modulus is primarily dictated by the fiber content and orientation, overshadowing the nuanced effects of matrix crosslinking density or minor processing variations."
    }
  },
  {
    "doi": "10.1002/pc.23768",
    "title": "Physico-Mechanical, Thermal, and Coating Properties of Composite Materials Prepared With Epoxy Resin/Steel Slag",
    "year": 2017,
    "chemical_composition": {
      "repeat_unit_psmiles": null,
      "monomers": [
        {
          "name": "Bisphenol-A/Bisphenol-F diglycidyl ether",
          "smiles": "CC(C)(C1=CC=C(OCC2CO2)C=C1)C3=CC=C(OCC4CO4)C=C3",
          "ratio_value": null,
          "ratio_unit": null
        },
        {
          "name": "Epamine PC17",
          "smiles": null,
          "ratio_value": 25,
          "ratio_unit": "wt%"
        }
      ],
      "additives": [
        {
          "name": "Steel slag",
          "type": "filler",
          "amount_value": 0,
          "amount_unit": "wt%"
        },
        {
          "name": "Polyethylene glycol",
          "type": "plasticizer",
          "amount_value": 5,
          "amount_unit": "wt%"
        },
        {
          "name": "2,4,6-tris(dimethylaminomethyl) phenol",
          "type": "accelerator",
          "amount_value": null,
          "amount_unit": null
        }
      ],
      "is_homopolymer": false
    },
    "processing_history": "Filler dried at 105 °C for 2 h. Mixed with epoxy resin at room temperature for 30 min, then ultrasonic bath. Epamine PC17 hardener (25 wt%) added, stirred 30 min. PEG (5 wt%) added. Accelerator added. Poured into stainless-steel mould. Cured at 40 °C for 4 h followed by postcuring at 80 °C for 4 h. Young's modulus measured by uniaxial tensile test at 5 mm/min crosshead speed according to ASTM D638.",
    "hierarchical_structure": "Neat epoxy resin with PEG. XRD showed broad peak.",
    "properties": {
      "E": {
        "value": [
          0.10125
        ],
        "unit": "GPa"
      }
    },
    "analysis_with_hierarchical_structure": {
      "descriptive_text": "The sample comprises a crosslinked epoxy network synthesized from Bisphenol-A/Bisphenol-F diglycidyl ether resin and Epamine PC17 hardener at 25 wt%. The formulation incorporates 5 wt% polyethylene glycol as a plasticizer and 2,4,6-tris(dimethylaminomethyl) phenol as an accelerator. Processing involved mixing the resin and additives at room temperature with ultrasonic assistance, followed by casting into a stainless-steel mould. The system was cured at 40 °C for 4 hours and subsequently postcured at 80 °C for 4 hours. Structural characterization via XRD revealed a broad peak, indicating an amorphous morphology. Young's modulus was determined via uniaxial tensile testing at a crosshead speed of 5 mm/min according to ASTM D638.",
      "reasoning_analysis": "Increasing Factors: The bisphenol-based epoxy backbone contains rigid aromatic rings that restrict segmental rotation, providing high intrinsic stiffness. The formation of a covalently crosslinked thermoset network during the curing and postcuring process promotes high crosslink density, locking chain segments and resisting deformation. Additionally, ultrasonic mixing likely minimizes microvoids and ensures homogeneity, preventing stress concentrators that would lower modulus. Decreasing Factors: The incorporation of 5 wt% polyethylene glycol acts as a plasticizer, increasing free volume and facilitating segmental motion within the network, which qualitatively reduces stiffness. The amorphous nature of the material, confirmed by XRD, lacks the reinforcing effect of crystalline domains that could otherwise elevate stiffness. Dominant Factor: The rigid aromatic backbone and the covalently crosslinked thermoset network structure qualitatively dominate the mechanical response, ensuring a solid modulus characteristic of structural epoxies. However, the plasticizing effect of the PEG is the primary modifier causing a qualitative reduction in modulus relative to an unplasticized counterpart, balancing rigidity with increased flexibility."
    },
    "analysis_without_hierarchical_structure": {
      "descriptive_text": "The sample comprises a thermoset epoxy network synthesized from Bisphenol-A/Bisphenol-F diglycidyl ether resin and 25 wt% Epamine PC17 hardener. The formulation includes 5 wt% Polyethylene glycol as a plasticizer and 2,4,6-tris(dimethylaminomethyl) phenol as an accelerator, while steel slag filler was processed despite a final composition of 0 wt%. Preparation involved drying the filler at 105 °C for 2 hours, mixing with the epoxy resin at room temperature for 30 minutes, and subjecting the mixture to an ultrasonic bath. The hardener, plasticizer, and accelerator were subsequently added and stirred before pouring into a stainless-steel mould. The system was cured at 40 °C for 4 hours followed by postcuring at 80 °C for 4 hours, and the Young's modulus was measured by uniaxial tensile test at 5 mm/min crosshead speed according to ASTM D638.",
      "reasoning_analysis": "Increasing Factors: The chemical composition features rigid aromatic rings within the Bisphenol-A/F backbone, which restrict chain mobility and intrinsically enhance stiffness. Furthermore, the formation of a crosslinked network via the amine hardener and the postcuring step at 80 °C promote high conversion and network density, while the ultrasonic processing likely minimizes voids, all contributing to a higher Young's modulus. Decreasing Factors: The addition of 5 wt% Polyethylene glycol acts as a plasticizer, increasing free volume and segmental mobility which significantly reduces stiffness. Additionally, the relatively low maximum curing temperature of 80 °C may limit the ultimate crosslink density compared to higher temperature cures, and the 0 wt% steel slag filler provides no particulate reinforcement to offset the matrix compliance. Dominant Factor: While the aromatic epoxy network establishes a rigid structural baseline, the intentional incorporation of the plasticizer without any compensating filler reinforcement is the dominant factor qualitatively driving the Young's modulus to lower values relative to a neat, unmodified epoxy system."
    }
  },
  {
    "doi": "10.1063/1.4876849",
    "title": "Epoxy composites based on inexpensive tire waste filler",
    "year": 2014,
    "chemical_composition": {
      "repeat_unit_psmiles": null,
      "monomers": [
        {
          "name": "NPEL (Bisphenol A-type epoxy resin)",
          "smiles": "CC(C)(c1ccc(OCC2CO2)cc1)c2ccc(OCC3CO3)cc2",
          "ratio_value": null,
          "ratio_unit": null
        }
      ],
      "additives": [
        {
          "name": "Epamine PC17",
          "type": "crosslinker",
          "amount_value": 30,
          "amount_unit": "wt%"
        },
        {
          "name": "2,4,6-tris(dimethylaminomethyl)phenol",
          "type": "accelerator",
          "amount_value": 1,
          "amount_unit": "wt%"
        },
        {
          "name": "Tire Waste",
          "type": "filler",
          "amount_value": 30,
          "amount_unit": "wt%"
        }
      ],
      "is_homopolymer": false
    },
    "processing_history": "NPEL epoxy composite with 30 wt% Tire Waste (TW). TW mixed with epoxy matrix (1200 rpm, 3 h), ultrasounded (60 min, 60ºC). Hardener and accelerator added, degassed 60 min RT, cured 24h (40ºC to 120ºC). ASTM D 638 specimens. Young's modulus measured by uniaxial tensile test according to ASTM D 638.",
    "hierarchical_structure": "Epoxy matrix with dispersed tire waste filler. Characterized by SEM and XRD.",
    "properties": {
      "E": {
        "value": [
          3.97
        ],
        "unit": "GPa"
      }
    },
    "analysis_with_hierarchical_structure": {
      "descriptive_text": "The sample comprises a Bisphenol A-type epoxy resin (NPEL) matrix crosslinked with 30 wt% Epamine PC17 hardener and accelerated by 1 wt% 2,4,6-tris(dimethylaminomethyl)phenol. This thermoset system is reinforced with 30 wt% Tire Waste filler, which was initially mixed with the epoxy matrix at 1200 rpm for 3 hours followed by ultrasonication at 60ºC for 60 minutes to ensure dispersion. After the addition of the curing agents, the mixture was degassed at room temperature for 60 minutes and subsequently cured over 24 hours with a temperature ramp from 40ºC to 120ºC. The resulting composite structure, characterized by SEM and XRD, features dispersed tire waste within the crosslinked epoxy network, and its mechanical properties were evaluated via uniaxial tensile testing according to ASTM D 638 to determine the Young's modulus.",
      "reasoning_analysis": "Increasing Factors: The formation of a densely crosslinked three-dimensional network via the reaction between the Bisphenol A epoxy resin and the amine-based hardener significantly restricts chain segment mobility, intrinsically establishing a high baseline stiffness. Furthermore, the processing history includes high-shear mixing, prolonged ultrasonication, and vacuum degassing, which minimize void content and ensure uniform filler dispersion, thereby preventing stress concentrators that would otherwise compromise the modulus. The thermal curing cycle up to 120ºC promotes high conversion of epoxide groups, maximizing the crosslink density and contributing to higher rigidity. Decreasing Factors: The incorporation of 30 wt% Tire Waste introduces a compliant rubbery phase into the rigid epoxy matrix. Since the modulus of vulcanized rubber is significantly lower than that of cured epoxy, the inclusion of these soft particles acts to reduce the overall composite stiffness according to composite mixture rules. Additionally, if the interfacial adhesion between the hydrophobic tire waste and the epoxy matrix is insufficient, interfacial slippage under load could further depress the measured modulus. Dominant Factor: While the high crosslink density of the epoxy matrix provides the primary structural integrity and load-bearing capacity, the substantial volume fraction of the compliant tire waste filler qualitatively dominates the deviation in mechanical behavior, leading to a net reduction in Young's modulus relative to the neat, unfilled epoxy resin despite the optimization of processing conditions."
    },
    "analysis_without_hierarchical_structure": {
      "descriptive_text": "The sample consists of a NPEL Bisphenol A-type epoxy resin matrix reinforced with 30 wt% Tire Waste filler. The formulation includes 30 wt% Epamine PC17 as a crosslinking agent and 1 wt% 2,4,6-tris(dimethylaminomethyl)phenol as an accelerator. Preparation involved mixing the Tire Waste with the epoxy matrix at 1200 rpm for 3 hours, followed by ultrasonication for 60 minutes at 60ºC to ensure dispersion. After adding the hardener and accelerator, the mixture was degassed for 60 minutes at room temperature and cured over 24 hours with a temperature ramp from 40ºC to 120ºC. Young's modulus was subsequently determined via uniaxial tensile testing in accordance with ASTM D 638.",
      "reasoning_analysis": "Increasing Factors: The chemical composition features a Bisphenol A-type epoxy backbone containing rigid aromatic rings that inherently restrict chain segment mobility, driving the Young's modulus higher. Furthermore, the processing history includes a substantial 30 wt% crosslinker addition and a thermal cure cycle up to 120ºC, which promotes a high crosslink density and maximizes network stiffness. The degassing step removes voids that would otherwise act as stress concentrators, and ultrasonication improves filler dispersion, both contributing to enhanced load transfer and increased modulus. Decreasing Factors: The incorporation of 30 wt% Tire Waste introduces a compliant rubbery phase into the rigid epoxy matrix. Since the modulus of tire waste is significantly lower than that of the cured epoxy, this filler volume fraction acts to reduce the overall composite stiffness. Additionally, if the interfacial adhesion between the hydrophobic tire particles and the epoxy matrix is insufficient, it could create weak boundaries that further decrease the effective modulus. Dominant Factor: The continuous, highly crosslinked epoxy network serves as the dominant factor governing the final Young's modulus. While the compliant Tire Waste filler quantitatively reduces the stiffness relative to a neat resin, the percolated thermoset matrix maintains the primary load-bearing continuity, ensuring the material retains its structural rigidity characteristic of a cured thermoset rather than behaving as an elastomer."
    }
  },
  {
    "doi": "10.1080/00295450.2025.2483055",
    "title": "Effect of Boron Nanoparticles on Epoxy Composites on Mechanical and Ionizing Radiation Protection Properties",
    "year": 2025,
    "chemical_composition": {
      "repeat_unit_psmiles": null,
      "monomers": [
        {
          "name": "Epoxy resin (Lapox L-12)",
          "smiles": null,
          "ratio_value": 9,
          "ratio_unit": "parts"
        },
        {
          "name": "Hardener (Lapox K6)",
          "smiles": null,
          "ratio_value": 1,
          "ratio_unit": "parts"
        }
      ],
      "additives": [
        {
          "name": "Boron nanoparticles",
          "type": "filler",
          "amount_value": 0.2,
          "amount_unit": "wt%"
        }
      ],
      "is_homopolymer": false
    },
    "processing_history": "Epoxy resin and hardener combined in 9:1 ratio. Boron nanopowder added at 0.2 wt%. Homogenized via sonication for 60 min at 40 kHz. Cast into molds and cured at ambient room temperature for 24 h. Young's modulus measured by uniaxial tensile test using Tinius Olsen UTM (10 kN capacity) at 3 mm/min crosshead speed according to ASTM D638.",
    "hierarchical_structure": "Boron nanoparticles (70 nm) distributed throughout the epoxy matrix. Uniform dispersion observed via SEM.",
    "properties": {
      "E": {
        "value": [
          7.4
        ],
        "unit": "GPa"
      }
    },
    "analysis_with_hierarchical_structure": {
      "descriptive_text": "The sample comprises a thermosetting epoxy nanocomposite formed by reacting Lapox L-12 epoxy resin with Lapox K6 hardener in a 9:1 parts ratio, reinforced with 0.2 wt% Boron nanoparticles. Preparation involved homogenizing the nanopowder within the resin-hardener mixture via sonication for 60 minutes at 40 kHz, followed by casting into molds and curing at ambient room temperature for 24 hours. Structural characterization reveals 70 nm Boron nanoparticles uniformly distributed throughout the epoxy matrix as observed by SEM. The Young's modulus was evaluated using uniaxial tensile testing on a Tinius Olsen UTM with a 10 kN capacity at a crosshead speed of 3 mm/min according to ASTM D638.",
      "reasoning_analysis": "Increasing Factors: The incorporation of rigid Boron nanoparticles introduces a high-modulus phase into the compliant epoxy matrix, theoretically increasing the composite stiffness via the rule of mixtures. Furthermore, the uniform dispersion of these 70 nm particles achieved through prolonged sonication minimizes agglomeration defects and maximizes the interfacial area for stress transfer, while the formation of a crosslinked thermoset network inherently restricts chain mobility compared to linear polymers. Decreasing Factors: The curing history involving ambient room temperature processing for 24 hours may result in a lower degree of conversion and crosslink density compared to elevated temperature curing cycles, thereby limiting the intrinsic stiffness of the epoxy matrix. Additionally, the extremely low filler loading of 0.2 wt% restricts the magnitude of reinforcement contribution, and the absence of specified surface coupling agents may limit interfacial adhesion efficiency between the inorganic nanoparticles and the organic matrix. Dominant Factor: The mechanical response is predominantly governed by the continuous epoxy matrix due to the negligible volume fraction of the filler; however, the uniform dispersion of rigid nanoparticles provides a qualitative stiffening effect relative to the neat resin, while the ambient curing condition serves as the critical processing constraint that likely prevents the modulus from reaching the maximum potential achievable with thermal post-curing."
    },
    "analysis_without_hierarchical_structure": {
      "descriptive_text": "The sample comprises a thermosetting epoxy composite synthesized by mixing Lapox L-12 epoxy resin and Lapox K6 hardener in a 9:1 parts ratio. Boron nanoparticles were incorporated as a reinforcing filler at a concentration of 0.2 wt% within the matrix. The mixture was homogenized using sonication for 60 minutes at 40 kHz to ensure nanoparticle dispersion before being cast into molds. Curing was conducted at ambient room temperature for 24 hours to form the final network. The Young's modulus was subsequently characterized via a uniaxial tensile test using a Tinius Olsen UTM with a 10 kN capacity at a crosshead speed of 3 mm/min, adhering to ASTM D638 standards.",
      "reasoning_analysis": "Increasing Factors: The formation of a covalently crosslinked thermoset network between the epoxy resin and hardener intrinsically provides high structural rigidity and resistance to deformation. Additionally, the incorporation of boron nanoparticles, which possess a high intrinsic modulus, acts as a stiff reinforcing phase that restricts polymer chain mobility under load. The extended sonication process further promotes uniform filler dispersion, enhancing interfacial stress transfer and contributing to a higher composite modulus. Decreasing Factors: The curing process conducted at ambient room temperature may result in a lower degree of conversion and crosslink density compared to elevated temperature curing cycles, potentially limiting the maximum stiffness of the epoxy matrix. Furthermore, the very low loading of boron nanoparticles (0.2 wt%) limits the volumetric contribution of the stiff filler phase, reducing the overall reinforcement efficiency relative to higher loading composites. Dominant Factor: The intrinsic stiffness of the cured epoxy network serves as the primary determinant of the Young's modulus, as the low concentration of nanoparticles provides only marginal reinforcement. Consequently, the quality of the crosslinking achieved during the ambient curing process qualitatively dominates the final mechanical behavior over the minor contributions from the nanofiller phase."
    }
  },
  {
    "doi": "10.1134/S1070427218040225",
    "title": "Fire Retardancy of Aluminum Hydroxide Reinforced Flame Retardant Modifi ed Epoxy Resin Composite1",
    "year": 2018,
    "chemical_composition": {
      "repeat_unit_psmiles": null,
      "monomers": [
        {
          "name": "Diglycidyl ether of bisphenol-A",
          "smiles": "CC(C)(c1ccc(OCC2CO2)cc1)c1ccc(OCC2CO2)cc1",
          "ratio_value": null,
          "ratio_unit": null
        },
        {
          "name": "Phosphoric acid",
          "smiles": "OP(=O)(O)O",
          "ratio_value": null,
          "ratio_unit": null
        }
      ],
      "additives": [
        {
          "name": "Aluminum hydroxide",
          "type": "filler",
          "amount_value": 40.0,
          "amount_unit": "wt%"
        },
        {
          "name": "Triethylene tetramine",
          "type": "crosslinker",
          "amount_value": 6.0,
          "amount_unit": "wt%"
        },
        {
          "name": "Hydroquinone",
          "type": "stabilizer",
          "amount_value": 0.1,
          "amount_unit": "wt%"
        }
      ],
      "is_homopolymer": false
    },
    "processing_history": "DGEBA modified with phosphoric acid in acetone, reflux 45°C for 3h. ATH heat treated at 100°C for 30 min. ATH (40 wt%) mixed with modified DGEBA and cured with TETA at room temperature. Samples prepared in cylindrical shape (14 mm x 28 mm). Young's modulus measured by compression test (ASTM D-695) using TIRA 2810 universal testing machine, 10 KN load cell, 1.3 mm/min crosshead speed.",
    "hierarchical_structure": "Phosphorous modified crosslinked epoxy network reinforced with 40 wt% Aluminum Hydroxide particles.",
    "properties": {
      "E": {
        "value": [
          0.914
        ],
        "unit": "GPa"
      }
    },
    "analysis_with_hierarchical_structure": {
      "descriptive_text": "The material system consists of a diglycidyl ether of bisphenol-A (DGEBA) epoxy matrix chemically modified with phosphoric acid and reinforced with 40 wt% aluminum hydroxide (ATH) filler. The DGEBA was initially modified with phosphoric acid in acetone under reflux at 45°C for 3 hours, while the ATH filler underwent heat treatment at 100°C for 30 minutes prior to incorporation. The composite was formulated by mixing the treated ATH with the modified resin and curing at room temperature using triethylene tetramine (TETA) as a crosslinking agent, with hydroquinone added as a stabilizer. The resulting hierarchical structure comprises a phosphorus-modified crosslinked epoxy network reinforced with dispersed aluminum hydroxide particles, formed into cylindrical specimens (14 mm × 28 mm) for mechanical characterization. The Young's modulus was subsequently determined via compression testing according to ASTM D-695 standards using a universal testing machine at a crosshead speed of 1.3 mm/min.",
      "reasoning_analysis": "Increasing Factors: The incorporation of 40 wt% aluminum hydroxide (ATH) introduces rigid inorganic particles that significantly constrain polymer chain deformation, leading to a substantial increase in stiffness via the rule of mixtures. Additionally, the heat treatment of the ATH filler likely removes surface moisture, enhancing interfacial adhesion and stress transfer efficiency between the filler and the epoxy matrix. The formation of a crosslinked network via triethylene tetramine (TETA) further restricts segmental mobility compared to a linear polymer, contributing to higher modulus values. Decreasing Factors: The room temperature curing process may result in incomplete epoxy-amine conversion and a lower crosslink density compared to elevated temperature curing cycles, potentially reducing the intrinsic stiffness of the matrix. Furthermore, the chemical modification with phosphoric acid could introduce flexible phosphate ester linkages or disrupt the optimal stoichiometry of the network formation, while any residual acetone from the modification step might act as a plasticizer if not fully removed. Dominant Factor: The high loading fraction of rigid aluminum hydroxide filler is the dominant factor governing the Young's modulus. While matrix crosslink density and chemical modifications influence the baseline polymer stiffness, the geometric constraint and high modulus of the ceramic filler phase at 40 wt% qualitatively outweigh the variations in the organic matrix properties, driving the overall composite stiffness upward relative to the neat resin."
    },
    "analysis_without_hierarchical_structure": {
      "descriptive_text": "This polymer composite system is based on a Diglycidyl ether of bisphenol-A (DGEBA) epoxy matrix chemically modified with phosphoric acid and reinforced with Aluminum hydroxide (ATH) filler. The DGEBA was initially modified with phosphoric acid in acetone under reflux at 45°C for 3 hours, while the ATH filler was heat-treated at 100°C for 30 minutes prior to incorporation. The composite was formulated with 40.0 wt% ATH and cured at room temperature using 6.0 wt% Triethylene tetramine (TETA) as a crosslinker, with 0.1 wt% Hydroquinone added as a stabilizer. Cylindrical specimens measuring 14 mm by 28 mm were prepared, and the Young's modulus was determined via compression testing according to ASTM D-695 standards using a TIRA 2810 universal testing machine equipped with a 10 KN load cell at a crosshead speed of 1.3 mm/min.",
      "reasoning_analysis": "Increasing Factors: The rigid aromatic bisphenol-A backbone of the DGEBA epoxy matrix provides intrinsic stiffness to the polymer network. The incorporation of 40.0 wt% Aluminum hydroxide, a rigid inorganic filler, significantly reinforces the composite structure according to composite mechanics principles, where the high modulus of the filler particles restricts matrix deformation. Additionally, the heat treatment of the ATH filler likely enhances interfacial adhesion by removing surface moisture, facilitating efficient stress transfer between the matrix and filler. The chemical crosslinking introduced by Triethylene tetramine establishes a three-dimensional network that restricts chain mobility and contributes to overall stiffness. Decreasing Factors: The curing process conducted at room temperature may result in a lower degree of conversion and reduced crosslink density compared to elevated temperature curing cycles, potentially limiting the maximum stiffness of the epoxy matrix. Furthermore, the modification of DGEBA with phosphoric acid consumes epoxide groups, which could reduce the available sites for amine crosslinking, and the introduction of phosphate ester linkages might introduce segments with higher flexibility compared to the original ether linkages. Residual acetone from the reflux process could also act as a plasticizer if not completely removed, increasing free volume. Dominant Factor: The substantial loading of the rigid Aluminum hydroxide filler serves as the dominant factor governing the mechanical response. While the room temperature cure and chemical modification may limit the intrinsic properties of the epoxy matrix, the mechanical reinforcement provided by 40.0 wt% inorganic filler overwhelmingly dictates the composite's stiffness, leading to a net increase in Young's modulus relative to the unfilled, unmodified resin."
    }
  },
  {
    "doi": "10.1007/s12633-019-00335-x",
    "title": "An Analysis of Mechanical and Viscoelastic Behaviour of Nano-SiO2 Dispersed Epoxy Composites",
    "year": 2019,
    "chemical_composition": {
      "repeat_unit_psmiles": null,
      "monomers": [
        {
          "name": "Diglycidylether of bisphenol-A",
          "smiles": "CC(C)(c1ccc(OCC2CO2)cc1)c1ccc(OCC2CO2)cc1",
          "ratio_value": null,
          "ratio_unit": null
        },
        {
          "name": "Polyamino amide",
          "smiles": null,
          "ratio_value": null,
          "ratio_unit": null
        }
      ],
      "additives": [],
      "is_homopolymer": false
    },
    "processing_history": "Pristine epoxy resin (Araldite AW 106) mixed with stoichiometric polyamino amide hardener (HV 953 IN), degassed in vacuum oven at 38 °C at 760 mm Hg, cured at 38 °C for 17 h in hot air oven. Young's modulus measured by uniaxial tensile test (ASTM D-638(V)) at 1 mm/min crosshead speed using Universal Testing Machine (BISS India).",
    "hierarchical_structure": "Pristine epoxy matrix without nanoparticles. Brittle fracture surface observed.",
