Repository: hhtrick/HHT-code

# HHT training framework

This directory contains model training, embedding precomputation, inference, article-level baselines and the curated datasets. All commands below assume that the working directory is `train_code/`.

## 3. Datasets and fixed partitions

Each main dataset is a JSON array at `dataset/{property}/{property}.json`. Entries contain source metadata, `chemical_composition`, `processing_history`, `hierarchical_structure`, `properties`, and two generated-analysis objects. Targets are stored as `properties[property]["value"]`; source metadata and target values are not predictive input fields.

| Property | Train | Validation | Test | Total |
|---|---:|---:|---:|---:|

File: train_code/continue_train_dataset/E/E.json (part 88 of 106)
[
    "properties": {
      "E": {
        "value": [
          0.3835
        ],
        "unit": "GPa"
      }
    },
    "analysis_with_hierarchical_structure": {
      "descriptive_text": "The sample consists of a pristine epoxy matrix formed by the reaction of Diglycidylether of bisphenol-A (DGEBA) resin (Araldite AW 106) with a stoichiometric amount of polyamino amide hardener (HV 953 IN). The mixture was degassed in a vacuum oven at 38 °C at 760 mm Hg and subsequently cured in a hot air oven at 38 °C for 17 hours to form a crosslinked network without nanoparticle reinforcement. Structural characterization revealed a brittle fracture surface, and the mechanical properties were evaluated via uniaxial tensile testing according to ASTM D-638(V) standards at a crosshead speed of 1 mm/min using a Universal Testing Machine.",
      "reasoning_analysis": "Increasing Factors: The presence of rigid aromatic bisphenol-A structures within the epoxy backbone inherently restricts chain segment mobility, contributing to higher stiffness. Additionally, the formation of a three-dimensional crosslinked network through the stoichiometric reaction between the epoxy resin and hardener significantly limits macroscopic chain flow, thereby increasing the Young's modulus relative to uncured or linear polymer systems. The observation of a brittle fracture surface suggests the material is tested in a glassy state below its glass transition temperature, where modulus is typically maximized. Decreasing Factors: The use of a polyamino amide hardener introduces flexible aliphatic chains between crosslinking points, which increases segmental flexibility compared to rigid aromatic hardeners, potentially lowering the modulus. Furthermore, the relatively low curing temperature of 38 °C may limit the final degree of conversion and crosslinking density compared to higher temperature cures, reducing the network stiffness. The absence of rigid fillers or nanoparticles also means the modulus relies solely on the unreinforced polymer matrix. Dominant Factor: The establishment of a covalently crosslinked thermoset network dominates the mechanical response, ensuring a solid, rigid behavior characteristic of epoxy systems. However, the qualitative magnitude of the Young's modulus is primarily governed by the flexibility of the polyamino amide hardener segments and the moderate crosslinking density achieved at the low cure temperature, which collectively define the stiffness limits of this specific pristine matrix formulation."
    },
    "analysis_without_hierarchical_structure": {
      "descriptive_text": "The sample consists of a thermosetting epoxy network formed from Diglycidylether of bisphenol-A (DGEBA) resin, specifically Araldite AW 106, crosslinked with a stoichiometric amount of polyamino amide hardener (HV 953 IN). The mixture was degassed in a vacuum oven at 38 °C at 760 mm Hg to remove entrapped air before being cured in a hot air oven at 38 °C for 17 hours. The mechanical properties were subsequently characterized via uniaxial tensile testing according to ASTM D-638(V) standards using a Universal Testing Machine at a crosshead speed of 1 mm/min to determine the Young's modulus.",
      "reasoning_analysis": "Increasing Factors: The presence of rigid bisphenol-A aromatic rings within the epoxy backbone provides inherent structural stiffness. Furthermore, the chemical curing reaction creates a three-dimensional crosslinked network that severely restricts chain mobility compared to linear polymers, significantly increasing the modulus. The vacuum degassing process also eliminates microvoids, ensuring a dense material structure that maximizes load-bearing capacity. Decreasing Factors: The use of a polyamino amide hardener introduces flexible aliphatic chains between crosslink points, which increases segmental mobility and compliance compared to rigid amine or anhydride hardeners. Additionally, the relatively low curing temperature of 38 °C may result in incomplete conversion or a lower final crosslink density compared to high-temperature cure cycles, potentially reducing the overall stiffness. Dominant Factor: The formation of the covalently crosslinked thermoset network is the dominant factor establishing the material's solid-state stiffness, fundamentally distinguishing it from the liquid precursors; however, the specific magnitude of the modulus is qualitatively moderated by the flexible nature of the polyamino amide hardener and the mild cure conditions, resulting in a toughness-optimized stiffness rather than a maximum rigid modulus."
    }
  },
  {
    "doi": "10.1016/j.cej.2016.07.025",
    "title": "Dramatic increase in electrical conductivity in epoxy composites with uni-directionally oriented laminae of carbon nanotubes",
    "year": 2016,
    "chemical_composition": {
      "repeat_unit_psmiles": null,
      "monomers": [
        {
          "name": "Diglycidyl ether of bisphenol-A",
          "smiles": "CC(C)(c1ccc(OCC2CO2)cc1)c2ccc(OCC2CO2)cc2",
          "ratio_value": 4,
          "ratio_unit": "weight ratio"
        },
        {
          "name": "4,4'-dichlorodiphenyl sulfone",
          "smiles": "Clc1ccc(S(=O)(=O)c2ccc(Cl)cc2)cc1",
          "ratio_value": 1,
          "ratio_unit": "weight ratio"
        }
      ],
      "additives": [
        {
          "name": "Carbon nanotubes",
          "type": "filler",
          "amount_value": 1.5,
          "amount_unit": "wt%"
        }
      ],
      "is_homopolymer": false
    },
    "processing_history": "E44 epoxy heated to 100 °C, CNTs added and ultrasonicated for 1 h at 90 °C. Curing agent added (4:1 weight ratio), stirred 20 min. Cured at 140 °C for 12 h. Young's modulus measured by uniaxial compressive test using SANS CMT-4304 Universal Testing Machine at crosshead displacement speed of 0.5 mm/min.",
    "hierarchical_structure": "Conventional physical blending, CNTs non-oriented within epoxy matrix.",
    "properties": {
      "E": {
        "value": [
          1.75
        ],
        "unit": "GPa"
      }
    },
    "analysis_with_hierarchical_structure": {
      "descriptive_text": "The composite sample comprises a Diglycidyl ether of bisphenol-A (DGEBA) epoxy matrix reacted with 4,4'-dichlorodiphenyl sulfone in a 4:1 weight ratio, reinforced with 1.5 wt% Carbon nanotubes (CNTs). Preparation involved heating the E44 epoxy to 100 °C, followed by the addition of CNTs and ultrasonication for 1 hour at 90 °C to promote dispersion. The curing component was subsequently added at a 4:1 weight ratio, stirred for 20 minutes, and the system was cured at 140 °C for 12 hours to form the crosslinked network. The resulting hierarchical structure features conventional physical blending with non-oriented CNTs within the epoxy matrix, and the Young's modulus was characterized by uniaxial compressive test using a SANS CMT-4304 Universal Testing Machine at a crosshead displacement speed of 0.5 mm/min.",
      "reasoning_analysis": "Increasing Factors: The incorporation of Carbon nanotubes (CNTs) introduces a high-modulus filler phase that significantly reinforces the epoxy matrix through load transfer mechanisms, while the rigid aromatic rings in the DGEBA and sulfone groups of the 4,4'-dichlorodiphenyl sulfone restrict chain segment mobility, intrinsically raising the stiffness of the network. Furthermore, the thermal curing at 140 °C for 12 hours promotes a high crosslink density, and the ultrasonication step aids in CNT dispersion, maximizing the interfacial area for stress transfer. Decreasing Factors: The non-oriented nature of the CNTs within the matrix limits the reinforcement efficiency compared to aligned configurations, as the load is not transferred along the primary axis of the nanotubes in all directions. Additionally, conventional physical blending may lead to minor CNT agglomeration or microvoids during the mixing and curing process, which can act as stress concentrators and reduce the effective load-bearing cross-section. Dominant Factor: The high intrinsic stiffness of the rigid aromatic epoxy network combined with the reinforcement provided by the high-aspect-ratio CNTs qualitatively dominates the mechanical response, establishing a high Young's modulus despite the random orientation of the fillers."
    },
    "analysis_without_hierarchical_structure": {
      "descriptive_text": "The composite sample comprises a matrix formed from Diglycidyl ether of bisphenol-A and 4,4'-dichlorodiphenyl sulfone mixed at a 4:1 weight ratio, reinforced with 1.5 wt% Carbon nanotubes. The preparation process involved heating the E44 epoxy to 100 °C, followed by the addition of Carbon nanotubes and ultrasonication for 1 hour at 90 °C to ensure dispersion. A curing agent was subsequently introduced at a 4:1 weight ratio, the mixture was stirred for 20 minutes, and the system was cured at 140 °C for 12 hours. The Young's modulus was characterized via uniaxial compressive test using a SANS CMT-4304 Universal Testing Machine at a crosshead displacement speed of 0.5 mm/min.",
      "reasoning_analysis": "Increasing Factors: The chemical composition features rigid aromatic backbones from both the Diglycidyl ether of bisphenol-A and the 4,4'-dichlorodiphenyl sulfone, which intrinsically restrict chain mobility and enhance stiffness. The inclusion of the sulfone group adds polarity and rigidity to the network. Furthermore, the addition of 1.5 wt% Carbon nanotubes introduces a high-modulus nanofiller with a high aspect ratio, while the extended thermal curing at 140 °C for 12 hours promotes a high crosslink density, all of which drive the Young's modulus upward. Decreasing Factors: Despite ultrasonication, potential agglomeration of the Carbon nanotubes could act as stress concentrators rather than reinforcement, reducing the effective modulus. Additionally, the presence of bulky sulfone groups may introduce excess free volume compared to simpler aliphatic curing systems, and the filler-matrix interface may suffer from slippage if chemical coupling is absent, potentially lowering the composite stiffness relative to a theoretical ideal. Dominant Factor: The reinforcement provided by the high-aspect-ratio Carbon nanotubes combined with the rigid, highly crosslinked aromatic thermoset network qualitatively dominates the mechanical response, leading to a significant enhancement in Young's modulus compared to a neat, uncured, or aliphatic epoxy system."
    }
  },
  {
    "doi": "10.1016/j.jmgm.2022.108311",
    "title": "Effect of adsorption, hardener, and temperature on mechanical properties of epoxy nanocomposites with functionalized graphene: A molecular dynamics study",
    "year": null,
    "chemical_composition": {
      "repeat_unit_psmiles": null,
      "monomers": [
        {
          "name": "Epoxy Novolac",
          "smiles": null,
          "ratio_value": 70,
          "ratio_unit": "wt%"
        },
        {
          "name": "Diethyltoluenediamine",
          "smiles": "CCc1cc(N)cc(CC)c1N",
          "ratio_value": 30,
          "ratio_unit": "wt%"
        }
      ],
      "additives": [
        {
          "name": "Graphene Oxide",
          "type": "filler",
          "amount_value": 3,
          "amount_unit": "wt%"
        }
      ],
      "is_homopolymer": false
    },
    "processing_history": "Molecular dynamics simulation using LAMMPS. Tensile test in Y direction at 700 K. Epoxy:Hardener ratio 70:30 wt%.",
    "hierarchical_structure": "Nanocomposite with functionalized graphene oxide (3 wt% oxide groups).",
    "properties": {
      "E": {
        "value": [
          4.158
        ],
        "unit": "GPa"
      }
    },
    "analysis_with_hierarchical_structure": {
      "descriptive_text": "This nanocomposite system comprises an Epoxy Novolac matrix cured with a Diethyltoluenediamine hardener at a 70:30 wt% ratio, incorporating 3 wt% Graphene Oxide filler characterized by functionalized oxide groups. The material behavior was investigated through molecular dynamics simulations utilizing LAMMPS, where uniaxial tensile testing was conducted along the Y direction at a temperature of 700 K to assess the mechanical properties of the crosslinked network reinforced with nanofillers.",
      "reasoning_analysis": "Increasing Factors: The aromatic backbone of the Epoxy Novolac provides intrinsic chain rigidity, while the curing reaction with Diethyltoluenediamine establishes a crosslinked network that restricts segmental motion, both contributing to higher stiffness. Additionally, the inclusion of 3 wt% Graphene Oxide introduces a high-modulus filler phase, and the functionalized oxide groups likely improve interfacial adhesion, facilitating efficient stress transfer from the matrix to the filler. Decreasing Factors: The processing history specifies a tensile test conducted at 700 K, which introduces significant thermal energy to the system. This elevated temperature increases free volume and enhances polymer chain mobility, potentially pushing the matrix into a rubbery state where entropic elasticity dominates over energetic bond stretching, thereby reducing the overall modulus. Dominant Factor: Although the crosslinked architecture and graphene reinforcement inherently promote high stiffness, the extreme testing temperature of 700 K is the dominant factor qualitatively governing the final modulus. The thermal softening effect at this temperature likely overwhelms the reinforcing contributions, resulting in a modulus that reflects the high-mobility state of the polymer chains rather than the rigid glassy state typically associated with cured epoxy nanocomposites."
    },
    "analysis_without_hierarchical_structure": {
      "descriptive_text": "The sample comprises a thermoset network synthesized from Epoxy Novolac resin and Diethyltoluenediamine hardener at a 70:30 wt% ratio, reinforced with 3 wt% Graphene Oxide filler. The material behavior was investigated using molecular dynamics simulations performed with LAMMPS, wherein a tensile test was conducted in the Y direction at an elevated temperature of 700 K.",
      "reasoning_analysis": "Increasing Factors: The chemical composition features an Epoxy Novolac precursor with high functionality, which forms a densely crosslinked thermoset network upon curing with Diethyltoluenediamine, inherently restricting chain mobility and increasing stiffness. Additionally, the inclusion of 3 wt% Graphene Oxide introduces a high-modulus nanofiller that reinforces the polymer matrix through effective load transfer mechanisms. Decreasing Factors: The processing history specifies a tensile test conducted at 700 K, which is an extremely elevated temperature for epoxy-based systems. This high thermal energy significantly increases segmental mobility and free volume within the polymer network, drastically reducing the material's resistance to elastic deformation. Dominant Factor: While the crosslinked architecture and nanofiller reinforcement provide structural stiffening contributions, the extreme testing temperature of 700 K is the dominant factor. The thermal softening effect associated with operating well above the typical glass transition range of epoxy networks qualitatively overwhelms the stiffening contributions of the chemistry and filler, leading to a significantly reduced Young's Modulus (E) compared to ambient conditions."
    }
  },
  {
    "doi": "10.1016/j.compositesa.2020.105779",
    "title": "High porosity cellulose nanopapers as reinforcement in multi-layer epoxy laminates",
    "year": 2020,
    "chemical_composition": {
      "repeat_unit_psmiles": null,
      "monomers": [
        {
          "name": "Epoxy resin (Araldite LY556)",
          "smiles": null,
          "ratio_value": 100,
          "ratio_unit": "parts by weight"
        },
        {
          "name": "Amine hardener (XB3473)",
          "smiles": null,
          "ratio_value": 23,
          "ratio_unit": "parts by weight"
        }
      ],
      "additives": [
        {
          "name": "Bacterial Cellulose (BC-Et)",
          "type": "filler",
          "amount_value": 39,
          "amount_unit": "wt%"
        }
      ],
      "is_homopolymer": false
    },
    "processing_history": "Laminated composite with 2 layers BC-Et nanopaper and epoxy resin (100:23 wt ratio). Resin coated, laminated, hot-pressed at 120 °C for 2 h + 180 °C for 4 h under 2 t weight. Young's modulus measured by tensile test using Instron 5969 at 1 mm/min crosshead speed, 25 °C, 50% RH, video extensometer.",
    "hierarchical_structure": "2-layer laminate, fibre volume fraction 30%, void fraction 5.3%, density 1170 kg/m3.",
    "properties": {
      "E": {
        "value": [
          7.4
        ],
        "unit": "GPa"
      }
    },
    "analysis_with_hierarchical_structure": {
      "descriptive_text": "The sample consists of a laminated composite material fabricated using an epoxy resin matrix (Araldite LY556) cured with an amine hardener (XB3473) at a weight ratio of 100:23. This matrix reinforces a 2-layer laminate structure incorporating Bacterial Cellulose (BC-Et) nanopaper as a filler component at 39 wt%. The fabrication process involved coating the resin, laminating the layers, and hot-pressing the assembly at 120 °C for 2 hours followed by 180 °C for 4 hours under a 2-ton weight. The resulting hierarchical structure exhibits a fibre volume fraction of 30%, a void fraction of 5.3%, and a bulk density of 1170 kg/m³. Mechanical characterization was performed via tensile testing using an Instron 5969 machine at a crosshead speed of 1 mm/min under ambient conditions of 25 °C and 50% relative humidity, utilizing a video extensometer for strain measurement.",
      "reasoning_analysis": "Increasing Factors: The incorporation of Bacterial Cellulose (BC-Et) nanopaper introduces a high-modulus reinforcing phase with high crystallinity, which significantly stiffens the compliant epoxy-amine matrix through effective stress transfer mechanisms associated with the 30% fibre volume fraction. Additionally, the multi-step thermal curing cycle up to 180 °C promotes a high degree of crosslinking within the thermoset matrix, enhancing intrinsic matrix rigidity. Decreasing Factors: The measured void fraction of 5.3% represents significant porosity that reduces the effective load-bearing cross-sectional area and acts as stress concentration sites, thereby diminishing the overall composite stiffness. Furthermore, the hygroscopic nature of cellulose combined with testing at 50% relative humidity may lead to moisture absorption at the interface or within the fibres, potentially causing slight plasticization that lowers the modulus. Dominant Factor: The reinforcement effect provided by the rigid BC-Et nanopaper network qualitatively dominates the mechanical response, yielding a modulus substantially higher than the neat epoxy system; however, the final stiffness is constrained below theoretical maximums primarily due to the processing-induced void fraction which compromises structural continuity."
    },
    "analysis_without_hierarchical_structure": {
      "descriptive_text": "The sample consists of a laminated composite fabricated from Epoxy resin (Araldite LY556) cured with an Amine hardener (XB3473) at a weight ratio of 100:23, reinforced with 39 wt% Bacterial Cellulose (BC-Et) filler. The material was prepared by coating the resin onto two layers of BC-Et nanopaper, followed by lamination and hot-pressing under a 2-ton weight with a thermal cure cycle of 120 °C for 2 hours and 180 °C for 4 hours. The Young's modulus was subsequently characterized via tensile testing using an Instron 5969 at a crosshead speed of 1 mm/min under ambient conditions of 25 °C and 50% RH utilizing a video extensometer.",
      "reasoning_analysis": "Increasing Factors: The incorporation of 39 wt% Bacterial Cellulose (BC-Et) nanopaper introduces a high-modulus reinforcing phase with inherent stiffness significantly exceeding that of the epoxy matrix. The hot-pressing procedure under 2 tons of weight promotes dense packing and void reduction, while the elevated curing temperatures (up to 180 °C) ensure a high degree of crosslinking within the epoxy network, both of which enhance structural rigidity. Decreasing Factors: The testing environment at 50% RH poses a risk for moisture absorption by the cellulose components, which could plasticize the filler or weaken the fiber-matrix interface through hydrogen bond disruption, potentially reducing effective stress transfer. Additionally, any mismatch in thermal expansion coefficients between the cellulose layers and the epoxy during the cooling phase after hot-pressing could introduce residual micro-stresses that might slightly compromise stiffness. Dominant Factor: The dominant factor is the high volume fraction of the rigid BC-Et nanopaper reinforcement arranged in a laminated architecture. The intrinsic mechanical superiority of the crystalline cellulose network outweighs the potential softening effects of ambient humidity, establishing a composite modulus that is qualitatively governed by the rule of mixtures favoring the stiff filler phase rather than the compliant epoxy matrix."
    }
  },
  {
    "doi": "10.1016/j.compositesb.2014.04.009",
    "title": "Compressive mechanical properties of closed-cell aluminum foam–polymer composites",
    "year": 2014,
    "chemical_composition": {
      "repeat_unit_psmiles": null,
      "monomers": [
        {
          "name": "Polyurethane resin",
          "smiles": null,
          "ratio_value": null,
          "ratio_unit": null
        }
      ],
      "additives": [
        {
          "name": "Aluminum foam",
          "type": "filler",
          "amount_value": null,
          "amount_unit": null
        },
        {
          "name": "Solvent",
          "type": "solvent",
          "amount_value": 70,
          "amount_unit": "%"
        }
      ],
      "is_homopolymer": false
    },
    "processing_history": "Aluminum foam pores filled with polyurethane resin including 70% solvent under 0.1 MPa pressure, heated at 80 °C. Young's modulus measured by electronic universal testing machine (Shimadzu, AG-100kND) at 0.6 mm/min crosshead speed, calculated from slope of nominal stress-strain curve.",
    "hierarchical_structure": "Closed-cell aluminum foam-polymer composite. Pore size ranges from 1 mm to 9 mm. Foam porosity 88.9%.",
    "properties": {
      "E": {
        "value": [
          0.057
        ],
        "unit": "GPa"
      }
    },
    "analysis_with_hierarchical_structure": {
      "descriptive_text": "The sample comprises a closed-cell aluminum foam-polymer composite featuring a polyurethane resin matrix infused within an aluminum foam scaffold. The fabrication involved filling the aluminum foam pores, which range from 1 mm to 9 mm in size, with a polyurethane resin mixture containing 70% solvent under 0.1 MPa pressure, followed by heating at 80 °C. The resulting structure exhibits a high foam porosity of 88.9%. Mechanical characterization was performed using an electronic universal testing machine (Shimadzu, AG-100kND) at a crosshead speed of 0.6 mm/min, with the Young's modulus derived from the slope of the nominal stress-strain curve.",
      "reasoning_analysis": "Increasing Factors: The integration of the aluminum foam provides a rigid metallic skeleton with an intrinsic stiffness substantially higher than that of the polyurethane resin, serving as the primary load-bearing component that reinforces the composite. Additionally, the thermal treatment at 80 °C may facilitate partial solvent evaporation or curing of the resin, potentially increasing the modulus of the polymer phase relative to its initial liquid state. Decreasing Factors: The extremely high porosity of 88.9% significantly reduces the effective density and load-bearing cross-sectional area of the material, which drastically lowers the effective Young's modulus according to cellular solid mechanics. Furthermore, the initial formulation containing 70% solvent implies a risk of residual solvent acting as a plasticizer within the polymer phase, which would increase free volume and chain mobility, thereby depressing the stiffness of the matrix material. Dominant Factor: The high porosity of the aluminum foam scaffold is the dominant factor determining the mechanical behavior. Despite the high intrinsic modulus of the aluminum struts, the 88.9% void fraction fundamentally limits the composite's stiffness, making the cellular geometry the overriding influence on the Young's modulus compared to the contribution of the polymer filler or processing pressure."
    },
    "analysis_without_hierarchical_structure": {
      "descriptive_text": "The material system comprises a polyurethane resin matrix integrated with aluminum foam acting as a structural filler. During preparation, the pores of the aluminum foam were infiltrated with the polyurethane resin containing 70% solvent under an applied pressure of 0.1 MPa, followed by a thermal treatment at 80 °C. Mechanical characterization was performed using an electronic universal testing machine (Shimadzu, AG-100kND) at a crosshead speed of 0.6 mm/min, with the Young's modulus derived from the slope of the nominal stress-strain curve.",
      "reasoning_analysis": "Increasing Factors: The incorporation of aluminum foam introduces a rigid metallic skeleton with a significantly higher intrinsic stiffness compared to the polyurethane matrix, providing a structural framework that resists deformation and enhances the overall composite modulus. Decreasing Factors: The processing history specifies a high solvent content of 70%, which likely results in significant void formation within the polymer phase upon evaporation during the 80 °C heating, thereby reducing the effective load-bearing cross-section; furthermore, any residual solvent would act as a plasticizer, increasing free volume and chain mobility to depress stiffness. Dominant Factor: The continuous rigid aluminum foam skeleton qualitatively dominates the mechanical response by providing the primary load-bearing pathway, establishing a higher modulus baseline than the neat polymer, although the high solvent processing history imposes a limiting factor on the maximum achievable stiffness due to induced porosity within the matrix phase."
    }
  },
  {
    "doi": "10.1080/03602559.2017.1315644",
    "title": "Utilizing Vacuum Bagging Process to Prepare Carbon Fiber/CNT-Modified-epoxy Composites with Improved Mechanical Properties",
    "year": 2018,
    "chemical_composition": {
      "repeat_unit_psmiles": null,
      "monomers": [
        {
          "name": "Epon 828",
          "smiles": "CC(C)(c1ccc(OCC2CO2)cc1)c3ccc(OCC4CO4)cc3",
          "ratio_value": 100,
          "ratio_unit": "parts by weight"
        },
        {
          "name": "Epikure 3055",
          "smiles": null,
          "ratio_value": 50,
          "ratio_unit": "parts by weight"
        }
      ],
      "additives": [
        {
          "name": "Carbon Fiber",
          "type": "reinforcement",
          "amount_value": 60,
          "amount_unit": "wt%"
        }
      ],
      "is_homopolymer": false
    },
    "processing_history": "Hand layup vacuum bagging process. Epoxy mixture (Epon 828/Epikure 3055, 100:50 wt%) prepared. Fabric to epoxy ratio 60:40 wt%. Curing: Room temperature under vacuum for 20 h, then room temperature without vacuum for 24 h, postcured at 120 °C for 2 h. Young's modulus measured by uniaxial tensile test at 2 mm/min crosshead speed according to ASTM 3039.",
    "hierarchical_structure": "Unidirectional carbon fiber laminates ([0]2), two plies. Pristine epoxy matrix without CNT or sizing agent.",
    "properties": {
      "E": {
        "value": [
          91
        ],
        "unit": "GPa"
      }
    },
    "analysis_with_hierarchical_structure": {
      "descriptive_text": "The sample consists of a carbon fiber-reinforced epoxy composite fabricated using a hand layup vacuum bagging process. The matrix system comprises Epon 828 epoxy resin and Epikure 3055 curing agent mixed at a ratio of 100:50 parts by weight, reinforced with unidirectional carbon fibers at a fabric-to-epoxy ratio of 60:40 wt%. The laminate structure features two plies arranged in a [0]2 unidirectional configuration with a pristine epoxy matrix lacking carbon nanotubes or sizing agents. Thermal processing involved curing under vacuum at room temperature for 20 hours, followed by 24 hours at room temperature without vacuum, and a final post-cure at 120 °C for 2 hours. The Young's modulus was subsequently characterized via uniaxial tensile testing at a crosshead speed of 2 mm/min in accordance with ASTM 3039 standards.",
      "reasoning_analysis": "Increasing Factors: The incorporation of 60 wt% unidirectional carbon fibers provides a substantial reinforcement effect, as the intrinsic stiffness of the fibers is significantly greater than that of the epoxy matrix, driving the composite modulus upward according to the rule of mixtures. The post-curing step at 120 °C increases the crosslink density of the thermoset network, enhancing the rigidity of the matrix phase and its ability to transfer stress between fibers. Additionally, the use of vacuum bagging during the initial cure reduces void content within the laminate, minimizing defects that would otherwise compromise structural continuity and stiffness. Decreasing Factors: The explicit absence of a sizing agent on the reinforcement or within the matrix interface likely weakens the fiber-matrix adhesion, leading to inefficient stress transfer and interfacial slip which decreases the effective modulus. The hand layup processing method introduces a higher probability of fiber misalignment and residual porosity compared to automated consolidation techniques, both of which act to reduce the measured stiffness. Furthermore, the initial room temperature cure may result in a less homogeneous network structure prior to post-curing, potentially leaving free volume that lowers the matrix contribution to the overall stiffness. Dominant Factor: The dominant factor determining the Young's modulus is the high loading fraction and unidirectional alignment of the carbon fibers relative to the tensile loading axis. While interfacial deficiencies and processing-induced voids negatively impact the efficiency of the composite, the overwhelming stiffness contribution from the continuous carbon phase qualitatively dominates the mechanical response, dictating that the composite modulus remains primarily governed by the fiber properties rather than the matrix or interface characteristics."
    },
    "analysis_without_hierarchical_structure": {
      "descriptive_text": "The sample comprises a carbon fiber-reinforced epoxy composite synthesized from Epon 828 resin and Epikure 3055 curing agent at a 100:50 weight ratio. Fabricated via hand layup vacuum bagging with a fabric-to-epoxy ratio of 60:40 wt%, the material contains 60 wt% carbon fiber reinforcement. The curing cycle consisted of 20 hours at room temperature under vacuum, followed by 24 hours at room temperature without vacuum, and a final post-cure at 120 °C for 2 hours. Mechanical characterization was performed using a uniaxial tensile test at a 2 mm/min crosshead speed following ASTM 3039.",
      "reasoning_analysis": "Increasing Factors: The inclusion of 60 wt% carbon fiber provides a high-stiffness reinforcement phase that significantly elevates the composite modulus relative to the neat epoxy matrix. The post-curing step at 120 °C promotes further crosslinking of the epoxy network, increasing matrix rigidity, while the vacuum bagging process reduces void content, enhancing interfacial stress transfer. Decreasing Factors: The hand layup technique may result in minor fiber misalignment or waviness compared to automated processes, potentially reducing the effective modulus in the loading direction. Additionally, manual impregnation could lead to localized resin-rich areas or micro-voids that act as compliance points within the structure. Dominant Factor: The high loading of carbon fiber is the dominant factor governing the Young's modulus. Given the substantial modulus mismatch between the carbon fibers and the epoxy matrix, the rule of mixtures dictates that the fiber volume fraction and intrinsic fiber stiffness overwhelmingly determine the composite's macroscopic stiffness, overshadowing variations in matrix crosslink density or minor processing defects."
    }
  },
  {
    "doi": null,
    "title": "Industrial-Graded Epoxy Nanocomposites with Mechanically Dispersed Multi-Walled Carbon Nanotubes: Static and Damping Properties",
    "year": 2017,
    "chemical_composition": {
      "repeat_unit_psmiles": null,
      "monomers": [
        {
          "name": "EC 157 epoxy resin",
          "smiles": null,
          "ratio_value": 100,
          "ratio_unit": "parts by weight"
        },
        {
          "name": "XLR curing agent",
          "smiles": null,
          "ratio_value": 30,
          "ratio_unit": "parts by weight"
        }
      ],
      "additives": [],
      "is_homopolymer": false
    },
    "processing_history": "Mechanical dispersion (high shear force), mixed with curing agent (100:30 ratio), degassed under vacuum for 20 min. Cast in silicone mould. Cured for 10 h at 35 °C followed by 7 h at 70 °C with a ramp of 1 °C/min. Young's modulus measured by compressive test using Zwich Roell machine with 50 kN load cell, testing speed 1.3 mm/min, modified jig for video gauge, strain range 0.5–0.7%, according to ASTM D 695 M.",
    "hierarchical_structure": "Pristine epoxy resin. No CNTs.",
    "properties": {
      "E": {
        "value": [
          2.84
        ],
        "unit": "GPa"
      }
    },
    "analysis_with_hierarchical_structure": {
      "descriptive_text": "The sample comprises a pristine epoxy network synthesized from EC 157 epoxy resin and XLR curing agent at a weight ratio of 100:30, explicitly containing no carbon nanotubes or other additives. Preparation involved mechanical dispersion under high shear forces followed by vacuum degassing for 20 minutes to eliminate voids, after which the mixture was cast into a silicone mould. The material underwent a staged curing protocol consisting of 10 hours at 35 °C followed by 7 hours at 70 °C with a heating ramp of 1 °C/min to facilitate crosslinking. Mechanical characterization was performed via compressive testing using a Zwich Roell machine with a 50 kN load cell and a modified jig for video gauge measurement, operating at a testing speed of 1.3 mm/min within a strain range of 0.5–0.7% according to ASTM D 695 M.",
      "reasoning_analysis": "Increasing Factors: The development of a covalently crosslinked thermoset network between the epoxy resin and curing agent inherently restricts segmental chain mobility, thereby increasing the material stiffness. The two-step thermal curing history, particularly the post-cure at 70 °C, promotes a high degree of conversion and crosslink density, which further enhances the rigidity of the polymer matrix. Additionally, the vacuum degassing step minimizes porosity, preventing the compliance issues associated with void defects. Decreasing Factors: The absence of rigid reinforcing fillers, explicitly noted as having no carbon nanotubes or other additives, limits the modulus to that of the neat polymer matrix rather than a composite system. Furthermore, the intrinsic flexibility of the molecular segments between crosslink points in the epoxy network imposes an upper limit on stiffness compared to highly crystalline or ceramic-filled materials. Dominant Factor: The crosslink density achieved through the specific stoichiometric ratio and thermal curing cycle is the dominant factor determining the Young's modulus. While the lack of reinforcement defines the baseline as a neat resin, the integrity and density of the cured network govern the final mechanical response, making the processing history and chemical formulation the primary drivers of the modulus behavior."
    },
    "analysis_without_hierarchical_structure": {
      "descriptive_text": "The sample consists of an EC 157 epoxy resin system cured with an XLR curing agent at a weight ratio of 100:30. The mixture was prepared via mechanical dispersion under high shear force, followed by vacuum degassing for 20 minutes to remove entrapped air. The degassed mixture was cast into a silicone mould and subjected to a two-stage curing protocol, involving 10 hours at 35 °C followed by 7 hours at 70 °C with a heating ramp of 1 °C/min. The Young's modulus was subsequently determined through compressive testing using a Zwich Roell machine equipped with a 50 kN load cell and a modified jig for video gauge measurement, operating at a testing speed of 1.3 mm/min within a strain range of 0.5–0.7% in accordance with ASTM D 695 M.",
      "reasoning_analysis": "Increasing Factors: The formation of a three-dimensional covalent network resulting from the reaction between the EC 157 epoxy resin and the XLR curing agent significantly enhances stiffness by restricting chain segment mobility. The high shear mechanical dispersion ensures homogeneous mixing, facilitating uniform crosslinking density, while the vacuum degassing step minimizes microvoids that would otherwise act as compliance points reducing effective stiffness. Decreasing Factors: The absence of rigid additives or reinforcing fillers means the modulus relies solely on the intrinsic stiffness of the cured epoxy matrix, which is typically lower than filled composite systems. Additionally, the moderate final curing temperature of 70 °C may limit the ultimate crosslink density compared to higher temperature post-cures, potentially resulting in a network with higher free volume. Dominant Factor: The establishment of the crosslinked thermoset architecture is the dominant factor, as the covalent bonding network inherently provides a rigid structure that defines the material's resistance to elastic deformation, outweighing the moderating effects of the cure temperature or lack of reinforcement."
    }
  },
  {
    "doi": "10.1016/j.matdes.2012.12.035",
    "title": "Effect of rubber modification on fracture toughness properties of glass reinforced hot cured epoxy composites",
    "year": 2012,
    "chemical_composition": {
      "repeat_unit_psmiles": null,
      "monomers": [
        {
          "name": "Diglycidyl ether of bisphenol A",
          "smiles": "CC(C)(c1ccc(OCC2COC2)cc1)c3ccc(OCC4COC4)cc3",
          "ratio_value": 100,
          "ratio_unit": "phr"
        }
      ],
      "additives": [
        {
          "name": "Aradur 917",
          "type": "crosslinker",
          "amount_value": 90,
          "amount_unit": "phr"
        },
        {
          "name": "DY070",
          "type": "accelerator",
          "amount_value": 1,
          "amount_unit": "phr"
        },
        {
          "name": "Hypro CTBN",
          "type": "toughener",
          "amount_value": 15,
          "amount_unit": "phr"
        },
        {
          "name": "E-glass fibers",
          "type": "filler",
          "amount_value": null,
          "amount_unit": null
        }
      ],
      "is_homopolymer": false
    },
    "processing_history": "Hand layup glass fiber process. Cured 4 h at 80 °C, post-cured 8 h at 160 °C. Young's modulus measured by tensile test according to ASTM D3039-08, perpendicular to fiber direction (Transverse).",
    "hierarchical_structure": "Unidirectional E-glass fiber reinforced epoxy composite with 15 phr CTBN. GRE-15CTBN.",
    "properties": {
      "E": {
        "value": [
          9.7
        ],
        "unit": "GPa"
      }
    },
    "analysis_with_hierarchical_structure": {
