Repository: hhtrick/HHT-code

# HHT training framework

This directory contains model training, embedding precomputation, inference, article-level baselines and the curated datasets. All commands below assume that the working directory is `train_code/`.

## 3. Datasets and fixed partitions

Each main dataset is a JSON array at `dataset/{property}/{property}.json`. Entries contain source metadata, `chemical_composition`, `processing_history`, `hierarchical_structure`, `properties`, and two generated-analysis objects. Targets are stored as `properties[property]["value"]`; source metadata and target values are not predictive input fields.

| Property | Train | Validation | Test | Total |
|---|---:|---:|---:|---:|

File: train_code/continue_train_dataset/E/E.json (part 89 of 106)
[
      "descriptive_text": "The material system is a unidirectional E-glass fiber reinforced epoxy composite designated as GRE-15CTBN. The matrix consists of Diglycidyl ether of bisphenol A (DGEBA) epoxy resin formulated with 90 phr Aradur 917 crosslinker and 1 phr DY070 accelerator, modified with 15 phr Hypro CTBN rubber toughener. The composite was manufactured via a hand layup glass fiber process, followed by a thermal curing cycle of 4 hours at 80 °C and a post-cure of 8 hours at 160 °C. Mechanical characterization involved tensile testing according to ASTM D3039-08, specifically measuring the Young's modulus perpendicular to the fiber direction to assess transverse properties.",
      "reasoning_analysis": "Increasing Factors: The formation of a highly crosslinked thermoset network from the DGEBA epoxy and Aradur 917 hardener provides a rigid matrix structure. The extensive thermal history, specifically the post-cure at 160 °C for 8 hours, ensures high conversion of epoxide groups and maximizes crosslink density, which intrinsically increases the stiffness of the matrix phase. Additionally, the presence of E-glass fibers, even when loaded transversely, offers some constraint to the matrix deformation compared to the neat resin. Decreasing Factors: The incorporation of 15 phr Hypro CTBN introduces a rubbery phase with a significantly lower modulus than the epoxy matrix, acting as compliant inclusions that reduce the overall composite stiffness. The testing configuration measures the transverse Young's modulus, where the load is applied perpendicular to the fiber axis; in this orientation, the high-stiffness fibers contribute minimally to load bearing, making the property matrix-dominated. Furthermore, the hand layup processing method may introduce microvoids or imperfect fiber wetting, which can act as stress concentrators and reduce the effective load-bearing cross-section. Dominant Factor: The transverse loading orientation is the primary geometric determinant, rendering the mechanical response dependent on the matrix properties rather than the reinforcing fibers. Within this matrix-dominated regime, the presence of the compliant CTBN rubber particles qualitatively dominates the final modulus behavior by significantly softening the epoxy network, outweighing the stiffening contributions from the high-temperature post-cure and fiber constraint."
    },
    "analysis_without_hierarchical_structure": {
      "descriptive_text": "The sample consists of a composite system based on 100 phr of Diglycidyl ether of bisphenol A (DGEBA) epoxy resin reinforced with E-glass fibers. The formulation includes Aradur 917 as a crosslinking agent at 90 phr, DY070 as an accelerator at 1 phr, and Hypro CTBN rubber as a toughening modifier at 15 phr. The composite was manufactured using a hand layup glass fiber process, followed by a curing cycle of 4 hours at 80 °C and a post-cure treatment of 8 hours at 160 °C. The Young's modulus was subsequently characterized via tensile testing according to ASTM D3039-08, specifically measuring properties perpendicular to the fiber direction in the transverse orientation.",
      "reasoning_analysis": "Increasing Factors: The aromatic structure of the Diglycidyl ether of bisphenol A backbone provides inherent chain stiffness, while the high-temperature post-cure at 160 °C ensures a high degree of crosslinking density within the epoxy network, both of which act to increase the matrix modulus. Additionally, the presence of E-glass fibers, even when loaded transversely, provides a rigid constraint compared to the neat resin, contributing to a higher modulus than the unreinforced polymer. Decreasing Factors: The incorporation of Hypro CTBN rubber particles serves as a toughening agent that introduces compliant phases into the matrix, significantly reducing the overall stiffness compared to a brittle epoxy. Furthermore, the tensile test was performed perpendicular to the fiber direction (Transverse), which minimizes the contribution of the high-modulus fibers to the load-bearing capacity, making the measurement highly sensitive to the softer matrix properties. Dominant Factor: The transverse testing orientation is the dominant geometric constraint, as it limits the load-bearing contribution of the high-modulus E-glass fibers, thereby forcing the mechanical response to be governed primarily by the matrix properties. Within this matrix-dominated regime, the inclusion of the compliant Hypro CTBN rubber phase acts as the dominant compositional factor, qualitatively reducing the stiffness relative to a standard crosslinked epoxy network despite the stiffening effects of the thermal post-cure."
    }
  },
  {
    "doi": "10.1016/j.compscitech.2008.02.024",
    "title": "The effects of CNT alignment on electrical conductivity and mechanical properties of SWNT/epoxy nanocomposites",
    "year": 2008,
    "chemical_composition": {
      "repeat_unit_psmiles": "CC(C)(c1ccc(OCC2CO2)cc1)c1ccc(OCC2CO2)cc1",
      "monomers": [
        {
          "name": "Bisphenol-A type epoxy resin (E-51)",
          "smiles": "CC(C)(c1ccc(OCC2CO2)cc1)c1ccc(OCC2CO2)cc1",
          "ratio_value": null,
          "ratio_unit": null
        }
      ],
      "additives": [
        {
          "name": "Single-walled carbon nanotubes (SWNT)",
          "type": "filler",
          "amount_value": 7.0,
          "amount_unit": "wt%"
        },
        {
          "name": "N,N-dimethylbenzylamine (BDMA)",
          "type": "crosslinker",
          "amount_value": 18.7,
          "amount_unit": "wt%"
        }
      ],
      "is_homopolymer": false
    },
    "processing_history": "Solution casting. SWNT dispersed in ethanol, sonicated 30 min. Mixed with epoxy. Sonicated 2 h. BDMA hardener added (resin:hardener 1:0.23 wt ratio). No stretching applied. Compressed 10 MPa 5 min. Cured vacuum room temp 7 days. Young's modulus measured by tensile test, gauge length 50 mm, speed 15 mm/min, ambient temperature.",
    "hierarchical_structure": "SWNTs randomly dispersed. SWNT diameter 1.2-1.5 nm, length > 2 um.",
    "properties": {
      "E": {
        "value": [
          0.701
        ],
        "unit": "GPa"
      }
    },
    "analysis_with_hierarchical_structure": {
      "descriptive_text": "The sample comprises a Bisphenol-A type epoxy resin (E-51) matrix reinforced with 7.0 wt% single-walled carbon nanotubes (SWNT) and crosslinked with 18.7 wt% N,N-dimethylbenzylamine (BDMA). Fabricated via solution casting, the SWNTs were dispersed in ethanol and sonicated for 30 minutes prior to mixing with the epoxy and undergoing additional sonication for 2 hours. Following the addition of the BDMA hardener at a resin-to-hardener weight ratio of 1:0.23, the mixture was compressed at 10 MPa for 5 minutes and cured under vacuum at room temperature for 7 days. The resulting composite exhibits a hierarchical structure with SWNTs (1.2–1.5 nm diameter, >2 μm length) randomly dispersed within the network, and the Young's modulus was characterized by tensile testing at ambient temperature using a 50 mm gauge length and 15 mm/min crosshead speed.",
      "reasoning_analysis": "Increasing Factors: The inclusion of 7.0 wt% single-walled carbon nanotubes provides significant reinforcement due to their exceptionally high intrinsic stiffness and high aspect ratio (length > 2 μm), which facilitates effective stress transfer within the matrix. Additionally, the crosslinking reaction initiated by BDMA forms a rigid three-dimensional network that restricts polymer chain mobility, thereby increasing the baseline modulus of the epoxy matrix, while the compression step likely minimizes voids to maximize load-bearing capacity. Decreasing Factors: The random orientation of the SWNTs limits the reinforcement efficiency in the loading direction compared to aligned architectures, as only a fraction of the nanotubes contribute maximally to axial stiffness. Furthermore, curing at room temperature rather than elevated temperatures may result in a lower final crosslink density and potentially incomplete conversion, while any residual ethanol from the solution casting process could act as a plasticizer to soften the matrix. Dominant Factor: The reinforcement effect of the high-aspect-ratio SWNTs at 7.0 wt% loading is the dominant factor, as the intrinsic modulus of the nanotubes vastly exceeds that of the polymer matrix; despite the limitations imposed by random orientation and room-temperature curing, the percolation of rigid nanotubes qualitatively drives the composite modulus significantly higher than that of the neat crosslinked epoxy."
    },
    "analysis_without_hierarchical_structure": {
      "descriptive_text": "The sample comprises a Bisphenol-A type epoxy resin (E-51) matrix reinforced with 7.0 wt% Single-walled carbon nanotubes (SWNT) and crosslinked using 18.7 wt% N,N-dimethylbenzylamine (BDMA). Preparation involved solution casting where SWNTs were dispersed in ethanol and sonicated for 30 minutes prior to mixing with the epoxy resin and undergoing further sonication for 2 hours. After adding the BDMA hardener at a resin-to-hardener weight ratio of 1:0.23, the mixture was compressed at 10 MPa for 5 minutes and cured under vacuum at room temperature for 7 days. Young's modulus was characterized via tensile testing with a 50 mm gauge length at a speed of 15 mm/min under ambient temperature.",
      "reasoning_analysis": "Increasing Factors: The incorporation of 7.0 wt% Single-walled carbon nanotubes provides substantial reinforcement due to their exceptionally high intrinsic stiffness and aspect ratio, which restricts matrix deformation under load. The chemical crosslinking induced by BDMA creates a rigid three-dimensional network that limits chain mobility, while the prolonged sonication enhances nanotube dispersion and interfacial adhesion for efficient stress transfer. Additionally, the compression step at 10 MPa reduces void content, increasing the effective load-bearing cross-sectional area. Decreasing Factors: The curing process conducted at room temperature for 7 days may yield a lower crosslink density compared to thermal curing protocols, potentially resulting in a less rigid epoxy network. Furthermore, the use of ethanol during solution casting introduces the possibility of residual solvent entrapment, which could act as a plasticizer and weaken intermolecular interactions within the polymer matrix. Dominant Factor: The reinforcement effect from the high loading of Single-walled carbon nanotubes qualitatively dominates the final mechanical behavior. Despite potential reductions in matrix rigidity due to room temperature curing, the immense modulus contrast between the nanotubes and the epoxy ensures that the composite stiffness is driven significantly higher than that of the neat resin."
    }
  },
  {
    "doi": "10.1039/c2jm30830d",
    "title": "Tunable reinforcement of epoxy-silica nanocomposites with ionic liquids†",
    "year": 2012,
    "chemical_composition": {
      "repeat_unit_psmiles": null,
      "monomers": [
        {
          "name": "Diglycidyl ether of bisphenol A",
          "smiles": "CC(C)(c1ccc(OCC2OC2)cc1)c3ccc(OCC4OC4)cc3",
          "ratio_value": 45,
          "ratio_unit": "mol%"
        },
        {
          "name": "Jeffamine D2000",
          "smiles": "NCC(C)OCC(C)N",
          "ratio_value": 50,
          "ratio_unit": "mol%"
        },
        {
          "name": "Tetraethoxysilane",
          "smiles": "CCO[Si](OCC)(OCC)OCC",
          "ratio_value": null,
          "ratio_unit": null
        },
        {
          "name": "3-glycidyloxypropyltrimethoxysilane",
          "smiles": "CO[Si](OC)(OC)CCCOCC1OC1",
          "ratio_value": 10,
          "ratio_unit": "mol%"
        }
      ],
      "additives": [
        {
          "name": "Silica",
          "type": "filler",
          "amount_value": 11,
          "amount_unit": "wt%"
        },
        {
          "name": "Hydrochloric acid",
          "type": "catalyst",
          "amount_value": null,
          "amount_unit": null
        }
      ],
      "is_homopolymer": false
    },
    "processing_history": "Two-step process hybrid with 10 mol% GTMS. TEOS/GTMS pre-hydrolyzed with HCl at RT for 1 h. Cured 2 h at 60 °C, 2 days at 130 °C, post-cured 2 h at 150 °C under vacuum. Young's modulus measured by tensile test at 22 °C, crosshead speed 1 mm/min, Instron 5800.",
    "hierarchical_structure": "Fine nanostructured silica morphology with SSQO domains.",
    "properties": {
      "E": {
        "value": [
          0.0197
        ],
        "unit": "GPa"
      }
    },
    "analysis_with_hierarchical_structure": {
      "descriptive_text": "The sample constitutes an organic-inorganic hybrid network synthesized from diglycidyl ether of bisphenol A (45 mol%) and Jeffamine D2000 (50 mol%) epoxy-amine precursors, incorporated with 10 mol% 3-glycidyloxypropyltrimethoxysilane (GTMS) and tetraethoxysilane (TEOS). The formulation includes 11 wt% silica filler and utilizes hydrochloric acid as a catalyst for sol-gel processing. Preparation involved a two-step procedure where TEOS and GTMS were pre-hydrolyzed at room temperature for 1 hour, followed by a multi-stage thermal curing regimen consisting of 2 hours at 60 °C, 2 days at 130 °C, and a final vacuum post-cure at 150 °C for 2 hours. The resulting material exhibits a fine nanostructured silica morphology featuring silsesquioxane (SSQO) domains, and its Young's modulus was characterized via tensile testing at 22 °C with a crosshead speed of 1 mm/min.",
      "reasoning_analysis": "Increasing Factors: The presence of rigid aromatic rings in the diglycidyl ether of bisphenol A backbone restricts chain segment mobility, intrinsically enhancing stiffness. Furthermore, the incorporation of 11 wt% silica filler and the sol-gel derived inorganic network from TEOS and GTMS creates rigid silsesquioxane (SSQO) domains that act as reinforcing nanofillers within the matrix. The extensive thermal history, including curing at 130 °C and vacuum post-curing at 150 °C, ensures high conversion of epoxy and silanol groups, maximizing crosslink density and minimizing free volume associated with voids or residual solvent. Decreasing Factors: The high molar percentage (50 mol%) of Jeffamine D2000 introduces long, flexible polyether chains between crosslinking points, which significantly increases chain flexibility and segmental mobility compared to short-chain hardeners, thereby reducing the overall modulus. Additionally, the hybrid nature could introduce interphase regions with lower density if organic-inorganic compatibility is not perfect, though the use of GTMS mitigates this. Dominant Factor: While the flexible Jeffamine chains lower the modulus relative to a purely rigid epoxy system, the formation of a percolated nanostructured inorganic silica network combined with the external silica filler and the high-temperature curing regime qualitatively dominates the mechanical response, establishing a high stiffness baseline characteristic of reinforced hybrid materials rather than a soft elastomer."
    },
    "analysis_without_hierarchical_structure": {
      "descriptive_text": "The sample comprises an organic-inorganic hybrid network synthesized from Diglycidyl ether of bisphenol A (45 mol%) and Jeffamine D2000 (50 mol%) as the organic matrix components, coupled with 3-glycidyloxypropyltrimethoxysilane (10 mol%) and Tetraethoxysilane as inorganic precursors. Silica filler was incorporated at 11 wt%, and Hydrochloric acid was utilized as a catalyst for the sol-gel process. The preparation involved a two-step hybrid procedure where TEOS and GTMS were pre-hydrolyzed with HCl at room temperature for 1 hour. The material was subsequently cured for 2 hours at 60 °C, followed by 2 days at 130 °C, and finally post-cured for 2 hours at 150 °C under vacuum. The Young's modulus was determined via tensile testing at 22 °C with a crosshead speed of 1 mm/min using an Instron 5800 system.",
      "reasoning_analysis": "Increasing Factors: The presence of aromatic rings in the Diglycidyl ether of bisphenol A backbone provides intrinsic rigidity, while the incorporation of 11 wt% Silica filler and the formation of an inorganic silica network via TEOS and GTMS sol-gel reactions significantly reinforce the matrix. Furthermore, the extensive thermal curing schedule, culminating in a 150 °C vacuum post-cure, promotes high crosslinking density and complete condensation of the inorganic phase, all of which restrict chain mobility and drive the Young's modulus upward. Decreasing Factors: The high molar fraction of Jeffamine D2000 (50 mol%) introduces long, flexible polyether segments into the network architecture, which increases free volume and segmental mobility compared to standard rigid amine-cured epoxies, thereby qualitatively depressing the stiffness. Dominant Factor: The reinforcement provided by the rigid inorganic phase (silica filler plus the sol-gel derived network) combined with the high-temperature curing schedule qualitatively dominates the final mechanical behavior, as the formation of a percolated inorganic scaffold restricts polymer chain motion more significantly than the flexible Jeffamine segments promote it, establishing a higher modulus baseline than the organic composition alone would suggest."
    }
  },
  {
    "doi": null,
    "title": "Mechanical and Anticorrosive Properties of Graphene/Epoxy Resin Composites Coating Prepared by in-Situ Method",
    "year": 2015,
    "chemical_composition": {
      "repeat_unit_psmiles": null,
      "monomers": [
        {
          "name": "Epoxy resin",
          "smiles": null,
          "ratio_value": null,
          "ratio_unit": null
        }
      ],
      "additives": [
        {
          "name": "PVP-rGO",
          "type": "filler",
          "amount_value": 0.1,
          "amount_unit": "wt%"
        }
      ],
      "is_homopolymer": false
    },
    "processing_history": "Water-borne epoxy latex (34.6 wt %) mixed with PVP-rGO aqueous solution (2.5 mg/mL) at 0.1 wt % loading, magnetic stirring for 1 h at room temperature, degassed, drop cast onto Zn plate, cured at 80 °C for 2 h. Young's modulus measured by nanoindentation using Triboscope system, Berkovich diamond indenter, 800 mN normal load, ISO 14577 standard, Oliver and Pharr analysis, Poisson's ratio 0.40.",
    "hierarchical_structure": "Graphene nanosheets (avg. size ~2 μm) dispersed in epoxy resin matrix. Smooth surface, no aggregates.",
    "properties": {
      "E": {
        "value": [
          2.6
        ],
        "unit": "GPa"
      }
    },
    "analysis_with_hierarchical_structure": {
      "descriptive_text": "The sample comprises a water-borne epoxy resin matrix reinforced with 0.1 wt% polyvinylpyrrolidone-functionalized reduced graphene oxide (PVP-rGO) nanosheets. Fabrication involved mixing the epoxy latex with an aqueous PVP-rGO solution under magnetic stirring, followed by degassing, drop casting onto a zinc plate, and curing at 80 °C for 2 hours. Hierarchical characterization indicates that graphene nanosheets with an average size of approximately 2 μm are uniformly dispersed within the epoxy matrix, yielding a smooth surface without aggregates, and mechanical properties were assessed via nanoindentation using a Berkovich diamond indenter under an 800 mN normal load.",
      "reasoning_analysis": "Increasing Factors: The incorporation of reduced graphene oxide (rGO), which possesses an intrinsically high elastic modulus, acts as a rigid reinforcement phase. The hierarchical structure confirms uniform dispersion of the graphene nanosheets without aggregates, which maximizes the interfacial area and facilitates efficient stress transfer from the softer epoxy matrix to the stiff filler. Additionally, the curing process at 80 °C promotes crosslinking within the epoxy network, increasing the structural rigidity. Decreasing Factors: The filler loading is extremely low at 0.1 wt%, limiting the volumetric contribution of the high-modulus phase to the composite overall. The use of a water-borne epoxy latex system may introduce surfactants or residual moisture that could act as plasticizers or create weak boundary layers between latex particles, potentially reducing the cohesive energy density compared to solvent-free systems. Furthermore, the moderate curing temperature of 80 °C may not achieve the maximum possible crosslink density achievable at higher temperatures. Dominant Factor: The continuous crosslinked epoxy matrix constitutes the overwhelming volume fraction and thus establishes the baseline stiffness; however, the defect-free dispersion of the high-aspect-ratio graphene nanosheets ensures effective load transfer, meaning the final modulus is governed by the integrity of the matrix-filler interface within the crosslinked network rather than being limited by filler agglomeration."
    },
    "analysis_without_hierarchical_structure": {
      "descriptive_text": "The sample consists of an epoxy resin matrix composite reinforced with polyvinylpyrrolidone-functionalized reduced graphene oxide (PVP-rGO) filler at a loading of 0.1 wt%. The material was prepared using a water-borne epoxy latex (34.6 wt%) which was mixed with an aqueous PVP-rGO solution (2.5 mg/mL) via magnetic stirring for one hour at room temperature. Following degassing, the mixture was drop-cast onto a zinc plate and cured at 80 °C for two hours. The Young's modulus was subsequently characterized using nanoindentation with a Berkovich diamond indenter under an 800 mN normal load, adhering to ISO 14577 standards and Oliver-Pharr analysis with an assumed Poisson's ratio of 0.40.",
      "reasoning_analysis": "Increasing Factors: The incorporation of polyvinylpyrrolidone-functionalized reduced graphene oxide (PVP-rGO) introduces rigid nanofillers with exceptionally high intrinsic stiffness and high aspect ratio, which restricts polymer chain mobility and facilitates stress transfer within the epoxy matrix, thereby driving the Young's modulus upward. Additionally, the thermal curing at 80 °C initiates crosslinking within the epoxy resin, forming a three-dimensional network that increases structural rigidity compared to the uncured latex. Decreasing Factors: The use of a water-borne epoxy latex system may introduce residual moisture or micellar boundaries that act as soft defects within the matrix, potentially reducing the overall stiffness. Furthermore, the relatively mild curing condition of 80 °C for 2 hours may result in incomplete crosslinking density compared to higher temperature cures, limiting the maximum achievable modulus of the epoxy network. The PVP coating on the graphene, while improving dispersion, creates a softer interphase region around the filler compared to pristine graphene, which may slightly dampen the reinforcement efficiency. Dominant Factor: The exceptional intrinsic stiffness and high aspect ratio of the reduced graphene oxide sheets dominate the reinforcement behavior, providing a significant modulus increase relative to the neat epoxy matrix; this reinforcement effect qualitatively outweighs the potential softening contributions from the water-borne processing history and mild curing conditions, establishing the nanofiller content as the primary driver of the composite's mechanical rigidity."
    }
  },
  {
    "doi": "10.1016/j.compscitech.2014.06.019",
    "title": "Carbon nanomaterials grown on E-glass fibers and their application in composite",
    "year": 2014,
    "chemical_composition": {
      "repeat_unit_psmiles": null,
      "monomers": [
        {
          "name": "Bisphenol-A type epoxy resin",
          "smiles": "CC(C)(c1ccc(OCC2CO2)cc1)c1ccc(OCC2CO2)cc1",
          "ratio_value": 10,
          "ratio_unit": "wt% (parts)"
        },
        {
          "name": "N,N'-bis(2-aminoethyl)ethane-1,2-diamine",
          "smiles": "NCCNCCNCCN",
          "ratio_value": 1,
          "ratio_unit": "wt% (parts)"
        }
      ],
      "additives": [
        {
          "name": "E-glass fiber",
          "type": "filler",
          "amount_value": null,
          "amount_unit": null
        },
        {
          "name": "Nickel catalyst",
          "type": "metal",
          "amount_value": null,
          "amount_unit": null
        },
        {
          "name": "Multiwalled carbon nanotubes",
          "type": "filler",
          "amount_value": 8.0,
          "amount_unit": "wt% (on fiber)"
        }
      ],
      "is_homopolymer": false
    },
    "processing_history": "E-glass fiber coated with Ni catalyst via electroless plating. MWCNTs grown on fiber via thermal CVD at 700 °C (Acetylene 20 sccm/N2 100 sccm) for 25 min. Epoxy resin and curing agent mixed 10:1 wt%. Four layers of coated fabric impregnated. Compression molded at 10 kg/cm2, 90 °C for 4 h. Post cured at 120 °C for 2 h. Young's modulus measured by uniaxial tensile test (Instron 8252) at 1 mm/min extension rate, ASTM D638-03 type I.",
    "hierarchical_structure": "Laminated composite. Entangled MWCNTs on glass fiber surface. MWCNT diameter 40 nm. Highly crystalline structure. Damaged glass fiber surface observed.",
    "properties": {
      "E": {
        "value": [
          16
        ],
        "unit": "GPa"
      }
    },
    "analysis_with_hierarchical_structure": {
      "descriptive_text": "The sample is a laminated composite comprising a Bisphenol-A type epoxy resin matrix cured with N,N'-bis(2-aminoethyl)ethane-1,2-diamine at a 10:1 weight ratio. The reinforcement phase consists of E-glass fibers coated with a nickel catalyst via electroless plating, upon which multiwalled carbon nanotubes (MWCNTs) with a diameter of 40 nm were grown using thermal chemical vapor deposition at 700 °C to a loading of 8.0 wt% on fiber. Four layers of this coated fabric were impregnated with the resin mixture and consolidated via compression molding at 10 kg/cm2 and 90 °C for 4 hours, followed by a post-cure at 120 °C for 2 hours. Structural characterization reveals a highly crystalline arrangement with entangled MWCNTs on the glass fiber surface, although some damage to the glass fiber surface was observed. The Young's modulus was determined via uniaxial tensile testing according to ASTM D638-03 type I standards.",
      "reasoning_analysis": "Increasing Factors: The incorporation of high-modulus E-glass fibers and multiwalled carbon nanotubes (MWCNTs) serves as the primary stiffening mechanism, where the rigid reinforcement phase bears the majority of the applied load according to composite rule-of-mixtures principles. The thermal post-curing process at 120 °C increases the crosslink density of the epoxy network, reducing segmental mobility and enhancing the matrix stiffness. Additionally, the reported highly crystalline structure, likely associated with the graphitic nature of the MWCNTs or ordered packing, contributes intrinsic rigidity to the composite system. Decreasing Factors: The observed damage to the glass fiber surface acts as a stress concentrator and reduces the effective load-bearing cross-section of the fibers, thereby diminishing the reinforcement efficiency. The high-temperature chemical vapor deposition (700 °C) required to grow the MWCNTs may have thermally degraded the glass fiber sizing or surface integrity, potentially weakening the fiber-matrix interfacial adhesion. Furthermore, the presence of the nickel catalyst interlayer could introduce a compliant or brittle interface that hinders optimal stress transfer between the fiber and the matrix. Dominant Factor: The intrinsic high stiffness of the hybrid reinforcement architecture (E-glass combined with MWCNTs) qualitatively dominates the final Young's modulus, establishing a value significantly higher than the neat epoxy matrix; however, the actual magnitude is critically limited by the integrity of the fiber surface and the quality of the interfacial bonding compromised by the high-temperature processing and observed physical damage."
    },
    "analysis_without_hierarchical_structure": {
      "descriptive_text": "The sample comprises a Bisphenol-A type epoxy resin matrix cured with N,N'-bis(2-aminoethyl)ethane-1,2-diamine at a 10:1 weight ratio. This thermoset system is reinforced with E-glass fibers that were surface-modified via electroless plating with a nickel catalyst, followed by the growth of multiwalled carbon nanotubes (MWCNTs) on the fiber surface using thermal chemical vapor deposition at 700 °C with an acetylene and nitrogen gas flow for 25 minutes. The composite fabrication involved impregnating four layers of this coated fabric with the epoxy mixture, followed by compression molding at 10 kg/cm2 and 90 °C for 4 hours, and subsequently post-cured at 120 °C for 2 hours. The Young's modulus was characterized via uniaxial tensile testing at an extension rate of 1 mm/min according to ASTM D638-03 type I standards.",
      "reasoning_analysis": "Increasing Factors: The intrinsic rigidity of the crosslinked Bisphenol-A epoxy network provides a stiff matrix baseline, while the incorporation of continuous E-glass fibers significantly enhances the composite modulus through load transfer according to the rule of mixtures. The addition of multiwalled carbon nanotubes (MWCNTs) grown directly on the fibers introduces nano-scale reinforcement that can further restrict matrix mobility and improve interfacial stiffness. Furthermore, the processing history involving compression molding reduces void content to maximize load-bearing cross-section, and the post-curing cycle at 120 °C increases the crosslink density of the epoxy matrix, thereby reducing chain segment mobility and increasing stiffness. Decreasing Factors: The thermal chemical vapor deposition process conducted at 700 °C may induce thermal degradation or devitrification on the surface of the E-glass fibers, potentially compromising their intrinsic mechanical integrity and reducing their effective reinforcement efficiency. Additionally, potential agglomeration of the MWCNTs or poor stress transfer across the hierarchical nickel-carbon nanotube-fiber interface could create stress concentration points that diminish the overall composite stiffness. Dominant Factor: The continuous E-glass fiber reinforcement within the highly crosslinked epoxy matrix qualitatively dominates the Young's modulus behavior, as the high intrinsic modulus and volume fraction of the fibers outweigh the potential microstructural defects introduced during the high-temperature nanotube growth, ensuring the composite exhibits significantly higher stiffness than the neat resin."
    }
  },
  {
    "doi": null,
    "title": "Industrial-Graded Epoxy Nanocomposites with Mechanically Dispersed Multi-Walled Carbon Nanotubes: Static and Damping Properties",
    "year": 2017,
    "chemical_composition": {
      "repeat_unit_psmiles": null,
      "monomers": [
        {
          "name": "EC 157 epoxy resin",
          "smiles": null,
          "ratio_value": 100,
          "ratio_unit": "parts by weight"
        },
        {
          "name": "XLR curing agent",
          "smiles": null,
          "ratio_value": 30,
          "ratio_unit": "parts by weight"
        }
      ],
      "additives": [],
      "is_homopolymer": false
    },
    "processing_history": "Mechanical dispersion (high shear force), mixed with curing agent (100:30 ratio), degassed under vacuum for 20 min. Cast in silicone mould. Cured for 10 h at 35 °C followed by 7 h at 70 °C with a ramp of 1 °C/min. Young's modulus measured by compressive test using Zwich Roell machine with 50 kN load cell, testing speed 1.3 mm/min, modified jig for video gauge, strain range 0.5–2%, according to ASTM D 695 M.",
    "hierarchical_structure": "Pristine epoxy resin. No CNTs.",
    "properties": {
      "E": {
        "value": [
          2.897
        ],
        "unit": "GPa"
      }
    },
    "analysis_with_hierarchical_structure": {
      "descriptive_text": "The sample comprises a pristine epoxy network synthesized from EC 157 epoxy resin and XLR curing agent at a weight ratio of 100:30. Preparation involved mechanical dispersion under high shear forces followed by vacuum degassing for 20 minutes to eliminate voids. The mixture was cast into a silicone mould and subjected to a stepped curing protocol consisting of 10 hours at 35 °C followed by 7 hours at 70 °C with a heating ramp of 1 °C/min. The resulting unfilled thermoset system was characterized via compressive testing using a Zwick Roell machine with a 50 kN load cell at a testing speed of 1.3 mm/min within a strain range of 0.5–2%, adhering to ASTM D 695 M standards.",
      "reasoning_analysis": "Increasing Factors: The development of a three-dimensional covalent network through the reaction between the epoxy resin and curing agent fundamentally increases stiffness relative to uncured precursors or linear polymers. The high shear mixing ensures homogeneity, preventing localized soft regions, while the two-stage thermal cure promotes crosslinking and reduces free volume, thereby enhancing the resistance to elastic deformation. Decreasing Factors: The explicit absence of reinforcing fillers, such as carbon nanotubes or silica, means the modulus is limited to the intrinsic stiffness of the polymer matrix without composite reinforcement effects. Furthermore, the maximum cure temperature of 70 °C may be insufficient to achieve full conversion if the glass transition temperature of the network rises above this value during curing, potentially leaving unreacted groups that lower crosslink density and modulus. Dominant Factor: The intrinsic crosslink density achieved through the specific resin-to-curing agent stoichiometry and thermal history dominates the mechanical response. While the lack of fillers sets an upper bound lower than reinforced composites, the rigidity of the cured epoxy network itself is the primary determinant of the Young's modulus, governed principally by the degree of conversion attained during the specified curing cycle."
    },
    "analysis_without_hierarchical_structure": {
      "descriptive_text": "The sample consists of an EC 157 epoxy resin system cured with an XLR curing agent at a weight ratio of 100:30. The mixture was prepared using mechanical dispersion under high shear force, followed by degassing under vacuum for 20 minutes to remove entrapped air. The formulation was cast into a silicone mould and subjected to a two-stage curing cycle, involving 10 hours at 35 °C followed by 7 hours at 70 °C with a heating ramp of 1 °C/min. The Young's modulus was subsequently determined via compressive testing using a Zwick Roell machine with a 50 kN load cell at a testing speed of 1.3 mm/min, utilizing a modified jig for video gauge within a strain range of 0.5–2% according to ASTM D 695 M.",
      "reasoning_analysis": "Increasing Factors: The formation of a covalently crosslinked thermoset network between the EC 157 epoxy resin and the XLR curing agent fundamentally restricts chain mobility, significantly increasing stiffness compared to linear polymers. The processing history contributes positively through vacuum degassing, which minimizes void content and prevents the reduction of effective load-bearing cross-sectional area, while the high shear mechanical dispersion ensures a homogeneous distribution of the curing agent for uniform network formation. Additionally, the two-stage curing cycle, culminating at 70 °C, drives the conversion reaction forward, increasing crosslinking density and thereby enhancing the modulus. Decreasing Factors: The maximum curing temperature of 70 °C is relatively moderate for epoxy systems; if the glass transition temperature of the fully cured network exceeds this value significantly, the curing process might terminate before reaching maximum conversion, leaving unreacted functional groups that lower the crosslinking density and modulus. Furthermore, if the 100:30 weight ratio deviates from the precise stoichiometric equivalence point of this specific chemical pair, off-stoichiometry would limit the network perfection and reduce stiffness. Dominant Factor: The establishment of the three-dimensional crosslinked network architecture via the thermal curing cycle is the dominant factor governing the Young's modulus. While void content and stoichiometry play critical roles, the intrinsic rigidity imparted by the covalent crosslinks formed during the 70 °C post-cure stage qualitatively overrides other variables, defining the material as a rigid thermoset with a modulus primarily dictated by the achieved crosslinking density."
    }
  },
  {
    "doi": null,
    "title": "The effect of nanoparticles in single‑lap composite joints studied by experimental and numerical analyses",
    "year": 2015,
    "chemical_composition": {
      "repeat_unit_psmiles": null,
      "monomers": [
        {
          "name": "Epoxy resin",
          "smiles": null,
          "ratio_value": null,
          "ratio_unit": null
        },
        {
          "name": "Hardener",
          "smiles": null,
          "ratio_value": null,
          "ratio_unit": null
        }
      ],
      "additives": [
        {
          "name": "Glass fibers",
          "type": "reinforcement",
          "amount_value": null,
          "amount_unit": null
        },
        {
          "name": "Cloisite 30B nanoclay",
          "type": "filler",
          "amount_value": 7,
          "amount_unit": "wt%"
        }
      ],
      "is_homopolymer": false
    },
    "processing_history": "Hand layup fabrication with 6 layers. Clay nanoparticles added to epoxy resin and homogenized using ultrasonic homogenizer for 20 min before mixing with hardener. Specimens put under 4 kg weight pressure and left at room temperature for 1 week. Young's modulus measured by tensile test according to ASTM D3039 using Instron apparatus. Specimen dimensions 25 x 250 mm with thickness 2.5 mm.",
    "hierarchical_structure": "Glass fiber reinforced epoxy laminate with woven fibers. Nanoclay dispersed in matrix. Agglomeration phenomenon noted at 7 wt%.",
    "properties": {
      "E": {
        "value": [
          12.313
        ],
        "unit": "GPa"
      }
    },
    "analysis_with_hierarchical_structure": {
      "descriptive_text": "The sample consists of a glass fiber reinforced epoxy laminate composite fabricated via hand layup using six layers of woven fibers. The matrix phase comprises an epoxy resin cured with a hardener, into which 7 wt% Cloisite 30B nanoclay was incorporated as a filler. Prior to mixing with the hardener, the clay nanoparticles were dispersed within the epoxy resin using an ultrasonic homogenizer for 20 minutes. The laminate specimens were consolidated under a 4 kg weight pressure and cured at room temperature for one week, resulting in a final thickness of 2.5 mm. Structural characterization indicates the presence of woven glass fibers within the epoxy matrix with dispersed nanoclay, though agglomeration phenomena were observed at the 7 wt% loading level. Mechanical properties were evaluated via tensile testing according to ASTM D3039 using an Instron apparatus.",
