Repository: hhtrick/HHT-code

# HHT training framework

This directory contains model training, embedding precomputation, inference, article-level baselines and the curated datasets. All commands below assume that the working directory is `train_code/`.

## 3. Datasets and fixed partitions

Each main dataset is a JSON array at `dataset/{property}/{property}.json`. Entries contain source metadata, `chemical_composition`, `processing_history`, `hierarchical_structure`, `properties`, and two generated-analysis objects. Targets are stored as `properties[property]["value"]`; source metadata and target values are not predictive input fields.

| Property | Train | Validation | Test | Total |
|---|---:|---:|---:|---:|

File: train_code/continue_train_dataset/E/E.json (part 90 of 106)
[
      "reasoning_analysis": "Increasing Factors: The incorporation of woven glass fibers provides a high-modulus reinforcement phase that significantly enhances the overall stiffness of the composite compared to the neat epoxy matrix. Additionally, the inclusion of Cloisite 30B nanoclay introduces high-aspect-ratio nanoparticles that, when dispersed, can restrict polymer chain mobility and increase the matrix modulus. The crosslinking reaction between the epoxy resin and hardener further establishes a rigid thermoset network contributing to structural integrity. Decreasing Factors: The observed agglomeration phenomenon at 7 wt% nanoclay loading creates stress concentration points and reduces the effective surface area for stress transfer, potentially diminishing the reinforcing efficiency of the filler. Furthermore, the room temperature curing process may result in a lower degree of crosslinking density compared to elevated temperature cures, leading to a softer matrix phase. The woven architecture of the glass fibers introduces fiber crimp, which can reduce the axial modulus compared to unidirectional alignments, and the hand layup process may introduce voids that lower the effective load-bearing cross-section. Dominant Factor: The high-modulus glass fiber reinforcement is the dominant factor determining the macroscopic Young's modulus, as the fiber contribution typically outweighs matrix modifications in laminated composites; however, the final stiffness is qualitatively constrained by the matrix quality and the efficiency of stress transfer limited by the noted nanoclay agglomeration and room-temperature curing conditions."
    },
    "analysis_without_hierarchical_structure": {
      "descriptive_text": "The material system comprises an epoxy resin matrix cured with a hardener, reinforced with glass fibers arranged in a six-layer hand layup configuration. Cloisite 30B nanoclay was incorporated as a filler at a loading of 7 wt%, wherein the nanoparticles were added to the epoxy resin and homogenized using an ultrasonic homogenizer for 20 minutes prior to mixing with the hardener. The composite specimens were consolidated under a 4 kg weight pressure and cured at room temperature for one week. Subsequently, the Young's modulus was determined via tensile testing according to ASTM D3039 using an Instron apparatus on specimens with dimensions of 25 x 250 mm and a thickness of 2.5 mm.",
      "reasoning_analysis": "Increasing Factors: The incorporation of glass fibers serves as the primary reinforcement mechanism, significantly enhancing stiffness through the rule of mixtures due to the high intrinsic modulus of the fibers compared to the epoxy matrix. Additionally, the inclusion of 7 wt% Cloisite 30B nanoclay introduces high-aspect-ratio nanoparticles that restrict polymer chain mobility within the interphase region, while ultrasonic homogenization promotes exfoliation to maximize stress transfer between the matrix and the nanofiller. Decreasing Factors: The processing history involves room temperature curing for one week, which may result in a lower crosslink density within the epoxy network compared to elevated temperature curing cycles, potentially limiting the maximum achievable matrix stiffness. Furthermore, the hand layup fabrication method combined with relatively low consolidation pressure increases the likelihood of void formation or incomplete wetting between layers, which acts as stress concentrators and reduces the effective load-bearing cross-sectional area. Dominant Factor: While the curing conditions and fabrication method introduce potential defects that could lower modulus, the presence of continuous glass fiber reinforcement fundamentally dictates the mechanical response of the composite. Therefore, the high modulus of the glass fibers dominates the final Young's modulus behavior, overwhelming the matrix limitations and ensuring a significant increase in stiffness relative to the neat epoxy system."
    }
  },
  {
    "doi": "10.1002/pc.25200",
    "title": "Improvement Mechanical and Antibacterial Properties of Epoxy by Polyethylene Glycol and Ag/CuO Nanoparticles",
    "year": 2019,
    "chemical_composition": {
      "repeat_unit_psmiles": null,
      "monomers": [
        {
          "name": "Epoxy Resin (KER 828)",
          "smiles": null,
          "ratio_value": null,
          "ratio_unit": null
        },
        {
          "name": "Epoxy Hardener",
          "smiles": null,
          "ratio_value": null,
          "ratio_unit": null
        }
      ],
      "additives": [
        {
          "name": "PEG-200",
          "type": "plasticizer",
          "amount_value": 20,
          "amount_unit": "wt%"
        }
      ],
      "is_homopolymer": false
    },
    "processing_history": "Epoxy resin blended with PEG, poured into silicone mold, cured in oven at 80 °C for 3 h. Young's modulus measured by uniaxial tensile test according to ASTM D638-10 using universal TB1 machine. (Run 2)",
    "hierarchical_structure": "Amorphous epoxy matrix with PEG plasticizer.",
    "properties": {
      "E": {
        "value": [
          0.096
        ],
        "unit": "GPa"
      }
    },
    "analysis_with_hierarchical_structure": {
      "descriptive_text": "The sample comprises an amorphous epoxy matrix synthesized from KER 828 epoxy resin and an epoxy hardener, incorporated with 20 wt% PEG-200 serving as a plasticizer. Preparation involved blending the resin with PEG, casting into a silicone mold, and curing in an oven at 80 °C for 3 hours to form the crosslinked network. Mechanical properties were evaluated through uniaxial tensile testing following ASTM D638-10 standards using a universal TB1 machine.",
      "reasoning_analysis": "Increasing Factors: The chemical reaction between the epoxy resin and hardener generates a covalently crosslinked thermoset network, which restricts chain segment mobility and inherently increases stiffness relative to linear precursors. The thermal curing process at 80 °C facilitates this network formation, establishing a rigid structural baseline that drives E higher. Decreasing Factors: The addition of 20 wt% PEG-200 introduces flexible, low-molecular-weight chains that act as effective plasticizers, significantly increasing free volume and reducing intermolecular friction within the matrix. Furthermore, the amorphous nature of the structure lacks crystalline domains that could otherwise reinforce stiffness, and the moderate curing temperature may limit the maximum achievable crosslink density, qualitatively driving E lower. Dominant Factor: Despite the stiffening effect of the crosslinked network, the high concentration of PEG-200 plasticizer is the dominant factor governing the mechanical response. The plasticization effect qualitatively drives the Young's modulus (E) significantly lower than that of a neat epoxy system by decoupling chain interactions and enhancing segmental flexibility."
    },
    "analysis_without_hierarchical_structure": {
      "descriptive_text": "The sample comprises a thermoset network synthesized from KER 828 epoxy resin and an epoxy hardener. During preparation, 20 wt% PEG-200 was added as a plasticizer to the resin blend. The mixture was cast into a silicone mold and cured thermally at 80 °C for 3 hours. Mechanical characterization was performed via uniaxial tensile testing in accordance with ASTM D638-10 using a universal TB1 machine.",
      "reasoning_analysis": "Increasing Factors: The chemical composition involves the reaction of epoxy resin with a hardener to form a densely crosslinked thermoset network, which intrinsically restricts chain mobility and provides high structural rigidity, thereby driving the Young's modulus upward. The thermal curing history at 80 °C ensures the development of this crosslinked architecture. Decreasing Factors: The addition of 20 wt% PEG-200 serves as a potent plasticizer within the matrix. As a low molecular weight flexible polymer, PEG-200 increases the free volume and enhances segmental mobility between the crosslinks, which significantly reduces the material's resistance to elastic deformation. Dominant Factor: Although the crosslinked network establishes a baseline stiffness, the substantial concentration of the plasticizer is the dominant factor governing the final mechanical behavior. The specific formulation intent of adding 20 wt% flexible chains qualitatively overrides the inherent rigidity of the neat epoxy, leading to a final Young's modulus that is significantly lower than that of the unplasticized cured network."
    }
  },
  {
    "doi": "10.1177/0731684413476354",
    "title": "Influence of carbon nanotubes grown on the fibres on damage progression in woven carbon-epoxy composites",
    "year": 2013,
    "chemical_composition": {
      "repeat_unit_psmiles": null,
      "monomers": [
        {
          "name": "Epikote 828 LV (Epoxy resin)",
          "smiles": null,
          "ratio_value": null,
          "ratio_unit": null
        },
        {
          "name": "Epikure DX 6514 (Hardener)",
          "smiles": null,
          "ratio_value": null,
          "ratio_unit": null
        }
      ],
      "additives": [
        {
          "name": "Carbon fiber (6K HTA)",
          "type": "reinforcement",
          "amount_value": 48.8,
          "amount_unit": "vol%"
        },
        {
          "name": "Carbon nanotubes (MWCNT)",
          "type": "filler",
          "amount_value": 9.0,
          "amount_unit": "wt% on fabric"
        },
        {
          "name": "Nickel catalyst",
          "type": "catalyst",
          "amount_value": 0.6,
          "amount_unit": "wt% on fiber"
        }
      ],
      "is_homopolymer": false
    },
    "processing_history": "CNT grown on fabric (300°C heat, Ni catalyst dip, 120°C dry, 600°C reactor 90s). VARTM processing with 5 plies. Cured at 70°C for 1 h, post-cured at 160°C for 2 h. Young's modulus measured by uniaxial tensile test on Instron 4505 at 5 mm/min crosshead speed. Modulus calculated from stress-strain curve over strain range 0.1-0.3%.",
    "hierarchical_structure": "2/2 Twill woven carbon fabric composite. Fiber volume fraction 48.8 ± 0.33%. CNT on fibers (7-11 wt% on fabric).",
    "properties": {
      "E": {
        "value": [
          52.13
        ],
        "unit": "GPa"
      }
    },
    "analysis_with_hierarchical_structure": {
      "descriptive_text": "The sample is a hierarchical carbon fiber reinforced polymer composite consisting of an Epikote 828 LV epoxy resin matrix cured with Epikure DX 6514 hardener. The reinforcement phase comprises a 2/2 twill woven carbon fabric (6K HTA) with a fiber volume fraction of 48.8 ± 0.33%, wherein the fiber surfaces are modified by multi-walled carbon nanotubes (MWCNT) grown in-situ using a nickel catalyst. Manufacturing involved catalyst dipping and thermal treatment at 600°C to cultivate the nanotubes, followed by consolidation of five plies via Vacuum Assisted Resin Transfer Molding (VARTM). The laminate underwent a curing cycle at 70°C for 1 hour and a post-cure at 160°C for 2 hours, with the Young's modulus characterized by uniaxial tensile testing at a crosshead speed of 5 mm/min within a strain range of 0.1-0.3%.",
      "reasoning_analysis": "Increasing Factors: The high volume fraction (48.8%) of high-modulus carbon fibers serves as the primary load-bearing component, significantly elevating the composite stiffness according to rule-of-mixtures principles. The incorporation of MWCNTs on the fiber surface enhances the interfacial shear strength and facilitates stress transfer between the matrix and fibers, while the post-curing process at 160°C increases the crosslink density of the epoxy matrix, thereby stiffening the polymer phase. Additionally, the VARTM processing method typically ensures low void content and good fiber wetting, minimizing defects that would otherwise compromise modulus. Decreasing Factors: The 2/2 twill woven architecture introduces fiber crimp, which misaligns fibers relative to the loading axis and reduces the effective modulus compared to unidirectional laminates. The high-temperature treatment (600°C) during CNT growth poses a risk of thermal degradation to the fiber sizing or surface microstructure, potentially weakening the fiber-matrix interface if not properly controlled. Furthermore, the inherent compliance of the epoxy matrix, even when post-cured, remains significantly lower than that of the reinforcement, limiting the upper bound of the composite modulus. Dominant Factor: The intrinsic stiffness and high volume fraction of the continuous carbon fibers qualitatively dominate the Young's modulus behavior, as the reinforcement phase carries the majority of the applied load. While the woven architecture imposes a geometric penalty on stiffness and the CNTs provide interfacial enhancement, the overall modulus is primarily dictated by the fiber content and alignment rather than matrix properties or nano-additives."
    },
    "analysis_without_hierarchical_structure": {
      "descriptive_text": "The composite material is based on an epoxy matrix formed from Epikote 828 LV resin and Epikure DX 6514 hardener, reinforced with 6K HTA carbon fibers at a volume fraction of 48.8%. To create a hierarchical structure, multi-walled carbon nanotubes (MWCNT) were grown directly onto the fabric using a nickel catalyst dip and high-temperature reactor treatment, resulting in a concentration of 9.0 wt% on the fabric. The laminate was manufactured using Vacuum Assisted Resin Transfer Molding (VARTM) with five plies, subjected to a curing cycle of 1 hour at 70°C and a post-cure at 160°C for 2 hours. The Young's modulus was determined through uniaxial tensile testing on an Instron 4505 machine at a crosshead speed of 5 mm/min, calculated from the stress-strain response within the 0.1% to 0.3% strain range.",
      "reasoning_analysis": "Increasing Factors: The high volume fraction of 48.8% continuous carbon fibers provides the primary contribution to stiffness according to the rule of mixtures, as the fibers possess a significantly higher modulus than the epoxy matrix. Furthermore, the hierarchical incorporation of MWCNTs on the fiber surface enhances the interfacial shear strength and specific surface area, promoting more efficient stress transfer between the matrix and the reinforcement. The thermal processing history, specifically the post-cure at 160°C, ensures a high degree of crosslinking density within the epoxy network, maximizing the intrinsic modulus of the matrix phase. Decreasing Factors: The VARTM processing method, while efficient, can occasionally introduce micro-voids or incomplete wetting which act as stress concentrators and reduce the effective load-bearing cross-sectional area. Additionally, the high-temperature CNT growth process and the subsequent curing cycle may induce residual thermal stresses at the interfaces due to coefficients of thermal expansion mismatches between the nickel catalyst, carbon structures, and epoxy, potentially leading to micro-cracking that compromises stiffness. Dominant Factor: The volume fraction and intrinsic stiffness of the continuous carbon fibers qualitatively dominate the final Young's modulus behavior. While the matrix crosslinking and nanotube interface optimization refine the composite performance, the mechanical response in the linear elastic region is overwhelmingly governed by the load-bearing capacity of the continuous fiber reinforcement aligned with the tensile axis."
    }
  },
  {
    "doi": "10.1016/j.compscitech.2008.02.024",
    "title": "The effects of CNT alignment on electrical conductivity and mechanical properties of SWNT/epoxy nanocomposites",
    "year": 2008,
    "chemical_composition": {
      "repeat_unit_psmiles": "CC(C)(c1ccc(OCC2CO2)cc1)c1ccc(OCC2CO2)cc1",
      "monomers": [
        {
          "name": "Bisphenol-A type epoxy resin (E-51)",
          "smiles": "CC(C)(c1ccc(OCC2CO2)cc1)c1ccc(OCC2CO2)cc1",
          "ratio_value": null,
          "ratio_unit": null
        }
      ],
      "additives": [
        {
          "name": "N,N-dimethylbenzylamine (BDMA)",
          "type": "crosslinker",
          "amount_value": 18.7,
          "amount_unit": "wt%"
        }
      ],
      "is_homopolymer": false
    },
    "processing_history": "Solution casting. Epoxy mixed with ethanol. Sonicated 2 h. BDMA hardener added (resin:hardener 1:0.23 wt ratio). No stretching applied. Compressed 10 MPa 5 min. Cured vacuum room temp 7 days. Young's modulus measured by tensile test, gauge length 50 mm, speed 15 mm/min, ambient temperature.",
    "hierarchical_structure": null,
    "properties": {
      "E": {
        "value": [
          0.415
        ],
        "unit": "GPa"
      }
    },
    "analysis_with_hierarchical_structure": {
      "descriptive_text": "The sample comprises a Bisphenol-A type epoxy resin (E-51) matrix incorporated with N,N-dimethylbenzylamine (BDMA) at 18.7 wt% as a crosslinking agent. Fabrication involved solution casting where the epoxy was dissolved in ethanol and sonicated for 2 hours, followed by the addition of the BDMA hardener at a resin-to-hardener weight ratio of 1:0.23. The mixture was compressed at 10 MPa for 5 minutes and subsequently cured under vacuum at room temperature for 7 days. The Young's modulus was determined via tensile testing at ambient temperature using a gauge length of 50 mm and a crosshead speed of 15 mm/min.",
      "reasoning_analysis": "Increasing Factors: The chemical structure features rigid Bisphenol-A aromatic rings within the backbone, which inherently restrict chain segment mobility and enhance stiffness. The introduction of BDMA facilitates the formation of a crosslinked three-dimensional network, significantly limiting macroscopic deformation under stress. Additionally, the application of 10 MPa compression during processing likely reduces free volume and improves chain packing density, contributing to a higher modulus. Decreasing Factors: The curing protocol utilized room temperature rather than elevated thermal treatment, which typically results in a lower degree of conversion and reduced crosslinking density compared to heat-cured epoxies. Furthermore, the solution casting method involving ethanol introduces the risk of residual solvent retention despite vacuum curing; any trapped ethanol would act as a plasticizer, increasing free volume and depressing the Young's modulus. Dominant Factor: While the rigid aromatic backbone provides a high intrinsic stiffness baseline, the final modulus is dominantly influenced by the crosslinking density achieved during the room temperature curing history. The lack of thermal energy during curing likely limits the network perfection, making the processing-induced crosslink density the critical determinant of the final mechanical performance relative to the theoretical maximum of the chemistry."
    },
    "analysis_without_hierarchical_structure": {
      "descriptive_text": "The sample comprises a Bisphenol-A type epoxy resin (E-51) crosslinked with N,N-dimethylbenzylamine (BDMA) at 18.7 wt%. Prepared via solution casting, the epoxy was mixed with ethanol and sonicated for 2 hours before the addition of the BDMA hardener at a resin-to-hardener weight ratio of 1:0.23. The mixture was compressed at 10 MPa for 5 minutes and cured under vacuum at room temperature for 7 days. Young's modulus was determined by tensile testing with a 50 mm gauge length at a speed of 15 mm/min under ambient temperature.",
      "reasoning_analysis": "Increasing Factors: The chemical composition features a Bisphenol-A backbone containing rigid aromatic rings that inherently resist chain deformation, while the BDMA additive facilitates the formation of a crosslinked network that restricts segmental mobility. Furthermore, the processing history includes compression at 10 MPa and vacuum curing, which reduce void content and free volume, thereby enhancing material density and stiffness. Decreasing Factors: The curing process conducted at room temperature may lead to incomplete epoxy conversion compared to thermal curing, resulting in a lower crosslink density that reduces stiffness. Additionally, the use of ethanol as a solvent introduces the risk of residual solvent molecules acting as plasticizers, which would increase free volume and lower the modulus. Dominant Factor: The establishment of the three-dimensional covalent network structure is the dominant factor governing the mechanical behavior. Despite the potential for lower crosslink density due to room temperature curing, the intrinsic rigidity of the aromatic epoxy backbone locked within the crosslinked architecture fundamentally ensures a high modulus solid state, outweighing the softening influences of potential residual solvent or incomplete conversion."
    }
  },
  {
    "doi": null,
    "title": "Synthesis of Aralkyl Novolac Epoxy Resins and Their Modification with Polysiloxane Thermoplastic Polyurethane for Semiconductor Encapsulation",
    "year": 1999,
    "chemical_composition": {
      "repeat_unit_psmiles": null,
      "monomers": [
        {
          "name": "p-xylylene glycol",
          "smiles": "OCc1ccc(CO)cc1",
          "ratio_value": 25,
          "ratio_unit": "mol%"
        },
        {
          "name": "o-cresol",
          "smiles": "Cc1ccccc1O",
          "ratio_value": 75,
          "ratio_unit": "mol%"
        }
      ],
      "additives": [
        {
          "name": "Phenol-formaldehyde novolac",
          "type": "crosslinker",
          "amount_value": null,
          "amount_unit": "stoichiometric"
        },
        {
          "name": "Triphenylphosphine",
          "type": "accelerator",
          "amount_value": null,
          "amount_unit": null
        },
        {
          "name": "Polysiloxane TPU",
          "type": "modifier",
          "amount_value": 12.5,
          "amount_unit": "wt%"
        }
      ],
      "is_homopolymer": false
    },
    "processing_history": "Synthesized by condensation of p-xylylene glycol and o-cresol with PTSA catalyst at 115-120°C for 10h, followed by epoxidation with epichlorohydrin and NaOH at 65°C. Modified with polysiloxane TPU (12.5 wt%) via epoxide-isocyanate reaction at 160°C for 2h. Cured with phenol-formaldehyde novolac and triphenylphosphine at 150°C (1h), 180°C (2h), 210°C (3h). Young's modulus (E') measured by DMA (Perkin-Elmer 7) in 3-point bending mode at 1 Hz, 5°C/min, at 100°C.",
    "hierarchical_structure": "Sea-island structure with dispersed polysiloxane TPU particles (1 µm or less) in epoxy matrix.",
    "properties": {
      "E": {
        "value": [
          1.39
        ],
        "unit": "GPa"
      }
    },
    "analysis_with_hierarchical_structure": {
      "descriptive_text": "The material is a complex thermoset composite derived from the condensation of p-xylylene glycol (25 mol%) and o-cresol (75 mol%), followed by epoxidation. The system incorporates a phenol-formaldehyde novolac crosslinker used in stoichiometric amounts alongside triphenylphosphine as an accelerator. Additionally, the matrix is modified with 12.5 wt% polysiloxane thermoplastic polyurethane (TPU) introduced via an epoxide-isocyanate reaction. Processing involved initial synthesis at 115-120°C, modification at 160°C, and a multi-stage curing protocol ranging from 150°C to 210°C. The resulting hierarchical structure exhibits a sea-island morphology characterized by dispersed polysiloxane TPU particles with dimensions of 1 µm or less embedded within the continuous epoxy matrix. Mechanical characterization was performed using dynamic mechanical analysis in 3-point bending mode at 100°C.",
      "reasoning_analysis": "Increasing Factors: The high content of aromatic rings from o-cresol and p-xylylene glycol introduces significant backbone rigidity and steric hindrance, which inherently increases stiffness. Furthermore, the stoichiometric curing with phenol-formaldehyde novolac creates a highly crosslinked three-dimensional network, restricting chain segment mobility and maximizing the glassy modulus. The high-temperature curing schedule up to 210°C ensures high conversion rates, further densifying the network structure. Decreasing Factors: The incorporation of 12.5 wt% polysiloxane TPU introduces a compliant, elastomeric phase into the system. Since polysiloxanes and TPUs typically possess significantly lower moduli than rigid epoxy networks, their presence as dispersed particles creates localized regions of lower stiffness. Additionally, the ether linkages formed during epoxidation and the glycol units provide some flexible spacers within the network compared to purely aromatic structures. Dominant Factor: The continuous phase nature of the sea-island structure means the highly crosslinked aromatic epoxy matrix governs the bulk mechanical response. While the dispersed polysiloxane TPU particles reduce the modulus relative to a neat resin, the rigid, percolating network of the cured novolac-epoxy matrix remains the dominant factor determining the overall high Young's modulus, particularly given that the measurement temperature of 100°C is likely within the glassy region of the high-Tg thermoset matrix."
    },
    "analysis_without_hierarchical_structure": {
      "descriptive_text": "The material is a copolymer network synthesized via the condensation of p-xylylene glycol (25 mol%) and o-cresol (75 mol%) using a PTSA catalyst at 115-120°C for 10 hours, followed by epoxidation with epichlorohydrin and NaOH at 65°C. This epoxidized precursor was subsequently modified with 12.5 wt% Polysiloxane TPU through an epoxide-isocyanate reaction at 160°C for 2 hours. The final network was formed by curing with a stoichiometric amount of Phenol-formaldehyde novolac and Triphenylphosphine accelerator using a stepwise thermal profile of 150°C for 1 hour, 180°C for 2 hours, and 210°C for 3 hours. The storage modulus (E') was characterized by dynamic mechanical analysis in 3-point bending mode at 1 Hz with a heating rate of 5°C/min, specifically evaluated at 100°C.",
      "reasoning_analysis": "Increasing Factors: The high molar fraction of o-cresol (75 mol%) introduces significant aromatic content into the backbone, providing intrinsic chain stiffness through steric hindrance and restricted rotation. Furthermore, the curing process with Phenol-formaldehyde novolac establishes a densely crosslinked thermoset network, while the high-temperature stepwise cure up to 210°C ensures high conversion density, both of which severely restrict segmental mobility and drive the modulus upward. Decreasing Factors: The incorporation of 12.5 wt% Polysiloxane TPU introduces flexible siloxane segments which possess low intrinsic stiffness compared to the aromatic matrix, acting as a soft phase that reduces the overall composite modulus. Additionally, the characterization temperature of 100°C represents an elevated thermal state where increased thermal energy promotes chain vibration and free volume expansion, naturally lowering the modulus compared to ambient conditions. Dominant Factor: The continuous rigid aromatic network formed by the o-cresol rich backbone and the high-density novolac crosslinks qualitatively dominates the mechanical response. While the polysiloxane modifier and elevated test temperature introduce softening mechanisms, the structural integrity provided by the highly crosslinked aromatic matrix remains the primary determinant of the material's high stiffness behavior."
    }
  },
  {
    "doi": "10.1177/0954008314534279",
    "title": "Role of functionalized multiwalled carbon nanotubes on mechanical properties of epoxy-based composites at cryogenic temperature",
    "year": 2014,
    "chemical_composition": {
      "repeat_unit_psmiles": null,
      "monomers": [
        {
          "name": "Diglycidyl ether of bisphenol-A",
          "smiles": null,
          "ratio_value": null,
          "ratio_unit": null
        },
        {
          "name": "Polyoxypropylenediamine",
          "smiles": null,
          "ratio_value": null,
          "ratio_unit": null
        }
      ],
      "additives": [
        {
          "name": "Grafted multiwalled carbon nanotubes",
          "type": "filler",
          "amount_value": 0.5,
          "amount_unit": "wt%"
        }
      ],
      "is_homopolymer": false
    },
    "processing_history": "Grafted MWNTs (G-MWNTs) prepared by acid treatment followed by maleic anhydride (MA) and isophorone diisocyanate (IPDI) grafting. G-MWNTs added to epoxy resin, vacuum mixed for 5 min. Reacted for 4 h at 80 °C with catalyst. Curing agent D-230 added (weight ratio 100:30 to epoxy), stirred, cast into mold, cured at 80 °C for 4 h. Young's modulus measured by uniaxial tensile test according to ASTM D638-99 using MTS Landmark Servohydraulic test system at liquid nitrogen temperature (77 K).",
    "hierarchical_structure": "G-MWNTs reinforced epoxy composites. Well-dispersed and impregnated in epoxy resin. Rough fracture surface. Excellent interfacial bonding with large amount of epoxy attached to MWNT surface.",
    "properties": {
      "E": {
        "value": [
          5.1
        ],
        "unit": "GPa"
      }
    },
    "analysis_with_hierarchical_structure": {
      "descriptive_text": "This composite material comprises a diglycidyl ether of bisphenol-A epoxy matrix cured with polyoxypropylenediamine and reinforced with 0.5 wt% grafted multiwalled carbon nanotubes. The nanotubes were functionalized via acid treatment followed by maleic anhydride and isophorone diisocyanate grafting before being vacuum-mixed into the resin, after which the curing agent was added at a weight ratio of 100:30. The system was cast and cured at 80 °C for 4 hours, yielding a well-dispersed structure with excellent interfacial bonding characterized by epoxy attachment on the nanotube surfaces and a rough fracture morphology. Mechanical evaluation was conducted using uniaxial tensile testing according to ASTM D638-99 at liquid nitrogen temperature (77 K).",
      "reasoning_analysis": "Increasing Factors: The incorporation of multiwalled carbon nanotubes introduces a high-aspect-ratio filler with intrinsic high stiffness, which physically restricts matrix deformation. The specific processing history involving chemical grafting (maleic anhydride and isophorone diisocyanate) creates excellent interfacial bonding, ensuring efficient stress transfer from the compliant epoxy matrix to the rigid nanotubes. Additionally, the thermoset nature of the cured epoxy network provides inherent rigidity, and the characterization at liquid nitrogen temperature (77 K) freezes segmental chain motion, significantly elevating the modulus compared to ambient conditions. Decreasing Factors: The use of polyoxypropylenediamine as the curing agent introduces flexible aliphatic and ether linkages into the crosslinked network, which lowers the intrinsic stiffness of the matrix compared to systems cured with rigid aromatic amines. The relatively low filler loading of 0.5 wt% may be insufficient to establish a percolating filler network, limiting the maximum reinforcement potential. Furthermore, the curing temperature of 80 °C might result in a crosslink density lower than what could be achieved with higher temperature post-cures, potentially leaving excess free volume. Dominant Factor: The excellent interfacial bonding achieved through the specific grafting processing history is the dominant factor, as it enables the high-modulus nanotubes to effectively reinforce the matrix despite the flexible curing agent and low loading. While the cryogenic testing condition fundamentally sets a high baseline for the matrix modulus, the composite behavior is qualitatively defined by the successful stress transfer mechanism enabled by the surface functionalization, driving the E higher than what would be observed in a non-bonded composite or neat resin under similar conditions."
    },
    "analysis_without_hierarchical_structure": {
      "descriptive_text": "The sample comprises an epoxy nanocomposite synthesized from Diglycidyl ether of bisphenol-A resin and Polyoxypropylenediamine curing agent, reinforced with 0.5 wt% grafted multiwalled carbon nanotubes. The nanotubes were functionalized via acid treatment followed by grafting with maleic anhydride and isophorone diisocyanate before being vacuum mixed into the epoxy resin for 5 minutes. The mixture was reacted at 80 °C for 4 hours with a catalyst, after which the curing agent was added at a 100:30 weight ratio, stirred, cast into a mold, and cured at 80 °C for 4 hours. The Young's modulus was determined using uniaxial tensile testing according to ASTM D638-99 on an MTS Landmark Servohydraulic system at liquid nitrogen temperature (77 K).",
      "reasoning_analysis": "Increasing Factors: The incorporation of multiwalled carbon nanotubes introduces a reinforcement phase with an intrinsically high elastic modulus, which mechanically stiffens the composite. The chemical grafting of maleic anhydride and isophorone diisocyanate onto the nanotube surface enhances interfacial adhesion with the epoxy matrix, facilitating efficient stress transfer from the polymer to the filler. Additionally, the formation of a crosslinked thermoset network restricts chain mobility, and the characterization at liquid nitrogen temperature (77 K) suppresses segmental motion, drastically increasing the measured stiffness. Decreasing Factors: The use of Polyoxypropylenediamine as the curing agent introduces flexible polyether segments into the crosslinked network, which increases chain flexibility and free volume compared to rigid aromatic amines, potentially lowering the modulus relative to a fully rigid epoxy system. Dominant Factor: The cryogenic testing temperature (77 K) is the overriding factor that locks the polymer matrix into a deeply glassy state, minimizing viscoelastic relaxation and neutralizing the flexibility of the polyether segments; within this rigid state, the effective stress transfer enabled by the grafted nanotube interface qualitatively dominates the composite reinforcement behavior, resulting in a maximized modulus."
    }
  },
  {
    "doi": "10.1177/0731684413476354",
    "title": "Influence of carbon nanotubes grown on the fibres on damage progression in woven carbon-epoxy composites",
    "year": 2013,
    "chemical_composition": {
      "repeat_unit_psmiles": null,
      "monomers": [
        {
          "name": "Epikote 828 LV (Epoxy resin)",
          "smiles": null,
          "ratio_value": null,
          "ratio_unit": null
        },
        {
          "name": "Epikure DX 6514 (Hardener)",
          "smiles": null,
          "ratio_value": null,
          "ratio_unit": null
        }
      ],
      "additives": [
        {
          "name": "Carbon fiber (6K HTA)",
          "type": "reinforcement",
          "amount_value": 52.0,
          "amount_unit": "vol%"
        },
        {
          "name": "Carbon nanotubes (MWCNT)",
          "type": "filler",
          "amount_value": 0.0,
          "amount_unit": "wt%"
        }
      ],
      "is_homopolymer": false
    },
    "processing_history": "VARTM processing with 5 plies of fabric. Mould warmed to 40°C. Resin injected at 2 bars for 2 min, then 4-5 bars. Packing pressure 5 bars. Cured at 70°C for 1 h. Post-cured at 160°C for 2 h. Young's modulus measured by uniaxial tensile test on Instron 4505 at 5 mm/min crosshead speed. Modulus calculated from stress-strain curve over strain range 0-0.1%.",
    "hierarchical_structure": "2/2 Twill woven carbon fabric composite. Fiber volume fraction 52 ± 0.27%. No CNT on fibers.",
    "properties": {
      "E": {
        "value": [
          64.74
        ],
        "unit": "GPa"
      }
    },
    "analysis_with_hierarchical_structure": {
      "descriptive_text": "The sample is a carbon fiber-reinforced epoxy composite comprising Epikote 828 LV resin and Epikure DX 6514 hardener reinforced with 5 plies of 2/2 twill woven 6K HTA carbon fabric. Manufactured via Vacuum Assisted Resin Transfer Molding (VARTM), the resin was injected at 2 to 5 bars into a 40°C mould followed by a 5-bar packing pressure. The laminate was cured at 70°C for 1 hour and post-cured at 160°C for 2 hours, resulting in a fiber volume fraction of 52 ± 0.27%. Mechanical properties were evaluated using uniaxial tensile testing at a crosshead speed of 5 mm/min, with the modulus calculated from the initial 0-0.1% strain range.",
      "reasoning_analysis": "Increasing Factors: The incorporation of 6K HTA carbon fibers provides a substantial enhancement in stiffness due to the high intrinsic elastic modulus of carbon relative to the epoxy matrix. The achieved fiber volume fraction of 52% is significant for VARTM processing, maximizing the load-bearing contribution of the reinforcement phase according to the rule of mixtures. Additionally, the post-curing thermal treatment at 160°C promotes a high crosslink density within the epoxy network, optimizing the matrix modulus and interfacial adhesion required for efficient stress transfer. Decreasing Factors: The utilization of a 2/2 twill woven fabric architecture introduces fiber crimp, which misaligns the reinforcement relative to the loading axis compared to unidirectional laminates, thereby reducing the effective modulus in the principal direction. Furthermore, the compliant nature of the cured epoxy matrix means that any resin-rich regions or matrix-dominated deformation modes will lower the overall composite stiffness compared to a theoretical maximum. Dominant Factor: The high volume fraction of the high-modulus carbon fabric is the dominant factor governing the Young's modulus. Despite the efficiency loss associated with the woven architecture's fiber crimp, the stiffness contribution from the continuous carbon phase at 52% volume fraction overwhelmingly dictates the composite behavior compared to the properties of the cured epoxy matrix or the specific processing pressures."
    },
    "analysis_without_hierarchical_structure": {
      "descriptive_text": "This composite sample comprises a thermoset matrix formed from Epikote 828 LV epoxy resin and Epikure DX 6514 hardener, reinforced with 5 plies of 6K HTA carbon fiber fabric achieving a fiber volume fraction of 52.0 vol%. The material was manufactured using Vacuum Assisted Resin Transfer Molding (VARTM), wherein the mold was heated to 40°C and resin was injected at pressures between 2 and 5 bars followed by a 5 bar packing pressure. The curing cycle involved heating at 70°C for 1 hour and a post-cure at 160°C for 2 hours. Mechanical characterization was performed via uniaxial tensile testing on an Instron 4505 at a crosshead speed of 5 mm/min, with the modulus calculated from the stress-strain curve over a 0-0.1% strain range.",
