Repository: hhtrick/HHT-code

# HHT training framework

This directory contains model training, embedding precomputation, inference, article-level baselines and the curated datasets. All commands below assume that the working directory is `train_code/`.

## 3. Datasets and fixed partitions

Each main dataset is a JSON array at `dataset/{property}/{property}.json`. Entries contain source metadata, `chemical_composition`, `processing_history`, `hierarchical_structure`, `properties`, and two generated-analysis objects. Targets are stored as `properties[property]["value"]`; source metadata and target values are not predictive input fields.

| Property | Train | Validation | Test | Total |
|---|---:|---:|---:|---:|

File: train_code/continue_train_dataset/E/E.json (part 91 of 106)
[
      "reasoning_analysis": "Increasing Factors: The inclusion of 52.0 vol% 6K HTA carbon fiber provides a substantial reinforcement effect, as the high intrinsic stiffness of the carbon fibers dominates the load-bearing capacity relative to the epoxy matrix. Additionally, the thermal processing history, specifically the post-cure at 160°C for 2 hours, ensures a high degree of crosslinking density within the epoxy network, thereby stiffening the matrix phase and enhancing interfacial adhesion for efficient stress transfer. The application of packing pressure during VARTM further consolidates the plies, minimizing void content that would otherwise reduce effective stiffness. Decreasing Factors: The use of fabric plies introduces fiber crimp associated with the weave architecture, which may slightly reduce the axial stiffness efficiency compared to straight unidirectional fibers. Furthermore, any potential voids or incomplete wetting inherent to the resin injection process could act as stress concentrators or reduce the effective load-bearing cross-sectional area, theoretically depressing the modulus. Dominant Factor: The high volume fraction of carbon fibers is the qualitatively dominant factor determining the Young's modulus. At 52.0 vol%, the rule of mixtures dictates that the composite stiffness is overwhelmingly governed by the rigid fiber phase rather than the matrix properties or minor processing-induced microstructural variations, resulting in a high-modulus structural material."
    }
  },
  {
    "doi": "10.1080/15376494.2022.2155332",
    "title": "Multiscale bridging method to characterize elasto-plastic properties of polymer nanocomposites",
    "year": 2024,
    "chemical_composition": {
      "repeat_unit_psmiles": null,
      "monomers": [
        {
          "name": "Diglycidyl ether of bisphenol F (EPON862)",
          "smiles": "C1COC1OC2=CC=C(C=C2)CC3=CC=C(C=C3)OC4COC4",
          "ratio_value": 3,
          "ratio_unit": "ratio"
        },
        {
          "name": "Triethylenetetramine (TETA)",
          "smiles": "NCCNCCNCCN",
          "ratio_value": 1,
          "ratio_unit": "ratio"
        }
      ],
      "additives": [],
      "is_homopolymer": false
    },
    "processing_history": "MD simulation (Materials Studio 5.5, PCFF), NPT relaxation (300 K, 1 atm, 20000 ps), Uniaxial tensile test (LAMMPS). Young's modulus calculated from stress-strain curve of pure epoxy matrix.",
    "hierarchical_structure": "Crosslinked epoxy network. Crosslink ratio 62.5%.",
    "properties": {
      "E": {
        "value": [
          2.375
        ],
        "unit": "GPa"
      }
    },
    "analysis_with_hierarchical_structure": {
      "descriptive_text": "The sample comprises a crosslinked epoxy network synthesized from Diglycidyl ether of bisphenol F (EPON862) and Triethylenetetramine (TETA) monomers at a 3:1 stoichiometric ratio. Characterized by a crosslink density of 62.5%, the material forms a rigid three-dimensional thermoset structure without additional additives. The mechanical properties were evaluated through molecular dynamics simulations utilizing the PCFF force field in Materials Studio 5.5, where the system underwent NPT relaxation at 300 K and 1 atm for 20000 ps prior to a uniaxial tensile test executed in LAMMPS to determine the Young's modulus of the pure epoxy matrix.",
      "reasoning_analysis": "Increasing Factors: The incorporation of Diglycidyl ether of bisphenol F introduces rigid aromatic rings into the polymer backbone, which significantly restricts segmental rotation and inherently increases the stiffness of the material. Additionally, the formation of a covalently crosslinked network with a 62.5% crosslink ratio imposes topological constraints that limit chain mobility and enhance resistance to elastic deformation, particularly when simulated at 300 K where the epoxy is likely in a glassy state. Decreasing Factors: The Triethylenetetramine hardener contains flexible aliphatic amine chains between crosslink junctions, which introduces conformational freedom that can lower the modulus compared to networks formed with rigid aromatic hardeners. Furthermore, the 62.5% crosslink ratio implies incomplete network conversion, leaving dangling chains or free volume that do not contribute effectively to load bearing. The computational processing history, specifically the 20000 ps NPT relaxation period, may not fully equilibrate the density to experimental standards, potentially resulting in a slightly lower packing density and consequently a reduced simulated modulus. Dominant Factor: The intrinsic rigidity of the bisphenol F aromatic backbone combined with the topological constraints of the crosslinked network qualitatively dominates the mechanical response, establishing a high modulus characteristic of glassy thermosets. While the flexible hardener segments and incomplete crosslinking introduce compliance, the covalent network architecture fundamentally dictates the high stiffness behavior of this pure epoxy matrix."
    },
    "analysis_without_hierarchical_structure": {
      "descriptive_text": "The sample comprises a crosslinked epoxy network formed by the reaction of Diglycidyl ether of bisphenol F (EPON862) and Triethylenetetramine (TETA) monomers in a 3:1 ratio, without the inclusion of external additives. The material behavior was investigated through molecular dynamics simulations using Materials Studio 5.5 with the PCFF force field, involving NPT relaxation at 300 K and 1 atm for 20000 ps to achieve equilibrium. Subsequently, a uniaxial tensile test was performed using LAMMPS to derive the Young's modulus from the stress-strain response of the pure epoxy matrix.",
      "reasoning_analysis": "Increasing Factors: The chemical composition features a bisphenol F backbone containing rigid aromatic rings, which significantly restricts chain segment rotation and enhances stiffness. Furthermore, the reaction with TETA creates a covalently crosslinked network structure, and the 3:1 monomer ratio suggests a specific crosslink density that limits macroscopic deformation. The processing history involving NPT relaxation at 300 K promotes densification of the polymer matrix, which generally correlates with higher stiffness. Decreasing Factors: The TETA hardener introduces aliphatic amine chains between crosslinking points, which possess greater flexibility compared to aromatic hardeners, potentially lowering the overall modulus. Additionally, the finite simulation time of 20000 ps during relaxation may not fully capture long-term physical aging or complete densification achievable in experimental curing cycles, possibly resulting in a slightly higher free volume than a fully aged experimental sample. Dominant Factor: The intrinsic rigidity of the aromatic bisphenol F backbone combined with the topological constraints of the crosslinked network qualitatively dominates the mechanical response, establishing a high stiffness baseline that outweighs the compliance introduced by the aliphatic hardener segments."
    }
  },
  {
    "doi": "10.1016/j.compositesb.2006.01.002",
    "title": "Mechanical properties of SWNT/epoxy composites using two different curing cycles",
    "year": 2006,
    "chemical_composition": {
      "repeat_unit_psmiles": null,
      "monomers": [
        {
          "name": "Bisphenol A",
          "smiles": "CC(C)(c1ccc(O)cc1)c2ccc(O)cc2",
          "ratio_value": null,
          "ratio_unit": null
        },
        {
          "name": "Epichlorhydrin",
          "smiles": "ClCC1CO1",
          "ratio_value": null,
          "ratio_unit": null
        }
      ],
      "additives": [
        {
          "name": "IB-72 Hardener",
          "type": "crosslinker",
          "amount_value": 10,
          "amount_unit": "volume parts per 100 parts resin"
        }
      ],
      "is_homopolymer": false
    },
    "processing_history": "Epoxy resin and hardener mixed. Curing Cycle A: Room temperature for 24 h, post-cured at 60 °C for 4 h. Type 1A specimens produced. Young's modulus measured by uniaxial tensile test at 1 mm/s crosshead speed, according to ISO 527-2:1993.",
    "hierarchical_structure": "Pure epoxy matrix. Fracture surface rough, indicating ductile deformation.",
    "properties": {
      "E": {
        "value": [
          2.473
        ],
        "unit": "GPa"
      }
    },
    "analysis_with_hierarchical_structure": {
      "descriptive_text": "The sample comprises a crosslinked epoxy network derived from Bisphenol A and Epichlorhydrin monomers, formulated with IB-72 hardener at a concentration of 10 volume parts per 100 parts resin. Processing involved mixing the resin and hardener followed by a curing cycle of 24 hours at room temperature and a post-cure at 60 °C for 4 hours to produce Type 1A specimens. Mechanical evaluation was conducted via uniaxial tensile testing at a crosshead speed of 1 mm/s according to ISO 527-2:1993. Structural characterization indicates a pure epoxy matrix exhibiting a rough fracture surface, which suggests ductile deformation mechanisms during failure.",
      "reasoning_analysis": "Increasing Factors: The incorporation of Bisphenol A introduces rigid aromatic rings into the polymer backbone, which restricts segmental motion and intrinsically increases stiffness. Furthermore, the addition of IB-72 hardener facilitates the formation of a covalently crosslinked network, significantly reducing chain mobility and driving the Young's modulus upward. The post-curing step at 60 °C further promotes crosslink density conversion, contributing to enhanced rigidity. Decreasing Factors: The absence of reinforcing fillers, described as a pure epoxy matrix, limits the composite stiffness compared to filled systems. Additionally, the moderate post-cure temperature of 60 °C may result in a lower ultimate crosslink density compared to higher temperature curing cycles, potentially limiting the maximum achievable modulus. The observation of ductile deformation on the fracture surface implies a network structure that permits some plastic flow, which often correlates with a lower modulus relative to highly brittle, densely crosslinked epoxies. Dominant Factor: The formation of the crosslinked aromatic network serves as the dominant factor establishing the material's baseline stiffness; however, the specific curing conditions and lack of reinforcement likely modulate the modulus to a range characteristic of standard unfilled epoxy systems rather than high-performance composites."
    },
    "analysis_without_hierarchical_structure": {
      "descriptive_text": "The polymer sample comprises a bisphenol A-based epoxy system derived from bisphenol A and epichlorohydrin monomers, incorporated with IB-72 hardener at a loading of 10 volume parts per 100 parts resin. Specimen preparation involved mixing the resin and hardener followed by a curing cycle consisting of 24 hours at room temperature and a post-cure treatment at 60 °C for 4 hours to produce Type 1A specimens. Mechanical characterization was performed via uniaxial tensile testing at a crosshead speed of 1 mm/s in compliance with ISO 527-2:1993 to determine the Young's modulus.",
      "reasoning_analysis": "Increasing Factors: The incorporation of bisphenol A introduces rigid aromatic rings into the polymer backbone, significantly enhancing chain stiffness and resistance to deformation. Additionally, the reaction with IB-72 hardener generates a densely crosslinked thermoset network that restricts segmental mobility, while the post-curing step at 60 °C promotes further conversion and network densification compared to ambient curing alone. Decreasing Factors: The moderate post-cure temperature of 60 °C may be insufficient to achieve full conversion relative to higher temperature cycles, potentially leaving unreacted sites or lower crosslink density that could reduce stiffness. Furthermore, if the specific hardener ratio of 10 volume parts deviates from the stoichiometric optimum, it may limit the maximum achievable network connectivity. Dominant Factor: The formation of the three-dimensional covalently crosslinked network combined with the intrinsic rigidity of the aromatic backbone serves as the dominant factor, establishing a high baseline modulus that defines the material's mechanical response despite potential limitations imposed by the moderate thermal curing history."
    }
  },
  {
    "doi": "10.1002/pen.25889",
    "title": "Tetraglycidyl ether 1.1.2.2-tetraphenyl ethane epoxy resin modified by carbon nanotubes",
    "year": 2022,
    "chemical_composition": {
      "repeat_unit_psmiles": null,
      "monomers": [
        {
          "name": "Tetraglycidyl ether 1.1.2.2-tetraphenyl ethane",
          "smiles": null,
          "ratio_value": 80,
          "ratio_unit": "parts by weight"
        },
        {
          "name": "Bisphenol A diglycidyl ether",
          "smiles": "CC(C)(C1=CC=C(OCC2CO2)C=C1)C1=CC=C(OCC2CO2)C=C1",
          "ratio_value": 20,
          "ratio_unit": "parts by weight"
        },
        {
          "name": "Methyl tetrahydrophthalic anhydride",
          "smiles": "CC1=CCC2C(C1)C(=O)OC(=O)C2",
          "ratio_value": 80,
          "ratio_unit": "parts by weight"
        }
      ],
      "additives": [
        {
          "name": "Epoxy-grafted Carbon Nanotubes",
          "type": "filler",
          "amount_value": 0.6,
          "amount_unit": "wt%"
        },
        {
          "name": "2-(4-aminophenyl)-5-aminobenzimidazole",
          "type": "accelerator",
          "amount_value": 1,
          "amount_unit": "parts by weight"
        }
      ],
      "is_homopolymer": false
    },
    "processing_history": "TGETPE mixed with DGEBA/E-CNTs and MeTHPA/APABI. Degassed 30 min vacuum. Cured: 120°C/1h, 140°C/2h, 160°C/2h, 180°C/2h, post-cure 220°C/1h. Young's modulus (reported as flexural modulus in Table 3) measured by bending test at room temperature, 2 mm/min crosshead speed, GB/T 2567-2008.",
    "hierarchical_structure": "Most complex morphology. Crack propagates in multiple directions, cross-section uneven, failure not in one plane, showing obvious ductile fracture morphology.",
    "properties": {
      "E": {
        "value": [
          3.38
        ],
        "unit": "GPa"
      }
    },
    "analysis_with_hierarchical_structure": {
      "descriptive_text": "The sample comprises a thermosetting epoxy network synthesized from a blend of Tetraglycidyl ether 1.1.2.2-tetraphenyl ethane (80 parts by weight) and Bisphenol A diglycidyl ether (20 parts by weight), cured with Methyl tetrahydrophthalic anhydride (80 parts by weight) and accelerated by 2-(4-aminophenyl)-5-aminobenzimidazole (1 part by weight). This matrix was reinforced with 0.6 wt% Epoxy-grafted Carbon Nanotubes. The processing history involved vacuum degassing for 30 minutes followed by a multi-stage curing cycle ramping from 120°C to 180°C, concluding with a high-temperature post-cure at 220°C for 1 hour. Mechanical characterization was conducted via a bending test at room temperature with a crosshead speed of 2 mm/min according to GB/T 2567-2008 to determine the Young's modulus. The resulting hierarchical structure exhibits a complex morphology with uneven cross-sections and crack propagation in multiple directions, displaying an obvious ductile fracture morphology rather than planar failure.",
      "reasoning_analysis": "Increasing Factors: The primary monomer, Tetraglycidyl ether 1.1.2.2-tetraphenyl ethane, possesses a rigid tetraphenyl ethane core and high functionality (tetra-epoxy), which significantly restricts segmental mobility and promotes a high crosslink density, intrinsically driving the Young's modulus upward. The inclusion of 0.6 wt% Epoxy-grafted Carbon Nanotubes provides high-aspect-ratio reinforcement, facilitating efficient load transfer within the matrix. Furthermore, the rigorous processing history, specifically the high-temperature post-cure at 220°C, ensures maximum conversion of functional groups and minimizes free volume, further stiffening the network. Decreasing Factors: The incorporation of Bisphenol A diglycidyl ether (20 parts by weight) introduces flexible isopropylidene linkages into the network backbone, which increases chain mobility relative to a pure tetraphenyl ethane system, thereby qualitatively reducing the stiffness. Additionally, the observed ductile fracture morphology and complex crack propagation suggest energy dissipation mechanisms and network heterogeneity that are often associated with a reduction in elastic modulus compared to purely brittle, highly rigid thermosets. Dominant Factor: The intrinsic rigidity of the tetraphenyl ethane backbone combined with the reinforcing effect of the carbon nanotubes and the densification from the high-temperature post-cure qualitatively dominates the mechanical response, driving the Young's modulus higher, although the flexible DGEBA component and ductile failure mode indicate an engineered balance that prevents extreme brittleness."
    },
    "analysis_without_hierarchical_structure": {
      "descriptive_text": "The sample comprises a hybrid epoxy thermoset network synthesized from Tetraglycidyl ether 1.1.2.2-tetraphenyl ethane (80 parts by weight) and Bisphenol A diglycidyl ether (20 parts by weight) as the resin matrix, cured with Methyl tetrahydrophthalic anhydride (80 parts by weight). The formulation is reinforced with 0.6 wt% Epoxy-grafted Carbon Nanotubes and utilizes 1 part by weight of 2-(4-aminophenyl)-5-aminobenzimidazole as an accelerator. Processing involved mixing the components followed by 30 minutes of vacuum degassing, after which the system underwent a multi-step thermal curing cycle at 120°C, 140°C, 160°C, and 180°C, concluding with a post-cure at 220°C for 1 hour. The Young's modulus, reported as flexural modulus, was characterized via a bending test at room temperature with a crosshead speed of 2 mm/min according to GB/T 2567-2008.",
      "reasoning_analysis": "Increasing Factors: The use of Tetraglycidyl ether 1.1.2.2-tetraphenyl ethane as the major resin component introduces a highly rigid tetraphenyl ethane core and high functionality, which significantly restricts chain mobility and promotes a high crosslink density, inherently driving the modulus upward. The incorporation of Epoxy-grafted Carbon Nanotubes provides nanoscale reinforcement where the high aspect ratio and intrinsic stiffness of the nanotubes, coupled with improved interfacial adhesion from grafting, effectively transfer stress and increase composite stiffness. Additionally, the rigorous thermal processing history, specifically the high-temperature post-cure at 220°C, ensures maximum conversion of reactive groups and minimizes free volume, resulting in a densely packed network structure. Decreasing Factors: The inclusion of Bisphenol A diglycidyl ether introduces flexible isopropylidene linkages into the network; although present at a lower ratio than the rigid resin, these aliphatic segments increase local chain flexibility and free volume compared to a pure aromatic system, potentially lowering the overall modulus. Furthermore, despite vacuum degassing, any residual micro-voids formed during the high-viscosity mixing or curing stages could act as defects that reduce the effective load-bearing area. Dominant Factor: The dominant factor governing the modulus is the synergistic effect of the rigid TGETPE matrix architecture and the high-temperature post-curing regimen. The structural stiffness imparted by the tetraphenyl ethane core establishes a high baseline modulus that is further enhanced by the nanofiller reinforcement, qualitatively outweighing the softening influence of the minor DGEBA component and ensuring a high stiffness final material."
    }
  },
  {
    "doi": "10.3390/polym12081688",
    "title": "A Study of Some Mechanical Properties of Composite Materials with a Dammar-Based Hybrid Matrix and Reinforced by Waste Paper",
    "year": 2020,
    "chemical_composition": {
      "repeat_unit_psmiles": null,
      "monomers": [
        {
          "name": "Dammar resin",
          "smiles": null,
          "ratio_value": 60,
          "ratio_unit": "vol%"
        },
        {
          "name": "Epoxy resin (Resoltech 1050/1055)",
          "smiles": null,
          "ratio_value": 40,
          "ratio_unit": "vol%"
        }
      ],
      "additives": [],
      "is_homopolymer": false
    },
    "processing_history": "Hybrid resin cast with 60% Dammar volume ratio and 40% Epoxy/Hardener (7/3 vol ratio). Curing environment 21-23 °C. Samples cut 10 days after casting. Young's modulus measured by uniaxial tensile test according to ASTM D3039 using Lrx Plus testing machine (2.5 kN force range).",
    "hierarchical_structure": "Hybrid resin matrix. SEM analysis shows voids present; number of voids increases with Dammar ratio.",
    "properties": {
      "E": {
        "value": [
          1.72
        ],
        "unit": "GPa"
      }
    },
    "analysis_with_hierarchical_structure": {
      "descriptive_text": "The sample consists of a hybrid resin matrix composed of 60 vol% Dammar resin and 40 vol% Epoxy resin (Resoltech 1050/1055). The material was prepared via casting with a curing environment maintained at 21-23 °C, and specimens were machined 10 days after casting. Structural characterization via SEM revealed the presence of voids within the hybrid matrix, with void density observed to increase concomitantly with the Dammar resin ratio. The Young's modulus was subsequently determined through uniaxial tensile testing performed in accordance with ASTM D3039 using an Lrx Plus testing machine.",
      "reasoning_analysis": "Increasing Factors: The inclusion of Epoxy resin (Resoltech 1050/1055) introduces a chemically crosslinked thermoset network, which intrinsically provides high stiffness and resistance to elastic deformation compared to linear polymers. Additionally, the 10-day waiting period prior to cutting allows for extended ambient curing, potentially enhancing the crosslink density and structural stability before mechanical testing. Decreasing Factors: The SEM analysis confirms the presence of voids within the hybrid matrix, which act as stress concentrators and reduce the effective load-bearing area, thereby significantly lowering the macroscopic Young's modulus. The processing history indicates curing at room temperature (21-23 °C), which may result in incomplete conversion compared to thermal curing cycles, yielding a less rigid network. Furthermore, the high volume fraction of Dammar resin (60%) may dilute the stiffness of the epoxy network if the natural resin possesses a lower intrinsic modulus. Dominant Factor: The microstructural defects introduced by void formation are likely the dominant factor governing the final modulus behavior. While the epoxy component provides intrinsic rigidity, the explicitly noted correlation between Dammar content and void density suggests that structural discontinuities and the limited crosslinking efficiency of room-temperature curing qualitatively outweigh the benefits of the epoxy network, leading to a reduced stiffness relative to a fully dense, thermally cured epoxy system."
    },
    "analysis_without_hierarchical_structure": {
      "descriptive_text": "The sample comprises a hybrid resin system formed by blending Dammar resin at 60 vol% with an Epoxy resin system (Resoltech 1050/1055) at 40 vol%, where the epoxy component utilizes a 7/3 volume ratio of resin to hardener. This hybrid mixture was cast and cured under ambient conditions at 21-23 °C, followed by a 10-day post-curing period before samples were cut for characterization. The Young's modulus was subsequently determined via uniaxial tensile testing in accordance with ASTM D3039 standards using an Lrx Plus testing machine equipped with a 2.5 kN force range.",
      "reasoning_analysis": "Increasing Factors: The formation of a chemically crosslinked network within the Epoxy resin component provides inherent structural rigidity, while the Dammar resin acts as a rigid natural resin that contributes to the overall stiffness of the bulk material. Additionally, the 10-day delay between casting and testing allows for physical aging and continued crosslinking at room temperature, which densifies the polymer network and increases resistance to deformation. Decreasing Factors: The ambient curing temperature of 21-23 °C is suboptimal for achieving maximum crosslink density in epoxy systems, likely leaving unreacted groups and creating a more compliant network compared to heat-cured samples. Moreover, the majority volume fraction of Dammar resin (60%) dilutes the contribution of the higher-modulus engineered epoxy phase, potentially lowering the composite modulus relative to a pure epoxy system. Dominant Factor: The dominant factor is the compositional ratio favoring Dammar resin, as the majority phase dictates the bulk mechanical behavior; however, this is significantly constrained by the ambient curing history which limits the epoxy binder's ability to fully rigidify the structure, resulting in a modulus governed by the stiffness of the natural resin matrix reinforced by a partially cured thermoset network."
    }
  },
  {
    "doi": "10.1177/0021998318789732",
    "title": "Mechanical and thermal properties of Moringa oleifera cellulose-based epoxy nanocomposites",
    "year": 2019,
    "chemical_composition": {
      "repeat_unit_psmiles": null,
      "monomers": [
        {
          "name": "Epoxy-diane resin ED-20",
          "smiles": null,
          "ratio_value": null,
          "ratio_unit": null
        }
      ],
      "additives": [
        {
          "name": "Polyethylene polyamine",
          "type": "crosslinker",
          "amount_value": 5,
          "amount_unit": "ml"
        },
        {
          "name": "Cellulose nanowhiskers",
          "type": "filler",
          "amount_value": 0.12,
          "amount_unit": "wt%"
        }
      ],
      "is_homopolymer": false
    },
    "processing_history": "Epoxy resin and filler mixed by hand 5 min at room temperature. Curing agent (PEPA) added, mixed 5 min. Cured in aluminum mold at room temperature for 24 h. Tensile modulus measured by uniaxial tensile test at 23 °C, 50% RH, ASTM D638.",
    "hierarchical_structure": "Cellulose nanowhiskers (5–70 nm width, 100 nm–several μm length) dispersed in epoxy matrix.",
    "properties": {
      "E": {
        "value": [
          1.5674000000000001
        ],
        "unit": "GPa"
      }
    },
    "analysis_with_hierarchical_structure": {
      "descriptive_text": "The sample comprises an Epoxy-diane resin ED-20 matrix crosslinked with 5 ml of Polyethylene polyamine and reinforced with 0.12 wt% Cellulose nanowhiskers. Fabrication involved hand mixing the resin and filler for 5 minutes at room temperature, followed by the addition of the curing agent and further mixing for 5 minutes before curing in an aluminum mold at room temperature for 24 hours. The resulting hierarchical structure features Cellulose nanowhiskers with widths between 5 and 70 nm and lengths ranging from 100 nm to several micrometers dispersed within the epoxy matrix. The tensile modulus was evaluated using a uniaxial tensile test conducted at 23 °C and 50% relative humidity according to ASTM D638.",
      "reasoning_analysis": "Increasing Factors: The chemical crosslinking of the Epoxy-diane resin by Polyethylene polyamine creates a rigid three-dimensional network that restricts chain mobility, fundamentally establishing the stiffness of the material. Additionally, the inclusion of Cellulose nanowhiskers introduces a high-modulus reinforcing phase with a high aspect ratio, which can enhance load transfer and increase the composite tensile modulus relative to the neat resin. Decreasing Factors: The extremely low filler content of 0.12 wt% limits the volumetric contribution of the stiff cellulose phase, reducing the potential reinforcement effect. The room temperature curing history likely results in a lower crosslink density compared to thermal curing protocols, yielding a less rigid matrix network. Furthermore, hand mixing may lead to nanowhisker agglomeration or entrapped voids that act as stress concentrators, and the testing environment of 50% relative humidity may induce moisture plasticization in the epoxy or cellulose, lowering the measured stiffness. Dominant Factor: The mechanical behavior is predominantly dictated by the properties of the crosslinked epoxy matrix rather than the trace filler content. Consequently, the room temperature curing history is the dominant factor, as it determines the final crosslink density and network rigidity, likely capping the modulus below the theoretical maximum achievable with optimized thermal processing despite the presence of the high-stiffness nanofillers."
    },
    "analysis_without_hierarchical_structure": {
      "descriptive_text": "The sample comprises an Epoxy-diane resin ED-20 matrix crosslinked with Polyethylene polyamine and reinforced with Cellulose nanowhiskers. The composite was fabricated by hand mixing the epoxy resin and filler for 5 minutes at room temperature, followed by the incorporation of the curing agent and additional mixing for 5 minutes. Subsequently, the mixture was cured in an aluminum mold at room temperature for 24 hours. The tensile modulus was evaluated using a uniaxial tensile test conducted at 23 °C and 50% relative humidity according to ASTM D638.",
      "reasoning_analysis": "Increasing Factors: The introduction of Polyethylene polyamine facilitates the formation of a covalently crosslinked thermoset network, significantly restricting segmental chain mobility and increasing structural rigidity. Furthermore, the inclusion of Cellulose nanowhiskers introduces a high-modulus reinforcing phase that can enhance stiffness through load transfer mechanisms, provided adequate interfacial adhesion is achieved. Decreasing Factors: The room temperature curing protocol may result in a lower degree of conversion and crosslink density compared to elevated temperature curing schedules, potentially limiting the maximum achievable modulus. Additionally, hand mixing risks the entrapment of microvoids or incomplete filler dispersion, which act as stress concentrators, while the testing environment of 50% relative humidity may induce moisture absorption in the epoxy-amine network and the hygroscopic cellulose filler, leading to plasticization and a reduction in stiffness. Dominant Factor: The mechanical integrity and stiffness are primarily governed by the crosslink density of the epoxy-amine network established during the curing process. Given the very low loading of Cellulose nanowhiskers (0.12 wt%), the matrix properties dictated by the room temperature curing history dominate the final tensile modulus behavior, outweighing the marginal reinforcement contribution of the nanofiller."
    }
  },
  {
    "doi": "10.1039/c6ra16418h",
    "title": "Structure, morphology and properties of epoxy networks with dangling chains cured by anhydride",
    "year": 2016,
    "chemical_composition": {
      "repeat_unit_psmiles": null,
      "monomers": [
        {
          "name": "Bisphenol F diglycidyl ether",
          "smiles": "C1OC1COc2ccc(Cc3ccc(OCC4OC4)cc3)cc2",
          "ratio_value": 40,
          "ratio_unit": "parts (molar ratio of epoxy group)"
        },
        {
          "name": "1,2-Epoxyoctadecane",
          "smiles": "CCCCCCCCCCCCCCCCC1OC1",
          "ratio_value": 2,
          "ratio_unit": "parts (molar ratio of epoxy group)"
        },
        {
          "name": "Hexahydrophthalic anhydride",
          "smiles": "O=C1OC(=O)C2CCCCC12",
          "ratio_value": 42,
          "ratio_unit": "parts (molar ratio of epoxy group)"
        }
      ],
      "additives": [
        {
          "name": "Tris-(dimethylaminomethyl)phenol",
          "type": "accelerator",
          "amount_value": 0.5,
          "amount_unit": "wt% of HHPA"
        }
      ],
      "is_homopolymer": false
    },
    "processing_history": "DGEBF mixed with 1,2-Epoxyoctadecane, HHPA and DMP-30, stirred 15 min. Heated at 90 °C for 3 h, 120 °C for 3 h, 150 °C for 1 h. Tensile modulus measured by tensile tester (SANS UTM5205XHD) at room temperature according to GB/T 1040.2-2006.",
    "hierarchical_structure": "Relatively large phase separation structures with coalescence of dispersed phase. Amorphous (no crystallization by WAXS).",
    "properties": {
      "E": {
        "value": [
          3.1
        ],
        "unit": "GPa"
      }
    },
    "analysis_with_hierarchical_structure": {
      "descriptive_text": "This thermosetting system comprises a network formed from Bisphenol F diglycidyl ether (DGEBF) cured with Hexahydrophthalic anhydride (HHPA) and accelerated by Tris-(dimethylaminomethyl)phenol (DMP-30). The formulation includes 1,2-Epoxyoctadecane as a modifier, with the mixture stirred for 15 minutes prior to undergoing a stepwise thermal curing process at 90 °C for 3 hours, 120 °C for 3 hours, and 150 °C for 1 hour. Structural analysis indicates an amorphous morphology with no crystallization detected by WAXS, characterized by relatively large phase separation structures exhibiting coalescence of the dispersed phase. The tensile modulus (E) was evaluated at room temperature using a universal testing machine in accordance with GB/T 1040.2-2006.",
      "reasoning_analysis": "Increasing Factors: The aromatic rings within the Bisphenol F diglycidyl ether backbone provide intrinsic chain stiffness and restrict segmental mobility, while the Hexahydrophthalic anhydride curing agent facilitates a dense crosslinked network structure. Furthermore, the multi-step thermal curing schedule up to 150 °C ensures high conversion of epoxy groups, maximizing crosslink density and contributing to a higher modulus. Decreasing Factors: The incorporation of 1,2-Epoxyoctadecane introduces long flexible aliphatic chains into the network, acting as an internal plasticizer that increases free volume and chain mobility. Additionally, the observed relatively large phase separation structures with coalescence suggest morphological heterogeneity where dispersed soft phases may act as compliance points, reducing the overall bulk stiffness compared to a homogeneous network. Dominant Factor: The intrinsic rigidity of the aromatic epoxy-anhydride network and the high crosslink density achieved through the elevated temperature cure dominate the final E behavior by establishing a rigid glassy state at room temperature; however, the presence of the flexible aliphatic modifier and the resulting phase-separated morphology serve as the critical factors attenuating the modulus relative to an unmodified system."
    },
    "analysis_without_hierarchical_structure": {
      "descriptive_text": "The sample consists of a cured epoxy thermoset network formulated from Bisphenol F diglycidyl ether as the primary resin and Hexahydrophthalic anhydride as the curing agent, with 1,2-Epoxyoctadecane incorporated as a reactive modifier. Tris-(dimethylaminomethyl)phenol was added as an accelerator at 0.5 wt% relative to the curing agent. The components were mixed by stirring for 15 minutes and subsequently subjected to a stepwise thermal curing cycle involving heating at 90 °C for 3 hours, 120 °C for 3 hours, and finally 150 °C for 1 hour. The tensile modulus of the resulting material was characterized at room temperature using a tensile tester in accordance with the GB/T 1040.2-2006 standard.",
      "reasoning_analysis": "Increasing Factors: The chemical composition features Bisphenol F diglycidyl ether, which contains rigid aromatic rings that restrict backbone mobility and inherently increase stiffness. Additionally, the Hexahydrophthalic anhydride curing agent promotes a dense crosslinked network, and the stepwise thermal processing up to 150 °C ensures high conversion and crosslink density, further driving the modulus upward. Decreasing Factors: The inclusion of 1,2-Epoxyoctadecane introduces long, flexible aliphatic chains into the network structure, which increases free volume and segmental mobility between crosslinks, acting as an internal flexibilizer that reduces the overall stiffness. Dominant Factor: The high proportion of the rigid aromatic resin relative to the aliphatic modifier, coupled with the high crosslink density achieved through the anhydride cure and thermal schedule, qualitatively dominates the mechanical behavior, establishing a high modulus baseline characteristic of rigid thermosets despite the presence of the flexibilizing component."
    }
  },
  {
    "doi": "10.1016/j.carbon.2013.07.035",
    "title": "Desirable electrical and mechanical properties of continuous hybrid nano-scale carbon fibers containing highly aligned multi-walled carbon nanotubes",
    "year": 2013,
    "chemical_composition": {
      "repeat_unit_psmiles": null,
      "monomers": [
        {
          "name": "Acrylonitrile",
          "smiles": "C=CC#N",
          "ratio_value": 93.0,
          "ratio_unit": "wt%"
        },
        {
          "name": "Methyl Acrylate",
          "smiles": "COC(=O)C=C",
          "ratio_value": 5.3,
          "ratio_unit": "wt%"
        },
        {
          "name": "Itaconic Acid",
          "smiles": "OC(=O)CC(=C)C(=O)O",
          "ratio_value": 1.7,
          "ratio_unit": "wt%"
        }
      ],
      "additives": [
        {
          "name": "Multi-walled Carbon Nanotubes",
          "type": "filler",
          "amount_value": 8.0,
          "amount_unit": "wt%"
        }
      ],
      "is_homopolymer": false
    },
    "processing_history": "PAN terpolymer dissolved in DMF with MWCNTs (8 wt%) to prepare a 14 wt% solution, electrospun at 18 kV, 180 mm distance, 6.7 m/s drum speed. Young's modulus measured by uniaxial tensile test at 20 mm/min crosshead speed, room temperature, using Instron 1121.",
    "hierarchical_structure": "Aligned electrospun nanofibers. Average diameter 215 nm.",
    "properties": {
      "E": {
        "value": [
          1.0
        ],
        "unit": "GPa"
      }
    },
    "analysis_with_hierarchical_structure": {
      "descriptive_text": "The sample comprises a poly(acrylonitrile-co-methyl acrylate-co-itaconic acid) terpolymer matrix reinforced with 8.0 wt% multi-walled carbon nanotubes (MWCNTs). The chemical composition consists of 93.0 wt% acrylonitrile, 5.3 wt% methyl acrylate, and 1.7 wt% itaconic acid. Fabrication involved dissolving the PAN terpolymer and MWCNTs in dimethylformamide (DMF) to form a 14 wt% solution, followed by electrospinning at an applied voltage of 18 kV, a tip-to-collector distance of 180 mm, and a drum collection speed of 6.7 m/s. This process produced aligned electrospun nanofibers with an average diameter of 215 nm. Mechanical characterization was performed via uniaxial tensile testing at a crosshead speed of 20 mm/min at room temperature using an Instron 1121 machine.",
