Repository: hhtrick/HHT-code

# HHT training framework

This directory contains model training, embedding precomputation, inference, article-level baselines and the curated datasets. All commands below assume that the working directory is `train_code/`.

## 3. Datasets and fixed partitions

Each main dataset is a JSON array at `dataset/{property}/{property}.json`. Entries contain source metadata, `chemical_composition`, `processing_history`, `hierarchical_structure`, `properties`, and two generated-analysis objects. Targets are stored as `properties[property]["value"]`; source metadata and target values are not predictive input fields.

| Property | Train | Validation | Test | Total |
|---|---:|---:|---:|---:|

File: train_code/continue_train_dataset/E/E.json (part 92 of 106)
[
      "reasoning_analysis": "Increasing Factors: The high acrylonitrile content (93.0 wt%) facilitates strong dipole-dipole interactions between nitrile groups, enhancing intermolecular cohesion and stiffness. The incorporation of 8.0 wt% multi-walled carbon nanotubes introduces a rigid reinforcement phase with an intrinsically high elastic modulus, significantly boosting composite stiffness through load transfer. Furthermore, the electrospinning processing history, particularly the high drum collection speed of 6.7 m/s, induces substantial molecular chain orientation and fiber alignment along the tensile axis, which maximizes the modulus in the testing direction. The presence of itaconic acid may also contribute to increased stiffness via hydrogen bonding or crosslinking interactions. Decreasing Factors: The inclusion of methyl acrylate comonomer (5.3 wt%) disrupts the stereoregularity of the polyacrylonitrile backbone, potentially reducing crystallinity and thereby lowering the modulus relative to pure PAN. Additionally, the nanofibrous morphology inherently possesses inter-fiber voids (porosity), which reduces the effective load-bearing cross-sectional area compared to a dense solid film. Residual DMF solvent from the electrospinning process could also act as a plasticizer if not fully evaporated, increasing free volume and decreasing stiffness. Dominant Factor: The synergistic effect of the high-aspect-ratio MWCNT reinforcement and the high degree of molecular and fiber alignment induced by the electrospinning parameters qualitatively dominates the mechanical response. While porosity and comonomer inclusion introduce softening mechanisms, the efficient stress transfer along the aligned nanotubes and oriented polymer chains in the direction of testing drives the Young's modulus to higher values relative to non-aligned or unreinforced counterparts."
    },
    "analysis_without_hierarchical_structure": {
      "descriptive_text": "The sample consists of a poly(acrylonitrile-co-methyl acrylate-co-itaconic acid) terpolymer matrix composed of 93.0 wt% acrylonitrile, 5.3 wt% methyl acrylate, and 1.7 wt% itaconic acid. This polymer matrix was compounded with 8.0 wt% multi-walled carbon nanotubes as a reinforcing filler. The composite material was prepared by dissolving the PAN terpolymer and MWCNTs in dimethylformamide to form a 14 wt% solution, which was subsequently processed via electrospinning at an applied voltage of 18 kV, a tip-to-collector distance of 180 mm, and a drum collection speed of 6.7 m/s. The Young's modulus of the resulting fibrous mat was characterized using a uniaxial tensile test conducted at a crosshead speed of 20 mm/min at room temperature on an Instron 1121 machine.",
      "reasoning_analysis": "Increasing Factors: The incorporation of 8.0 wt% multi-walled carbon nanotubes provides significant reinforcement due to their exceptionally high intrinsic stiffness and aspect ratio, facilitating efficient stress transfer within the matrix. Furthermore, the electrospinning processing history, specifically the high drum collection speed of 6.7 m/s, induces substantial molecular orientation of the PAN chains and alignment of the nanotubes along the fiber axis, which drastically enhances stiffness in the direction of measurement. The strong dipole-dipole interactions inherent to the acrylonitrile-rich backbone also contribute to restricted chain mobility. Decreasing Factors: The inclusion of methyl acrylate comonomer disrupts the regularity of the polyacrylonitrile lattice and reduces interchain dipole interactions relative to a pure PAN homopolymer, potentially lowering the intrinsic matrix stiffness. Additionally, the fibrous nature of the electrospun mat introduces porosity and voids between fibers, which typically results in a lower effective bulk modulus compared to a dense, solid film of the same composition. Residual dimethylformamide solvent could also act as a plasticizer if not fully removed. Dominant Factor: The reinforcement effect of the high-loading multi-walled carbon nanotubes combined with the high degree of molecular and filler alignment induced by the electrospinning draw rate qualitatively dominates the mechanical response. While the comonomers and mat porosity introduce softening mechanisms, the load-bearing capacity provided by the aligned nanotubes and oriented polymer chains establishes a significantly higher modulus relative to an unoriented, unfilled polymer matrix."
    }
  },
  {
    "doi": "10.1002/pc.23768",
    "title": "Physico-Mechanical, Thermal, and Coating Properties of Composite Materials Prepared With Epoxy Resin/Steel Slag",
    "year": 2017,
    "chemical_composition": {
      "repeat_unit_psmiles": null,
      "monomers": [
        {
          "name": "Bisphenol-A/Bisphenol-F diglycidyl ether",
          "smiles": "CC(C)(C1=CC=C(OCC2CO2)C=C1)C3=CC=C(OCC4CO4)C=C3",
          "ratio_value": null,
          "ratio_unit": null
        },
        {
          "name": "Methyl-5-norbornen-2,3-dicarboxylic anhydride",
          "smiles": "CC1=CC2CC(C2)C1C3C(=O)OC3=O",
          "ratio_value": 30,
          "ratio_unit": "wt%"
        }
      ],
      "additives": [
        {
          "name": "Steel slag",
          "type": "filler",
          "amount_value": 10,
          "amount_unit": "wt%"
        },
        {
          "name": "2,4,6-tris(dimethylaminomethyl) phenol",
          "type": "accelerator",
          "amount_value": null,
          "amount_unit": null
        }
      ],
      "is_homopolymer": false
    },
    "processing_history": "Filler dried at 105 °C for 2 h. Mixed with epoxy resin at room temperature for 30 min, then ultrasonic bath. MNA hardener (30 wt%) added, stirred 30 min. Accelerator added. Poured into stainless-steel mould. Cured at 60 °C for 12 h followed by postcuring at 120 °C for 12 h. Young's modulus measured by uniaxial tensile test at 5 mm/min crosshead speed according to ASTM D638.",
    "hierarchical_structure": "Epoxy composite with 10 wt% steel slag. XRD showed good compatibility and exfoliated structure.",
    "properties": {
      "E": {
        "value": [
          0.088667
        ],
        "unit": "GPa"
      }
    },
    "analysis_with_hierarchical_structure": {
      "descriptive_text": "The material is an epoxy-based composite system formulated from Bisphenol-A/Bisphenol-F diglycidyl ether resin and cured with 30 wt% Methyl-5-norbornen-2,3-dicarboxylic anhydride (MNA) hardener in the presence of 2,4,6-tris(dimethylaminomethyl) phenol accelerator. The matrix is reinforced with 10 wt% steel slag filler, which was dried at 105 °C prior to incorporation. Processing involved room temperature mixing with ultrasonic assistance to promote dispersion, followed by casting into a stainless-steel mould and undergoing a staged thermal cure at 60 °C for 12 hours and a postcure at 120 °C for 12 hours. Hierarchical structural analysis via XRD confirmed good compatibility and an exfoliated structure within the epoxy composite, and the Young's modulus was subsequently determined via uniaxial tensile testing according to ASTM D638.",
      "reasoning_analysis": "Increasing Factors: The incorporation of 10 wt% steel slag, a rigid inorganic filler with a modulus significantly higher than the polymer matrix, reinforces the composite according to mechanical mixing rules. The aromatic backbone of the Bisphenol-A/F diglycidyl ether resin provides intrinsic chain stiffness, while the thermal processing history, specifically the postcuring step at 120 °C, promotes high crosslink density and reduces free volume, thereby restricting segmental motion. Additionally, the reported good compatibility and exfoliated structure suggest efficient stress transfer between the matrix and filler phases. Decreasing Factors: The use of Methyl-5-norbornen-2,3-dicarboxylic anhydride as the hardener introduces cyclic aliphatic structures which may offer slightly less rigidity compared to fully aromatic hardening agents, potentially limiting the maximum achievable modulus of the cured network. Furthermore, any residual free volume not eliminated during the curing cycle or minor interfacial imperfections despite the reported compatibility could act as points of compliance within the structure. Dominant Factor: The reinforcement effect of the rigid steel slag filler combined with the high crosslink density achieved through the extended postcuring cycle qualitatively dominates the mechanical behavior. These factors collectively overcome the inherent flexibility of the aliphatic hardener components, resulting in a composite system designed for enhanced stiffness relative to the neat resin."
    },
    "analysis_without_hierarchical_structure": {
      "descriptive_text": "The sample consists of a thermoset epoxy composite based on a Bisphenol-A/Bisphenol-F diglycidyl ether resin matrix. This matrix was cured using Methyl-5-norbornen-2,3-dicarboxylic anhydride (MNA) as a hardener at 30 wt%, facilitated by a 2,4,6-tris(dimethylaminomethyl) phenol accelerator. To enhance mechanical properties, 10 wt% Steel slag filler was incorporated into the system. The preparation involved drying the filler at 105 °C for 2 hours, followed by mixing with the epoxy resin at room temperature for 30 minutes and subjecting the mixture to an ultrasonic bath to ensure dispersion. After adding the hardener and accelerator with further stirring, the composite was poured into a stainless-steel mould and subjected to a curing cycle of 60 °C for 12 hours followed by postcuring at 120 °C for 12 hours. The Young's modulus was subsequently characterized via uniaxial tensile testing at a crosshead speed of 5 mm/min in accordance with ASTM D638.",
      "reasoning_analysis": "Increasing Factors: The formation of a highly crosslinked thermoset network via the reaction between the diglycidyl ether epoxy resin and the Methyl-5-norbornen-2,3-dicarboxylic anhydride hardener inherently establishes a rigid backbone structure. The inclusion of 10 wt% Steel slag, a rigid inorganic filler, acts as a reinforcement phase that typically increases the composite stiffness through load transfer mechanisms, provided adequate interfacial adhesion exists. Furthermore, the processing history includes a rigorous postcuring step at 120 °C, which drives the conversion of reactive groups to completion, maximizing crosslink density and reducing free volume, thereby significantly stiffening the matrix. The use of an ultrasonic bath during mixing promotes homogeneous filler dispersion, minimizing stress concentration points that could otherwise lower effective stiffness. Decreasing Factors: Potential decreases in modulus could arise if the thermal expansion coefficient mismatch between the steel slag filler and the epoxy matrix induces microcracking during the cooling phase after high-temperature postcuring. Additionally, if the accelerator concentration leads to a network structure with lower regularity or if the ultrasonic processing inadvertently degraded the polymer chains prior to curing, the intrinsic modulus of the matrix could be compromised. Incomplete drying of the filler despite the thermal treatment could introduce moisture acting as a plasticizer, though this is mitigated by the specified drying protocol. Dominant Factor: The dominant factor influencing the Young's modulus is likely the combination of the high crosslink density achieved through the anhydride curing cycle and the reinforcement effect of the rigid steel slag filler. The thermal postcuring schedule ensures a vitrified state with minimal segmental mobility at room temperature, while the rigid filler particles physically restrict matrix deformation. Therefore, the synergistic effect of the highly crosslinked epoxy network and the rigid particulate reinforcement qualitatively drives the Young's modulus to higher values compared to a neat, uncured, or poorly processed resin system."
    }
  },
  {
    "doi": null,
    "title": "The Effect of Shear Mixing Speed and Time on the Mechanical Properties of GNP/Epoxy Composites",
    "year": 2016,
    "chemical_composition": {
      "repeat_unit_psmiles": null,
      "monomers": [
        {
          "name": "Araldite 564 (Epoxy Resin)",
          "smiles": null,
          "ratio_value": 100,
          "ratio_unit": "parts by weight"
        },
        {
          "name": "Aradur 2954 (Curing Agent)",
          "smiles": null,
          "ratio_value": 35,
          "ratio_unit": "parts by weight"
        }
      ],
      "additives": [
        {
          "name": "Graphene Nanoplatelet (GNP)",
          "type": "filler",
          "amount_value": 0.1,
          "amount_unit": "wt%"
        }
      ],
      "is_homopolymer": false
    },
    "processing_history": "0.1 wt% GNP added to resin. Shear mixed at 3000 rpm for 2 h. Curing agent added and stirred at 1000 rpm for 3 min. Poured into moulds. Cured for 2 h at 80 °C followed by 8 h at 140 °C. Young's modulus measured by uniaxial tensile test according to ASTM D634.",
    "hierarchical_structure": "Epoxy matrix with GNP agglomerates. Average agglomerate size 26.3 μm.",
    "properties": {
      "E": {
        "value": [
          3.02
        ],
        "unit": "GPa"
      }
    },
    "analysis_with_hierarchical_structure": {
      "descriptive_text": "The sample comprises an epoxy thermoset composite synthesized from Araldite 564 resin and Aradur 2954 curing agent, reinforced with 0.1 wt% Graphene Nanoplatelet (GNP) filler. Preparation involved shear mixing the GNP into the resin at 3000 rpm for 2 hours, followed by the addition of the curing agent and stirring at 1000 rpm for 3 minutes prior to molding. The system was subjected to a two-step curing protocol consisting of 2 hours at 80 °C followed by 8 hours at 140 °C to finalize the network structure. Microstructural analysis indicates an epoxy matrix containing GNP agglomerates with an average size of 26.3 μm, and the mechanical properties were evaluated via uniaxial tensile testing according to ASTM D634.",
      "reasoning_analysis": "Increasing Factors: The formation of a densely crosslinked thermoset network via the reaction between Araldite 564 and Aradur 2954 intrinsically restricts chain mobility, providing a high baseline stiffness. The two-step curing cycle, culminating at 140 °C, ensures a high degree of conversion and crosslink density, which positively correlates with Young's modulus. Additionally, the inclusion of Graphene Nanoplatelets, which possess an exceptionally high intrinsic modulus, theoretically contributes to stiffness enhancement through the rule of mixtures. Decreasing Factors: The hierarchical structure reveals the presence of GNP agglomerates with an average size of 26.3 μm, which is significantly larger than the individual nanoplatelet scale. These micrometer-scale agglomerates act as stress concentrators and defects within the matrix, reducing the effective aspect ratio of the filler and impairing load transfer efficiency between the matrix and the reinforcement. Furthermore, poor interfacial adhesion around large agglomerates may lead to local debonding, diminishing the composite's overall rigidity compared to a well-exfoliated system. Dominant Factor: The high crosslink density achieved through the elevated temperature curing history is the primary determinant establishing the material's baseline rigidity; however, the presence of large GNP agglomerates qualitatively dominates the reinforcement behavior by severely limiting the efficiency of the nanofiller, preventing the Young's modulus from reaching the levels expected for a fully exfoliated graphene-epoxy nanocomposite."
    },
    "analysis_without_hierarchical_structure": {
      "descriptive_text": "The sample comprises an epoxy thermoset system formulated from Araldite 564 epoxy resin and Aradur 2954 curing agent at a ratio of 100 to 35 parts by weight, respectively. Reinforcement was provided by the incorporation of 0.1 wt% Graphene Nanoplatelet (GNP) filler. The preparation involved shear mixing the GNP into the resin at 3000 rpm for 2 hours, followed by the addition of the curing agent and stirring at 1000 rpm for 3 minutes. The mixture was cast into moulds and subjected to a stepwise thermal curing cycle consisting of 2 hours at 80 °C followed by 8 hours at 140 °C. The Young's modulus was determined using a uniaxial tensile test according to ASTM D634.",
      "reasoning_analysis": "Increasing Factors: The formation of a densely crosslinked thermoset network between the epoxy resin and curing agent inherently establishes a rigid matrix structure that resists deformation. The inclusion of Graphene Nanoplatelets introduces a filler with exceptionally high intrinsic stiffness, which enhances the composite modulus through load transfer mechanisms provided the interface is robust. Additionally, the prolonged high-temperature curing stage at 140 °C maximizes the crosslinking density, further restricting chain segment mobility and increasing structural rigidity. The high-shear mixing protocol aims to exfoliate the nanoplatelets, optimizing their aspect ratio and surface area for effective reinforcement. Decreasing Factors: Despite the high-shear mixing, there is a risk of GNP agglomeration at the nanoscale, which can create stress concentration points that undermine mechanical performance. Furthermore, the vigorous mixing process may entrain air voids within the viscous resin prior to curing, reducing the effective load-bearing cross-sectional area and potentially lowering the measured modulus. Dominant Factor: The dominant factor influencing the final Young's modulus is the high crosslink density of the epoxy matrix achieved through the elevated temperature curing cycle. Given the low filler loading of 0.1 wt%, the continuous polymer phase dictates the bulk mechanical response, with the GNP serving as a secondary modifier whose contribution is contingent upon the dispersion quality achieved during processing."
    }
  },
  {
    "doi": null,
    "title": "Cryogenic mechanical behaviors of carbon nanotube reinforced composites based on modified epoxy by poly(ethersulfone)",
    "year": 2011,
    "chemical_composition": {
      "repeat_unit_psmiles": null,
      "monomers": [
        {
          "name": "Diglycidyl ether of bisphenol-F",
          "smiles": "C1OC1COc2ccc(Cc3ccc(OC4CO4)cc3)cc2",
          "ratio_value": null,
          "ratio_unit": null
        },
        {
          "name": "Diethyl toluene diamine",
          "smiles": "Cc1c(N)c(CC)c(N)c(CC)c1",
          "ratio_value": null,
          "ratio_unit": null
        }
      ],
      "additives": [
        {
          "name": "Poly(ethersulfone)",
          "type": "modifier",
          "amount_value": 15.0,
          "amount_unit": "phr"
        },
        {
          "name": "Multi-walled carbon nanotubes",
          "type": "filler",
          "amount_value": 0.2,
          "amount_unit": "wt%"
        }
      ],
      "is_homopolymer": false
    },
    "processing_history": "MWCNTs blended with DGEBF via three-roll mill. PES melted at 130 °C, added to blend. Degassed 30 min. Cured 80 °C for 8 h and post-cured 130 °C for 12 h. Young's modulus measured by uniaxial tensile test at 2 mm/min crosshead speed, 77 K (liquid nitrogen), according to ASTM D638–96.",
    "hierarchical_structure": "MWCNTs dispersed in epoxy matrix. Respectable dispersion at 0.2 wt%. Cryogenic temperature condition.",
    "properties": {
      "E": {
        "value": [
          4.73
        ],
        "unit": "GPa"
      }
    },
    "analysis_with_hierarchical_structure": {
      "descriptive_text": "The sample comprises a thermoset network formed from Diglycidyl ether of bisphenol-F (DGEBF) and Diethyl toluene diamine (DETDA), incorporated with 15.0 phr Poly(ethersulfone) (PES) as a modifier and 0.2 wt% Multi-walled carbon nanotubes (MWCNTs) as a reinforcing filler. Fabrication involved blending MWCNTs with the resin using a three-roll mill, followed by the integration of melted PES at 130 °C and a 30-minute degassing step. The system was cured at 80 °C for 8 hours and post-cured at 130 °C for 12 hours to maximize crosslinking. Structural characterization indicates an effective dispersion of MWCNTs within the epoxy matrix, and the Young's modulus was evaluated via uniaxial tensile testing at a crosshead speed of 2 mm/min under cryogenic conditions (77 K) according to ASTM D638–96.",
      "reasoning_analysis": "Increasing Factors: The incorporation of Multi-walled carbon nanotubes (MWCNTs) introduces high-aspect-ratio reinforcements with exceptional intrinsic stiffness, which facilitates load transfer within the matrix. The post-curing cycle at 130 °C for 12 hours ensures a high degree of conversion and crosslink density in the DGEBF/DETDA network, significantly rigidifying the polymer backbone. Additionally, the Poly(ethersulfone) (PES) modifier is a high-performance thermoplastic with a high inherent modulus that can reinforce the matrix depending on phase morphology. Crucially, the testing history specifies measurement at 77 K (liquid nitrogen), which places the polymer deeply below its glass transition temperature, freezing segmental motion and drastically increasing the matrix stiffness. Decreasing Factors: The relatively low loading of MWCNTs (0.2 wt%) limits the formation of a percolated filler network, restricting the maximum potential reinforcement compared to higher loading fractions. Furthermore, the addition of the PES modifier, while stiff, may disrupt the continuity of the highly crosslinked epoxy network or introduce phase boundaries that could act as stress concentrators, potentially lowering the modulus relative to a neat, unmodified epoxy system. Dominant Factor: The cryogenic testing condition (77 K) combined with the high crosslink density achieved through the thermal curing history is the dominant factor. At this temperature, the epoxy matrix exists in a rigid glassy state where chain mobility is virtually nonexistent, meaning the overall Young's modulus is primarily governed by the stiffness of the frozen polymer network rather than the reinforcement contribution from the low-loading nanotubes."
    },
    "analysis_without_hierarchical_structure": {
      "descriptive_text": "The sample comprises a Diglycidyl ether of bisphenol-F (DGEBF) epoxy resin cured with Diethyl toluene diamine (DETDA), modified with 15.0 phr of Poly(ethersulfone) (PES) and reinforced with 0.2 wt% Multi-walled carbon nanotubes (MWCNTs). Preparation involved blending MWCNTs with DGEBF via a three-roll mill, followed by the addition of PES melted at 130 °C. The mixture was degassed for 30 minutes, cured at 80 °C for 8 hours, and post-cured at 130 °C for 12 hours. Young's modulus was characterized by uniaxial tensile testing at a crosshead speed of 2 mm/min at 77 K in liquid nitrogen according to ASTM D638–96.",
      "reasoning_analysis": "Increasing Factors: The incorporation of Multi-walled carbon nanotubes (MWCNTs) introduces a high-aspect-ratio reinforcement with exceptional intrinsic stiffness, which effectively transfers load within the matrix. Furthermore, the thermal curing and post-curing cycle promotes a high degree of crosslinking in the DGEBF/DETDA network, restricting chain mobility and increasing structural rigidity. The addition of Poly(ethersulfone) (PES), a high-performance thermoplastic with a high glass transition temperature, also contributes to stiffness in the glassy state. Finally, the three-roll mill processing ensures adequate dispersion of the nanotubes, maximizing their reinforcing efficiency. Decreasing Factors: The introduction of the PES thermoplastic modifier may slightly reduce the overall crosslink density of the epoxy network compared to a neat system, as the thermoplastic chains do not participate in the crosslinking reaction, potentially introducing compliant regions. Additionally, if the interface between the MWCNTs, PES domains, and epoxy matrix is not perfectly bonded, interfacial slippage could occur under load, slightly mitigating the theoretical modulus increase. Dominant Factor: The dominant factor influencing the Young's modulus is the synergistic combination of the highly crosslinked epoxy network and the rigid MWCNT reinforcement processed via high-shear mixing. While the thermoplastic modifier introduces potential compliance, the intrinsic stiffness of the nanotubes and the restricted chain mobility imposed by the crosslinked network, particularly under the cryogenic testing conditions at 77 K where all components are in a rigid glassy state, qualitatively drive the modulus to high values relative to uncured or unreinforced counterparts."
    }
  },
  {
    "doi": "10.1177/0021998317749712",
    "title": "Characterization of tensile property of high-performance fiber bundles combined with epoxy resin using advanced video extensometer",
    "year": 2018,
    "chemical_composition": {
      "repeat_unit_psmiles": null,
      "monomers": [
        {
          "name": "Epoxy resin",
          "smiles": null,
          "ratio_value": 100,
          "ratio_unit": "mass parts"
        },
        {
          "name": "Curing agent",
          "smiles": null,
          "ratio_value": 84,
          "ratio_unit": "mass parts"
        }
      ],
      "additives": [
        {
          "name": "T800HB Carbon fiber",
          "type": "reinforcement",
          "amount_value": null,
          "amount_unit": null
        }
      ],
      "is_homopolymer": false
    },
    "processing_history": "Fiber bundles impregnated with epoxy resin and curing agent (mass ratio 100:84), cured at 120 °C for 3 h. Young's modulus measured by advanced video extensometer (AVE). Light source: Area light. Sampling frequency and crosshead speed as per initial setup.",
    "hierarchical_structure": "Multifilament fiber bundle impregnated with epoxy resin.",
    "properties": {
      "E": {
        "value": [
          294.9
        ],
        "unit": "GPa"
      }
    },
    "analysis_with_hierarchical_structure": {
      "descriptive_text": "The sample is a carbon fiber reinforced epoxy composite system consisting of an epoxy resin and a curing agent blended at a mass ratio of 100:84. This matrix was utilized to impregnate multifilament T800HB carbon fiber bundles, establishing a reinforced hierarchical structure. The material underwent a thermal curing cycle at 120 °C for 3 hours to solidify the network, after which the Young's modulus was characterized using an advanced video extensometer (AVE) with area light illumination.",
      "reasoning_analysis": "Increasing Factors: The incorporation of T800HB carbon fibers introduces a reinforcement phase with intrinsically high stiffness, which significantly elevates the composite modulus according to the rule of mixtures. Additionally, the thermal curing history at 120 °C for 3 hours promotes the formation of a crosslinked epoxy network, increasing the rigidity of the matrix phase and facilitating efficient stress transfer between the fibers and the resin. Decreasing Factors: The epoxy matrix itself acts as the compliant phase with a modulus significantly lower than that of the carbon fibers, limiting the upper bound of the composite stiffness based on the volume fraction of the reinforcement. Furthermore, the impregnation process of multifilament bundles may introduce microvoids or incomplete wetting, which can act as stress concentrators and reduce the effective load-bearing cross-section, while the specific high mass ratio of curing agent may influence the final crosslink density if deviating from optimal stoichiometry. Dominant Factor: The high intrinsic modulus of the T800HB carbon fiber reinforcement is the dominant factor governing the final Young's modulus. Despite the compliant nature of the cured epoxy matrix and potential processing-induced defects, the longitudinal stiffness of the composite is primarily determined by the mechanical properties and alignment of the carbon fibers within the bundle."
    },
    "analysis_without_hierarchical_structure": {
      "descriptive_text": "The sample consists of a composite material formed from an epoxy resin matrix and a curing agent mixed at a mass ratio of 100:84, reinforced with T800HB carbon fiber bundles. The fabrication process involved impregnating the fiber bundles with the resin mixture, followed by a thermal curing cycle at 120 °C for 3 hours to establish the crosslinked network. The mechanical properties were subsequently characterized using an advanced video extensometer (AVE) with an area light source, adhering to standard sampling frequency and crosshead speed protocols.",
      "reasoning_analysis": "Increasing Factors: The incorporation of T800HB carbon fiber bundles serves as a high-stiffness reinforcement phase, which significantly enhances the composite modulus through load transfer mechanisms governed by the rule of mixtures. Furthermore, the thermal curing history at 120 °C for 3 hours facilitates the formation of a densely crosslinked epoxy network, restricting polymer chain segmental mobility and increasing the intrinsic stiffness of the matrix phase. Decreasing Factors: The epoxy matrix itself possesses a significantly lower intrinsic modulus compared to the carbon fibers, meaning the overall composite stiffness is limited by the matrix compliance in regions not directly supported by fibers. Additionally, the impregnation process may introduce microvoids or incomplete wetting at the fiber-matrix interface, which act as stress concentrators and reduce the effective load-bearing cross-sectional area, thereby lowering the measured modulus. Dominant Factor: The presence of the continuous T800HB carbon fiber reinforcement is the dominant factor, as the intrinsic modulus of the carbon fibers is orders of magnitude higher than that of the cured epoxy matrix, dictating the overall longitudinal stiffness of the composite material regardless of the specific matrix crosslinking density."
    }
  },
  {
    "doi": "10.1080/10601325.2018.1470468",
    "title": "Bio-based tri-functional epoxy resin (TEIA) blend cured with anhydride (MHHPA) based crosslinker: Thermal, mechanical and morphological characterization",
    "year": 2018,
    "chemical_composition": {
      "repeat_unit_psmiles": null,
      "monomers": [
        {
          "name": "Diglycidyl ether of bisphenol-A",
          "smiles": "CC(C)(c1ccc(OCC2CO2)cc1)c1ccc(OCC2CO2)cc1",
          "ratio_value": 100,
          "ratio_unit": "wt%"
        },
        {
          "name": "Tri-functional epoxy resin from itaconic acid",
          "smiles": null,
          "ratio_value": 0,
          "ratio_unit": "wt%"
        }
      ],
      "additives": [
        {
          "name": "Methylhexahydrophthalic anhydride",
          "type": "crosslinker",
          "amount_value": 0.85,
          "amount_unit": "molar ratio to epoxy"
        },
        {
          "name": "2-methylimidazole",
          "type": "catalyst",
          "amount_value": 0.9,
          "amount_unit": "wt% (total weight of epoxy resin and curing agent)"
        }
      ],
      "is_homopolymer": false
    },
    "processing_history": "Blended using digital mechanical stirrer and ultrasonication for 30 minutes. Degassed in vacuum oven at 70°C for 20 minutes. MHHPA and 2-MI added, stirred, degassed at 60°C for 15 minutes. Poured into preheated stainless steel mould sprayed with silicon spray. Cured at 160°C for 2 hours. Young's modulus measured by Universal testing machine (Instron 3382), crosshead speed 1 mm/min, 24°C, 50% RH, according to ASTM-D 3039.",
    "hierarchical_structure": "Smooth fracture surface indicating brittle fracture. Amorphous thermoset network.",
    "properties": {
      "E": {
        "value": [
          2.22284
        ],
        "unit": "GPa"
      }
    },
    "analysis_with_hierarchical_structure": {
      "descriptive_text": "The sample comprises a Diglycidyl ether of bisphenol-A (DGEBA) epoxy resin system crosslinked with Methylhexahydrophthalic anhydride (MHHPA) at a 0.85 molar ratio, catalyzed by 0.9 wt% 2-methylimidazole. The formulation was homogenized using mechanical stirring and ultrasonication, degassed under vacuum, and cured in a stainless steel mould at 160°C for 2 hours to generate an amorphous thermoset network. Mechanical evaluation performed according to ASTM-D 3039 at 24°C and 50% RH revealed a smooth fracture surface consistent with brittle failure, from which the Young's modulus was derived using a universal testing machine.",
      "reasoning_analysis": "Increasing Factors: The incorporation of rigid aromatic bisphenol-A units within the DGEBA backbone significantly enhances chain stiffness through steric hindrance and restricted rotation. Furthermore, the formation of a dense covalent network via the MHHPA crosslinker at elevated curing temperatures (160°C) drastically limits segmental mobility, thereby elevating the Young's Modulus. Decreasing Factors: The presence of flexible ether linkages within the epoxy precursor and the ester linkages formed during anhydride curing introduce potential points of rotational freedom that may slightly reduce stiffness compared to purely carbonaceous networks. Additionally, testing under 50% relative humidity could allow for minor moisture absorption, acting as a weak plasticizer that lowers the Young's Modulus. Dominant Factor: The high crosslink density achieved through the anhydride cure cycle combined with the intrinsic rigidity of the aromatic backbone qualitatively dominates the mechanical response, resulting in a stiff material behavior evidenced by the observed brittle fracture surface."
    },
    "analysis_without_hierarchical_structure": {
      "descriptive_text": "The material system comprises a Diglycidyl ether of bisphenol-A (DGEBA) epoxy resin cured with Methylhexahydrophthalic anhydride (MHHPA) as a crosslinking agent at a 0.85 molar ratio to epoxy, utilizing 2-methylimidazole as a catalyst at 0.9 wt% of the total weight. The formulation was blended using a digital mechanical stirrer and ultrasonication for 30 minutes, followed by degassing in a vacuum oven at 70°C for 20 minutes. Subsequent to the addition of MHHPA and the catalyst, the mixture was stirred and degassed again at 60°C for 15 minutes before being poured into a preheated stainless steel mould treated with silicon spray. The material was cured at 160°C for 2 hours, and the Young's modulus was subsequently measured using a Universal testing machine (Instron 3382) at a crosshead speed of 1 mm/min under ambient conditions (24°C, 50% RH) in accordance with ASTM-D 3039.",
      "reasoning_analysis": "Increasing Factors: The inherent rigidity of the Bisphenol-A aromatic backbone within the DGEBA resin provides significant chain stiffness, while the reaction with MHHPA establishes a dense covalent crosslinked network that severely restricts segmental chain mobility, both fundamentally driving the Young's modulus upward. Furthermore, the processing history includes ultrasonication and vacuum degassing steps, which minimize void content and ensure homogeneous dispersion of the curing agents, thereby reducing stress concentration sites that would otherwise lower the effective modulus. The high-temperature cure at 160°C promotes high conversion of epoxy groups, maximizing the crosslink density. Decreasing Factors: The testing environment specified at 50% relative humidity introduces the potential for moisture absorption, as epoxy networks can hygroscopically absorb water which acts as a plasticizer to increase free volume and reduce intermolecular forces, thereby depressing the modulus. Additionally, the use of a silicon spray release agent on the mould could theoretically introduce surface contaminants or weak boundary layers, and a molar ratio of 0.85 for the anhydride crosslinker may result in a slightly lower crosslink density compared to a stoichiometric 1:1 ratio, potentially leaving some unreacted functionality that increases free volume. Dominant Factor: The formation of the highly crosslinked thermoset network based on the rigid aromatic DGEBA backbone is the dominant factor, as the covalent connectivity and intrinsic chain stiffness overwhelmingly dictate the mechanical resistance to deformation, superseding the secondary effects of environmental moisture or minor stoichiometric variations during the measurement."
    }
  },
  {
    "doi": null,
    "title": "Epoxy networks based on solutions of silsesquioxanes functionalized with 3-glycidoxypropyl groups in diglycidylether of bisphenol A (DGEBA)",
    "year": 2000,
    "chemical_composition": {
      "repeat_unit_psmiles": null,
      "monomers": [
        {
          "name": "Diglycidylether of bisphenol A",
          "smiles": "CC(C)(c1ccc(OCC2CO2)cc1)c1ccc(OCC2CO2)cc1",
          "ratio_value": null,
          "ratio_unit": null
        }
      ],
      "additives": [
        {
          "name": "Benzyldimethylamine",
          "type": "initiator",
          "amount_value": 0.06,
          "amount_unit": "moles per mol of epoxy groups"
        }
      ],
      "is_homopolymer": true
    },
    "processing_history": "Silsesquioxane synthesized from GPMS in DGEBA solution (0% aliphatic epoxy groups). Homopolymerization initiated by BDMA: 6h at 120°C. Glassy modulus (E'G) measured by DMTA (Perkin-Elmer DMA-7) at 1 Hz, 3-point bending, 10°C/min, 25°C.",
    "hierarchical_structure": "Homogeneous epoxy network, no phase separation observed by tan delta.",
    "properties": {
      "E": {
        "value": [
          2.2
        ],
        "unit": "GPa"
      }
    },
    "analysis_with_hierarchical_structure": {
      "descriptive_text": "The sample comprises a homogeneous epoxy network formed from the diglycidylether of bisphenol A (DGEBA) monomer initiated by benzyldimethylamine (BDMA) at a concentration of 0.06 moles per mole of epoxy groups. The material fabrication involved the in situ synthesis of silsesquioxane from glycidylpropyltrimethoxysilane (GPMS) within a DGEBA solution containing 0% aliphatic epoxy groups, followed by homopolymerization at 120°C for 6 hours. Structural analysis confirmed a homogeneous network with no phase separation observed via tan delta. The glassy modulus (E) was characterized using dynamic mechanical thermal analysis (DMTA) in a 3-point bending configuration at 1 Hz and a heating rate of 10°C/min, with measurements taken at 25°C.",
      "reasoning_analysis": "Increasing Factors: The incorporation of rigid silsesquioxane cages synthesized in situ from GPMS introduces inorganic reinforcement within the organic matrix, significantly restricting segmental mobility and enhancing stiffness. Additionally, the aromatic bisphenol A units in the DGEBA backbone provide intrinsic rigidity through steric hindrance, while the homogeneous network structure ensures efficient stress transfer without weak interfacial defects. Decreasing Factors: The anionic homopolymerization mechanism forms polyether linkages which may exhibit higher flexibility compared to networks cured with multifunctional amines, potentially lowering the modulus. Furthermore, the sol-gel condensation of GPMS during processing generates alcohol byproducts; if not fully removed during the 120°C cure, these residual small molecules could act as plasticizers, increasing free volume and reducing the glassy modulus. Dominant Factor: The structural reinforcement provided by the covalently integrated rigid silsesquioxane domains within the aromatic epoxy matrix qualitatively dominates the mechanical response, likely resulting in a higher glassy modulus compared to a neat homopolymerized DGEBA system, despite the potential plasticizing effects of synthesis byproducts."
    },
    "analysis_without_hierarchical_structure": {
