Repository: hhtrick/HHT-code

# HHT training framework

This directory contains model training, embedding precomputation, inference, article-level baselines and the curated datasets. All commands below assume that the working directory is `train_code/`.

## 3. Datasets and fixed partitions

Each main dataset is a JSON array at `dataset/{property}/{property}.json`. Entries contain source metadata, `chemical_composition`, `processing_history`, `hierarchical_structure`, `properties`, and two generated-analysis objects. Targets are stored as `properties[property]["value"]`; source metadata and target values are not predictive input fields.

| Property | Train | Validation | Test | Total |
|---|---:|---:|---:|---:|

File: train_code/continue_train_dataset/E/E.json (part 93 of 106)
[
      "descriptive_text": "The sample comprises a diglycidylether of bisphenol A (DGEBA) matrix undergoing homopolymerization initiated by benzyldimethylamine (BDMA) at a concentration of 0.06 moles per mole of epoxy groups. The preparation involved the in-situ synthesis of silsesquioxane from GPMS within the DGEBA solution, followed by thermal curing at 120°C for 6 hours. The glassy modulus (E) was characterized using dynamic mechanical thermal analysis (DMTA) in a 3-point bending configuration at 1 Hz with a heating rate of 10°C/min, with measurements taken at 25°C.",
      "reasoning_analysis": "Increasing Factors: The chemical composition features a bisphenol A backbone containing rigid aromatic rings that restrict chain mobility through steric hindrance, inherently driving the glassy modulus (E) higher. Furthermore, the processing history indicates the in-situ synthesis of silsesquioxane, which introduces rigid inorganic nanodomains into the polymer matrix; these act as reinforcing fillers that significantly constrain segmental motion and increase stiffness. The thermal curing at 120°C ensures sufficient crosslink density via ether linkage formation, further locking the network structure. Decreasing Factors: The homopolymerization mechanism results in ether linkages between monomer units, which possess greater rotational freedom compared to the covalent bonds found in amine-cured epoxy networks, potentially allowing for increased segmental mobility. Additionally, the isopropylidene linkage within the DGEBA monomer introduces a flexible aliphatic component into the backbone, which can reduce the overall stiffness relative to fully aromatic polymer systems. Dominant Factor: The reinforcement provided by the in-situ generated silsesquioxane network combined with the inherent rigidity of the aromatic DGEBA backbone qualitatively dominates the flexibility introduced by the ether linkages and isopropylidene groups, establishing a high baseline for the glassy modulus (E) in this hybrid system."
    }
  },
  {
    "doi": "10.1177/0021998318789732",
    "title": "Mechanical and thermal properties of Moringa oleifera cellulose-based epoxy nanocomposites",
    "year": 2019,
    "chemical_composition": {
      "repeat_unit_psmiles": null,
      "monomers": [
        {
          "name": "Epoxy-diane resin ED-20",
          "smiles": null,
          "ratio_value": null,
          "ratio_unit": null
        }
      ],
      "additives": [
        {
          "name": "Polyethylene polyamine",
          "type": "crosslinker",
          "amount_value": 5,
          "amount_unit": "ml"
        }
      ],
      "is_homopolymer": false
    },
    "processing_history": "Epoxy resin and filler mixed by hand 5 min at room temperature. Curing agent (PEPA) added, mixed 5 min. Cured in aluminum mold at room temperature for 24 h. Tensile modulus measured by uniaxial tensile test at 23 °C, 50% RH, ASTM D638.",
    "hierarchical_structure": "Neat cured epoxy resin. No cellulose nanowhiskers.",
    "properties": {
      "E": {
        "value": [
          1.2803
        ],
        "unit": "GPa"
      }
    },
    "analysis_with_hierarchical_structure": {
      "descriptive_text": "The sample comprises a neat cured epoxy network synthesized from Epoxy-diane resin ED-20 and Polyethylene polyamine serving as the crosslinker (5 ml). Preparation involved hand mixing the components at room temperature for 5 minutes, followed by curing in an aluminum mold at room temperature for 24 hours. The hierarchical structure is identified as a neat cured epoxy resin without cellulose nanowhiskers or additional reinforcing fillers. Mechanical characterization was performed via uniaxial tensile testing at 23 °C and 50% relative humidity according to ASTM D638 to determine the tensile modulus.",
      "reasoning_analysis": "Increasing Factors: The formation of a densely crosslinked thermoset network through the reaction between the epoxy groups of ED-20 and the amine groups of Polyethylene polyamine significantly restricts chain segment mobility, thereby increasing the stiffness. The inherent rigidity of the bisphenol-A based backbone typically found in ED-20 resins also contributes to a higher modulus compared to flexible aliphatic chains. Decreasing Factors: The room temperature curing protocol (24 h) may lead to incomplete conversion or a lower final crosslinking density compared to elevated temperature curing cycles, as the system may vitrify before full reaction completion. Furthermore, the hierarchical structure confirms the absence of reinforcing fillers (neat resin), meaning the modulus lacks the enhancement typically provided by rigid particulate or fibrous additives. Hand mixing may also introduce microvoids that reduce the effective load-bearing area. Dominant Factor: The covalent crosslinking density established during the curing process is the dominant factor governing the modulus; however, the room temperature processing history likely limits this density relative to thermal post-curing, qualitatively defining the modulus as characteristic of a standard ambient-cured neat epoxy system rather than a high-performance or composite material."
    },
    "analysis_without_hierarchical_structure": {
      "descriptive_text": "The material system comprises an Epoxy-diane resin ED-20 matrix crosslinked with Polyethylene polyamine added at 5 ml. Preparation involved hand mixing the epoxy resin and filler for 5 minutes at room temperature, followed by the addition of the curing agent and further mixing for 5 minutes. The mixture was cured in an aluminum mold at room temperature for 24 hours, and the tensile modulus was determined via uniaxial tensile testing at 23 °C and 50% relative humidity according to ASTM D638.",
      "reasoning_analysis": "Increasing Factors: The formation of a three-dimensional covalent network through the reaction between the epoxy groups and the polyamine curing agent significantly restricts segmental chain mobility, intrinsically driving the tensile modulus higher compared to the uncured resin. Additionally, the processing history indicates the inclusion of a filler during the initial mixing stage, which typically reinforces the polymer matrix and increases the composite modulus through load transfer mechanisms and increased effective stiffness. Decreasing Factors: The use of Polyethylene polyamine, an aliphatic amine, introduces flexible ethylene segments into the crosslink junctions, which reduces the overall backbone rigidity compared to aromatic curing agents. Furthermore, curing at room temperature may result in a lower final crosslinking density compared to elevated temperature curing, and the testing environment of 50% relative humidity suggests potential moisture absorption that could plasticize the network and reduce stiffness, while hand mixing may introduce voids that decrease the effective load-bearing area. Dominant Factor: While the filler reinforcement and crosslinking contribute to stiffness, the chemical nature of the aliphatic polyamine crosslinker combined with the room temperature curing protocol qualitatively dominates the final modulus behavior by establishing a network architecture with inherent flexibility and potentially incomplete conversion, limiting the maximum achievable stiffness relative to systems utilizing rigid aromatic hardeners or thermal curing cycles."
    }
  },
  {
    "doi": "10.1016/j.jallcom.2016.04.147",
    "title": "Microwave synthesis of ultrathin, non-agglomerated CuO nanosheets and their evaluation as nanofillers for polymer nanocomposites",
    "year": 2016,
    "chemical_composition": {
      "repeat_unit_psmiles": null,
      "monomers": [
        {
          "name": "Resin L385",
          "smiles": null,
          "ratio_value": 100,
          "ratio_unit": "parts by weight"
        },
        {
          "name": "Hardener 386",
          "smiles": null,
          "ratio_value": 30,
          "ratio_unit": "parts by weight"
        }
      ],
      "additives": [
        {
          "name": "CuO nanosheets",
          "type": "filler",
          "amount_value": 0.1,
          "amount_unit": "wt%"
        }
      ],
      "is_homopolymer": false
    },
    "processing_history": "CuO nanosheets synthesized by microwave assisted route (750 W, 20 min). Nanocomposites fabricated by dissolving CuO-NS in 10 mL ethanol, ultrasonication for 1 h, mixing with resin, magnetic stirring 1 h, sonication 1 h. Air bubbles removed via degassing for 1 h each for mixture and hardener. Hardener added, stirred 10 min at 1000 rpm. Cured at room temperature for 24 h, followed by 2 h heating at 80 °C. Young's modulus measured by uniaxial tensile test using LRX Plus Materials Testing Machine at a loading rate of 2 mm/min, specimen dimensions 120 x 13 x 3.2 mm.",
    "hierarchical_structure": "CuO nanosheets thickness around 10 nm, length/width in micro/submicro size range. Highly crystalline mainly in (11-1) and (111) directions. Almost uniform distribution of CuO-NS observed in matrix by TEM.",
    "properties": {
      "E": {
        "value": [
          1.7698
        ],
        "unit": "GPa"
      }
    },
    "analysis_with_hierarchical_structure": {
      "descriptive_text": "The investigated material is a nanocomposite system composed of Resin L385 and Hardener 386 mixed at 100 and 30 parts by weight, respectively, reinforced with 0.1 wt% CuO nanosheets. The CuO nanosheets were synthesized via a microwave-assisted route and dispersed in ethanol through ultrasonication prior to incorporation into the resin via magnetic stirring and further sonication. After degassing to eliminate air bubbles and adding the hardener, the mixture was cured at room temperature for 24 hours followed by heating at 80 °C for 2 hours. Transmission electron microscopy reveals an almost uniform distribution of the highly crystalline CuO nanosheets, which possess a thickness of approximately 10 nm and micro-to-submicro lateral dimensions, within the matrix. The Young's modulus was characterized using uniaxial tensile testing at a loading rate of 2 mm/min on specimens with dimensions of 120 x 13 x 3.2 mm.",
      "reasoning_analysis": "Increasing Factors: The inclusion of rigid, highly crystalline CuO nanosheets introduces a reinforcing phase with significantly higher intrinsic stiffness than the polymer matrix, while their high aspect ratio (10 nm thickness vs. micro/submicro length) enhances load transfer efficiency. The almost uniform distribution of the nanosheets minimizes stress concentrations and maximizes the interfacial area available for stress transfer. Additionally, the two-stage curing process involving room temperature curing followed by heating at 80 °C likely promotes a high degree of crosslinking within the resin-hardener network, thereby increasing the baseline matrix stiffness. Decreasing Factors: The very low filler loading of 0.1 wt% is likely below the percolation threshold, limiting the formation of a continuous rigid network and restricting the overall reinforcement magnitude. The absence of specified surface coupling agents in the processing history may lead to suboptimal interfacial adhesion between the organic matrix and inorganic filler, potentially reducing stress transfer efficiency. Furthermore, the use of ethanol during dispersion introduces a risk that residual solvent could remain trapped within the matrix, acting as a plasticizer that lowers the modulus. Dominant Factor: While the high aspect ratio and uniform dispersion of the CuO nanosheets provide a qualitative reinforcement mechanism that drives the modulus higher relative to the neat resin, the intrinsic stiffness of the fully cured thermoset matrix remains the dominant factor determining the absolute modulus value due to the low volume fraction of the filler."
    },
    "analysis_without_hierarchical_structure": {
      "descriptive_text": "The nanocomposite sample comprises Resin L385 and Hardener 386 blended at 100 and 30 parts by weight, respectively, incorporating 0.1 wt% CuO nanosheets as a reinforcing filler. The CuO nanosheets were initially synthesized via a microwave-assisted route at 750 W for 20 minutes. For nanocomposite fabrication, the nanosheets were dispersed in 10 mL ethanol via ultrasonication for 1 hour, mixed with the resin, and subjected to magnetic stirring and further sonication for 1 hour each to promote homogeneity. Following degassing to remove air bubbles for 1 hour, the hardener was added and stirred at 1000 rpm for 10 minutes. The system was cured at room temperature for 24 hours, followed by a post-cure heating step at 80 °C for 2 hours. Mechanical characterization was performed via uniaxial tensile testing using an LRX Plus Materials Testing Machine at a loading rate of 2 mm/min on specimens measuring 120 x 13 x 3.2 mm.",
      "reasoning_analysis": "Increasing Factors: The incorporation of rigid CuO nanosheets acts as a reinforcing phase that restricts polymer chain mobility and carries load, inherently increasing the Young's modulus. The processing history includes a thermal post-cure at 80 °C following room temperature curing, which promotes higher crosslink density within the thermoset network, further stiffening the matrix. Additionally, the extensive ultrasonication and magnetic stirring ensure uniform filler dispersion, maximizing the interfacial area for stress transfer, while the degassing step minimizes void content, preventing stress concentrations that would lower stiffness. Decreasing Factors: The use of ethanol as a dispersion solvent introduces a risk; if not fully evaporated prior to or during the curing stages, residual ethanol could act as a plasticizer within the resin matrix, increasing free volume and reducing the Young's modulus. Furthermore, the very low filler loading of 0.1 wt% limits the percolation of the rigid phase, meaning the reinforcement effect is constrained compared to higher loading fractions. Dominant Factor: The high crosslink density achieved through the two-step thermal curing schedule qualitatively dominates the final Young's modulus behavior, as the thermoset matrix constitutes the vast majority of the composite volume; however, the successful dispersion of the rigid CuO nanosheets via ultrasonication ensures that the filler acts as an effective reinforcing phase rather than a stress concentrator, providing a secondary but distinct contribution to the overall stiffness."
    }
  },
  {
    "doi": null,
    "title": "Epoxy networks based on solutions of silsesquioxanes functionalized with 3-glycidoxypropyl groups in diglycidylether of bisphenol A (DGEBA)",
    "year": 2000,
    "chemical_composition": {
      "repeat_unit_psmiles": null,
      "monomers": [
        {
          "name": "Diglycidylether of bisphenol A",
          "smiles": "CC(C)(c1ccc(OCC2CO2)cc1)c1ccc(OCC2CO2)cc1",
          "ratio_value": null,
          "ratio_unit": null
        },
        {
          "name": "Ethylenediamine",
          "smiles": "NCCN",
          "ratio_value": null,
          "ratio_unit": "stoichiometric"
        }
      ],
      "additives": [
        {
          "name": "Silsesquioxane (from GPMS)",
          "type": "reactive modifier",
          "amount_value": 22,
          "amount_unit": "mass%"
        }
      ],
      "is_homopolymer": false
    },
    "processing_history": "Silsesquioxane synthesized from GPMS in DGEBA solution (25% aliphatic epoxy groups). Cured with EDA: 1h at 50°C, 2h at 120°C. Glassy modulus (E'G) measured by DMTA (Perkin-Elmer DMA-7) at 1 Hz, 3-point bending, 10°C/min, 25°C.",
    "hierarchical_structure": "Homogeneous epoxy network, no phase separation observed by tan delta.",
    "properties": {
      "E": {
        "value": [
          1.6
        ],
        "unit": "GPa"
      }
    },
    "analysis_with_hierarchical_structure": {
      "descriptive_text": "The sample comprises a homogeneous epoxy network formed by the reaction of Diglycidylether of bisphenol A with Ethylenediamine, incorporated with 22 mass% Silsesquioxane synthesized in situ from GPMS. The processing history involves the synthesis of the silsesquioxane within the DGEBA solution followed by a thermal cure with Ethylenediamine consisting of 1 hour at 50°C and 2 hours at 120°C. Hierarchical characterization reveals a homogeneous network structure with no phase separation observed by tan delta. The glassy modulus was evaluated using dynamic mechanical thermal analysis in 3-point bending configuration at 1 Hz and a heating rate of 10°C/min, specifically measured at 25°C.",
      "reasoning_analysis": "Increasing Factors: The presence of rigid aromatic bisphenol A units in the epoxy backbone restricts segmental mobility, inherently enhancing stiffness. The formation of a covalently crosslinked thermoset network via Ethylenediamine curing significantly increases the elastic modulus compared to linear counterparts. Furthermore, the incorporation of 22 mass% rigid Silsesquioxane cages acts as a reinforcing nanofiller, and the observed homogeneous structure ensures efficient stress transfer between the matrix and the modifier. Decreasing Factors: The synthesis of Silsesquioxane from GPMS introduces aliphatic propyl linkers which possess greater flexibility compared to the aromatic epoxy segments, potentially lowering the intrinsic stiffness of the modifier regions. Additionally, the inclusion of bulky silsesquioxane cages may disrupt the optimal packing density of the epoxy network, increasing free volume which can detrimentally affect the modulus. Dominant Factor: The reinforcing effect of the high loading of rigid inorganic-organic Silsesquioxane cages combined with the high crosslink density of the aromatic epoxy network qualitatively dominates the behavior, leading to an enhanced glassy modulus relative to unmodified systems despite the presence of flexible aliphatic spacers."
    },
    "analysis_without_hierarchical_structure": {
      "descriptive_text": "The material system comprises a diglycidylether of bisphenol A (DGEBA) epoxy network cured with ethylenediamine and modified with 22 mass% silsesquioxane derived from glycidylpropyltrimethoxysilane (GPMS). The silsesquioxane phase was synthesized in situ within the DGEBA solution, containing 25% aliphatic epoxy groups, prior to curing with ethylenediamine using a stepped thermal schedule of 1 hour at 50°C followed by 2 hours at 120°C. The glassy modulus was characterized via dynamic mechanical thermal analysis using a Perkin-Elmer DMA-7 instrument in 3-point bending mode at a frequency of 1 Hz and a heating rate of 10°C/min, with measurements taken at 25°C.",
      "reasoning_analysis": "Increasing Factors: The aromatic structure of the DGEBA backbone provides inherent chain stiffness, while the stoichiometric curing with ethylenediamine establishes a highly crosslinked thermoset network that restricts segmental motion. Furthermore, the incorporation of 22 mass% silsesquioxane introduces rigid inorganic cage structures that act as reinforcing filler, and their reactive nature ensures covalent bonding to the matrix, enhancing stress transfer and structural rigidity. Decreasing Factors: The GPMS precursor introduces aliphatic propyl linkers into the network, which possess greater conformational flexibility compared to the aromatic bisphenol A units, potentially lowering the overall stiffness. Additionally, the sol-gel synthesis of silsesquioxane generates volatile byproducts such as alcohols, which if not fully evacuated during the curing cycle, could remain trapped as plasticizers increasing free volume. Dominant Factor: The substantial loading of the rigid silsesquioxane inorganic phase combined with the high crosslink density achieved through the elevated temperature post-cure serves as the dominant factor, qualitatively driving the glassy modulus upward by reinforcing the polymer matrix despite the presence of flexible aliphatic spacers."
    }
  },
  {
    "doi": "10.1177/0021998317749712",
    "title": "Characterization of tensile property of high-performance fiber bundles combined with epoxy resin using advanced video extensometer",
    "year": 2018,
    "chemical_composition": {
      "repeat_unit_psmiles": null,
      "monomers": [
        {
          "name": "Epoxy resin",
          "smiles": null,
          "ratio_value": 100,
          "ratio_unit": "mass parts"
        },
        {
          "name": "Curing agent",
          "smiles": null,
          "ratio_value": 84,
          "ratio_unit": "mass parts"
        }
      ],
      "additives": [
        {
          "name": "PBO fiber",
          "type": "reinforcement",
          "amount_value": null,
          "amount_unit": null
        }
      ],
      "is_homopolymer": false
    },
    "processing_history": "Fiber bundles impregnated with epoxy resin and curing agent (mass ratio 100:84), cured at 120 °C for 3 h. Young's modulus measured by advanced video extensometer (AVE). Optimum conditions: Area light, 15 fps, 2 mm/min.",
    "hierarchical_structure": "Multifilament fiber bundle impregnated with epoxy resin.",
    "properties": {
      "E": {
        "value": [
          268.3
        ],
        "unit": "GPa"
      }
    },
    "analysis_with_hierarchical_structure": {
      "descriptive_text": "The investigated sample is a polymer composite comprising an epoxy resin matrix cured with a hardener at a mass ratio of 100:84, reinforced with PBO fibers arranged in multifilament bundles. The material was fabricated by impregnating the fiber bundles with the resin mixture followed by thermal curing at 120 °C for 3 hours to achieve crosslinking. The final hierarchical structure consists of the cured epoxy-impregnated multifilament fiber bundles. Mechanical evaluation of the Young's modulus was conducted using an advanced video extensometer (AVE) with area light illumination at 15 fps and a strain rate corresponding to 2 mm/min.",
      "reasoning_analysis": "Increasing Factors: The incorporation of PBO fibers serves as the primary driver for increasing the Young's modulus, as these rigid-rod polymers possess an intrinsically high axial stiffness that reinforces the compliant epoxy matrix according to composite mechanics principles. Additionally, the thermal curing history at 120 °C for 3 hours promotes the formation of a dense crosslinked network within the epoxy matrix, restricting segmental mobility and enhancing the matrix contribution to the overall stiffness. The multifilament bundle structure suggests fiber alignment along the loading axis, maximizing the efficiency of stress transfer to the high-modulus reinforcement. Decreasing Factors: The epoxy matrix itself exhibits a significantly lower modulus compared to the PBO reinforcement, meaning any regions dominated by the matrix or voids resulting from the impregnation process will locally reduce stiffness. Furthermore, the specific mass ratio of 100:84 between resin and curing agent dictates the crosslink density; if this ratio deviates from the optimal stoichiometric balance, incomplete curing could result in a lower network density and reduced matrix modulus. Potential imperfect wetting during impregnation could also lead to interfacial slip, diminishing the effective load transfer between fiber and matrix. Dominant Factor: The presence of the high-performance PBO fiber reinforcement is the dominant factor governing the Young's modulus. While the crosslinked epoxy matrix provides structural integrity and load transfer capability, the extreme intrinsic stiffness of the PBO fibers overwhelmingly dictates the longitudinal mechanical response of the composite, rendering the modulus significantly higher than that of the neat cured epoxy resin."
    },
    "analysis_without_hierarchical_structure": {
      "descriptive_text": "The investigated sample comprises a fiber-reinforced composite consisting of an epoxy resin matrix and a curing agent mixed at a mass ratio of 100:84, reinforced with poly(p-phenylene benzobisoxazole) (PBO) fiber bundles. The fabrication protocol involved impregnating the fiber bundles with the resin mixture, followed by thermal curing at 120 °C for 3 hours to induce crosslinking. The Young's modulus of the cured composite was characterized using an advanced video extensometer (AVE) with area light at 15 fps and a crosshead speed of 2 mm/min.",
      "reasoning_analysis": "Increasing Factors: The formation of a covalently crosslinked thermoset network through the reaction between the epoxy resin and curing agent restricts polymer chain mobility, inherently increasing the stiffness of the matrix phase. Additionally, the incorporation of PBO fibers, which possess an exceptionally high intrinsic elastic modulus, serves as a primary reinforcement mechanism that significantly elevates the composite's overall stiffness via load transfer from the matrix to the fibers. The thermal curing history at 120 °C ensures the development of this network structure, further solidifying the material's resistance to deformation. Decreasing Factors: Potential processing imperfections, such as void formation during the fiber impregnation process or incomplete wetting of the fiber bundles, can reduce the effective load-bearing cross-sectional area and create stress concentrations that lower the measured modulus. Furthermore, if the specific 100:84 mass ratio deviates from the stoichiometric equivalence, excess unreacted species could remain trapped within the network, acting as plasticizers that increase free volume and slightly depress the matrix stiffness. Dominant Factor: The presence of the high-performance PBO fiber reinforcement is the dominant factor determining the Young's modulus. While the crosslinked epoxy matrix provides essential structural cohesion, the extreme rigidity of the PBO fibers outweighs the matrix contribution and potential minor processing defects, driving the macroscopic mechanical response toward the high modulus characteristic of the reinforcement phase."
    }
  },
  {
    "doi": "10.1088/2632-959X/abe9c1",
    "title": "Impact of shear mixing time of epoxy-silica nanocomposites on its electrical and mechanical properties",
    "year": 2021,
    "chemical_composition": {
      "repeat_unit_psmiles": null,
      "monomers": [
        {
          "name": "Bisphenol-A epoxy resin (CY205)",
          "smiles": "CC(C)(c1ccc(OCC2CO2)cc1)c3ccc(OCC4CO4)cc3",
          "ratio_value": null,
          "ratio_unit": null
        },
        {
          "name": "Tri-ethylene tetra-amine (TETA)",
          "smiles": "NCCNCCNCCN",
          "ratio_value": null,
          "ratio_unit": null
        }
      ],
      "additives": [],
      "is_homopolymer": false
    },
    "processing_history": "Base epoxy resin mixed with TETA hardener. Degassed and poured in moulds. Young's modulus measured by uniaxial tensile test using Universal Testing Machine at 2 mm/min displacement rate, room temperature, according to ASTM D-638 (Type IV) standard.",
    "hierarchical_structure": "Base epoxy resin matrix. No nanofillers.",
    "properties": {
      "E": {
        "value": [
          1.6538599999999999
        ],
        "unit": "GPa"
      }
    },
    "analysis_with_hierarchical_structure": {
      "descriptive_text": "The sample comprises a crosslinked thermoset network synthesized from Bisphenol-A epoxy resin (CY205) cured with Tri-ethylene tetra-amine (TETA) hardener. The material was prepared by mixing the base resin with the amine hardener, followed by degassing and casting into moulds to form a bulk matrix devoid of nanofillers or additional additives. Mechanical characterization was conducted via uniaxial tensile testing using a Universal Testing Machine at a displacement rate of 2 mm/min at room temperature, adhering to the ASTM D-638 (Type IV) standard to evaluate the Young's modulus.",
      "reasoning_analysis": "Increasing Factors: The formation of a dense three-dimensional covalent network through the epoxy-amine curing reaction restricts macroscopic chain mobility, significantly enhancing stiffness. Additionally, the rigid aromatic rings within the Bisphenol-A backbone contribute to high intrinsic chain stiffness, while the degassing process minimizes void formation that could otherwise act as compliance points. Decreasing Factors: The utilization of Tri-ethylene tetra-amine (TETA) introduces flexible aliphatic segments between crosslink nodes, which increases free volume and segmental mobility compared to aromatic hardeners, thereby reducing the overall modulus. Furthermore, the absence of reinforcing nanofillers or rigid additives means the material lacks the composite reinforcement effect that would otherwise elevate stiffness. Dominant Factor: The high crosslink density established during curing dominates the mechanical response by locking the polymer into a glassy state at room temperature; however, the flexibility of the aliphatic TETA hardener moderates this rigidity, resulting in a Young's modulus characteristic of a standard unfilled epoxy network rather than a highly reinforced composite system."
    },
    "analysis_without_hierarchical_structure": {
      "descriptive_text": "The sample comprises a Bisphenol-A epoxy resin (CY205) cured with a Tri-ethylene tetra-amine (TETA) hardener to form a crosslinked thermoset network. The base epoxy resin was mixed with the TETA hardener, degassed to eliminate entrapped air, and poured into moulds to fabricate the test specimens. The Young's modulus was determined through uniaxial tensile testing using a Universal Testing Machine at a displacement rate of 2 mm/min under room temperature conditions, following the ASTM D-638 (Type IV) standard.",
      "reasoning_analysis": "Increasing Factors: The incorporation of rigid aromatic bisphenol-A structures within the polymer backbone significantly enhances intrinsic chain stiffness, while the reaction with TETA creates a highly crosslinked three-dimensional network that restricts segmental mobility and increases resistance to elastic deformation. Additionally, the degassing step during processing minimizes void content, ensuring structural integrity and efficient stress transfer that supports a higher modulus. Decreasing Factors: The TETA hardener contains flexible aliphatic ethylene segments between amine groups, which introduce conformational freedom at the crosslink nodes compared to rigid aromatic hardeners, potentially lowering the overall network stiffness. Furthermore, without explicit thermal post-curing in the processing history, the crosslink density may not reach its theoretical maximum, which could limit the modulus. Dominant Factor: The formation of the covalently crosslinked thermoset architecture reinforced by the rigid bisphenol-A aromatic rings is the dominant factor, as the topological constraints of the network and the stiffness of the backbone inherently provide a high Young's modulus that outweighs the flexibility contributed by the aliphatic hardener segments."
    }
  },
  {
    "doi": "10.1021/acsami.9b04696",
    "title": "Ultrahigh Performance of Nanoengineered Graphene-Based Natural Jute Fiber Composites",
    "year": 2019,
    "chemical_composition": {
      "repeat_unit_psmiles": null,
      "monomers": [
        {
          "name": "EL2 Epoxy Laminating Resin",
          "smiles": null,
          "ratio_value": null,
          "ratio_unit": null
        },
        {
          "name": "AT30 Epoxy Hardener",
          "smiles": null,
          "ratio_value": null,
          "ratio_unit": null
        }
      ],
      "additives": [
        {
          "name": "Jute Fiber",
          "type": "filler",
          "amount_value": 23,
          "amount_unit": "%"
        }
      ],
      "is_homopolymer": false
    },
    "processing_history": "Untreated jute fibers (UT) used as reinforcement. Composite manufactured by vacuum resin infusion process with EL2 epoxy resin and AT30 hardener. Cured at room temperature for 24 h. Young's modulus measured by longitudinal tensile test according to ASTM D3039 using Instron 5985 testing machine at 2 mm/min cross-head speed.",
    "hierarchical_structure": "Unidirectional jute fiber reinforced epoxy composite. Fiber volume fraction (Vf) ~23%. Untreated fiber bundles with impurities.",
    "properties": {
      "E": {
        "value": [
          10
        ],
        "unit": "GPa"
      }
    },
    "analysis_with_hierarchical_structure": {
      "descriptive_text": "The material system consists of an EL2 epoxy laminating resin matrix cured with an AT30 epoxy hardener, reinforced with untreated jute fibers at a loading of 23%. Manufactured via vacuum resin infusion, the composite was cured at room temperature for 24 hours to form a unidirectional structure with a fiber volume fraction of approximately 23%, containing untreated fiber bundles with inherent impurities. Mechanical characterization was performed using longitudinal tensile testing according to ASTM D3039 on an Instron 5985 machine at a cross-head speed of 2 mm/min to determine the Young's modulus.",
      "reasoning_analysis": "Increasing Factors: The incorporation of unidirectional jute fibers introduces a high-stiffness cellulosic phase aligned with the loading direction, which intrinsically elevates the composite modulus relative to the neat epoxy matrix. The vacuum resin infusion process likely minimizes void content compared to manual layup techniques, preserving the structural integrity and load-bearing capacity of the matrix. Additionally, the thermosetting nature of the EL2 epoxy and AT30 hardener system provides a rigid crosslinked network that contributes to the overall stiffness. Decreasing Factors: The use of untreated jute fibers results in poor interfacial adhesion between the hydrophilic fibers and the hydrophobic epoxy matrix, leading to inefficient stress transfer and potential interfacial slip which lowers the effective modulus. The relatively low fiber volume fraction of approximately 23% limits the contribution of the stiff fiber phase, leaving the properties more dominated by the compliant matrix. Furthermore, curing at room temperature may result in a lower crosslinking density within the epoxy matrix compared to elevated temperature curing, reducing the intrinsic stiffness of the matrix phase, while impurities within the untreated fiber bundles act as structural defects. Dominant Factor: While the unidirectional alignment of the jute fibers provides the primary mechanism for stiffness enhancement over the neat resin, the dominant factor qualitatively defining the final modulus is the weak interfacial adhesion caused by the untreated fiber surface. This interfacial limitation prevents the composite from achieving the theoretical stiffness predicted by rule-of-mixtures models, effectively capping the benefit gained from the fiber reinforcement and low-void processing."
    },
    "analysis_without_hierarchical_structure": {
      "descriptive_text": "The sample comprises a composite system formed from EL2 epoxy laminating resin and AT30 epoxy hardener, reinforced with 23% untreated jute fibers. Manufacturing was achieved via vacuum resin infusion, followed by curing at room temperature for 24 hours. Mechanical characterization involved measuring the Young's modulus through longitudinal tensile testing in accordance with ASTM D3039, utilizing an Instron 5985 machine at a cross-head speed of 2 mm/min.",
      "reasoning_analysis": "Increasing Factors: The inclusion of jute fibers, which possess a higher intrinsic stiffness than the epoxy matrix, acts as a rigid reinforcement phase that significantly elevates the composite modulus. The vacuum resin infusion process promotes thorough fiber wetting and minimizes void content, both of which support higher structural stiffness, while the formation of a crosslinked thermoset network during curing provides a rigid matrix baseline. Decreasing Factors: The use of untreated jute fibers suggests a lack of chemical coupling at the fiber-matrix interface, which can lead to poor stress transfer efficiency and interfacial slippage under load. Furthermore, curing at room temperature may result in a lower final crosslink density compared to elevated temperature curing protocols, potentially reducing the intrinsic modulus of the epoxy matrix phase. Dominant Factor: The reinforcement effect provided by the fiber loading qualitatively dominates the mechanical response, establishing a significantly higher modulus compared to the neat resin; however, the untreated nature of the fibers serves as the critical limiting factor that prevents the composite from achieving the theoretical maximum stiffness predicted by rule-of-mixtures models."
    }
  },
  {
    "doi": null,
    "title": "Multifunctional naphthalene containing epoxy resins and their modification by hydrosilation for electronic application",
    "year": 1998,
    "chemical_composition": {
      "repeat_unit_psmiles": null,
      "monomers": [
        {
          "name": "2,6-bis(2,7-dihydroxy-1-naphthyl-methyl)-4-methyl phenol based epoxy resin",
          "smiles": null,
          "ratio_value": null,
          "ratio_unit": null
        },
        {
          "name": "4,4'-Diaminodiphenylmethane",
          "smiles": "Nc1ccc(Cc2ccc(N)cc2)cc1",
          "ratio_value": null,
          "ratio_unit": "stoichiometric"
        }
      ],
      "additives": [],
      "is_homopolymer": false
    },
    "processing_history": "Synthesized from 2,6-bis(2,7-dihydroxy-1-naphthyl-methyl)-4-methyl phenol novolac and epichlorohydrin. Mixed with stoichiometric DDS. Cured in aluminum tray at 150°C for 1hr, 180°C for 2hr, postcured at 200°C for 4hr. Storage modulus (E') measured by DMA (Perkin-Elmer 7 Series) in 3-point bending mode at 1 Hz, 10°C/min heating rate, at 20°C.",
    "hierarchical_structure": "Neat epoxy network, densely crosslinked.",
    "properties": {
      "E": {
        "value": [
          1.09
        ],
        "unit": "GPa"
      }
    },
    "analysis_with_hierarchical_structure": {
      "descriptive_text": "The sample comprises a neat epoxy network derived from a 2,6-bis(2,7-dihydroxy-1-naphthyl-methyl)-4-methyl phenol based epoxy resin and 4,4'-diaminodiphenylmethane. Synthesized from the corresponding novolac and epichlorohydrin, the resin was mixed with a stoichiometric amount of the curing agent and processed in an aluminum tray through a stepped thermal cure cycle of 1 hour at 150°C, 2 hours at 180°C, and a final post-cure at 200°C for 4 hours. This processing history yields a densely crosslinked hierarchical structure, with the storage modulus characterized via dynamic mechanical analysis in 3-point bending mode at 1 Hz and a heating rate of 10°C/min, specifically recorded at 20°C.",
