Repository: hhtrick/HHT-code

# HHT training framework

This directory contains model training, embedding precomputation, inference, article-level baselines and the curated datasets. All commands below assume that the working directory is `train_code/`.

## 3. Datasets and fixed partitions

Each main dataset is a JSON array at `dataset/{property}/{property}.json`. Entries contain source metadata, `chemical_composition`, `processing_history`, `hierarchical_structure`, `properties`, and two generated-analysis objects. Targets are stored as `properties[property]["value"]`; source metadata and target values are not predictive input fields.

| Property | Train | Validation | Test | Total |
|---|---:|---:|---:|---:|

File: train_code/continue_train_dataset/E/E.json (part 94 of 106)
[
      "reasoning_analysis": "Increasing Factors: The incorporation of bulky naphthyl groups and aromatic rings within both the epoxy resin and the diaminodiphenylmethane curing agent introduces significant backbone rigidity and steric hindrance, which restricts segmental motion and inherently increases the modulus. Furthermore, the processing history involves a high-temperature post-cure at 200°C for 4 hours, which maximizes the conversion of functional groups and achieves a densely crosslinked network structure, thereby reducing free volume and enhancing stiffness. The measurement temperature of 20°C is likely well below the glass transition temperature of such a highly aromatic and crosslinked system, ensuring the material is tested in the glassy state where the modulus is maximized. Decreasing Factors: The presence of methylene bridges (-CH2-) connecting the aromatic rings in both the novolac-based resin and the curing agent provides points of rotational freedom that are more flexible than direct aromatic coupling, potentially limiting the maximum achievable stiffness compared to fully fused aromatic systems. Additionally, despite the extensive curing cycle, any residual free volume trapped during the cooling phase from the post-cure could slightly reduce the density and modulus relative to a theoretically perfect network. Dominant Factor: The high crosslink density combined with the rigid aromatic and naphthyl chemical structure qualitatively dominates the mechanical behavior, ensuring that the storage modulus remains high due to the severe restriction of chain mobility in the glassy regime at the measurement temperature."
    },
    "analysis_without_hierarchical_structure": {
      "descriptive_text": "The sample comprises a thermosetting network formed from a 2,6-bis(2,7-dihydroxy-1-naphthyl-methyl)-4-methyl phenol-based epoxy resin and 4,4'-diaminodiphenylmethane. Preparation involved synthesizing the resin from novolac and epichlorohydrin, mixing with stoichiometric DDS, and curing in an aluminum tray at 150°C for 1 hour, 180°C for 2 hours, followed by a post-cure at 200°C for 4 hours. The storage modulus was measured by DMA in 3-point bending mode at 1 Hz and 10°C/min heating rate at 20°C.",
      "reasoning_analysis": "Increasing Factors: The chemical architecture features bulky naphthyl and phenyl aromatic groups which impose significant steric hindrance and backbone rigidity, intrinsically driving the modulus higher. Furthermore, the novolac-based epoxy functionality facilitates a high crosslink density, which is maximized by the aggressive thermal post-curing schedule up to 200°C, reducing free volume and restricting segmental motion in the glassy state. Decreasing Factors: The presence of methylene bridges (-CH2-) within both the novolac backbone and the 4,4'-diaminodiphenylmethane curing agent introduces localized flexibility compared to direct aromatic coupling or sulfone linkages, potentially allowing for slightly greater segmental mobility. Additionally, cooling from the high cure temperature in an aluminum tray may induce residual thermal stresses that could microscopically affect the modulus measurement. Dominant Factor: The high crosslink density combined with the inherent stiffness of the aromatic constituents qualitatively dominates the mechanical response. Given the high-temperature cure, the glass transition temperature is expected to be well above the measurement temperature of 20°C, ensuring the polymer remains in a rigid glassy state where the network topology dictates a high modulus (E)."
    }
  },
  {
    "doi": "10.1080/15376494.2022.2055242",
    "title": "Synthesis, experimental testing and multi-scale modelling of graphene foam/epoxy composite",
    "year": 2023,
    "chemical_composition": {
      "repeat_unit_psmiles": null,
      "monomers": [
        {
          "name": "Araldite LY 5052",
          "smiles": null,
          "ratio_value": 100,
          "ratio_unit": "wt%"
        },
        {
          "name": "Aradur 5052",
          "smiles": null,
          "ratio_value": 38,
          "ratio_unit": "wt%"
        }
      ],
      "additives": [],
      "is_homopolymer": false
    },
    "processing_history": "Araldite LY 5052 and Aradur 5052 combined in weight ratio 100:38, ultrasonic bath 10 min, heated to 70 °C, stirred 5 min, vacuum furnace 60 kPa 2 stages 5 min, hardened at room temperature for 24 hours. Young's modulus measured by uniaxial tensile test according to ASTM D638 standard.",
    "hierarchical_structure": "Thermoset epoxy matrix.",
    "properties": {
      "E": {
        "value": [
          2.54
        ],
        "unit": "GPa"
      }
    },
    "analysis_with_hierarchical_structure": {
      "descriptive_text": "The sample comprises a thermoset epoxy matrix synthesized from Araldite LY 5052 resin and Aradur 5052 hardener mixed in a weight ratio of 100:38. Preparation involved ultrasonic bathing for 10 minutes, heating to 70 °C with stirring for 5 minutes, and a two-stage vacuum degassing at 60 kPa for 5 minutes to eliminate voids. The material was hardened at room temperature for 24 hours, and its Young's modulus was evaluated using uniaxial tensile testing per ASTM D638.",
      "reasoning_analysis": "Increasing Factors: The formation of a covalently crosslinked thermoset network inherently restricts chain segment mobility, significantly increasing stiffness compared to linear thermoplastics. Additionally, the processing history includes vacuum degassing and ultrasonic mixing, which minimize void content and ensure homogeneity, thereby preventing stress concentrations and maximizing the effective load-bearing cross-sectional area. Decreasing Factors: The room temperature curing history likely results in a lower final degree of conversion and crosslink density compared to elevated temperature post-curing protocols, which would otherwise restrict segmental motion more effectively. Furthermore, the absence of rigid fillers or reinforcing additives in the chemical composition means the modulus relies solely on the epoxy matrix stiffness without composite enhancement. Dominant Factor: The establishment of the three-dimensional crosslinked network structure is the dominant factor governing the material's stiffness, as it fundamentally transitions the material from a viscous liquid to a solid; however, the room temperature curing process qualitatively limits the modulus to a value lower than what would be achieved with thermal post-curing of the same formulation."
    },
    "analysis_without_hierarchical_structure": {
      "descriptive_text": "The sample comprises an epoxy resin system formulated by combining Araldite LY 5052 and Aradur 5052 hardener in a weight ratio of 100:38. The mixture was subjected to an ultrasonic bath for 10 minutes, followed by heating to 70 °C and stirring for 5 minutes to ensure homogeneity. Subsequently, the mixture underwent vacuum degassing in a furnace at 60 kPa across two stages for 5 minutes to remove entrapped air before being hardened at room temperature for 24 hours. The Young's modulus was subsequently characterized via uniaxial tensile testing in accordance with the ASTM D638 standard.",
      "reasoning_analysis": "Increasing Factors: The formation of a covalently crosslinked thermoset network between the epoxy resin and hardener inherently restricts chain mobility, providing a rigid structural baseline that significantly increases Young's modulus compared to linear thermoplastics. Additionally, the processing history includes vacuum degassing at 60 kPa, which removes entrapped air voids; eliminating these defects prevents stress concentrations and ensures a continuous load-bearing matrix, thereby preserving the intrinsic stiffness of the material. Decreasing Factors: The curing schedule involves hardening at room temperature for 24 hours rather than an elevated temperature post-cure, which may result in incomplete conversion of functional groups and a lower final crosslink density, qualitatively reducing the modulus relative to a fully thermally cured system. Furthermore, the absence of rigid fillers or reinforcing agents in the chemical composition means the modulus relies solely on the resin matrix, lacking the composite enhancement seen in filled systems. Dominant Factor: While the vacuum degassing ensures structural integrity, the dominant factor governing the final Young's modulus is the crosslink density established by the room temperature curing schedule; this processing parameter fundamentally limits the network rigidity and defines the stiffness ceiling for this specific unfilled epoxy formulation."
    }
  },
  {
    "doi": null,
    "title": "Reinforcing brittle and ductile epoxy matrices using carbon nanotubes masterbatch",
    "year": 2014,
    "chemical_composition": {
      "repeat_unit_psmiles": null,
      "monomers": [
        {
          "name": "Diglycidyl ether of Bisphenol A",
          "smiles": "CC(C)(c1ccc(OCC2CO2)cc1)c1ccc(OCC2CO2)cc1",
          "ratio_value": 76,
          "ratio_unit": "parts by weight"
        },
        {
          "name": "Isophoronediamine",
          "smiles": "NC1CC(C(C)CN)CC(C)(C)C1",
          "ratio_value": 24,
          "ratio_unit": "parts by weight"
        }
      ],
      "additives": [
        {
          "name": "NC7000",
          "type": "filler",
          "amount_value": 3,
          "amount_unit": "wt%"
        },
        {
          "name": "BYK 9077",
          "type": "dispersant",
          "amount_value": null,
          "amount_unit": null
        }
      ],
      "is_homopolymer": false
    },
    "processing_history": "MBrace Saturant epoxy (Part A:Part B = 76:24). CNT powder (NC7000) dispersed with BYK 9077 and ethanol, sonicated 60 min, ethanol evaporated. Mixed with resin, sonicated 60 min. Degassed 48 h under -100 kPa at room temperature. Cast into Teflon mould. Cured 48 h at ambient temperature, post-cured 4 h at 120 °C. Young's modulus measured by uniaxial tensile test (Instron 4204, 5 kN load cell) at 5 mm/min crosshead speed, ambient temperature, according to ASTM D638-08.",
    "hierarchical_structure": "Brittle epoxy matrix with CNT powder. CNT clusters observed (smaller than in ductile matrix).",
    "properties": {
      "E": {
        "value": [
          2.603
        ],
        "unit": "GPa"
      }
    },
    "analysis_with_hierarchical_structure": {
      "descriptive_text": "The material system comprises a thermosetting epoxy network synthesized from Diglycidyl ether of Bisphenol A and Isophoronediamine monomers at a weight ratio of 76:24 parts. This matrix is reinforced with 3 wt% NC7000 carbon nanotube powder, which was pre-dispersed using BYK 9077 dispersant and ethanol via 60 minutes of sonication followed by solvent evaporation. The nanotube-resin mixture underwent additional sonication for 60 minutes, degassing under -100 kPa vacuum for 48 hours at room temperature, and casting into a Teflon mould. The composite was cured for 48 hours at ambient temperature and post-cured for 4 hours at 120 °C to finalize the network structure. Hierarchical characterization indicates a brittle epoxy matrix containing CNT clusters that are smaller than those typically found in ductile matrices. The Young's modulus was evaluated using a uniaxial tensile test at a crosshead speed of 5 mm/min under ambient conditions according to ASTM D638-08.",
      "reasoning_analysis": "Increasing Factors: The formation of a densely crosslinked thermoset network from Diglycidyl ether of Bisphenol A and Isophoronediamine provides a rigid backbone that inherently resists deformation. The processing history includes a post-curing step at 120 °C, which likely increases crosslink density, reduces free volume, and enhances chain stiffness. Additionally, the incorporation of 3 wt% NC7000 carbon nanotubes introduces a high-modulus filler phase that contributes to load bearing. Decreasing Factors: The hierarchical structure reveals the presence of CNT clusters, indicating incomplete exfoliation; these agglomerates act as stress concentrators and reduce the effective aspect ratio available for load transfer, limiting reinforcement efficiency compared to fully dispersed nanotubes. Furthermore, despite extensive degassing, any residual microvoids from the casting process could locally compromise structural continuity and stiffness. Dominant Factor: The intrinsic rigidity of the post-cured epoxy network combined with the high stiffness of the carbon nanotube filler qualitatively dominates the behavior, driving the Young's modulus upward relative to neat resin systems. However, the clustering observed in the hierarchical structure suggests that while the modulus is elevated, the final mechanical response is constrained by dispersion limitations rather than being maximized by the full theoretical potential of the nanotubes."
    },
    "analysis_without_hierarchical_structure": {
      "descriptive_text": "The sample comprises an epoxy network synthesized from Diglycidyl ether of Bisphenol A and Isophoronediamine in a 76:24 parts by weight ratio, reinforced with 3 wt% NC7000 carbon nanotubes. The nanotubes were dispersed using BYK 9077 dispersant in ethanol via 60 minutes of sonication followed by solvent evaporation, then mixed into the resin and sonicated for an additional 60 minutes. The mixture was degassed for 48 hours under -100 kPa at room temperature, cast into a Teflon mould, cured for 48 hours at ambient temperature, and post-cured for 4 hours at 120 °C. Young's modulus was evaluated by uniaxial tensile test using an Instron 4204 with a 5 kN load cell at 5 mm/min crosshead speed under ambient temperature according to ASTM D638-08.",
      "reasoning_analysis": "Increasing Factors: The aromatic structure of the Diglycidyl ether of Bisphenol A backbone provides intrinsic chain stiffness, while the Isophoronediamine hardener facilitates a dense crosslinked network, both fundamentally elevating the Young's modulus. The incorporation of 3 wt% NC7000 carbon nanotubes introduces a high-modulus filler phase that reinforces the matrix, particularly given the processing history of extended sonication and dispersant use which promotes exfoliation and uniform distribution. Furthermore, the vacuum degassing minimizes void content, and the thermal post-curing at 120 °C ensures high conversion rates and maximal crosslinking density, reducing free volume associated with incomplete curing. Decreasing Factors: Despite dispersion efforts, potential agglomeration of carbon nanotubes could act as stress concentrators rather than reinforcement sites, locally reducing stiffness. Additionally, imperfect interfacial adhesion between the nanotubes and the epoxy matrix may limit stress transfer efficiency, and any residual ethanol solvent trapped within the network could act as a plasticizer, increasing free volume and lowering the modulus. Dominant Factor: The synergistic combination of the rigid aromatic epoxy network and the high-aspect-ratio carbon nanotube reinforcement, optimized by the thermal post-curing regimen to maximize crosslink density and minimize voids, qualitatively dominates the material behavior, driving the Young's modulus to values characteristic of a highly reinforced thermoset composite."
    }
  },
  {
    "doi": "10.1039/c2jm30830d",
    "title": "Tunable reinforcement of epoxy-silica nanocomposites with ionic liquids†",
    "year": 2012,
    "chemical_composition": {
      "repeat_unit_psmiles": null,
      "monomers": [
        {
          "name": "Diglycidyl ether of bisphenol A",
          "smiles": "CC(C)(c1ccc(OCC2OC2)cc1)c3ccc(OCC4OC4)cc3",
          "ratio_value": 20,
          "ratio_unit": "mol%"
        },
        {
          "name": "Jeffamine D2000",
          "smiles": "NCC(C)OCC(C)N",
          "ratio_value": 50,
          "ratio_unit": "mol%"
        },
        {
          "name": "Tetraethoxysilane",
          "smiles": "CCO[Si](OCC)(OCC)OCC",
          "ratio_value": null,
          "ratio_unit": null
        },
        {
          "name": "3-glycidyloxypropyltrimethoxysilane",
          "smiles": "CO[Si](OC)(OC)CCCOCC1OC1",
          "ratio_value": 60,
          "ratio_unit": "mol%"
        }
      ],
      "additives": [
        {
          "name": "Silica",
          "type": "filler",
          "amount_value": 11,
          "amount_unit": "wt%"
        },
        {
          "name": "1-triethylene glycol monomethyl ether-3-methylimidazolium methanesulfonate",
          "type": "additive",
          "amount_value": 0.6,
          "amount_unit": "wt%"
        }
      ],
      "is_homopolymer": false
    },
    "processing_history": "Two-step process hybrid with IL C7O3MImMeS and 60 mol% GTMS. TEOS/GTMS pre-hydrolyzed with IL at RT for 1 h. Cured 2 h at 60 °C, 2 days at 130 °C, post-cured 2 h at 150 °C under vacuum. Young's modulus measured by tensile test at 22 °C, crosshead speed 1 mm/min, Instron 5800.",
    "hierarchical_structure": "Fine nanocomposite morphology with well dispersed silica nanodomains.",
    "properties": {
      "E": {
        "value": [
          0.0177
        ],
        "unit": "GPa"
      }
    },
    "analysis_with_hierarchical_structure": {
      "descriptive_text": "The sample is a hybrid organic-inorganic nanocomposite synthesized from diglycidyl ether of bisphenol A (DGEBA) and Jeffamine D2000, incorporating tetraethoxysilane (TEOS) and 3-glycidyloxypropyltrimethoxysilane (GTMS) as sol-gel precursors. The formulation is reinforced with 11 wt% silica filler and modified with 0.6 wt% 1-triethylene glycol monomethyl ether-3-methylimidazolium methanesulfonate ionic liquid. Processing involved a two-step method where TEOS and GTMS were pre-hydrolyzed with the ionic liquid at room temperature for 1 hour, followed by a multi-stage thermal cure consisting of 2 hours at 60 °C, 2 days at 130 °C, and a final post-cure of 2 hours at 150 °C under vacuum. The resulting material exhibits a fine nanocomposite morphology with well-dispersed silica nanodomains, and the Young's modulus was characterized by tensile testing at 22 °C with a crosshead speed of 1 mm/min.",
      "reasoning_analysis": "Increasing Factors: The incorporation of 11 wt% rigid silica filler and the formation of an inorganic silicate network via TEOS and GTMS hydrolysis and condensation significantly enhance stiffness by introducing rigid phases that restrict polymer chain deformation. The high-temperature curing profile (up to 150 °C) ensures a high degree of crosslinking in the epoxy network and complete condensation of the silicate phases, while the GTMS acts as a coupling agent to improve stress transfer between the organic matrix and inorganic domains. Decreasing Factors: The use of Jeffamine D2000 as a curing agent introduces long, flexible polyether segments into the network backbone, which increases free volume and segmental mobility, thereby reducing the overall stiffness compared to networks formed with rigid diamines. Additionally, the presence of the ionic liquid additive may induce a plasticization effect, further facilitating chain mobility and lowering the modulus. Dominant Factor: The formation of the co-continuous rigid inorganic silicate network combined with the well-dispersed silica nanodomains qualitatively dominates the mechanical response, providing substantial reinforcement that counteracts the flexibility introduced by the Jeffamine spacer, resulting in a modulus governed primarily by the density and dispersion of the inorganic hybrid phase."
    },
    "analysis_without_hierarchical_structure": {
      "descriptive_text": "The sample is a hybrid organic-inorganic composite synthesized using diglycidyl ether of bisphenol A (20 mol%) and Jeffamine D2000 (50 mol%) as the organic epoxy-amine matrix precursors, combined with tetraethoxysilane and 3-glycidyloxypropyltrimethoxysilane (60 mol%) to generate the inorganic phase. The formulation is reinforced with 11 wt% silica filler and modified with 0.6 wt% 1-triethylene glycol monomethyl ether-3-methylimidazolium methanesulfonate. Preparation followed a two-step hybrid process where the silane precursors were pre-hydrolyzed with the ionic liquid at room temperature for one hour, followed by a sequential thermal curing schedule of 2 hours at 60 °C, 2 days at 130 °C, and a final post-cure of 2 hours at 150 °C under vacuum. The Young's modulus was determined by tensile testing at 22 °C with a crosshead speed of 1 mm/min on an Instron 5800 system.",
      "reasoning_analysis": "Increasing Factors: The presence of rigid aromatic rings within the diglycidyl ether of bisphenol A backbone restricts chain segmental mobility, intrinsically enhancing stiffness. Furthermore, the formation of a covalent inorganic silica network via the sol-gel condensation of tetraethoxysilane and 3-glycidyloxypropyltrimethoxysilane, combined with the addition of 11 wt% rigid silica filler, significantly increases the composite's load-bearing capacity. The high-temperature curing protocol up to 150 °C ensures high conversion of epoxy and silanol groups, maximizing crosslink density and reducing free volume. Decreasing Factors: The incorporation of Jeffamine D2000 at 50 mol% introduces long, flexible polyether segments between crosslinks, which increases chain flexibility and lowers the overall stiffness compared to a purely aromatic network. Additionally, the ionic liquid additive, while potentially enhancing interaction, may act as a plasticizer if not fully bound, increasing free volume and reducing modulus. Dominant Factor: The structural rigidity imparted by the percolated inorganic silica network and the explicit silica filler loading qualitatively dominates the mechanical response, overriding the softening effect of the flexible polyether segments to yield a material with enhanced modulus characteristic of organic-inorganic hybrids."
    }
  },
  {
    "doi": "10.1016/j.matdes.2016.05.004",
    "title": "Co-continuous structural electrolytes based on ionic liquid, epoxy resin and organoclay: Effects of organoclay content",
    "year": 2016,
    "chemical_composition": {
      "repeat_unit_psmiles": null,
      "monomers": [
        {
          "name": "DGEBA type epoxy resin E51",
          "smiles": null,
          "ratio_value": 70,
          "ratio_unit": "g"
        },
        {
          "name": "Tetrafunctional epoxy resin AG-80",
          "smiles": null,
          "ratio_value": 30,
          "ratio_unit": "g"
        },
        {
          "name": "JEFFAMINE D400 polyetheramine",
          "smiles": null,
          "ratio_value": 73.49,
          "ratio_unit": "g"
        }
      ],
      "additives": [
        {
          "name": "Organoclay (Nanomer I.30P)",
          "type": "filler",
          "amount_value": 2.5,
          "amount_unit": "wt%"
        }
      ],
      "is_homopolymer": false
    },
    "processing_history": "Blended at 55 °C for 5 min. OLS dispersed by high-shear mixer at 8000 rpm for 1 h. Cured at 75 °C for 2 h, 110 °C for 2 h, 150 °C for 2 h (2 °C/min ramps). Tensile modulus measured by uniaxial tensile test at 5 mm/min crosshead speed, ambient temperature, according to ASTM D790, using Instron 5565.",
    "hierarchical_structure": "Epoxy/OLS nanocomposite (2.5 wt% OLS).",
    "properties": {
      "E": {
        "value": [
          2.75375
        ],
        "unit": "GPa"
      }
    },
    "analysis_with_hierarchical_structure": {
      "descriptive_text": "The sample comprises an epoxy/organoclay nanocomposite synthesized from a blend of DGEBA type epoxy resin E51 (70 g) and tetrafunctional epoxy resin AG-80 (30 g), cured with JEFFAMINE D400 polyetheramine (73.49 g). The matrix incorporates 2.5 wt% Organoclay (Nanomer I.30P) as a reinforcing filler. Preparation involved blending at 55 °C followed by high-shear mixing at 8000 rpm for 1 hour to disperse the organoclay, after which the system underwent a stepwise curing cycle at 75 °C, 110 °C, and 150 °C. The hierarchical structure is defined as an Epoxy/OLS nanocomposite, and the tensile modulus was evaluated via uniaxial tensile testing at ambient temperature according to ASTM D790.",
      "reasoning_analysis": "Increasing Factors: The incorporation of tetrafunctional epoxy resin AG-80 increases the crosslinking density of the network relative to standard difunctional systems, inherently stiffening the matrix. Additionally, the 2.5 wt% Organoclay filler introduces rigid silicate layers with high aspect ratios that bear load effectively, while the high-shear mixing processing history promotes exfoliation and interfacial adhesion, further enhancing stiffness. The stepwise curing protocol ensures high conversion of epoxy groups, maximizing the network integrity. Decreasing Factors: The use of JEFFAMINE D400 polyetheramine as the curing agent introduces flexible polyether segments between crosslinking points, which increases segmental mobility and free volume compared to rigid aromatic amines, thereby reducing the overall modulus. Dominant Factor: The reinforcement mechanism provided by the well-dispersed organoclay nanoparticles combined with the high crosslink density from the tetrafunctional resin qualitatively dominates the mechanical response, driving the modulus upward despite the flexibility introduced by the polyetheramine curing agent."
    },
    "analysis_without_hierarchical_structure": {
      "descriptive_text": "The sample comprises a hybrid epoxy network synthesized from a blend of 70 g DGEBA type epoxy resin E51 and 30 g tetrafunctional epoxy resin AG-80, cured with 73.49 g JEFFAMINE D400 polyetheramine. Organoclay (Nanomer I.30P) was incorporated as a nanofiller at 2.5 wt%. Preparation involved blending the components at 55 °C for 5 minutes, followed by high-shear mixing at 8000 rpm for 1 hour to ensure dispersion of the organoclay. The system underwent a stepwise curing cycle involving holds at 75 °C, 110 °C, and 150 °C for 2 hours each with 2 °C/min ramps. The tensile modulus was measured via uniaxial tensile test at a crosshead speed of 5 mm/min at ambient temperature according to ASTM D790.",
      "reasoning_analysis": "Increasing Factors: The inclusion of the tetrafunctional epoxy resin AG-80 significantly increases the crosslink density of the network, restricting segmental chain mobility and inherently driving the modulus higher. Additionally, the incorporation of rigid Organoclay (Nanomer I.30P) acts as a reinforcing filler; the high-shear mixing processing history promotes exfoliation or intercalation, maximizing the aspect ratio and interfacial area which enhances stress transfer and constrains polymer chain motion near the filler surface. The stepwise high-temperature curing profile ensures high conversion of epoxy groups, further maximizing the network rigidity. Decreasing Factors: The use of JEFFAMINE D400 polyetheramine as the curing agent introduces long, flexible polyether segments between crosslinks, which increases free volume and chain mobility, qualitatively lowering the modulus compared to systems cured with rigid aromatic amines. Furthermore, testing at ambient temperature may place the material closer to its glass transition region if the flexible segments lower the Tg significantly, potentially reducing the measured stiffness. Dominant Factor: The rigid reinforcement provided by the well-dispersed organoclay and the high crosslink density derived from the tetrafunctional epoxy resin qualitatively dominate the final modulus behavior, counteracting the softening effect of the flexible polyetheramine to maintain structural stiffness in the composite network."
    }
  },
  {
    "doi": "10.1016/j.compositesa.2017.09.007",
    "title": "New BN-epoxy composites obtained by thermal latent cationic curing with enhanced thermal conductivity",
    "year": 2017,
    "chemical_composition": {
      "repeat_unit_psmiles": null,
      "monomers": [
        {
          "name": "Diglycidyl ether of Bisphenol A",
          "smiles": "CC(C)(c1ccc(OCC2CO2)cc1)c1ccc(OCC2CO2)cc1",
          "ratio_value": null,
          "ratio_unit": null
        }
      ],
      "additives": [
        {
          "name": "CXC1612 (Benzylanilinium hexafluoroantimonate)",
          "type": "initiator",
          "amount_value": 3,
          "amount_unit": "phr"
        },
        {
          "name": "Glycerol",
          "type": "additive",
          "amount_value": 2,
          "amount_unit": "phr"
        },
        {
          "name": "Boron Nitride",
          "type": "filler",
          "amount_value": 10,
          "amount_unit": "wt%"
        }
      ],
      "is_homopolymer": true
    },
    "processing_history": "Samples mechanically stirred, degassed under vacuum. Cured at 120 °C for 1 h, post-cured at 150 °C for 1 h. Young's modulus measured by DMTA (TA Instruments DMA Q800) at 35 °C using 3-point bending mode, force ramp 1 N/min, deformation 0.1%-0.2%.",
    "hierarchical_structure": "BN particles dispersed in epoxy matrix. Homogeneous material (unimodal tan delta).",
    "properties": {
      "E": {
        "value": [
          2.8
        ],
        "unit": "GPa"
      }
    },
    "analysis_with_hierarchical_structure": {
      "descriptive_text": "The sample comprises a Diglycidyl ether of Bisphenol A (DGEBA) epoxy matrix containing 3 phr CXC1612 initiator, 2 phr Glycerol, and 10 wt% Boron Nitride filler. Mechanically stirred and degassed under vacuum, the mixture was cured at 120 °C for 1 hour and post-cured at 150 °C for 1 hour. The resulting hierarchical structure features Boron Nitride particles dispersed within a homogeneous epoxy matrix, evidenced by a unimodal tan delta. Young's modulus was evaluated via DMTA in 3-point bending mode at 35 °C.",
      "reasoning_analysis": "Increasing Factors: The rigid aromatic structure of the DGEBA monomer and the high crosslink density achieved through the 120 °C cure and 150 °C post-cure restrict chain mobility, intrinsically raising the modulus. Additionally, the 10 wt% Boron Nitride filler acts as a rigid reinforcing phase that enhances stiffness through load transfer. Decreasing Factors: The presence of 2 phr Glycerol may introduce free volume or act as a plasticizing agent within the network, potentially reducing intermolecular forces and lowering the modulus compared to an unfilled, additive-free system. Dominant Factor: The combined stiffening effects of the highly crosslinked thermoset network and the rigid ceramic Boron Nitride filler qualitatively dominate the softening influence of the minor glycerol content, resulting in a material behavior characterized by high stiffness."
    },
    "analysis_without_hierarchical_structure": {
      "descriptive_text": "The sample consists of a Diglycidyl ether of Bisphenol A (DGEBA) based epoxy system formulated with 3 phr CXC1612 (Benzylanilinium hexafluoroantimonate) as an initiator, 2 phr Glycerol as an additive, and 10 wt% Boron Nitride filler. The mixture was mechanically stirred and degassed under vacuum prior to thermal processing. The material underwent a curing cycle at 120 °C for 1 hour, followed by a post-cure at 150 °C for 1 hour to ensure complete crosslinking. The Young's modulus was subsequently characterized using dynamic mechanical thermal analysis (DMTA) on a TA Instruments DMA Q800 at 35 °C in 3-point bending mode, applying a force ramp of 1 N/min within a deformation range of 0.1% to 0.2%.",
      "reasoning_analysis": "Increasing Factors: The formation of a densely crosslinked epoxy network from the Diglycidyl ether of Bisphenol A via cationic initiation inherently provides high structural rigidity. The inclusion of 10 wt% Boron Nitride, a ceramic filler with a significantly higher modulus than the polymer matrix, acts as a reinforcing phase that restricts matrix deformation under load. Furthermore, the rigorous thermal processing history, involving degassing to remove voids followed by a dual-stage cure at 120 °C and 150 °C, maximizes conversion and crosslink density, thereby enhancing stiffness. Decreasing Factors: The incorporation of Glycerol at 2 phr introduces small molecules into the network which may act as internal plasticizers or reduce the average crosslink density between epoxy nodes, potentially increasing free volume and lowering the overall stiffness relative to an unfilled, additive-free cured epoxy. Dominant Factor: The reinforcing effect of the rigid Boron Nitride filler combined with the high crosslink density achieved through the elevated post-cure temperature qualitatively dominates the minor plasticizing potential of the low-concentration Glycerol, resulting in a net high modulus characteristic of a filled, highly cured thermoset composite."
    }
  },
  {
    "doi": "10.1177/0021998317749712",
    "title": "Characterization of tensile property of high-performance fiber bundles combined with epoxy resin using advanced video extensometer",
    "year": 2018,
    "chemical_composition": {
      "repeat_unit_psmiles": null,
      "monomers": [
        {
          "name": "Epoxy resin",
          "smiles": null,
          "ratio_value": 100,
          "ratio_unit": "mass parts"
        },
        {
          "name": "Curing agent",
          "smiles": null,
          "ratio_value": 84,
          "ratio_unit": "mass parts"
        }
      ],
      "additives": [
        {
          "name": "T800HB Carbon fiber",
          "type": "reinforcement",
          "amount_value": null,
          "amount_unit": null
        }
      ],
      "is_homopolymer": false
    },
    "processing_history": "Fiber bundles impregnated with epoxy resin and curing agent (mass ratio 100:84), cured at 120 °C for 3 h. Young's modulus measured by advanced video extensometer (AVE). Light source: Area light. Sampling frequency: 10 fps. Crosshead speed as per initial setup.",
    "hierarchical_structure": "Multifilament fiber bundle impregnated with epoxy resin.",
    "properties": {
      "E": {
        "value": [
          296.2
        ],
        "unit": "GPa"
      }
    },
    "analysis_with_hierarchical_structure": {
      "descriptive_text": "This composite material consists of a multifilament fiber bundle impregnated with an epoxy matrix system formulated from 100 mass parts epoxy resin and 84 mass parts curing agent. Reinforcement is provided by T800HB carbon fiber integrated within the resin structure. The sample was processed by impregnating the fiber bundles with the resin and curing agent mixture, followed by thermal curing at 120 °C for 3 hours to establish the final hierarchical structure of an impregnated multifilament bundle. Mechanical characterization was performed by measuring the Young's modulus using an advanced video extensometer under area light illumination at a sampling frequency of 10 fps.",
      "reasoning_analysis": "Increasing Factors: The inclusion of T800HB carbon fiber acts as a high-modulus reinforcement phase, significantly driving the Young's modulus upward through load transfer mechanisms aligned with the fiber direction. Additionally, the thermal curing history at 120 °C promotes crosslinking within the epoxy matrix, increasing the rigidity of the continuous phase surrounding the fibers. Decreasing Factors: The relatively high mass ratio of curing agent (84 parts per 100 parts resin) may exceed optimal stoichiometry, potentially leaving excess unreacted agent that acts as a plasticizer or results in a lower crosslink density, thereby reducing the matrix stiffness contribution. Furthermore, imperfect impregnation of the multifilament bundles could introduce voids that decrease the effective load-bearing cross-sectional area. Dominant Factor: The intrinsic stiffness of the T800HB carbon fiber reinforcement is the dominant factor determining the final Young's modulus. Despite potential variations in matrix network density or stoichiometry, the high modulus of the carbon fibers overwhelmingly dictates the composite mechanical response along the bundle axis."
    },
    "analysis_without_hierarchical_structure": {
      "descriptive_text": "The sample consists of a carbon fiber reinforced epoxy composite prepared using an epoxy resin and a curing agent mixed at a mass ratio of 100:84. T800HB carbon fiber bundles were impregnated with this resin mixture and subsequently cured at 120 °C for 3 hours to form a crosslinked network. The Young's modulus of the resulting composite was determined using an advanced video extensometer with an area light source at a sampling frequency of 10 fps.",
      "reasoning_analysis": "Increasing Factors: The incorporation of T800HB carbon fibers serves as the primary stiffening mechanism, leveraging the high intrinsic modulus of the graphite crystallites within the fibers to bear load. Additionally, the thermal curing at 120 °C for 3 hours facilitates the formation of a densely crosslinked epoxy network, increasing the matrix stiffness and improving stress transfer between the matrix and the reinforcement. Decreasing Factors: Potential microvoids introduced during the fiber impregnation process could act as stress concentrators and reduce the effective load-bearing cross-sectional area, thereby lowering the composite modulus. Furthermore, if the mass ratio of 100:84 between resin and curing agent deviates from the optimal stoichiometric balance, it may result in incomplete curing or residual unreacted species that plasticize the matrix, reducing its contribution to the overall stiffness. Dominant Factor: The high volume fraction and exceptional intrinsic stiffness of the T800HB carbon fiber bundles dominate the mechanical response. While the matrix crosslink density and processing quality modulate the efficiency of stress transfer, the reinforcement phase dictates the magnitude of the Young's modulus, particularly along the fiber direction, rendering the fiber properties the governing factor over matrix variations."
    }
  },
  {
    "doi": "10.1016/j.matdes.2012.12.035",
    "title": "Effect of rubber modification on fracture toughness properties of glass reinforced hot cured epoxy composites",
    "year": 2012,
    "chemical_composition": {
      "repeat_unit_psmiles": null,
      "monomers": [
        {
          "name": "Diglycidyl ether of bisphenol A",
          "smiles": "CC(C)(c1ccc(OCC2COC2)cc1)c3ccc(OCC4COC4)cc3",
          "ratio_value": 100,
          "ratio_unit": "phr"
        }
      ],
      "additives": [
        {
          "name": "Aradur 917",
          "type": "crosslinker",
          "amount_value": 90,
          "amount_unit": "phr"
        },
        {
          "name": "DY070",
          "type": "accelerator",
          "amount_value": 1,
          "amount_unit": "phr"
        }
      ],
      "is_homopolymer": false
    },
    "processing_history": "Mixed and degassed 20 min at room temperature. Cast into 5 mm-thick mould. Cured 4 h at 80 °C, post-cured 8 h at 160 °C in circulating air oven. Young's modulus measured by uniaxial tensile test according to ASTM D638-10.",
    "hierarchical_structure": "Hot cured epoxy resin matrix.",
    "properties": {
      "E": {
        "value": [
          2.98
        ],
        "unit": "GPa"
      }
    },
    "analysis_with_hierarchical_structure": {
      "descriptive_text": "This sample comprises a hot-cured epoxy resin matrix synthesized from Diglycidyl ether of bisphenol A (DGEBA) as the primary monomer at 100 phr, compounded with Aradur 917 crosslinker at 90 phr and DY070 accelerator at 1 phr. The preparation involved mixing and degassing the components for 20 minutes at room temperature, followed by casting into a 5 mm-thick mould. The thermal history includes an initial cure for 4 hours at 80 °C and a subsequent post-cure for 8 hours at 160 °C in a circulating air oven, with the Young's modulus ultimately characterized via uniaxial tensile testing according to ASTM D638-10.",
