Repository: hhtrick/HHT-code

# HHT training framework

This directory contains model training, embedding precomputation, inference, article-level baselines and the curated datasets. All commands below assume that the working directory is `train_code/`.

## 3. Datasets and fixed partitions

Each main dataset is a JSON array at `dataset/{property}/{property}.json`. Entries contain source metadata, `chemical_composition`, `processing_history`, `hierarchical_structure`, `properties`, and two generated-analysis objects. Targets are stored as `properties[property]["value"]`; source metadata and target values are not predictive input fields.

| Property | Train | Validation | Test | Total |
|---|---:|---:|---:|---:|

File: train_code/continue_train_dataset/E/E.json (part 95 of 106)
[
      "reasoning_analysis": "Increasing Factors: The incorporation of rigid bisphenol A aromatic rings within the DGEBA backbone provides significant inherent chain stiffness, while the high loading of the Aradur 917 crosslinker facilitates the formation of a dense three-dimensional network that severely restricts segmental mobility. Additionally, the elevated post-curing temperature of 160 °C ensures high conversion of reactive groups and minimizes free volume, further driving the Young's modulus upward. Decreasing Factors: The aliphatic ether linkages present in the DGEBA structure introduce flexible points along the polymer backbone that allow for some rotational freedom, potentially lowering the modulus compared to fully aromatic systems. Furthermore, any incomplete crosslinking or microvoids resulting from the degassing or casting process could act as stress concentrators or compliant regions that reduce the overall stiffness. Dominant Factor: The high crosslink density achieved through the specific thermal curing cycle and the rigidity of the aromatic monomer units qualitatively dominate the mechanical response, as the network constraints imposed by the thermoset structure overwhelmingly restrict deformation compared to the flexibility introduced by the ether linkages."
    },
    "analysis_without_hierarchical_structure": {
      "descriptive_text": "The polymer system comprises a Diglycidyl ether of bisphenol A epoxy resin formulated with 90 phr of Aradur 917 crosslinker and 1 phr of DY070 accelerator. The mixture was mixed and degassed for 20 minutes at room temperature, cast into a 5 mm-thick mould, and subjected to a curing cycle of 4 hours at 80 °C followed by a post-cure of 8 hours at 160 °C in a circulating air oven. The Young's modulus was determined via uniaxial tensile testing according to ASTM D638-10.",
      "reasoning_analysis": "Increasing Factors: The rigid aromatic rings within the Diglycidyl ether of bisphenol A backbone provide intrinsic chain stiffness, while the high loading of Aradur 917 crosslinker establishes a dense network structure that restricts segmental motion. The processing history further enhances modulus through a high-temperature post-cure at 160 °C, which maximizes conversion and reduces free volume, and the initial degassing step minimizes void formation. Decreasing Factors: The ether linkages connecting the aromatic units introduce rotational flexibility that is mechanically softer than the aromatic rings themselves. Additionally, the thermal contraction during cooling from the 160 °C post-cure may induce residual internal stresses that could slightly compromise the ideal network integrity. Dominant Factor: The high crosslink density achieved via the thermal curing schedule and the structural rigidity of the bisphenol A units qualitatively dominate the material behavior, resulting in a high modulus thermoset network where chain mobility is severely constrained."
    }
  },
  {
    "doi": "10.1177/0021998318790049",
    "title": "Mechanical and low-velocity impact properties of epoxy-composite beams reinforced by MWCNTs",
    "year": 2019,
    "chemical_composition": {
      "repeat_unit_psmiles": null,
      "monomers": [
        {
          "name": "EPR1080 epoxy resin",
          "smiles": null,
          "ratio_value": null,
          "ratio_unit": null
        },
        {
          "name": "Hardener",
          "smiles": null,
          "ratio_value": 10,
          "ratio_unit": "mass ratio (epoxy:hardener)"
        }
      ],
      "additives": [
        {
          "name": "Multi-walled carbon nanotubes",
          "type": "filler",
          "amount_value": 0.17,
          "amount_unit": "wt%"
        },
        {
          "name": "AF251 woven plain fibers",
          "type": "reinforcement",
          "amount_value": 13,
          "amount_unit": "layers"
        }
      ],
      "is_homopolymer": false
    },
    "processing_history": "MWCNTs dried in oven, mixed with epoxy resin using mechanical mixer, sonicated for 30 min using Bandelin SONOPULS ultrasonic homogenizers with ice bath (84.687 KJ energy). Hardener added at 1:10 mass ratio. 13 layers of fibers prepared. Hand lay-up laminating method used. Laminates pressured under 10 KPa for 24 h at room temperature. Cut using water jet machine to manufacture beams (300x30x3 mm) according to ASTM-D3039M. Young's modulus measured by uniaxial tensile test using Standard tensile machine of Amirkabir University of Technology.",
    "hierarchical_structure": "13 layers AF251 woven plain fibers reinforced epoxy matrix with dispersed MWCNTs. Good distribution of CNTs particles observed.",
    "properties": {
      "E": {
        "value": [
          7.2941
        ],
        "unit": "GPa"
      }
    },
    "analysis_with_hierarchical_structure": {
      "descriptive_text": "The sample consists of an EPR1080 epoxy resin matrix cured with a hardener at a 10:1 mass ratio, reinforced with thirteen layers of AF251 woven plain fibers and filled with 0.17 wt% multi-walled carbon nanotubes (MWCNTs). The fabrication process involved drying the MWCNTs followed by mechanical mixing and ultrasonic homogenization within the epoxy resin using an ice bath to ensure dispersion, after which the hardener was incorporated. Thirteen layers of fibers were arranged using a hand lay-up laminating method, and the resulting laminate was pressured under 10 kPa for 24 hours at room temperature before being cut into beams via water jet machining according to ASTM-D3039M standards. The hierarchical structure comprises a fiber-reinforced epoxy matrix with well-dispersed CNT particles, characterized ultimately by uniaxial tensile testing.",
      "reasoning_analysis": "Increasing Factors: The incorporation of high-modulus AF251 woven plain fibers provides the primary structural reinforcement, significantly enhancing stiffness through load bearing capabilities superior to the neat matrix. The addition of 0.17 wt% MWCNTs, facilitated by ultrasonic homogenization which ensures good distribution, introduces nanoscale reinforcement that stiffens the epoxy matrix and improves interfacial load transfer. Furthermore, the formation of a crosslinked thermoset network upon curing establishes a rigid baseline modulus for the matrix phase. Decreasing Factors: The curing process conducted at room temperature under relatively low pressure (10 kPa) may result in a lower degree of crosslinking density compared to elevated thermal curing cycles, potentially reducing the intrinsic modulus of the epoxy matrix. Additionally, the hand lay-up method combined with low consolidation pressure can introduce micro-voids or porosity within the laminate, which acts as stress concentrators and reduces the effective load-bearing area. The woven architecture of the fibers also introduces fiber crimp, which slightly lowers the axial modulus compared to unidirectional alignment. Dominant Factor: The presence of the 13 layers of high-stiffness AF251 fibers is the dominant factor governing the overall Young's modulus. While the room-temperature curing and processing-induced voids may limit the matrix contribution and interfacial efficiency, the sheer volume and intrinsic rigidity of the fiber reinforcement overwhelmingly dictate the composite's stiffness, with the well-dispersed MWCNTs serving as a secondary reinforcing mechanism that further optimizes the matrix performance."
    },
    "analysis_without_hierarchical_structure": {
      "descriptive_text": "The sample comprises an EPR1080 epoxy resin matrix cured with a hardener at a 10:1 mass ratio, reinforced with 13 layers of AF251 woven plain fibers and filled with 0.17 wt% multi-walled carbon nanotubes. The manufacturing process involved drying the nanotubes and dispersing them into the resin via mechanical mixing followed by 30 minutes of ultrasonic sonication with an ice bath. After hardener addition, the mixture was applied to the fiber layers using a hand lay-up laminating method, and the laminates were consolidated under 10 kPa pressure for 24 hours at room temperature. The resulting beams were cut to 300x30x3 mm dimensions using a water jet machine according to ASTM-D3039M standards, and the Young's modulus was subsequently measured via uniaxial tensile testing.",
      "reasoning_analysis": "Increasing Factors: The inclusion of 13 layers of AF251 woven plain fibers provides a substantial reinforcement effect, as the high intrinsic stiffness of the fibers significantly elevates the composite modulus relative to the neat resin through load bearing along the fiber axis. Additionally, the 0.17 wt% multi-walled carbon nanotubes contribute to matrix stiffening, supported by the processing history which utilizes high-energy ultrasonic homogenization to promote dispersion and enhance interfacial load transfer. The consolidation pressure during curing also aids in minimizing void content, preserving the structural continuity required for stress transmission. Decreasing Factors: The room temperature curing protocol may limit the ultimate crosslinking density of the epoxy network compared to thermal curing cycles, potentially resulting in a softer matrix modulus. Furthermore, the hand lay-up method combined with the relatively low consolidation pressure of 10 kPa increases the risk of void entrapment and inconsistent fiber wetting, which act as stress concentrators and reduce the effective load-bearing area. Dominant Factor: The geometric volume and intrinsic mechanical properties of the 13-layer woven fiber reinforcement qualitatively dominate the final Young's modulus behavior, as the fiber contribution outweighs the variations in matrix crosslinking density or nanofiller efficiency typical of this composite architecture."
    }
  },
  {
    "doi": "10.1016/j.compositesa.2020.105779",
    "title": "High porosity cellulose nanopapers as reinforcement in multi-layer epoxy laminates",
    "year": 2020,
    "chemical_composition": {
      "repeat_unit_psmiles": "[*]OC1OC(CO)C(O)C(O)C1O",
      "monomers": [
        {
          "name": "Glucose",
          "smiles": "C([C@@H]1[C@H]([C@@H]([C@H]([C@H](O1)O)O)O)O)O",
          "ratio_value": null,
          "ratio_unit": null
        }
      ],
      "additives": [],
      "is_homopolymer": true
    },
    "processing_history": "BC nanopaper prepared from BC-in-water suspension (0.2 wt-%), vacuum filtered, wet pressed (10 kg, 5 min), heat consolidated at 120 °C for 1 h under 1 t weight. Grammage 49 gsm. Young's modulus measured by tensile test using TST350 tensile tester at 1 mm/min crosshead speed, 200 N load cell, compliance corrected.",
    "hierarchical_structure": "BC-aq nanopaper, envelope density 937 kg/m3, porosity 38%, specific surface area not reported.",
    "properties": {
      "E": {
        "value": [
          7.5
        ],
        "unit": "GPa"
      }
    },
    "analysis_with_hierarchical_structure": {
      "descriptive_text": "The sample is a bacterial cellulose homopolymer composed of glucose repeat units, fabricated into a BC-aq nanopaper. It was prepared from a 0.2 wt-% BC-in-water suspension via vacuum filtration, followed by wet pressing under 10 kg for 5 minutes and heat consolidation at 120 °C for 1 hour under a 1-ton weight to achieve a grammage of 49 gsm. The resulting hierarchical structure exhibits an envelope density of 937 kg/m³ with a porosity of 38%, and the Young's modulus was characterized via tensile testing at a crosshead speed of 1 mm/min with compliance correction.",
      "reasoning_analysis": "Increasing Factors: The glucose-based repeat units possess rigid pyranose rings and extensive intra- and inter-molecular hydrogen bonding capabilities, providing high intrinsic chain stiffness. The processing history involving heat consolidation at 120 °C under high pressure promotes densification and strengthens the inter-fiber hydrogen bonding network, enhancing stress transfer between nanofibers. Decreasing Factors: The hierarchical structure contains a significant void fraction, indicated by the 38% porosity, which reduces the effective load-bearing cross-sectional area and acts as stress concentrators. Additionally, the vacuum filtration process typically results in a random in-plane fiber orientation, which prevents the full utilization of the axial stiffness of the individual cellulose nanofibers. Dominant Factor: The extensive inter-fiber hydrogen bonding network, established by the high-temperature and high-pressure consolidation, is the dominant factor enabling effective stress transfer between the intrinsically stiff nanofibers. While the porosity limits the modulus relative to solid cellulose, the processing-induced densification and bonding qualitatively dominate the mechanical response by preventing fiber slippage, thereby allowing the material to exhibit a modulus characteristic of a cohesive nanopaper rather than a loose fibrous mat."
    },
    "analysis_without_hierarchical_structure": {
      "descriptive_text": "The sample comprises a bacterial cellulose homopolymer based on glucose monomers. It was fabricated as a nanopaper from a 0.2 wt-% bacterial cellulose-in-water suspension via vacuum filtration and wet pressed under 10 kg for 5 minutes. The film was subsequently heat consolidated at 120 °C for 1 hour under a 1-ton weight to achieve a grammage of 49 gsm. Mechanical characterization was performed by tensile testing using a TST350 tensile tester at a 1 mm/min crosshead speed with a 200 N load cell, with data compliance corrected.",
      "reasoning_analysis": "Increasing Factors: The chemical composition features rigid glucopyranose rings and abundant hydroxyl groups that facilitate an extensive intra- and inter-molecular hydrogen bonding network, intrinsically providing high chain stiffness. The processing history significantly contributes to increasing the modulus through vacuum filtration and high-pressure wet pressing followed by heat consolidation at 120 °C under 1 t, which densifies the nanofiber network, enhances fiber-fiber bonding via hornification, and improves molecular alignment. Decreasing Factors: The hygroscopic nature of the hydroxyl-rich cellulose backbone means that any residual moisture remaining after processing could act as a plasticizer, increasing free volume and reducing intermolecular friction, thereby lowering the modulus. Additionally, the presence of amorphous regions between crystalline domains within the nanofibers inherently possesses lower stiffness compared to the crystalline regions. Dominant Factor: The aggressive thermal-mechanical consolidation process under high weight and temperature likely maximizes the density of the hydrogen bonding network and minimizes void content, meaning the structural densification and intrinsic chain rigidity dominate over potential plasticization effects, resulting in a qualitatively high Young's modulus characteristic of consolidated cellulose nanopapers."
    }
  },
  {
    "doi": null,
    "title": "Interfacial properties and nanostructural characteristics of epoxy resin in cement matrix",
    "year": 2017,
    "chemical_composition": {
      "repeat_unit_psmiles": null,
      "monomers": [
        {
          "name": "Bisphenol-A epoxy resin",
          "smiles": "CC(C)(c1ccc(OCC2CO2)cc1)c1ccc(OCC2CO2)cc1",
          "ratio_value": 4,
          "ratio_unit": "ratio"
        },
        {
          "name": "4,4'-sulfonyldianiline",
          "smiles": "Nc1ccc(S(=O)(=O)c2ccc(N)cc2)cc1",
          "ratio_value": 1,
          "ratio_unit": "ratio"
        }
      ],
      "additives": [],
      "is_homopolymer": false
    },
    "processing_history": "Molecular dynamics simulations performed using the COMPASS force field and 3D periodic boundary condition. Resin model constructed with a 4:1 mix ratio of epoxy resin and curing agent. System relaxed using NPT ensemble at atmospheric pressure and room temperature for 120 ps, followed by curing reaction simulation. Young's modulus calculated from simulation energy.",
    "hierarchical_structure": "Cross-linked epoxy resin network.",
    "properties": {
      "E": {
        "value": [
          3.1
        ],
        "unit": "GPa"
      }
    },
    "analysis_with_hierarchical_structure": {
      "descriptive_text": "The sample comprises a cross-linked epoxy resin network formed from a 4:1 stoichiometric mixture of Bisphenol-A epoxy resin and 4,4'-sulfonyldianiline. The material system was modeled via molecular dynamics simulations using the COMPASS force field under three-dimensional periodic boundary conditions. Following construction, the system was relaxed using an NPT ensemble at atmospheric pressure and room temperature for 120 ps, subjected to a curing reaction simulation, and the Young's modulus was derived from the simulation energy.",
      "reasoning_analysis": "Increasing Factors: The incorporation of rigid aromatic rings within both the Bisphenol-A epoxy resin and the 4,4'-sulfonyldianiline curing agent, along with the stiff sulfone groups, significantly restricts backbone flexibility and enhances intermolecular interactions. Furthermore, the formation of a cross-linked network structure through the curing reaction simulation introduces topological constraints that drastically reduce chain mobility, thereby driving the Young's modulus upward. Decreasing Factors: The presence of ether linkages within the epoxy backbone introduces points of flexibility that can lower stiffness relative to purely aromatic chains. Additionally, the processing history involves a relatively short NPT relaxation time of 120 ps, which may be insufficient for the system to reach full thermodynamic equilibrium density; this potential lack of optimal packing could result in higher free volume compared to a fully equilibrated experimental sample, qualitatively reducing the calculated modulus. Dominant Factor: The structural rigidity imparted by the high aromatic content and the topological constraints of the cross-linked network qualitatively dominate the mechanical response, establishing a high baseline stiffness that outweighs the flexibility of ether linkages or the limitations of the computational equilibration time."
    },
    "analysis_without_hierarchical_structure": {
      "descriptive_text": "The sample comprises a crosslinked network system formed from Bisphenol-A epoxy resin and 4,4'-sulfonyldianiline curing agent mixed at a 4:1 ratio. The material model was constructed using molecular dynamics simulations employing the COMPASS force field under 3D periodic boundary conditions. The system was relaxed using an NPT ensemble at atmospheric pressure and room temperature for 120 ps, followed by a curing reaction simulation, with the Young's modulus subsequently calculated from the simulation energy.",
      "reasoning_analysis": "Increasing Factors: The chemical composition features rigid aromatic rings in both the Bisphenol-A epoxy resin and the 4,4'-sulfonyldianiline curing agent, which inherently increase chain stiffness and resistance to deformation. The presence of the sulfone group in the curing agent further enhances rigidity due to its structural stiffness and polarity. Additionally, the processing history involves a curing reaction simulation that generates a crosslinked network, topologically constraining polymer chains and significantly driving the Young's modulus higher. Decreasing Factors: The ether linkages within the epoxy backbone introduce flexible segments that can reduce the overall stiffness compared to purely aromatic structures. Furthermore, the processing history specifies a relatively short NPT relaxation time of 120 ps, which may result in a system that is not fully equilibrated, potentially leaving excess free volume that would qualitatively lower the calculated modulus compared to a fully relaxed physical sample. Dominant Factor: The formation of the highly crosslinked aromatic network via the curing simulation is the dominant factor, as the topological constraints imposed by crosslinks and the inherent rigidity of the aromatic and sulfone structures fundamentally define the high stiffness characteristic of this thermoset system, outweighing the flexibility of ether linkages or simulation equilibration limitations."
    }
  },
  {
    "doi": "10.1177/07316844251366622",
    "title": "Combining nano (GNPs) and micro (CFs) carbon fillers for multifunctional epoxy composites",
    "year": 2025,
    "chemical_composition": {
      "repeat_unit_psmiles": null,
      "monomers": [
        {
          "name": "Elan-tech EC 257 epoxy resin",
          "smiles": null,
          "ratio_value": 100,
          "ratio_unit": "parts by weight"
        },
        {
          "name": "Elan-tech W 61 hardener",
          "smiles": null,
          "ratio_value": 20,
          "ratio_unit": "parts by weight"
        }
      ],
      "additives": [],
      "is_homopolymer": false
    },
    "processing_history": "Curing agent added (100:20 weight ratio). Poured into stainless steel molds. Cured at 60°C for 16 h, post-cured at 160°C for 4 h. Young's modulus measured by three-point bending test according to ASTM D790, Instron 5569, span length 64 mm, testing speed 1 mm/min, room temperature.",
    "hierarchical_structure": "Amorphous crosslinked epoxy matrix. Brittle fracture surface with smooth morphology and cleavage fractures. Tg = 169.2°C.",
    "properties": {
      "E": {
        "value": [
          2.2
        ],
        "unit": "GPa"
      }
    },
    "analysis_with_hierarchical_structure": {
      "descriptive_text": "The sample comprises an amorphous crosslinked epoxy matrix synthesized from Elan-tech EC 257 epoxy resin and Elan-tech W 61 hardener at a weight ratio of 100:20. The formulation was poured into stainless steel molds and subjected to a thermal curing profile of 60°C for 16 hours followed by a post-cure at 160°C for 4 hours. Structural analysis indicates a brittle fracture surface with smooth morphology and cleavage fractures, consistent with a rigid network having a glass transition temperature of 169.2°C. Mechanical characterization was performed via a three-point bending test at room temperature according to ASTM D790 standards.",
      "reasoning_analysis": "Increasing Factors: The formation of a dense three-dimensional crosslinked network during the curing and post-curing process significantly restricts chain segment mobility, inherently increasing stiffness. Furthermore, the high glass transition temperature of 169.2°C relative to the room temperature testing conditions ensures the material remains in the glassy state, where modulus is maximized. The observed brittle fracture morphology also suggests a lack of plastic deformation mechanisms, correlating with high rigidity. Decreasing Factors: The amorphous nature of the matrix lacks the reinforcing effect of crystalline domains found in semi-crystalline polymers, which typically contribute to higher modulus values. Additionally, the absence of reinforcing additives or fillers means the modulus relies solely on the intrinsic stiffness of the epoxy network without composite enhancement. Dominant Factor: The high crosslink density achieved through the specific thermal history, particularly the high-temperature post-cure, is the dominant factor governing the Young's modulus. This structural rigidity, combined with the testing temperature being well below the Tg, ensures that the network constraints override the lack of crystallinity or fillers, resulting in a high modulus characteristic of fully cured thermosetting epoxies."
    },
    "analysis_without_hierarchical_structure": {
      "descriptive_text": "The sample comprises a thermoset network synthesized from Elan-tech EC 257 epoxy resin and Elan-tech W 61 hardener blended at a weight ratio of 100:20. The mixture was cast into stainless steel molds and subjected to a staged thermal curing protocol involving an initial cure at 60°C for 16 hours followed by a post-cure at 160°C for 4 hours. Mechanical characterization was performed at room temperature using a three-point bending test on an Instron 5569 universal testing machine with a 64 mm span length and 1 mm/min crosshead speed, adhering to ASTM D790 standards to determine the Young's modulus.",
      "reasoning_analysis": "Increasing Factors: The formation of a highly crosslinked covalent network between the epoxy resin and hardener fundamentally restricts chain segment mobility, significantly enhancing stiffness relative to linear thermoplastics. Furthermore, the processing history includes a high-temperature post-cure at 160°C, which drives the conversion of epoxide groups to near completion, maximizing crosslink density and minimizing free volume, thereby positively influencing the modulus. Decreasing Factors: The chemical composition lacks rigid reinforcing fillers or fibers, meaning the modulus is limited to the intrinsic stiffness of the neat polymer matrix rather than being bolstered by composite reinforcement. Additionally, cooling from the high post-cure temperature within stainless steel molds may induce residual thermal stresses due to the coefficient of thermal expansion mismatch, potentially creating micro-voids or internal tension that could slightly diminish the effective stiffness. Dominant Factor: The high degree of crosslinking achieved through the specific two-step thermal curing schedule is the dominant factor. The structural rigidity imparted by the covalent network architecture overwhelmingly dictates the mechanical response in the glassy state at room temperature, ensuring a robust modulus despite the absence of reinforcing additives."
    }
  },
  {
    "doi": null,
    "title": "Epoxy networks based on solutions of silsesquioxanes functionalized with 3-glycidoxypropyl groups in diglycidylether of bisphenol A (DGEBA)",
    "year": 2000,
    "chemical_composition": {
      "repeat_unit_psmiles": null,
      "monomers": [
        {
          "name": "Diglycidylether of bisphenol A",
          "smiles": "CC(C)(c1ccc(OCC2CO2)cc1)c1ccc(OCC2CO2)cc1",
          "ratio_value": null,
          "ratio_unit": null
        },
        {
          "name": "Methyltetrahydrophthalic anhydride",
          "smiles": "CC1=CCC2C1C(=O)OC2=O",
          "ratio_value": null,
          "ratio_unit": "stoichiometric"
        }
      ],
      "additives": [
        {
          "name": "Benzyldimethylamine",
          "type": "initiator",
          "amount_value": 0.04,
          "amount_unit": "moles per mol of epoxy groups"
        },
        {
          "name": "Silsesquioxane (from GPMS)",
          "type": "reactive modifier",
          "amount_value": 25,
          "amount_unit": "mass%"
        }
      ],
      "is_homopolymer": false
    },
    "processing_history": "Silsesquioxane synthesized from GPMS in DGEBA solution (50% aliphatic epoxy groups). Cured with MTHPA and BDMA: 24h at 70°C, 3h at 75°C, 6h at 105°C, 6h at 140°C. Glassy modulus (E'G) measured by DMTA (Perkin-Elmer DMA-7) at 1 Hz, 3-point bending, 10°C/min, 25°C.",
    "hierarchical_structure": "Homogeneous epoxy network, no phase separation observed by tan delta.",
    "properties": {
      "E": {
        "value": [
          2.9
        ],
        "unit": "GPa"
      }
    },
    "analysis_with_hierarchical_structure": {
      "descriptive_text": "The sample comprises a homogeneous epoxy network formed from Diglycidylether of bisphenol A (DGEBA) and Methyltetrahydrophthalic anhydride (MTHPA), catalyzed by Benzyldimethylamine (0.04 moles per mol of epoxy groups). A reactive Silsesquioxane modifier was synthesized in situ from Glycidylpropyltrimethoxysilane (GPMS) within the DGEBA solution, comprising 50% aliphatic epoxy groups, at a loading of 25 mass%. The material underwent a multi-stage thermal cure consisting of 24 hours at 70°C, 3 hours at 75°C, 6 hours at 105°C, and 6 hours at 140°C. Structural analysis indicated a homogeneous network with no phase separation, and the glassy modulus (E) was characterized by DMTA in 3-point bending mode at 1 Hz and 25°C.",
      "reasoning_analysis": "Increasing Factors: The incorporation of 25 mass% Silsesquioxane introduces rigid inorganic-organic hybrid cages that significantly reinforce the matrix and restrict segmental mobility. The aromatic rings in the DGEBA backbone provide intrinsic stiffness, while the high-temperature final cure step (140°C) ensures high crosslink conversion, reducing free volume and enhancing packing density. Decreasing Factors: The DGEBA monomer contains flexible ether linkages and isopropylidene bridges that introduce compliance relative to fully rigid backbones. Additionally, the bulky nature of the silsesquioxane nodes may introduce localized free volume or steric hindrance within the organic network, potentially disrupting optimal chain packing compared to a neat epoxy. Dominant Factor: The high loading of rigid Silsesquioxane cages qualitatively dominates the mechanical response. The stiffness contributed by the inorganic siloxane cores within the homogeneous network outweighs the compliance of the organic linkages, leading to a net enhancement of the glassy modulus (E)."
    },
    "analysis_without_hierarchical_structure": {
      "descriptive_text": "The sample is a hybrid thermoset network composed of Diglycidylether of bisphenol A (DGEBA) cured with Methyltetrahydrophthalic anhydride (MTHPA) using Benzyldimethylamine as an initiator. The formulation incorporates 25 mass% Silsesquioxane derived from Glycidylpropyltrimethoxysilane (GPMS) as a reactive modifier, which was initially synthesized within a DGEBA solution containing 50% aliphatic epoxy groups. Processing involved a multi-stage thermal curing cycle consisting of 24 hours at 70°C, 3 hours at 75°C, 6 hours at 105°C, and a final post-cure at 140°C for 6 hours. The glassy modulus was evaluated using dynamic mechanical thermal analysis on a Perkin-Elmer DMA-7 instrument in 3-point bending configuration at 1 Hz and 25°C with a heating rate of 10°C/min.",
      "reasoning_analysis": "Increasing Factors: The inherent chemical composition features a rigid aromatic bisphenol A backbone within the DGEBA monomer, which restricts segmental mobility and intrinsically supports a high modulus. The addition of 25 mass% Silsesquioxane introduces rigid inorganic-organic cage structures that act as reinforcing nodes within the matrix, significantly enhancing stiffness. Furthermore, the processing history includes a rigorous multi-step curing schedule culminating at 140°C, which ensures high conversion of epoxy groups and maximizes crosslink density, thereby reducing free volume and increasing the glassy modulus. Decreasing Factors: The synthesis of the Silsesquioxane modifier involved aliphatic epoxy groups, which introduce flexible methylene spacers into the network compared to a purely aromatic system; these flexible segments can locally increase chain mobility and potentially lower the modulus. Additionally, if the high loading of the reactive modifier leads to nanophase separation or heterogeneity within the cured network, interfacial defects could theoretically compromise efficient stress transfer. Dominant Factor: The substantial reinforcement provided by the high loading of rigid Silsesquioxane cages combined with the high crosslink density achieved through the extended high-temperature thermal curing schedule qualitatively dominates the material behavior, driving the glassy modulus to values characteristic of highly reinforced hybrid thermosets despite the presence of flexible aliphatic segments."
    }
  },
  {
    "doi": "10.3390/su142315992",
    "title": "Ansys-Based Evaluation of Natural Fiber and Hybrid Fiber-Reinforced Composites",
    "year": 2022,
    "chemical_composition": {
      "repeat_unit_psmiles": null,
      "monomers": [
        {
          "name": "Epoxy resin",
          "smiles": null,
          "ratio_value": null,
          "ratio_unit": null
        }
      ],
      "additives": [
        {
          "name": "Jute fiber",
          "type": "reinforcement",
          "amount_value": null,
          "amount_unit": null
        },
        {
          "name": "E-Glass fiber",
          "type": "reinforcement",
          "amount_value": null,
          "amount_unit": null
        }
      ],
      "is_homopolymer": false
    },
    "processing_history": "Hybrid Natural Reinforced Composite (HNRC) laminate fabricated with jute fiber, E-glass fiber, and epoxy resin. Ply orientation 0°. Thickness 3 mm. Young's modulus evaluated by Ansys FEM analysis under tensile load of 2500 N.",
    "hierarchical_structure": "Hybrid laminate structure with 0° ply orientation. Thickness 3 mm. Jute and E-Glass fiber reinforcement in epoxy matrix.",
    "properties": {
      "E": {
        "value": [
          35.59
        ],
        "unit": "GPa"
      }
    },
    "analysis_with_hierarchical_structure": {
      "descriptive_text": "This material system comprises a hybrid natural reinforced composite (HNRC) laminate featuring an epoxy resin matrix reinforced with a combination of jute fibers and E-glass fibers. Fabricated with a total thickness of 3 mm, the laminate exhibits a unidirectional ply orientation of 0°, establishing a specific hierarchical architecture where both natural and synthetic reinforcements are aligned within the thermoset matrix. The Young's modulus of this composite structure was characterized via Ansys Finite Element Method (FEM) analysis subjected to a tensile load of 2500 N, reflecting the mechanical response of the hybrid reinforcement scheme within the cured epoxy network.",
      "reasoning_analysis": "Increasing Factors: The incorporation of E-glass fibers, which possess a significantly higher intrinsic stiffness compared to the epoxy matrix, serves as the primary driver for increasing the Young's modulus. Furthermore, the processing history specifies a 0° ply orientation, which aligns the high-modulus fibers parallel to the tensile load direction, maximizing the longitudinal stiffness according to composite micromechanics principles. The hybridization also increases the total fiber volume fraction relative to neat epoxy, further restricting matrix deformation. Decreasing Factors: The inclusion of jute fibers introduces a component with a lower intrinsic modulus compared to E-glass, which qualitatively reduces the overall composite stiffness relative to a full synthetic glass composite. Additionally, the epoxy matrix itself is compliant compared to the fibers, and the necessary volume fraction of the matrix to bind the reinforcements limits the upper bound of the modulus. Potential interfacial incompatibility between the hydrophilic natural fibers and the hydrophobic epoxy matrix may also hinder efficient stress transfer, reducing the effective stiffness. Dominant Factor: The unidirectional 0° orientation of the reinforcement fibers is the dominant factor governing the Young's modulus for this specific sample. This alignment ensures that the high axial stiffness of the E-glass and jute fibers is fully exploited along the loading axis, overriding the compliance of the matrix, although the specific ratio of lower-modulus jute to higher-modulus glass ultimately modulates the magnitude of this stiffening effect."
    },
    "analysis_without_hierarchical_structure": {
      "descriptive_text": "The material system is a hybrid natural reinforced composite laminate consisting of an epoxy resin matrix reinforced with a combination of jute fibers and E-glass fibers. The composite was fabricated with a unidirectional ply orientation of 0° to achieve a total thickness of 3 mm. Mechanical characterization was conducted via Ansys Finite Element Method analysis, where the Young's modulus was evaluated under an applied tensile load of 2500 N.",
      "reasoning_analysis": "Increasing Factors: The incorporation of E-glass fibers, which possess a significantly higher intrinsic stiffness than the epoxy matrix, acts as the primary load-bearing component, drastically increasing the composite's Young's modulus. Furthermore, the processing history specifies a 0° ply orientation, which aligns the high-modulus fibers parallel to the applied tensile load, maximizing the longitudinal stiffness according to composite laminate theory. Decreasing Factors: The inclusion of jute fibers, while beneficial for other properties, typically exhibits a lower elastic modulus compared to E-glass fibers; thus, replacing a portion of synthetic reinforcement with natural fiber may reduce the overall stiffness relative to a pure glass composite. Additionally, the epoxy matrix itself has a much lower modulus than the reinforcing fibers, and any potential interfacial incompatibility between the hydrophilic jute and hydrophobic epoxy could limit stress transfer efficiency, slightly depressing the effective modulus. Dominant Factor: The dominant factor governing the Young's modulus is the high stiffness of the E-glass reinforcement coupled with the 0° fiber orientation. In unidirectional fiber-reinforced polymers, the longitudinal modulus is overwhelmingly controlled by the fiber properties and alignment rather than the matrix or the lower-modulus natural fiber component, ensuring a high stiffness outcome despite the hybridization."
    }
  },
  {
    "doi": "10.17576/jkukm-2025-37(2)-15",
    "title": "A Study of Tensile Properties and Performance of Bamboo Fiber-Epoxy Resin Composites",
    "year": 2025,
    "chemical_composition": {
      "repeat_unit_psmiles": null,
      "monomers": [
        {
          "name": "Epoxy resin (E-182)",
          "smiles": null,
          "ratio_value": 2,
          "ratio_unit": "parts"
        },
        {
          "name": "Hardener (H-192)",
          "smiles": null,
          "ratio_value": 1,
          "ratio_unit": "parts"
        }
      ],
      "additives": [
        {
          "name": "Bamboo fiber (Gigantochloa scortechinii)",
          "type": "filler",
          "amount_value": 13,
          "amount_unit": "wt%"
        }
      ],
      "is_homopolymer": false
    },
    "processing_history": "Hand mixing of epoxy resin and hardener (2:1) with bamboo fiber powder. Poured into 3.2 mm stainless-steel mold. Cured 24h at room temperature. Young's modulus measured by uniaxial tensile test at 10 mm/min crosshead speed, ASTM D638, at 26°C. Particle size 0.52 μm.",
    "hierarchical_structure": "Bamboo fiber reinforced epoxy composite. Fiber-matrix interface analyzed by SEM. Robust fiber-matrix interfaces without clumping or voids.",
    "properties": {
      "E": {
        "value": [
          2.84
        ],
        "unit": "GPa"
      }
    },
    "analysis_with_hierarchical_structure": {
      "descriptive_text": "The sample comprises a bamboo fiber reinforced epoxy composite synthesized from Epoxy resin (E-182) and Hardener (H-192) at a 2:1 parts ratio, reinforced with 13 wt% Bamboo fiber (Gigantochloa scortechinii) powder. Preparation involved hand mixing the constituents followed by casting into a 3.2 mm stainless-steel mold and curing for 24 hours at room temperature. Structural analysis indicated a composite morphology with robust fiber-matrix interfaces and an absence of clumping or voids, while the filler particle size was recorded at 0.52 μm. Mechanical characterization was performed via uniaxial tensile testing at a crosshead speed of 10 mm/min in accordance with ASTM D638 at 26°C to determine the Young's modulus.",
