Repository: hhtrick/HHT-code

# HHT training framework

This directory contains model training, embedding precomputation, inference, article-level baselines and the curated datasets. All commands below assume that the working directory is `train_code/`.

## 3. Datasets and fixed partitions

Each main dataset is a JSON array at `dataset/{property}/{property}.json`. Entries contain source metadata, `chemical_composition`, `processing_history`, `hierarchical_structure`, `properties`, and two generated-analysis objects. Targets are stored as `properties[property]["value"]`; source metadata and target values are not predictive input fields.

| Property | Train | Validation | Test | Total |
|---|---:|---:|---:|---:|

File: train_code/continue_train_dataset/E/E.json (part 96 of 106)
[
      "reasoning_analysis": "Increasing Factors: The incorporation of 13 wt% Bamboo fiber introduces a rigid cellulosic phase with a higher intrinsic stiffness than the epoxy matrix, which typically elevates the composite Young's modulus (E) according to composite theory. Additionally, the confirmed robust fiber-matrix interfaces without voids facilitate efficient stress transfer from the compliant matrix to the stiff filler, maximizing the reinforcement potential. Decreasing Factors: The room temperature curing regime may limit the final crosslink density of the epoxy network compared to elevated temperature cures, potentially restricting the intrinsic modulus of the matrix phase. Furthermore, the filler exists as powder with a particle size of 0.52 μm rather than continuous fibers; this low aspect ratio reduces the reinforcement efficiency relative to long-fiber composites due to reduced load-bearing capacity along the stress axis. Dominant Factor: The addition of the rigid bamboo filler combined with the high-quality interfacial bonding qualitatively dominates the mechanical behavior, driving the Young's modulus higher than that of the neat epoxy resin, despite the limitations imposed by the particulate geometry and ambient curing conditions."
    },
    "analysis_without_hierarchical_structure": {
      "descriptive_text": "The composite sample comprises an epoxy matrix synthesized from Epoxy resin (E-182) and Hardener (H-192) mixed in a 2:1 parts ratio, reinforced with 13 wt% Bamboo fiber (Gigantochloa scortechinii) filler. Preparation involved hand mixing the constituents followed by casting into a 3.2 mm stainless-steel mold and curing at room temperature for 24 hours. The filler possessed a particle size of 0.52 μm, and mechanical characterization was performed via uniaxial tensile testing at a crosshead speed of 10 mm/min according to ASTM D638 at 26°C to determine the Young's modulus.",
      "reasoning_analysis": "Increasing Factors: The incorporation of 13 wt% Bamboo fiber introduces rigid cellulose crystallites with a significantly higher intrinsic modulus than the epoxy matrix, which enhances stiffness through the rule of mixtures. Additionally, the formation of a crosslinked thermoset network during curing restricts chain mobility, providing a rigid baseline modulus, while the micron-scale filler particles (0.52 μm) increase the surface area for polymer-filler interactions that can constrain segmental motion near the interface. Decreasing Factors: The room temperature curing protocol may result in incomplete crosslinking compared to thermal curing cycles, leading to a lower crosslink density and reduced matrix stiffness. Furthermore, hand mixing can introduce micro-voids and lead to non-uniform fiber dispersion, while the lack of specified surface treatment on the hydrophilic bamboo fibers may result in poor interfacial adhesion with the hydrophobic epoxy, reducing stress transfer efficiency. Dominant Factor: The reinforcement effect provided by the high-modulus bamboo fibers qualitatively dominates the final Young's modulus behavior, driving it higher than that of the neat epoxy resin; however, the efficiency of this reinforcement is inherently capped by the room temperature curing limits on matrix rigidity and potential interfacial defects introduced during hand mixing."
    }
  },
  {
    "doi": "10.1007/s42823-019-00104-1",
    "title": "Investigation of mechanical, thermal and electrical properties of hybrid composites reinforced with multi‑walled carbon nanotubes and fused silica particles",
    "year": 2019,
    "chemical_composition": {
      "repeat_unit_psmiles": null,
      "monomers": [
        {
          "name": "Bisphenol-F type epoxy resin (YDF-161)",
          "smiles": null,
          "ratio_value": 52.5,
          "ratio_unit": "wt%"
        },
        {
          "name": "Amine hardener (Jeffamine D-230)",
          "smiles": null,
          "ratio_value": 17.5,
          "ratio_unit": "wt%"
        }
      ],
      "additives": [
        {
          "name": "Fused silica particles (SILNOS 230)",
          "type": "filler",
          "amount_value": 30,
          "amount_unit": "wt%"
        }
      ],
      "is_homopolymer": false
    },
    "processing_history": "Air entrapped in epoxy resin released using vacuum desiccator with BYK-A 500 for 2 h. Silica particles added to resin. Shear mixer and ultrasonic bath used. Hardener added, mixed, degassed 10 min. Cured at room temperature for 48 h at 3 atm, then 80 °C for 6 h. Young's modulus measured by uniaxial tensile test (Unitech-T RB301) at 0.5 mm/min crosshead speed, ASTM D638-10, 5 specimens.",
    "hierarchical_structure": "Epoxy matrix with 30 wt% Silica. Silica particles easily dispersed.",
    "properties": {
      "E": {
        "value": [
          1.28
        ],
        "unit": "GPa"
      }
    },
    "analysis_with_hierarchical_structure": {
      "descriptive_text": "The sample comprises a thermoset composite matrix synthesized from a Bisphenol-F type epoxy resin (YDF-161) and an amine hardener (Jeffamine D-230), reinforced with 30 wt% fused silica particles (SILNOS 230). Preparation involved removing entrapped air via vacuum desiccation with BYK-A 500 for 2 hours, followed by silica incorporation using shear mixing and an ultrasonic bath to facilitate dispersion. After hardener addition and a 10-minute degassing period, the mixture was cured at room temperature under 3 atm pressure for 48 hours and subsequently post-cured at 80 °C for 6 hours. The resulting hierarchical structure features an epoxy matrix with easily dispersed silica particles, and the Young's modulus was characterized by uniaxial tensile testing at a crosshead speed of 0.5 mm/min in accordance with ASTM D638-10.",
      "reasoning_analysis": "Increasing Factors: The inclusion of 30 wt% fused silica particles introduces a rigid inorganic phase with a significantly higher intrinsic modulus than the polymer matrix, enhancing overall stiffness through effective load transfer mechanisms. Additionally, the curing process under 3 atm pressure minimizes void content and porosity, ensuring efficient stress distribution, while the thermal post-cure at 80 °C likely maximizes crosslink density, restricting segmental motion within the epoxy network. Decreasing Factors: The use of Jeffamine D-230, a polyetheramine hardener, introduces flexible ether linkages and aliphatic segments into the crosslinked network, which increases chain mobility and free volume compared to rigid aromatic hardeners, thereby intrinsically lowering the modulus of the continuous matrix phase. Dominant Factor: The reinforcement effect provided by the high loading fraction of rigid fused silica particles qualitatively dominates the final Young's modulus behavior. Although the flexible hardener reduces the baseline stiffness of the matrix, the volumetric contribution and high modulus of the well-dispersed silica filler override the matrix compliance, establishing the composite reinforcement as the primary determinant of the material's overall stiffness."
    },
    "analysis_without_hierarchical_structure": {
      "descriptive_text": "The sample comprises a thermoset composite matrix synthesized from a Bisphenol-F type epoxy resin (YDF-161, 52.5 wt%) and an amine hardener (Jeffamine D-230, 17.5 wt%), reinforced with 30 wt% fused silica particles (SILNOS 230). Preparation involved releasing entrapped air from the resin using a vacuum desiccator with BYK-A 500, followed by the incorporation of silica particles via shear mixing and ultrasonic bath treatment. After adding the hardener and degassing for 10 minutes, the mixture was cured at room temperature under 3 atm pressure for 48 hours, followed by a post-cure at 80 °C for 6 hours. The Young's modulus was subsequently characterized via uniaxial tensile testing according to ASTM D638-10 at a crosshead speed of 0.5 mm/min.",
      "reasoning_analysis": "Increasing Factors: The incorporation of 30 wt% fused silica particles acts as a rigid reinforcement phase, significantly enhancing stiffness through the rule of mixtures and constraint of the polymer matrix. Additionally, the processing history involving curing under 3 atm pressure minimizes void content, while the post-cure at 80 °C ensures high conversion of the epoxy-amine network, both contributing to a higher load-bearing capacity. The use of shear mixing and ultrasonic bath treatment promotes uniform filler dispersion, maximizing the effective surface area for stress transfer. Decreasing Factors: The selection of Jeffamine D-230, a polyetheramine hardener, introduces flexible ether linkages into the crosslinked network, which increases segmental mobility and inherently lowers the modulus of the matrix phase compared to aromatic hardeners. Furthermore, without explicit mention of silane coupling agents, the interfacial adhesion between the silica and epoxy may be suboptimal, potentially limiting stress transfer efficiency. Dominant Factor: The high volume fraction of the rigid fused silica filler qualitatively dominates the mechanical response, driving the composite Young's modulus significantly higher than the neat resin baseline, despite the softening effect introduced by the flexible polyetheramine hardener segments."
    }
  },
  {
    "doi": null,
    "title": "Tensile mechanical properties of carbon nanotube/epoxy composite fabricated by pultrusion of carbon nanotube spun yarn preform",
    "year": 2014,
    "chemical_composition": {
      "repeat_unit_psmiles": null,
      "monomers": [
        {
          "name": "Bisphenol-A type epoxy resin (Z2/H07, Nisshin Resin)",
          "smiles": null,
          "ratio_value": null,
          "ratio_unit": null
        },
        {
          "name": "Hardener",
          "smiles": null,
          "ratio_value": null,
          "ratio_unit": null
        }
      ],
      "additives": [
        {
          "name": "Multi-walled carbon nanotubes (MWNT)",
          "type": "filler",
          "amount_value": 25.5,
          "amount_unit": "vol%"
        }
      ],
      "is_homopolymer": false
    },
    "processing_history": "Bundle of seven as-spun single-ply MWNT yarns soaked in epoxy resin, pultruded through circular die (120 um diameter), cured under constant tensile force (0.1-0.3 N range) at room temperature in air for 72 h. Young's modulus measured by uniaxial tensile test at 1 mm/min crosshead speed, gauge length 15 mm, using non-contact extensometer. Modulus defined as slope of stress-strain curve between strain 0.25% and 0.5%.",
    "hierarchical_structure": "Quasi-unidirectionally reinforced CNT/epoxy composite. Fiber volume fraction (Vf) 25.5%. Density 1.35 g/cm3. CNT length ~1 mm, diameter ~50 nm. Yarn diameter ~45 um, twist angle 27-35 deg.",
    "properties": {
      "E": {
        "value": [
          49
        ],
        "unit": "GPa"
      }
    },
    "analysis_with_hierarchical_structure": {
      "descriptive_text": "The sample is a quasi-unidirectionally reinforced composite comprising a Bisphenol-A type epoxy resin matrix cured with a hardener and reinforced with multi-walled carbon nanotubes (MWNT). The fabrication process involved soaking a bundle of seven as-spun single-ply MWNT yarns in the epoxy resin, followed by pultrusion through a circular die with a diameter of 120 μm and curing under a constant tensile force ranging from 0.1 to 0.3 N at room temperature in air for 72 hours. Structurally, the composite exhibits a fiber volume fraction of 25.5% and a density of 1.35 g/cm³, with individual CNTs possessing a length of approximately 1 mm and a diameter of 50 nm. The resulting yarns have a diameter of approximately 45 μm and a twist angle between 27 and 35 degrees. Mechanical characterization was performed via uniaxial tensile testing at a crosshead speed of 1 mm/min with a gauge length of 15 mm, where the modulus was defined as the slope of the stress-strain curve between 0.25% and 0.5% strain.",
      "reasoning_analysis": "Increasing Factors: The incorporation of multi-walled carbon nanotubes (MWNT) serves as the primary driver for increasing the modulus, given the intrinsically high stiffness of the graphitic structure. The substantial fiber volume fraction of 25.5% significantly enhances load transfer from the softer epoxy matrix to the rigid reinforcement. Furthermore, the processing history involving pultrusion and curing under constant tensile force promotes axial alignment of the yarns and reduces structural defects, thereby maximizing the contribution of the reinforcement to the axial stiffness. The rigid Bisphenol-A backbone of the epoxy matrix also provides a stiffer baseline compared to flexible aliphatic epoxies. Decreasing Factors: The structural hierarchy introduces factors that decrease the effective modulus relative to a theoretically perfect unidirectional composite. Specifically, the yarn twist angle of 27-35 degrees misaligns the individual CNTs relative to the loading axis, reducing the efficiency of stress transfer along the fiber direction. Additionally, curing at room temperature rather than elevated temperatures may result in a lower crosslink density within the epoxy matrix, potentially reducing the matrix modulus and the interfacial shear strength required for optimal load transfer. The inherent compliance of the polymer matrix itself acts as a limiting factor compared to the theoretical modulus of the CNTs. Dominant Factor: The dominant factor governing the final modulus is the high volume fraction of aligned MWNT reinforcement. Despite the reduction in efficiency caused by the yarn twist angle and the compliance of the room-temperature cured matrix, the sheer quantity and aspect ratio of the nanotubes create a percolating rigid network that overwhelmingly dictates the mechanical response. Consequently, the composite exhibits a modulus significantly higher than the neat epoxy, primarily determined by the rule of mixtures modified by the orientation factor associated with the yarn twist."
    },
    "analysis_without_hierarchical_structure": {
      "descriptive_text": "The sample comprises a Bisphenol-A type epoxy resin matrix cured with a hardener and reinforced with Multi-walled carbon nanotubes (MWNT) at a loading of 25.5 vol%. The composite was fabricated by soaking a bundle of seven as-spun single-ply MWNT yarns in the epoxy resin, followed by pultrusion through a circular die with a diameter of 120 um. The material was subsequently cured under a constant tensile force ranging from 0.1 to 0.3 N at room temperature in air for 72 hours. The Young's modulus was determined via uniaxial tensile testing at a crosshead speed of 1 mm/min with a gauge length of 15 mm using a non-contact extensometer, defined as the slope of the stress-strain curve between 0.25% and 0.5% strain.",
      "reasoning_analysis": "Increasing Factors: The incorporation of Multi-walled carbon nanotubes at a substantial volume fraction of 25.5% serves as the primary driver for enhanced stiffness, given the intrinsically high axial modulus of carbon nanotubes. The processing history involving pultrusion and the use of pre-formed yarns ensures a high degree of nanotube alignment along the loading axis, maximizing the efficiency of load transfer according to rule-of-mixtures principles. Furthermore, curing under a constant tensile force helps maintain this alignment and minimizes nanotube waviness, further promoting an increase in Young's modulus. Decreasing Factors: Conversely, the room temperature curing process may result in a lower crosslinking density within the epoxy matrix compared to thermal curing protocols, potentially limiting the matrix contribution to the overall stiffness. Additionally, such a high filler loading increases the likelihood of nanotube agglomeration or incomplete resin impregnation within the yarn bundle, which could introduce voids or stress concentrations that detract from the theoretical modulus. Dominant Factor: The dominant factor governing the Young's modulus is the high volume fraction and strategic alignment of the Multi-walled carbon nanotubes achieved through the pultrusion and tension-assisted curing process. While matrix crosslinking density and interface quality play roles, the sheer intrinsic stiffness and orientation of the nanotube reinforcement phase overwhelmingly dictate the composite's mechanical response in the axial direction."
    }
  },
  {
    "doi": "10.1016/j.ijbiomac.2025.148252",
    "title": "Development of epoxy resin-bamboo composites through toughening modification of epoxy resin",
    "year": 2025,
    "chemical_composition": {
      "repeat_unit_psmiles": null,
      "monomers": [
        {
          "name": "E-51 Epoxy Resin",
          "smiles": "CC(C)(c1ccc(OCC2CO2)cc1)c3ccc(OCC4CO4)cc3",
          "ratio_value": 100,
          "ratio_unit": "parts"
        },
        {
          "name": "4,4'-Diaminodiphenylmethane (DDM)",
          "smiles": "Nc1ccc(Cc2ccc(N)cc2)cc1",
          "ratio_value": 33.3,
          "ratio_unit": "parts"
        }
      ],
      "additives": [
        {
          "name": "Polyether sulfone (PES-E2020P)",
          "type": "toughener",
          "amount_value": 8,
          "amount_unit": "parts"
        },
        {
          "name": "Moso bamboo",
          "type": "reinforcement",
          "amount_value": null,
          "amount_unit": null
        }
      ],
      "is_homopolymer": false
    },
    "processing_history": "EP dried at 70 °C under vacuum for 10 h. PES dried at 140 °C under vacuum for 4 h. EP and PES combined at ratio 100:8, heated with stirring at 140 °C until homogeneous. DDM added at ratio 1:3 relative to EP. Bamboo framework (BF) impregnated with EP-PES under vacuum at 40 °C for 90 min. Molded to 2.5 mm thickness. Hot pressed at 120 °C, 10 MPa for 7 h. Rested for 12 h. Elastic modulus measured by three-point bending test (CMT-5504) at loading speed of 1 mm/min, specimen dimensions 100 × 20 × 2.5 mm³.",
    "hierarchical_structure": "Co-continuous phase structure of the EP/PES blend. Dispersed PES particles and co-continuous phase structures developed during curing. Rigid PES segments maintain structural integrity.",
    "properties": {
      "E": {
        "value": [
          7.8
        ],
        "unit": "GPa"
      }
    },
    "analysis_with_hierarchical_structure": {
      "descriptive_text": "The composite material comprises an E-51 epoxy resin matrix cured with 33.3 parts of 4,4'-diaminodiphenylmethane (DDM) and modified with 8 parts of polyether sulfone (PES-E2020P) as a toughening agent, reinforced within a Moso bamboo framework. Preparation involved vacuum drying of the epoxy and PES components at 70 °C and 140 °C, respectively, followed by blending at 140 °C to ensure homogeneity before impregnating the bamboo framework under vacuum at 40 °C. The assembly was hot pressed at 120 °C and 10 MPa for 7 hours to cure and consolidate the 2.5 mm thick specimens, which were subsequently rested for 12 hours prior to elastic modulus characterization via three-point bending at a loading speed of 1 mm/min. The resulting hierarchical structure features a co-continuous phase morphology within the EP/PES blend, where dispersed PES particles and rigid segments support the structural integrity of the bamboo-reinforced system.",
      "reasoning_analysis": "Increasing Factors: The formation of a densely crosslinked epoxy network through the reaction with DDM provides a rigid matrix baseline with high inherent stiffness. The incorporation of the Moso bamboo framework introduces a high-modulus reinforcement phase that significantly enhances load-bearing capacity according to composite mechanics. Additionally, the rigid segments of the PES toughener and the co-continuous phase structure contribute to resisting deformation, while the hot pressing at 10 MPa minimizes void content, maximizing the effective load-bearing cross-sectional area. Decreasing Factors: The introduction of the PES thermoplastic phase creates interfaces within the matrix that may exhibit lower stiffness compared to the fully cured neat epoxy network, potentially limiting the maximum achievable modulus. Furthermore, the absence of explicit coupling agents for the natural bamboo fibers may lead to interfacial slip between the fiber and matrix, reducing the efficiency of stress transfer and lowering the composite modulus relative to the theoretical rule of mixtures. Dominant Factor: The presence of the Moso bamboo framework serves as the dominant factor, as the high intrinsic stiffness of the natural fiber scaffold fundamentally dictates the composite's resistance to elastic deformation, outweighing the subtle modulus variations introduced by the EP/PES matrix phase separation and toughening mechanisms."
    },
    "analysis_without_hierarchical_structure": {
      "descriptive_text": "The composite system consists of an E-51 epoxy resin matrix cured with 4,4'-diaminodiphenylmethane (DDM) and modified with Polyether sulfone (PES-E2020P) as a toughening agent. Prior to processing, the epoxy and PES were dried under vacuum at 70 °C and 140 °C respectively, then blended at a 100:8 ratio and heated to 140 °C to achieve homogeneity before DDM addition. This mixture was used to impregnate a Moso bamboo framework under vacuum at 40 °C for 90 minutes, followed by molding to a 2.5 mm thickness. The final cure was achieved via hot pressing at 120 °C under 10 MPa for 7 hours, followed by a 12-hour rest period, with the Elastic Modulus characterized by a three-point bending test at a loading speed of 1 mm/min.",
      "reasoning_analysis": "Increasing Factors: The formation of a densely crosslinked thermoset network between the E-51 epoxy and DDM provides a rigid matrix backbone that inherently resists deformation. The incorporation of the Moso bamboo framework serves as a high-stiffness reinforcement, significantly driving the Elastic Modulus up through effective load transfer to the cellulose fibers. Additionally, the processing history involving vacuum impregnation and hot pressing at 10 MPa minimizes void content and enhances fiber-matrix interfacial adhesion, further maximizing structural efficiency. Decreasing Factors: The addition of PES as a toughening agent introduces a thermoplastic phase which may disrupt the continuity of the crosslinked network or create phase boundaries with lower stiffness than the cured epoxy, potentially driving the Elastic Modulus down relative to a pristine thermoset. Furthermore, inherent variability in the natural bamboo fibers or residual stresses from the thermal cycle could introduce compliance. Dominant Factor: The reinforcement effect of the Moso bamboo framework combined with the high-pressure consolidation during hot pressing is the dominant factor. The intrinsic stiffness of the fibrous reinforcement within the cured matrix overwhelmingly dictates the mechanical response, resulting in a net increase in Elastic Modulus compared to the unreinforced polymer system, despite the potential moderating influence of the toughening agent."
    }
  },
  {
    "doi": "10.1016/j.eurpolymj.2016.09.036",
    "title": "High-performance and multifunctional epoxy composites filled with epoxide-functionalized graphene",
    "year": 2016,
    "chemical_composition": {
      "repeat_unit_psmiles": null,
      "monomers": [
        {
          "name": "Bisphenol-A-diglycidylether",
          "smiles": "CC(C)(C1=CC=C(OCC2CO2)C=C1)C3=CC=C(OCC4CO4)C=C3",
          "ratio_value": null,
          "ratio_unit": null
        },
        {
          "name": "Alkyl (C12-C14) glycidyl ether",
          "smiles": null,
          "ratio_value": null,
          "ratio_unit": null
        },
        {
          "name": "Triethylenetetramine",
          "smiles": "NCCNCCNCCN",
          "ratio_value": null,
          "ratio_unit": null
        }
      ],
      "additives": [
        {
          "name": "Epoxide-functionalized graphene",
          "type": "filler",
          "amount_value": 5.0,
          "amount_unit": "wt%"
        }
      ],
      "is_homopolymer": false
    },
    "processing_history": "Epofix resin mixed with G-EP dispersion in DMF, stirred 500 rpm 30 min, sonicated 40 kHz 1 hr. DMF removed. Hardener added (resin/hardener weight ratio 25/3), stirred 3 min. Cast into PTFE mold, degassed vacuum RT. Cured 60°C 12 hr + 120°C 4 hr. Young's modulus measured by uniaxial tensile test using Zwick/Roell Z030 machine at 5 mm/min crosshead speed, specimens 60x10x1 mm³.",
    "hierarchical_structure": "Epoxide-functionalized graphene filler. Uniform dispersion. Sheet thickness 1.3-3.1 nm. Covalent bonding with matrix.",
    "properties": {
      "E": {
        "value": [
          5.6
        ],
        "unit": "GPa"
      }
    },
    "analysis_with_hierarchical_structure": {
      "descriptive_text": "This material system comprises a thermoset epoxy composite matrix synthesized from Bisphenol-A-diglycidylether and Alkyl (C12-C14) glycidyl ether cured with a Triethylenetetramine hardener. Epoxide-functionalized graphene filler was incorporated at 5.0 wt% via dispersion in DMF followed by high-energy sonication and solvent removal prior to hardener addition. The mixture was cast into a PTFE mold, degassed under vacuum at room temperature, and subjected to a stepwise curing protocol involving 12 hours at 60°C followed by 4 hours at 120°C. Structural characterization indicates a uniform dispersion of the graphene sheets with thicknesses ranging from 1.3 to 3.1 nm, featuring covalent bonding between the filler surface and the epoxy matrix, with Young's modulus subsequently determined via uniaxial tensile testing at a crosshead speed of 5 mm/min.",
      "reasoning_analysis": "Increasing Factors: The incorporation of 5.0 wt% epoxide-functionalized graphene serves as a primary reinforcement mechanism due to the exceptionally high intrinsic stiffness of the graphene lattice. The uniform dispersion and nanoscale sheet thickness maximize the surface area available for stress transfer, while the covalent bonding between the filler and matrix ensures efficient load transfer, significantly enhancing the composite modulus. Additionally, the stepwise curing history promotes a high degree of crosslinking within the epoxy-amine network, rigidifying the matrix. Decreasing Factors: The inclusion of Alkyl (C12-C14) glycidyl ether introduces long, flexible aliphatic chains into the network architecture, acting as internal plasticizers that increase chain mobility and reduce overall crosslinking density compared to a pristine system. Furthermore, the solvent casting process involving DMF removal introduces a risk of micro-void formation, and the aliphatic Triethylenetetramine hardener contains flexible ethylene linkages that contribute to segmental mobility relative to rigid aromatic alternatives. Dominant Factor: While the flexible alkyl glycidyl ether and aliphatic hardener segments reduce the intrinsic stiffness of the neat resin, the dominant factor governing the final Young's modulus is the presence of the covalently bonded, uniformly dispersed graphene nanosheets. The efficiency of stress transfer enabled by the covalent interface combined with the high aspect ratio of the filler typically outweighs the softening effects of the reactive diluent, leading to a net enhancement in stiffness relative to the unfilled modified epoxy matrix."
    },
    "analysis_without_hierarchical_structure": {
      "descriptive_text": "The sample comprises a thermosetting epoxy network synthesized from Bisphenol-A-diglycidylether and Alkyl (C12-C14) glycidyl ether cured with Triethylenetetramine. Epoxide-functionalized graphene was incorporated at 5.0 wt% by dispersing the filler in DMF with the resin via stirring at 500 rpm for 30 minutes and sonication at 40 kHz for 1 hour, followed by solvent removal. The hardener was added at a resin-to-hardener weight ratio of 25/3, and the mixture was stirred, cast into a PTFE mold, and degassed under vacuum at room temperature. Final curing was achieved through a thermal schedule of 12 hours at 60°C followed by 4 hours at 120°C, and the Young's modulus was characterized using uniaxial tensile testing at a crosshead speed of 5 mm/min.",
      "reasoning_analysis": "Increasing Factors: The incorporation of 5.0 wt% epoxide-functionalized graphene significantly enhances stiffness due to the high intrinsic modulus of the nanofiller and improved stress transfer at the interface facilitated by chemical functionalization and sonication-assisted dispersion. Additionally, the rigid aromatic rings in the Bisphenol-A-diglycidylether backbone and the high-temperature post-cure at 120°C promote a high crosslink density, restricting segmental motion and increasing structural rigidity. Decreasing Factors: The presence of Alkyl (C12-C14) glycidyl ether introduces long, flexible aliphatic chains into the network, acting as an internal plasticizer that increases free volume and lowers the modulus relative to a pure aromatic epoxy system. Furthermore, the solvent casting process involving DMF removal poses a risk of micro-void formation if residual solvent remains, which could act as defects and reduce the effective load-bearing capacity. Dominant Factor: The reinforcement mechanism provided by the well-dispersed graphene filler combined with the high crosslink density achieved through the elevated temperature cure qualitatively dominates the final mechanical behavior. While the aliphatic diluent introduces flexibility, the high aspect ratio and stiffness of the graphene network within the rigid aromatic matrix establish the primary resistance to deformation, driving the Young's modulus toward higher values characteristic of nanocomposite reinforced thermosets."
    }
  },
  {
    "doi": null,
    "title": "Cryogenic mechanical behaviors of carbon nanotube reinforced composites based on modified epoxy by poly(ethersulfone)",
    "year": 2011,
    "chemical_composition": {
      "repeat_unit_psmiles": null,
      "monomers": [
        {
          "name": "Diglycidyl ether of bisphenol-F",
          "smiles": "C1OC1COc2ccc(Cc3ccc(OC4CO4)cc3)cc2",
          "ratio_value": null,
          "ratio_unit": null
        },
        {
          "name": "Diethyl toluene diamine",
          "smiles": "Cc1c(N)c(CC)c(N)c(CC)c1",
          "ratio_value": null,
          "ratio_unit": null
        }
      ],
      "additives": [
        {
          "name": "Poly(ethersulfone)",
          "type": "modifier",
          "amount_value": 15.0,
          "amount_unit": "phr"
        },
        {
          "name": "Multi-walled carbon nanotubes",
          "type": "filler",
          "amount_value": 1.0,
          "amount_unit": "wt%"
        }
      ],
      "is_homopolymer": false
    },
    "processing_history": "MWCNTs blended with DGEBF via three-roll mill. PES melted at 130 °C, added to blend. Degassed 30 min. Cured 80 °C for 8 h and post-cured 130 °C for 12 h. Young's modulus measured by uniaxial tensile test at 2 mm/min crosshead speed, 77 K (liquid nitrogen), according to ASTM D638–96.",
    "hierarchical_structure": "MWCNTs dispersed in epoxy matrix. CNT aggregates observed at 1.0 wt%. Cryogenic temperature condition.",
    "properties": {
      "E": {
        "value": [
          4.92
        ],
        "unit": "GPa"
      }
    },
    "analysis_with_hierarchical_structure": {
      "descriptive_text": "This composite system comprises a Diglycidyl ether of bisphenol-F (DGEBF) epoxy matrix cured with Diethyl toluene diamine (DETDA), modified with 15.0 phr Poly(ethersulfone) (PES) and reinforced with 1.0 wt% Multi-walled carbon nanotubes (MWCNTs). The manufacturing process involved blending MWCNTs with the epoxy resin using a three-roll mill, followed by the incorporation of melted PES at 130 °C and a 30-minute degassing step. The material was subjected to a curing cycle of 80 °C for 8 hours and a post-cure at 130 °C for 12 hours to establish the crosslinked network. Structural characterization reveals MWCNTs dispersed within the epoxy matrix, although CNT aggregates were observed at the 1.0 wt% loading level. The Young's modulus was determined via uniaxial tensile testing at a crosshead speed of 2 mm/min under cryogenic conditions (77 K) in compliance with ASTM D638–96.",
      "reasoning_analysis": "Increasing Factors: The rigid aromatic backbones of the DGEBF and DETDA monomers, combined with the high crosslink density achieved through the specified curing and post-curing cycle, create a stiff thermoset network that inherently resists deformation. The incorporation of Multi-walled carbon nanotubes introduces a filler with an exceptionally high intrinsic modulus, which theoretically enhances the composite stiffness through load transfer mechanisms. Furthermore, the testing condition at 77 K places the polymer matrix deep within the glassy regime, freezing segmental chain motion and maximizing the material's resistance to elastic deformation. Decreasing Factors: The observed aggregation of MWCNTs at 1.0 wt% loading reduces the effective aspect ratio and interfacial surface area, limiting stress transfer efficiency and acting as potential stress concentrators that diminish the reinforcement potential. Additionally, the inclusion of 15.0 phr Poly(ethersulfone) introduces a thermoplastic phase which, while high-performance, may possess a lower modulus than the fully cured epoxy network at cryogenic temperatures, potentially diluting the overall stiffness of the composite relative to a neat epoxy system. Dominant Factor: The dominant influence on E is the combination of the highly crosslinked epoxy network and the cryogenic testing temperature, which establishes a maximized baseline stiffness by eliminating viscoelastic relaxation; while the MWCNTs contribute to reinforcement, their effect is qualitatively secondary to the matrix state and is moderated by the observed dispersion limitations."
    },
    "analysis_without_hierarchical_structure": {
      "descriptive_text": "This composite material comprises a thermosetting epoxy network formed from Diglycidyl ether of bisphenol-F and Diethyl toluene diamine. Multi-walled carbon nanotubes were initially blended with the epoxy resin using a three-roll mill to ensure dispersion, followed by the addition of melted Poly(ethersulfone) at 130 °C. The mixture was degassed for 30 minutes prior to undergoing a curing cycle of 80 °C for 8 hours and a post-cure at 130 °C for 12 hours. The Young's modulus was subsequently determined via uniaxial tensile testing at a crosshead speed of 2 mm/min at cryogenic conditions (77 K) in accordance with ASTM D638–96.",
      "reasoning_analysis": "Increasing Factors: The aromatic structures within the Diglycidyl ether of bisphenol-F and Diethyl toluene diamine monomers provide a rigid backbone that restricts chain mobility, inherently raising the modulus. The incorporation of Multi-walled carbon nanotubes acts as a high-stiffness reinforcement phase, and the use of three-roll milling promotes effective dispersion to maximize load transfer. Furthermore, the extended curing and post-curing schedule ensures a high crosslink density, while the testing temperature of 77 K places the polymer deep within the glassy state, significantly maximizing stiffness. Decreasing Factors: The addition of Poly(ethersulfone) as a thermoplastic modifier may introduce phases with lower modulus compared to the highly crosslinked epoxy matrix or reduce the overall crosslink density, potentially lowering the bulk stiffness. Additionally, the methylene bridge in the bisphenol-F structure offers slightly less steric hindrance compared to bisphenol-A analogs, which could marginally reduce rigidity. Dominant Factor: The combined effect of the rigid aromatic thermoset network, the high-modulus nanotube reinforcement, and the cryogenic testing condition qualitatively dominates the potential softening influence of the thermoplastic modifier, resulting in a material formulation driven towards high stiffness."
    }
  },
  {
    "doi": "10.3390/ma11122578",
    "title": "Mechanical Behavior of Natural Fiber-Based Bi-Directional Corrugated Lattice Sandwich Structure",
    "year": 2018,
    "chemical_composition": {
      "repeat_unit_psmiles": null,
      "monomers": [
        {
          "name": "Epoxy resin",
          "smiles": null,
          "ratio_value": null,
          "ratio_unit": null
        }
      ],
      "additives": [
        {
          "name": "Ultra-dense jute fiber cloth",
          "type": "filler",
          "amount_value": null,
          "amount_unit": null
        }
      ],
      "is_homopolymer": false
    },
    "processing_history": "Composite prepared by impregnating ultra-dense jute fiber cloth (C) with epoxy resin, placed in corrugated mold, 0.3 MPa pressure, cured at room temperature for 48 h. Cut into strips and assembled. Fiber layup angle (90/90). Thickness 2.0 mm. Young's modulus measured by axial compression test.",
    "hierarchical_structure": "Composite strut. Density 1.13 g/cm3.",
    "properties": {
      "E": {
        "value": [
          1.0492000000000001
        ],
        "unit": "GPa"
      }
    },
    "analysis_with_hierarchical_structure": {
      "descriptive_text": "The sample consists of a composite strut fabricated from an epoxy resin matrix reinforced with ultra-dense jute fiber cloth. The composite was prepared by impregnating the fiber cloth with the resin and placing it into a corrugated mold under 0.3 MPa pressure, followed by curing at room temperature for 48 hours. The resulting material, having a density of 1.13 g/cm³ and a thickness of 2.0 mm, was cut into strips and assembled with a fiber layup angle of 90/90. The Young's modulus was subsequently characterized via an axial compression test.",
      "reasoning_analysis": "Increasing Factors: The incorporation of ultra-dense jute fiber cloth into the epoxy matrix introduces stiff cellulosic reinforcements that typically possess a higher modulus than the cured resin, thereby increasing the composite stiffness according to rule-of-mixtures principles. Additionally, the application of 0.3 MPa pressure during molding promotes fiber wetting and consolidation, which minimizes macro-voids and enhances stress transfer between the matrix and fibers. The formation of a crosslinked epoxy network during the 48-hour cure also provides intrinsic rigidity to the matrix phase. Decreasing Factors: The room temperature curing condition likely results in a lower degree of crosslinking conversion compared to thermal curing, reducing the intrinsic modulus of the epoxy matrix. Furthermore, the measured density of 1.13 g/cm³ is relatively low for a jute-epoxy composite, suggesting the presence of significant micro-voids or porosity introduced during impregnation or by the corrugated mold, which acts as stress concentrators and reduces the effective load-bearing area. The 90/90 fiber layup may also result in off-axis loading components during axial compression, lowering the effective modulus compared to a unidirectional alignment. Dominant Factor: While the jute reinforcement provides the primary mechanism for stiffness enhancement relative to neat epoxy, the processing-induced porosity evidenced by the low density and the incomplete network formation from room temperature curing are the dominant factors that qualitatively suppress the final Young's modulus relative to a fully dense, heat-cured composite system."
    },
    "analysis_without_hierarchical_structure": {
