Repository: hhtrick/HHT-code

# HHT training framework

This directory contains model training, embedding precomputation, inference, article-level baselines and the curated datasets. All commands below assume that the working directory is `train_code/`.

## 3. Datasets and fixed partitions

Each main dataset is a JSON array at `dataset/{property}/{property}.json`. Entries contain source metadata, `chemical_composition`, `processing_history`, `hierarchical_structure`, `properties`, and two generated-analysis objects. Targets are stored as `properties[property]["value"]`; source metadata and target values are not predictive input fields.

| Property | Train | Validation | Test | Total |
|---|---:|---:|---:|---:|

File: train_code/continue_train_dataset/E/E.json (part 97 of 106)
[
      "descriptive_text": "The sample comprises an epoxy resin matrix reinforced with ultra-dense jute fiber cloth. The composite was fabricated by impregnating the fiber cloth with the resin, placing it into a corrugated mold under 0.3 MPa pressure, and curing at room temperature for 48 hours. Post-curing, the material was cut into strips and assembled with a 90/90 fiber layup angle to yield a 2.0 mm thick specimen, upon which the Young's modulus was measured using an axial compression test.",
      "reasoning_analysis": "Increasing Factors: The incorporation of ultra-dense jute fiber cloth introduces cellulosic reinforcement which possesses higher intrinsic stiffness than the epoxy matrix, theoretically increasing the composite modulus via the rule of mixtures. Additionally, the crosslinked network formed during the curing of the epoxy resin provides a rigid structural baseline. Decreasing Factors: The room temperature curing process likely results in a lower degree of crosslinking density compared to elevated temperature cures, reducing the stiffness of the matrix phase. Furthermore, the specific fiber layup angle of 90/90 suggests the fibers are oriented transverse to the axial compression load, meaning the measured modulus will rely heavily on the weaker matrix and fiber transverse properties rather than the longitudinal fiber stiffness. The relatively low consolidation pressure of 0.3 MPa may also introduce voids or imperfect interfacial bonding, further diminishing effective stress transfer. Dominant Factor: The geometric alignment of the reinforcement relative to the loading axis is the dominant factor. Despite the high density of the jute cloth, the 90/90 layup orientation during an axial compression test prevents the utilization of the fibers' longitudinal stiffness, causing the mechanical response to be dominated by the softer matrix properties and the incomplete crosslinking from room temperature curing."
    }
  },
  {
    "doi": "10.17576/jkukm-2021-si4(2)-12",
    "title": "Tensile properties of Graphene Epoxy Nanocomposite (Sifat Ketegangan Nanokompisit Grafin Epoksi)",
    "year": 2021,
    "chemical_composition": {
      "repeat_unit_psmiles": null,
      "monomers": [
        {
          "name": "Diglycidyl ether of bisphenol-A",
          "smiles": "CC(C)(C1=CC=C(OCC2CO2)C=C1)C3=CC=C(OCC4CO4)C=C3",
          "ratio_value": null,
          "ratio_unit": null
        }
      ],
      "additives": [
        {
          "name": "Graphene Nanoplatelets",
          "type": "filler",
          "amount_value": 1.0,
          "amount_unit": "wt%"
        },
        {
          "name": "Hardener CP 812P",
          "type": "crosslinker",
          "amount_value": null,
          "amount_unit": "2:1 weight ratio with epoxy"
        }
      ],
      "is_homopolymer": false
    },
    "processing_history": "Graphene added to epoxy, stirred at 500 rpm for 30 minutes. Hardener added (2:1 weight ratio). Mixture stirred at 200 rpm for 15 minutes. Poured into 12 cm plastic mould (1 cm diameter). Cured in fume cupboard for 24 hours at room temperature. Young's modulus measured by uniaxial tensile test using Instron Tensile Test Machine with extensometer.",
    "hierarchical_structure": "Graphene epoxy nanocomposite. Graphene dispersed in epoxy matrix. Optimum dispersion.",
    "properties": {
      "E": {
        "value": [
          2.41394
        ],
        "unit": "GPa"
      }
    },
    "analysis_with_hierarchical_structure": {
      "descriptive_text": "The sample comprises a graphene epoxy nanocomposite synthesized from Diglycidyl ether of bisphenol-A (DGEBA) and Hardener CP 812P at a 2:1 weight ratio. Graphene nanoplatelets were incorporated as a filler at 1.0 wt% and dispersed into the epoxy matrix through mechanical stirring at 500 rpm for 30 minutes, followed by hardener addition and mixing at 200 rpm for 15 minutes. The mixture was cast into a plastic mould and cured at room temperature for 24 hours in a fume cupboard, resulting in a crosslinked network with optimum graphene dispersion. Mechanical characterization was performed via uniaxial tensile testing using an Instron machine equipped with an extensometer to determine the Young's modulus.",
      "reasoning_analysis": "Increasing Factors: The formation of a covalently crosslinked thermoset network between the DGEBA epoxy and the hardener significantly restricts chain mobility, establishing a rigid matrix baseline. Furthermore, the incorporation of graphene nanoplatelets, which possess an intrinsically high elastic modulus, acts as a reinforcing phase that enhances stiffness through stress transfer mechanisms, particularly given the reported optimum dispersion which maximizes interfacial interaction. Decreasing Factors: The curing process conducted at room temperature for 24 hours may result in a lower final crosslink density compared to elevated temperature curing cycles, potentially limiting the maximum stiffness of the epoxy matrix. Additionally, the relatively low filler loading of 1.0 wt% limits the volume fraction of the high-modulus phase compared to higher concentration composites. Dominant Factor: The establishment of the crosslinked thermoset network provides the fundamental structural integrity, but the addition of rigid graphene nanoplatelets with optimum dispersion is the dominant factor qualitatively elevating the Young's modulus above that of the neat cured epoxy, despite the potential limitations imposed by the ambient curing conditions."
    },
    "analysis_without_hierarchical_structure": {
      "descriptive_text": "The sample comprises a Diglycidyl ether of bisphenol-A epoxy matrix crosslinked with Hardener CP 812P at a 2:1 weight ratio and reinforced with 1.0 wt% Graphene Nanoplatelets. The composite was fabricated by dispersing the graphene nanoplatelets into the epoxy resin via stirring at 500 rpm for 30 minutes, followed by the addition of the hardener and further mixing at 200 rpm for 15 minutes. The mixture was cast into a plastic mould with a 1 cm diameter and cured in a fume cupboard at room temperature for 24 hours. The Young's modulus was subsequently characterized using a uniaxial tensile test performed on an Instron Tensile Test Machine equipped with an extensometer.",
      "reasoning_analysis": "Increasing Factors: The formation of a covalently crosslinked thermoset network between the epoxy resin and the hardener significantly restricts chain mobility, establishing a rigid matrix baseline. Additionally, the incorporation of Graphene Nanoplatelets introduces a high-modulus filler phase with a large aspect ratio, which enhances stiffness through load transfer mechanisms assuming adequate dispersion. Decreasing Factors: The curing process conducted at room temperature for 24 hours may result in incomplete crosslinking conversion compared to elevated temperature curing protocols, potentially lowering the crosslink density and matrix stiffness. Furthermore, insufficient exfoliation or agglomeration of the graphene nanoplatelets during the stirring process could act as stress concentrators, diminishing the reinforcement efficiency. Dominant Factor: The intrinsic rigidity of the crosslinked epoxy network provides the fundamental structural integrity; however, the reinforcement contribution from the high-stiffness graphene nanoplatelets qualitatively dominates the enhancement of the Young's modulus relative to the neat resin, contingent upon the room temperature cure achieving sufficient conversion to enable effective interfacial stress transfer."
    }
  },
  {
    "doi": "10.1016/j.coco.2025.102286",
    "title": "Synergistic effect of recycled PET and hyperbranched ionic liquids for toughening epoxy resin",
    "year": 2025,
    "chemical_composition": {
      "repeat_unit_psmiles": null,
      "monomers": [
        {
          "name": "Diglycidyl ether of bisphenol A",
          "smiles": "CC(C)(c1ccc(OCC2OC2)cc1)c1ccc(OCC2OC2)cc1",
          "ratio_value": 100,
          "ratio_unit": "phr"
        },
        {
          "name": "Methylhexahydrophthalic anhydride",
          "smiles": "CC1CCCC2C(=O)OC(=O)C12",
          "ratio_value": 80,
          "ratio_unit": "phr"
        }
      ],
      "additives": [
        {
          "name": "Recycled polyethylene terephthalate",
          "type": "thermoplastic",
          "amount_value": 6,
          "amount_unit": "phr"
        }
      ],
      "is_homopolymer": false
    },
    "processing_history": "PET dissolved in NMP at 120 °C then 160 °C, EP added, NMP removed. MHHPA added, degassed. Cured at 100 °C, 120 °C, and 140 °C for 2 h each. Young's modulus measured by tensile property test.",
    "hierarchical_structure": "Discontinuous PET aggregation regions. No macroscopic phase separation. Distinct crack deflection.",
    "properties": {
      "E": {
        "value": [
          1.41
        ],
        "unit": "GPa"
      }
    },
    "analysis_with_hierarchical_structure": {
      "descriptive_text": "The material system comprises a diglycidyl ether of bisphenol A (DGEBA) epoxy matrix cured with methylhexahydrophthalic anhydride (MHHPA) hardener at ratios of 100 and 80 phr, respectively, and modified with 6 phr of recycled polyethylene terephthalate (PET). Processing involved dissolving the PET in N-methyl-2-pyrrolidone (NMP) with a thermal profile from 120 °C to 160 °C, followed by epoxy addition, solvent removal, hardener incorporation, and degassing. The mixture underwent a stepwise curing cycle at 100 °C, 120 °C, and 140 °C for two hours at each stage. Hierarchical characterization reveals discontinuous PET aggregation regions within the matrix without macroscopic phase separation, exhibiting distinct crack deflection mechanisms during tensile property testing.",
      "reasoning_analysis": "Increasing Factors: The formation of a highly crosslinked thermoset network between DGEBA and MHHPA intrinsically establishes a rigid backbone that drives Young's modulus upward. The stepwise curing history promotes high conversion rates and crosslink density, further enhancing stiffness. Additionally, the incorporation of recycled PET forms discontinous aggregation regions that act as rigid filler phases within the composite, potentially reinforcing the matrix through a composite effect. Decreasing Factors: The introduction of a thermoplastic phase into the thermoset matrix creates interfacial regions that may possess lower stiffness than the bulk epoxy network, potentially reducing the overall modulus. The recycled nature of the PET may imply reduced molecular weight or crystallinity compared to virgin material, lessening its reinforcing efficiency. Furthermore, the solution processing and solvent removal steps carry a risk of residual voids or micro-defects that could compromise structural integrity and stiffness. Dominant Factor: The mechanical behavior is predominantly governed by the continuous, highly crosslinked epoxy matrix established through the rigorous thermal curing history. While the PET aggregates contribute to toughness via crack deflection, the high crosslink density of the DGEBA/MHHPA network remains the primary determinant of the Young's modulus, with the thermoplastic phase serving as a secondary modifier that may slightly perturb but not fundamentally override the stiffness provided by the cured resin."
    },
    "analysis_without_hierarchical_structure": {
      "descriptive_text": "The sample comprises an epoxy thermoset system based on Diglycidyl ether of bisphenol A (DGEBA) and Methylhexahydrophthalic anhydride (MHHPA) at 100 and 80 phr respectively, incorporated with 6 phr of recycled polyethylene terephthalate (PET). Preparation involved dissolving the PET in N-methyl-2-pyrrolidone (NMP) at elevated temperatures up to 160 °C, followed by epoxy addition and solvent removal. After introducing the MHHPA hardener and degassing, the material underwent a staged curing protocol at 100 °C, 120 °C, and 140 °C for two hours per stage, with the final Young's modulus evaluated through tensile property testing.",
      "reasoning_analysis": "Increasing Factors: The primary driver for elevated Young's modulus is the formation of a densely crosslinked thermoset network derived from the reaction between the rigid aromatic DGEBA backbone and the cycloaliphatic MHHPA hardener. The step-wise curing history at temperatures up to 140 °C ensures high conversion of epoxide groups, maximizing crosslink density and restricting chain segment mobility. Additionally, the inherent stiffness of the PET chains, if well-dispersed within the matrix, contributes to the overall structural rigidity. Decreasing Factors: The incorporation of recycled PET, while beneficial for toughness, introduces a thermoplastic phase that may phase-separate from the epoxy matrix, potentially creating interfacial regions with lower stiffness compared to the covalently bonded network. Furthermore, any incomplete removal of the NMP solvent during processing could act as a plasticizer, increasing free volume and reducing intermolecular forces, while the recycled nature of the PET might imply lower molecular weight or structural defects that diminish reinforcement efficiency. Dominant Factor: The highly crosslinked aromatic epoxy network established by the specific curing schedule qualitatively dominates the mechanical response, as the continuous thermoset matrix dictates the bulk stiffness, outweighing the modifying effects of the minor thermoplastic additive fraction."
    }
  },
  {
    "doi": null,
    "title": "A Study About Some Mechanical Properties for Composites Reinforced with Corn Cob Powder",
    "year": 2021,
    "chemical_composition": {
      "repeat_unit_psmiles": null,
      "monomers": [
        {
          "name": "Resoltech 1050 resin",
          "smiles": null,
          "ratio_value": null,
          "ratio_unit": null
        },
        {
          "name": "Resoltech 1058 hardener",
          "smiles": null,
          "ratio_value": null,
          "ratio_unit": null
        }
      ],
      "additives": [
        {
          "name": "Corn cob powder",
          "type": "filler",
          "amount_value": 65,
          "amount_unit": "%"
        }
      ],
      "is_homopolymer": false
    },
    "processing_history": "Manual casting technique. Bars with free lengths 100, 120, 140, 160, 180 mm. Embedded at one end. Free vibrations test using Bruel&Kjaer accelerometer and Euler-Bernoulli theory. Dynamic modulus of elasticity determined from free vibrations recording.",
    "hierarchical_structure": "Composite material with corn cob powder reinforcement in epoxy matrix. Corn cob brought to powder shape by classic mill.",
    "properties": {
      "E": {
        "value": [
          0.6046
        ],
        "unit": "GPa"
      }
    },
    "analysis_with_hierarchical_structure": {
      "descriptive_text": "The investigated sample is a composite material comprising an epoxy matrix formed from Resoltech 1050 resin and Resoltech 1058 hardener, reinforced with corn cob powder at a concentration of 65%. The corn cob reinforcement was processed into a powder shape using a classic mill before being incorporated into the matrix. Specimens were fabricated using a manual casting technique to produce bars with free lengths varying between 100 and 180 mm, which were embedded at one end for mechanical testing. The dynamic modulus of elasticity was characterized via free vibrations recording using a Bruel&Kjaer accelerometer, with the final properties calculated based on Euler-Bernoulli beam theory.",
      "reasoning_analysis": "Increasing Factors: The curing of the Resoltech 1050 resin with the 1058 hardener creates a crosslinked thermoset epoxy network, which inherently possesses high rigidity and resistance to elastic deformation. Additionally, the incorporation of corn cob powder at a very high loading of 65% significantly reduces the volume fraction of the polymer matrix, theoretically restricting bulk deformation and increasing the composite stiffness relative to the neat resin. Decreasing Factors: The corn cob powder is a lignocellulosic natural filler which may exhibit lower intrinsic stiffness compared to the cured epoxy matrix or synthetic reinforcements, potentially lowering the overall modulus. Furthermore, the manual casting technique used to process such a high filler concentration often leads to incomplete wetting, particle agglomeration, and entrapped voids, which act as stress concentrators and reduce the effective load-bearing cross-section. Dominant Factor: The high volume fraction of the reinforcement is the primary structural determinant; however, the effectiveness of this loading is qualitatively moderated by the manual processing history, where potential voids and interfacial defects likely limit the full stiffening potential of the composite system."
    },
    "analysis_without_hierarchical_structure": {
      "descriptive_text": "The sample comprises a composite material formed from Resoltech 1050 resin and Resoltech 1058 hardener, heavily loaded with 65% corn cob powder as a filler. Specimens were fabricated via a manual casting technique into bars with varying free lengths between 100 and 180 mm. For characterization, the bars were embedded at one end and subjected to free vibrations testing using a Bruel&Kjaer accelerometer, allowing the dynamic modulus of elasticity to be determined according to Euler-Bernoulli theory.",
      "reasoning_analysis": "Increasing Factors: The formation of a crosslinked thermoset network from the resin and hardener provides intrinsic structural rigidity, while the high volume fraction of corn cob powder restricts polymer chain mobility and segmental motion within the matrix. Decreasing Factors: The manual casting technique is prone to introducing voids and air pockets, particularly at high filler loadings, which reduce the effective load-bearing cross-section, and the hydrophilic nature of the corn cob may lead to poor interfacial adhesion with the hydrophobic epoxy matrix, facilitating stress slip. Dominant Factor: The high filler loading of 65% qualitatively dominates the final E behavior by defining the composite architecture, although the efficacy of this reinforcement is contingent upon the interfacial quality and void content resulting from the manual casting history."
    }
  },
  {
    "doi": "10.1016/j.compositesb.2006.01.002",
    "title": "Mechanical properties of SWNT/epoxy composites using two different curing cycles",
    "year": 2006,
    "chemical_composition": {
      "repeat_unit_psmiles": null,
      "monomers": [
        {
          "name": "Bisphenol A",
          "smiles": "CC(C)(c1ccc(O)cc1)c2ccc(O)cc2",
          "ratio_value": null,
          "ratio_unit": null
        },
        {
          "name": "Epichlorhydrin",
          "smiles": "ClCC1CO1",
          "ratio_value": null,
          "ratio_unit": null
        }
      ],
      "additives": [
        {
          "name": "IB-72 Hardener",
          "type": "crosslinker",
          "amount_value": 10,
          "amount_unit": "volume parts per 100 parts resin"
        },
        {
          "name": "Single-walled carbon nanotubes",
          "type": "filler",
          "amount_value": 0.1,
          "amount_unit": "wt%"
        }
      ],
      "is_homopolymer": false
    },
    "processing_history": "SWNTs dispersed in ethanol with ultrasonic bath, resin added, sonicated and hand-stirred. Hardener added, dispersed. Curing Cycle A: Room temperature for 24 h, post-cured at 60 °C for 4 h. Type 1A specimens produced. Young's modulus measured by uniaxial tensile test at 1 mm/s crosshead speed, according to ISO 527-2:1993.",
    "hierarchical_structure": "Epoxy matrix reinforced with 0.1 wt% SWNT. SWNTs purified by H2O2 and acid reflux. Fracture surface rough, indicating ductile deformation.",
    "properties": {
      "E": {
        "value": [
          2.875
        ],
        "unit": "GPa"
      }
    },
    "analysis_with_hierarchical_structure": {
      "descriptive_text": "The sample comprises an epoxy matrix synthesized from Bisphenol A and Epichlorhydrin monomers, crosslinked with IB-72 hardener at a loading of 10 volume parts per 100 parts resin. This thermoset system is reinforced with 0.1 wt% single-walled carbon nanotubes (SWNTs) which were purified via H2O2 and acid reflux prior to incorporation. Fabrication involved dispersing the SWNTs in ethanol using an ultrasonic bath, followed by resin addition, further sonication, and hand-stirring before hardener integration. The material was cured at room temperature for 24 hours and post-cured at 60 °C for 4 hours to form Type 1A specimens. The resulting hierarchical structure consists of an epoxy matrix reinforced with purified SWNTs, exhibiting a rough fracture surface indicative of ductile deformation, with mechanical characterization performed via uniaxial tensile testing at a crosshead speed of 1 mm/s according to ISO 527-2:1993.",
      "reasoning_analysis": "Increasing Factors: The presence of aromatic rings within the Bisphenol A monomer units provides intrinsic backbone rigidity, while the formation of a three-dimensional network via the IB-72 hardener restricts segmental chain mobility, both of which fundamentally increase the Young's modulus. Additionally, the incorporation of single-walled carbon nanotubes introduces a filler with an exceptionally high intrinsic modulus, and the use of ultrasonic dispersion aims to maximize interfacial contact and stress transfer efficiency. Decreasing Factors: The relatively low SWNT loading of 0.1 wt% is likely below the percolation threshold, limiting the reinforcement efficiency relative to the matrix volume. The use of ethanol as a processing solvent introduces the risk of void formation upon evaporation or residual plasticization if not fully removed, which would reduce stiffness. Furthermore, the mild curing cycle (max 60 °C) may result in incomplete crosslink conversion compared to higher temperature cures, leading to a lower crosslink density, and the observed ductile deformation suggests energy dissipation mechanisms that often correlate with reduced stiffness. Dominant Factor: The mechanical response is qualitatively dominated by the properties of the crosslinked epoxy matrix rather than the nanotube reinforcement, due to the low filler loading. However, the final modulus is critically modulated by the processing history, where the mild curing temperature likely limits the maximum achievable crosslink density, and the solvent-based processing introduces potential microstructural defects that prevent the composite from reaching the theoretical stiffness of a fully cured, void-free network."
    },
    "analysis_without_hierarchical_structure": {
      "descriptive_text": "The sample comprises an epoxy resin system derived from Bisphenol A and Epichlorhydrin monomers, incorporated with IB-72 hardener at 10 volume parts per 100 parts resin and reinforced with 0.1 wt% Single-walled carbon nanotubes. Preparation involved dispersing the nanotubes in ethanol via an ultrasonic bath, followed by resin addition, sonication, and hand-stirring, after which the hardener was introduced and dispersed. The mixture underwent a curing cycle consisting of 24 hours at room temperature followed by a post-cure at 60 °C for 4 hours to form Type 1A specimens, with Young's modulus characterized by uniaxial tensile testing at 1 mm/s according to ISO 527-2:1993.",
      "reasoning_analysis": "Increasing Factors: The introduction of IB-72 hardener facilitates the formation of a rigid three-dimensional covalent network, significantly restricting chain mobility and increasing stiffness. Furthermore, the inclusion of Single-walled carbon nanotubes, known for their exceptional intrinsic modulus, provides reinforcement through load transfer mechanisms, while the ultrasonic dispersion processing enhances nanotube exfoliation and distribution to maximize this effect. The post-curing step at 60 °C further increases crosslink density, contributing to higher structural rigidity. Decreasing Factors: The use of ethanol as a dispersion solvent introduces the risk of residual solvent retention within the matrix, which could act as a plasticizer and reduce intermolecular forces, thereby lowering the modulus. Additionally, the hand-stirring method may introduce micro-voids or result in less optimal filler alignment compared to high-shear mixing, potentially compromising load transfer efficiency. Dominant Factor: The formation of the covalently crosslinked thermoset network reinforced by the high-aspect-ratio carbon nanotubes qualitatively dominates the final behavior, as the intrinsic stiffness of the nanotubes and the restricted mobility of the crosslinked matrix provide the primary resistance to deformation, outweighing potential minor reductions from processing-induced defects or residual solvent."
    }
  },
  {
    "doi": "10.3390/polym14235064",
    "title": "The Synergistic Toughening and Strengthening Effects of Cork Particles and Nanocellulose on Rosin-Based Epoxy Resin",
    "year": 2022,
    "chemical_composition": {
      "repeat_unit_psmiles": null,
      "monomers": [
        {
          "name": "Rosin",
          "smiles": null,
          "ratio_value": null,
          "ratio_unit": null
        },
        {
          "name": "Acrylic acid",
          "smiles": "C=CC(=O)O",
          "ratio_value": null,
          "ratio_unit": null
        },
        {
          "name": "Epichlorohydrin",
          "smiles": "ClCC1CO1",
          "ratio_value": null,
          "ratio_unit": null
        }
      ],
      "additives": [
        {
          "name": "Methyl hexahydrophthalic anhydride",
          "type": "crosslinker",
          "amount_value": 1,
          "amount_unit": "mass ratio (1:1 with resin)"
        },
        {
          "name": "Cork particles",
          "type": "filler",
          "amount_value": 1,
          "amount_unit": "wt%"
        }
      ],
      "is_homopolymer": false
    },
    "processing_history": "Rosin-based epoxy resin synthesized from rosin, acrylic acid (220 C, 4 h), and epichlorohydrin (100 C, 90 min). Cured with methyl hexahydrophthalic anhydride (1:1 mass ratio) and 1 wt% cork particles at 160 C for 2 h then 180 C for 1 h. Young's modulus (MOE) measured by flexural test using Shimadzu AG-10TA universal testing machine at 1 mm/min crosshead speed, 40 mm support span, ASTM D 638.",
    "hierarchical_structure": "Crosslinked rosin-based epoxy network with dispersed cork particles.",
    "properties": {
      "E": {
        "value": [
          1.322
        ],
        "unit": "GPa"
      }
    },
    "analysis_with_hierarchical_structure": {
      "descriptive_text": "The sample comprises a crosslinked rosin-based epoxy network containing dispersed cork particles, synthesized from rosin, acrylic acid, and epichlorohydrin. The formulation incorporates methyl hexahydrophthalic anhydride as a crosslinker at a 1:1 mass ratio relative to the resin and 1 wt% cork particles as a filler. Processing involved resin synthesis at 220 °C for 4 hours and 100 °C for 90 minutes, followed by curing at 160 °C for 2 hours and 180 °C for 1 hour. The Young's modulus was characterized by flexural test using a Shimadzu AG-10TA universal testing machine at 1 mm/min crosshead speed and 40 mm support span according to ASTM D 638.",
      "reasoning_analysis": "Increasing Factors: The use of methyl hexahydrophthalic anhydride establishes a densely crosslinked network that restricts segmental chain mobility, thereby increasing stiffness. The rosin monomer introduces rigid fused phenanthrene rings into the backbone, enhancing the intrinsic modulus of the matrix. Additionally, the multi-stage high-temperature curing history (160 °C to 180 °C) drives high conversion of crosslinking sites, maximizing network rigidity. Decreasing Factors: The addition of cork particles introduces compliant cellular inclusions with a modulus significantly lower than the epoxy matrix, which can disrupt stress transfer and reduce the composite stiffness. Furthermore, the incorporation of acrylic acid and epichlorohydrin introduces flexible aliphatic ether and ester linkages, potentially lowering rigidity compared to purely aromatic epoxy systems. Dominant Factor: The high crosslink density and intrinsic rigidity of the rosin-epoxy matrix qualitatively dominate the mechanical response. Although the cork particles act as a soft phase, their low loading (1 wt%) is insufficient to override the stiffness contributions from the heavily crosslinked rigid organic network, making the matrix structure the primary determinant of the Young's modulus."
    },
    "analysis_without_hierarchical_structure": {
      "descriptive_text": "The sample consists of a rosin-based epoxy resin system synthesized from rosin, acrylic acid, and epichlorohydrin. The synthesis involved reacting rosin with acrylic acid at 220 °C for 4 hours, followed by reaction with epichlorohydrin at 100 °C for 90 minutes. This resin was subsequently cured using methyl hexahydrophthalic anhydride as a crosslinker at a 1:1 mass ratio relative to the resin, incorporating 1 wt% cork particles as a filler. The curing process was conducted at 160 °C for 2 hours followed by 180 °C for 1 hour. The Young's modulus was determined via flexural testing using a Shimadzu AG-10TA universal testing machine at a crosshead speed of 1 mm/min with a 40 mm support span, adhering to ASTM D 638 standards.",
      "reasoning_analysis": "Increasing Factors: The presence of the bulky, rigid phenanthrene ring system within the rosin backbone significantly restricts segmental mobility, inherently raising the stiffness. Furthermore, the use of methyl hexahydrophthalic anhydride as a curing agent at elevated temperatures (160 °C to 180 °C) facilitates a high degree of crosslinking, creating a dense three-dimensional network that strongly resists deformation. Decreasing Factors: The incorporation of cork particles, even at a low loading of 1 wt%, introduces a compliant, cellular phase into the rigid matrix. Since cork possesses a significantly lower modulus than the cured epoxy resin, these soft inclusions can act as compliance points that slightly reduce the overall composite stiffness relative to the neat resin. Dominant Factor: The intrinsic rigidity of the rosin-derived epoxy network and the high crosslink density achieved through the staged high-temperature curing process qualitatively dominate the mechanical response. While the cork particles introduce local compliance, the low loading fraction ensures that the continuous rigid phase governs the bulk Young's modulus."
    }
  },
  {
    "doi": "10.1016/j.compositesa.2014.05.009",
    "title": "Three dimensional orientation angle distribution counting and calculation for the mechanical properties of aligned carbon nanotube/epoxy composites",
    "year": 2014,
    "chemical_composition": {
      "repeat_unit_psmiles": null,
      "monomers": [
        {
          "name": "Bisphenol-A type epoxy",
          "smiles": null,
          "ratio_value": null,
          "ratio_unit": null
        },
        {
          "name": "Novolac type epoxy",
          "smiles": null,
          "ratio_value": null,
          "ratio_unit": null
        },
        {
          "name": "Aromatic diamine curing agent",
          "smiles": null,
          "ratio_value": null,
          "ratio_unit": null
        }
      ],
      "additives": [
        {
          "name": "Multi-walled Carbon Nanotubes",
          "type": "filler",
          "amount_value": 42.3,
          "amount_unit": "vol%"
        }
      ],
      "is_homopolymer": false
    },
    "processing_history": "Aligned CNT sheets drawn from vertically aligned MWNT forests. Epoxy resin film impregnated into CNT sheet at 90 °C for 3 min. Cured at 130 °C, 2.0 MPa for 1.5 h using hot press. Note: Resin was not impregnated adequately. Young's modulus measured by uniaxial tensile test on Instron 5966 at 0.2 mm/min crosshead speed, room temperature, using video extensometer.",
    "hierarchical_structure": "Aligned CNT/epoxy composite. CNT volume fraction 42.3%. CNT-rich region and inadequate molding region observed.",
    "properties": {
      "E": {
        "value": [
          82.9
        ],
        "unit": "GPa"
      }
    },
    "analysis_with_hierarchical_structure": {
      "descriptive_text": "This material system comprises an aligned carbon nanotube (CNT)/epoxy composite fabricated from a blend of Bisphenol-A type and Novolac type epoxy resins cured with an aromatic diamine agent. Multi-walled carbon nanotubes were incorporated at a volume fraction of 42.3% via impregnation of an epoxy resin film into aligned CNT sheets drawn from vertically aligned MWNT forests at 90 °C, followed by hot press curing at 130 °C and 2.0 MPa for 1.5 hours. Structural analysis indicates an aligned morphology featuring CNT-rich regions and areas of inadequate molding attributed to insufficient resin impregnation. The Young's modulus was characterized via uniaxial tensile testing at room temperature using a video extensometer at a crosshead speed of 0.2 mm/min.",
      "reasoning_analysis": "Increasing Factors: The rigid aromatic backbone structures within the Bisphenol-A and Novolac epoxy network, crosslinked by an aromatic diamine, provide a stiff matrix baseline with restricted segmental mobility. The incorporation of Multi-walled Carbon Nanotubes at a high volume fraction of 42.3% introduces constituents with exceptional intrinsic stiffness, while the alignment of the CNT sheets along the loading direction maximizes the efficiency of load transfer according to composite theory. Decreasing Factors: The processing history notes inadequate resin impregnation, resulting in voids and CNT-rich regions where the matrix is insufficient to effectively transfer stress between nanotubes. These morphological defects reduce the effective load-bearing cross-sectional area and act as stress concentrators, while the short impregnation time may have compromised interfacial wetting and shear strength. Dominant Factor: The extremely high volume fraction and alignment of the carbon nanotubes qualitatively dominate the mechanical response, driving the Young's modulus significantly higher than the neat epoxy matrix; however, the inadequate impregnation and resulting voids prevent the composite from achieving the theoretical maximum modulus predicted for a perfectly consolidated system."
    },
    "analysis_without_hierarchical_structure": {
      "descriptive_text": "The sample is a hybrid epoxy composite reinforced with Multi-walled Carbon Nanotubes (MWCNTs) at a loading of 42.3 vol%. The matrix consists of Bisphenol-A type and Novolac type epoxy resins cured with an aromatic diamine agent. Fabrication involved impregnating aligned CNT sheets, drawn from vertically aligned MWNT forests, with an epoxy resin film at 90 °C for 3 minutes, followed by hot press curing at 130 °C under 2.0 MPa for 1.5 hours, although resin impregnation was noted to be inadequate. The Young's modulus was characterized via uniaxial tensile testing at room temperature with a crosshead speed of 0.2 mm/min using a video extensometer.",
      "reasoning_analysis": "Increasing Factors: The incorporation of 42.3 vol% Multi-walled Carbon Nanotubes provides an extremely high intrinsic stiffness due to the high modulus of the nanotubes themselves. The alignment of the CNT sheets ensures that this stiffness is maximized along the tensile loading direction. Furthermore, the aromatic structures within the Bisphenol-A, Novolac, and diamine components create a rigid crosslinked epoxy network, and the hot press curing promotes crosslink density and consolidation. Decreasing Factors: The explicitly noted inadequate resin impregnation introduces voids and dry spots within the composite structure. These defects reduce the effective load-bearing cross-sectional area and compromise the interfacial stress transfer between the epoxy matrix and the CNT reinforcement, potentially allowing for nanotube slippage or buckling under load. Dominant Factor: The extreme volume fraction and alignment of the MWCNTs qualitatively dominate the final Young's modulus behavior. At 42.3 vol%, the mechanical response is governed primarily by the continuous, rigid nanotube scaffold rather than the polymer matrix, meaning the composite stiffness remains significantly elevated relative to neat epoxy despite the efficiency losses caused by inadequate impregnation."
    }
  },
  {
    "doi": "10.1515/hf-2013-0023",
    "title": "Bio-based epoxy resins with low molecular weight kraft lignin and pyrogallol",
    "year": 2013,
    "chemical_composition": {
      "repeat_unit_psmiles": null,
      "monomers": [
        {
          "name": "1,3-glycerol diglycidyl ether",
          "smiles": "C1COC1OCC(O)COCC1COC1",
          "ratio_value": 58.76,
          "ratio_unit": "wt%"
        },
        {
          "name": "Pyrogallol",
          "smiles": "Oc1c(O)c(O)ccc1",
          "ratio_value": 15.98,
          "ratio_unit": "wt%"
        },
        {
          "name": "Kraft Lignin (low molecular weight fraction)",
          "smiles": null,
          "ratio_value": 25.26,
          "ratio_unit": "wt%"
        }
      ],
      "additives": [
        {
          "name": "Imidazole",
          "type": "catalyst",
          "amount_value": 0.945,
          "amount_unit": "g"
        }
      ],
      "is_homopolymer": false
    },
    "processing_history": "Resin C (1+2+L). nOH/nEpoxy ratio 130%. Components dissolved in acetone, solvent distilled off. Cured for 2 h at 80°C and 3 h at 160°C. Young's modulus measured by uniaxial tensile test according to DIN EN ISO 527 using Zwick 020 universal testing machine.",
    "hierarchical_structure": "Highly cross-linked thermoset. Lignin participates in polymer network formation. Modulus fluctuates around average.",
    "properties": {
      "E": {
        "value": [
          3.2
        ],
        "unit": "GPa"
      }
    },
    "analysis_with_hierarchical_structure": {
      "descriptive_text": "This material system comprises a thermosetting epoxy network synthesized from 1,3-glycerol diglycidyl ether (58.76 wt%) and pyrogallol (15.98 wt%), reinforced with a low molecular weight fraction of Kraft lignin (25.26 wt%) and catalyzed by imidazole. The precursor components were dissolved in acetone followed by solvent distillation, then subjected to a step-curing protocol involving 2 hours at 80°C and 3 hours at 160°C to establish a highly cross-linked structure where the lignin actively participates in the polymer network formation. Mechanical characterization was performed via uniaxial tensile testing according to DIN EN ISO 527 standards, revealing a heterogeneous network architecture where the modulus fluctuates around an average value.",
