Repository: hhtrick/HHT-code

# HHT training framework

This directory contains model training, embedding precomputation, inference, article-level baselines and the curated datasets. All commands below assume that the working directory is `train_code/`.

## 3. Datasets and fixed partitions

Each main dataset is a JSON array at `dataset/{property}/{property}.json`. Entries contain source metadata, `chemical_composition`, `processing_history`, `hierarchical_structure`, `properties`, and two generated-analysis objects. Targets are stored as `properties[property]["value"]`; source metadata and target values are not predictive input fields.

| Property | Train | Validation | Test | Total |
|---|---:|---:|---:|---:|

File: train_code/continue_train_dataset/E/E.json (part 98 of 106)
[
      "reasoning_analysis": "Increasing Factors: The formation of a highly cross-linked thermoset network between the epoxy groups of 1,3-glycerol diglycidyl ether and the hydroxyl groups of pyrogallol creates a rigid backbone that significantly enhances stiffness. The incorporation of Kraft lignin, which contains rigid aromatic rings and participates chemically in the network formation rather than acting as a passive filler, further restricts chain segment mobility and increases the effective cross-link density. Additionally, the high-temperature curing stage at 160°C promotes high conversion rates, minimizing uncured regions and maximizing the network rigidity. Decreasing Factors: The off-stoichiometric formulation with an nOH/nEpoxy ratio of 130% implies an excess of hydroxyl groups, which may result in unreacted chain ends or dangling chains that reduce the overall cross-link density compared to a stoichiometric balance. The inherent heterogeneity of the low molecular weight lignin fraction introduces structural irregularities, evidenced by the fluctuating modulus, which can act as stress concentrators or regions of lower local stiffness. Furthermore, despite solvent distillation, any residual acetone could act as a plasticizer, though this is less likely given the thermal history. Dominant Factor: The dominant factor governing the Young's modulus is the high cross-link density achieved through the epoxy-pyrogallol reaction reinforced by the chemically bonded rigid lignin domains. While the off-stoichiometry and lignin heterogeneity introduce defects that prevent the modulus from reaching the theoretical maximum of a pristine epoxy network, the intrinsic rigidity of the aromatic-rich, highly cross-linked thermoset structure qualitatively dictates a high stiffness relative to uncured or linear polymer systems."
    },
    "analysis_without_hierarchical_structure": {
      "descriptive_text": "The sample comprises a thermosetting network formed from 1,3-glycerol diglycidyl ether and pyrogallol, incorporating a low molecular weight fraction of Kraft lignin as a bio-based component. Imidazole serves as the catalyst for the curing reaction. The formulation was prepared by dissolving the components in acetone, followed by distillation to remove the solvent, resulting in an off-stoichiometric mixture with an nOH/nEpoxy ratio of 130%. The material was subsequently cured using a step-wise thermal profile consisting of 2 hours at 80°C followed by 3 hours at 160°C, and the Young's modulus was determined via uniaxial tensile testing according to DIN EN ISO 527 standards.",
      "reasoning_analysis": "Increasing Factors: The presence of rigid aromatic structures from both pyrogallol and the Kraft lignin fraction significantly restricts segmental chain mobility, thereby driving the Young's modulus upward. Additionally, the high-temperature curing stage at 160°C promotes a high degree of crosslinking conversion and network formation, while the excess hydroxyl groups (130% ratio) may contribute to intermolecular hydrogen bonding which further stiffens the matrix. Decreasing Factors: The 1,3-glycerol diglycidyl ether monomer introduces flexible aliphatic ether linkages and glycerol segments into the backbone, which inherently increases chain flexibility and reduces stiffness compared to rigid bisphenol-based epoxy systems. Furthermore, the off-stoichiometric balance with excess hydroxyl groups implies that not all potential crosslinking sites are utilized for network bridging, potentially limiting the maximum crosslink density. Dominant Factor: The substantial weight fraction of rigid aromatic components (pyrogallol and lignin totaling over 40 wt%) combined with the high-temperature cure cycle qualitatively dominates the mechanical response, leading to a stiffer network structure despite the inherent flexibility of the glycerol-based epoxy backbone."
    }
  },
  {
    "doi": "10.1007/s42823-019-00104-1",
    "title": "Investigation of mechanical, thermal and electrical properties of hybrid composites reinforced with multi‑walled carbon nanotubes and fused silica particles",
    "year": 2019,
    "chemical_composition": {
      "repeat_unit_psmiles": null,
      "monomers": [
        {
          "name": "Bisphenol-F type epoxy resin (YDF-161)",
          "smiles": null,
          "ratio_value": 67.05,
          "ratio_unit": "wt%"
        },
        {
          "name": "Amine hardener (Jeffamine D-230)",
          "smiles": null,
          "ratio_value": 22.35,
          "ratio_unit": "wt%"
        }
      ],
      "additives": [
        {
          "name": "Multi-walled carbon nanotubes (M90)",
          "type": "filler",
          "amount_value": 0.6,
          "amount_unit": "wt%"
        },
        {
          "name": "Fused silica particles (SILNOS 230)",
          "type": "filler",
          "amount_value": 10,
          "amount_unit": "wt%"
        }
      ],
      "is_homopolymer": false
    },
    "processing_history": "Air entrapped in epoxy resin released using vacuum desiccator with BYK-A 500 for 2 h. MWNTs and Silica particles dispersed in resin using shear mixer (500 then 1000 rpm) and ultrasonic bath. Hardener added, mixed, degassed 10 min. Cured at room temperature for 48 h at 3 atm, then 80 °C for 6 h. Young's modulus measured by uniaxial tensile test (Unitech-T RB301) at 0.5 mm/min crosshead speed, ASTM D638-10, 5 specimens.",
    "hierarchical_structure": "Hybrid composite with 0.6 wt% MWNTs and 10 wt% Silica.",
    "properties": {
      "E": {
        "value": [
          1.18
        ],
        "unit": "GPa"
      }
    },
    "analysis_with_hierarchical_structure": {
      "descriptive_text": "The sample is a hybrid composite comprising a Bisphenol-F type epoxy resin (YDF-161) at 67.05 wt% cured with an amine hardener (Jeffamine D-230) at 22.35 wt%. The matrix is reinforced with 0.6 wt% Multi-walled carbon nanotubes (M90) and 10 wt% Fused silica particles (SILNOS 230). Processing involved vacuum desiccation to release entrapped air, followed by dispersion of the fillers via shear mixing and ultrasonic bath treatment. After hardener addition and degassing, the composite was cured at room temperature under 3 atm pressure for 48 hours, followed by a thermal post-cure at 80 °C for 6 hours. Mechanical characterization was performed using uniaxial tensile testing at a crosshead speed of 0.5 mm/min according to ASTM D638-10.",
      "reasoning_analysis": "Increasing Factors: The inclusion of 10 wt% fused silica and 0.6 wt% multi-walled carbon nanotubes introduces high-stiffness phases that reinforce the polymer matrix through load transfer, inherently driving the Young's modulus (E) upward. The processing history involving curing under 3 atm pressure significantly reduces void content and entrapped air, improving structural continuity and effective load bearing. Furthermore, the post-cure at 80 °C enhances the crosslinking density of the epoxy network, restricting segmental motion and increasing stiffness. Decreasing Factors: The use of Jeffamine D-230, a polyetheramine hardener, introduces flexible aliphatic ether linkages into the crosslinked network, which increases chain mobility and lowers the intrinsic modulus of the matrix compared to rigid aromatic hardeners. Additionally, despite shear mixing and ultrasonic treatment, potential agglomeration of the carbon nanotubes could create stress concentration points that diminish reinforcement efficiency. Dominant Factor: The substantial reinforcement provided by the hybrid filler system (silica and MWNTs) combined with the void-minimizing pressurized cure qualitatively dominates the mechanical response. While the flexible hardener reduces the baseline matrix stiffness, the high modulus of the inorganic fillers and the improved interfacial integrity from the specific processing history drive the overall Young's modulus (E) higher relative to the unreinforced epoxy network."
    },
    "analysis_without_hierarchical_structure": {
      "descriptive_text": "The sample comprises a composite system formulated with 67.05 wt% Bisphenol-F type epoxy resin (YDF-161) and 22.35 wt% amine hardener (Jeffamine D-230). This matrix was reinforced with 0.6 wt% Multi-walled carbon nanotubes (M90) and 10 wt% Fused silica particles (SILNOS 230). During preparation, entrapped air was removed using a vacuum desiccator with BYK-A 500 for 2 hours, followed by dispersion of the fillers via shear mixing at 500 and 1000 rpm and ultrasonic bath treatment. After hardener addition and a 10-minute degassing step, the mixture was cured at room temperature under 3 atm pressure for 48 hours, followed by a thermal post-cure at 80 °C for 6 hours. Mechanical characterization was performed via uniaxial tensile testing according to ASTM D638-10 using five specimens at a crosshead speed of 0.5 mm/min to determine the Young's modulus.",
      "reasoning_analysis": "Increasing Factors: The formation of a crosslinked thermoset network inherently restricts chain mobility, providing a rigid baseline structure. The incorporation of 10 wt% fused silica particles and 0.6 wt% multi-walled carbon nanotubes introduces high-stiffness inorganic phases that enhance modulus through load transfer mechanisms and hydrodynamic reinforcement. Furthermore, the curing process under 3 atm pressure minimizes void formation, ensuring efficient stress transmission, while the 80 °C post-cure likely increases crosslink density, further stiffening the matrix. Decreasing Factors: The selection of Jeffamine D-230, a polyetheramine hardener, introduces flexible aliphatic and ether linkages into the network backbone, which lowers the intrinsic modulus compared to aromatic hardeners. Additionally, the presence of the BYK-A 500 defoamer adds low molecular weight species that may act as minor plasticizers at the interface, and any incomplete dispersion of nanotubes despite ultrasonic treatment could lead to agglomeration-induced stress concentrations. Dominant Factor: The reinforcement effect provided by the high loading of rigid fused silica particles qualitatively dominates the final Young's modulus behavior. While the flexible hardener reduces the baseline stiffness of the neat epoxy network, the composite architecture driven by the 10 wt% silica content and the void suppression achieved through pressure curing results in a net stiffening effect that overrides the softening influence of the aliphatic curing agent."
    }
  },
  {
    "doi": "10.1021/acsami.2c12335",
    "title": "Unraveling Nanoscale Elastic and Adhesive Properties at the Nanoparticle/Epoxy Interface Using Bimodal Atomic Force Microscopy",
    "year": 2022,
    "chemical_composition": {
      "repeat_unit_psmiles": null,
      "monomers": [
        {
          "name": "Hydrogenated bisphenol A diglycidyl ether",
          "smiles": "CC(C)(C1CCC(OCC2CO2)CC1)C3CCC(OCC4CO4)CC3",
          "ratio_value": 2,
          "ratio_unit": "molar part"
        },
        {
          "name": "1,4-cyclohexanebis(methylamine)",
          "smiles": "NCC1CCC(CC1)CN",
          "ratio_value": 1,
          "ratio_unit": "molar part"
        }
      ],
      "additives": [],
      "is_homopolymer": false
    },
    "processing_history": "Monomers mixed at 1:2 molar ratio (HDGEBA:CBMA). Cured at 373 K for ~24 h. Surface smoothed by microtome sectioning at 193 K. Elastic modulus measured by bimodal AM-FM AFM (Cypher S AFM) at room temperature (~296 K) using AC200TS probes in repulsive regime.",
    "hierarchical_structure": "Amorphous and highly cross-linked network. Heterogeneous nanostructures with correlation length of 12 ± 1 nm.",
    "properties": {
      "E": {
        "value": [
          2.2
        ],
        "unit": "GPa"
      }
    },
    "analysis_with_hierarchical_structure": {
      "descriptive_text": "The sample comprises an amorphous, highly cross-linked network formed from Hydrogenated bisphenol A diglycidyl ether and 1,4-cyclohexanebis(methylamine) monomers. The material was prepared by mixing the monomers and curing at 373 K for approximately 24 hours, resulting in heterogeneous nanostructures with a correlation length of 12 ± 1 nm. Following thermal treatment, the surface was prepared by microtome sectioning at 193 K, and the elastic modulus was characterized at room temperature (~296 K) using bimodal AM-FM AFM with AC200TS probes in the repulsive regime.",
      "reasoning_analysis": "Increasing Factors: The incorporation of rigid cyclohexane rings within both the epoxy and amine monomers restricts backbone segmental rotation, intrinsically enhancing stiffness. Additionally, the curing process at 373 K facilitates the formation of a highly cross-linked network, which constrains chain mobility and significantly drives the elastic modulus upward. The measurement temperature of 296 K is likely below the glass transition temperature of this rigid network, ensuring the material is tested in a glassy state where modulus is maximized. Decreasing Factors: The purely amorphous hierarchical structure lacks the reinforcing contribution of crystalline domains that typically bolster stiffness in semi-crystalline polymers. Furthermore, the absence of rigid fillers or reinforcing additives means the modulus depends entirely on the polymer matrix, and the observed heterogeneous nanostructures may introduce local free volume variations that slightly compromise mechanical homogeneity. Dominant Factor: The dense covalent cross-linking combined with the sterically hindered cycloaliphatic chemistry qualitatively dominates the mechanical response, establishing a rigid network structure that sustains a high elastic modulus at room temperature despite the absence of crystallinity or external reinforcement."
    },
    "analysis_without_hierarchical_structure": {
      "descriptive_text": "The polymer sample comprises a crosslinked epoxy network formed from Hydrogenated bisphenol A diglycidyl ether and 1,4-cyclohexanebis(methylamine). The monomers were mixed at a 1:2 molar ratio (HDGEBA:CBMA) and cured at 373 K for approximately 24 hours to establish the thermoset structure. Post-curing, the surface was smoothed by microtome sectioning at 193 K, and the elastic modulus was characterized by bimodal AM-FM AFM at room temperature (~296 K) using AC200TS probes in the repulsive regime.",
      "reasoning_analysis": "Increasing Factors: The formation of a covalently crosslinked thermoset network during the 373 K curing process restricts long-range chain mobility, providing a fundamental baseline for structural rigidity and a measurable elastic modulus. Additionally, the presence of cyclohexane rings within both the hydrogenated resin and the cycloaliphatic hardener introduces cyclic constraints that enhance backbone stiffness relative to purely linear aliphatic polymers. Decreasing Factors: The hydrogenation of the bisphenol A backbone eliminates aromatic rigidity, increasing segmental flexibility and free volume compared to standard aromatic epoxy systems. The use of a cycloaliphatic amine hardener typically results in a lower crosslink density and lower glass transition temperature than aromatic amines, potentially placing the measurement temperature (~296 K) closer to the glass transition region where modulus drops. Furthermore, any off-stoichiometric imbalance or incomplete conversion during the moderate temperature cure could leave unreacted species acting as plasticizers. Dominant Factor: While the crosslinked network architecture ensures solid-like behavior, the dominant qualitative influence on the magnitude of the elastic modulus is the chemical flexibility introduced by the saturated hydrogenated and cycloaliphatic structures, which inherently lowers the stiffness compared to aromatic epoxy counterparts."
    }
  },
  {
    "doi": "10.1016/j.compstruct.2017.09.069",
    "title": "An experimental investigation of the mechanical behavior and damage of thick laminated carbon/epoxy composite",
    "year": 2017,
    "chemical_composition": {
      "repeat_unit_psmiles": null,
      "monomers": [
        {
          "name": "Epoxy resin (M21)",
          "smiles": null,
          "ratio_value": null,
          "ratio_unit": null
        }
      ],
      "additives": [
        {
          "name": "Toray T700GC carbon fibers",
          "type": "filler",
          "amount_value": 59,
          "amount_unit": "vol%"
        }
      ],
      "is_homopolymer": false
    },
    "processing_history": "Unidirectional Hexply M21 T700 prepreg (36 layers). Compaction using vacuum pump, vacuum bag evacuated to 0.7 bars. Curing at 180 °C (2 °C/min) for 120 min, pressure 7 bar in autoclave. Waterjet cut into rectangular specimens (182 mm × 15.2 mm × 9.4 mm). Young's modulus measured by Impulse Excitation Technique (IET) using RFDA Professional system from IMCE. Resonant frequency in flexural and torsional vibration modes. ASTM E1876. Room temperature.",
    "hierarchical_structure": "Thick laminated carbon/epoxy composite. 36 layers. Thickness 9.4 mm. Typical aeronautical stacking sequence. Fiber volume fraction 59%.",
    "properties": {
      "E": {
        "value": [
          30.03
        ],
        "unit": "GPa"
      }
    },
    "analysis_with_hierarchical_structure": {
      "descriptive_text": "The sample consists of a thick laminated carbon/epoxy composite comprising 36 layers of Unidirectional Hexply M21 T700 prepreg with a total thickness of 9.4 mm. The matrix phase is based on Epoxy resin (M21), reinforced with Toray T700GC carbon fibers at a volume fraction of 59%, arranged in a typical aeronautical stacking sequence. Processing involved compaction using a vacuum pump evacuated to 0.7 bars, followed by autoclave curing at 180 °C with a heating rate of 2 °C/min for 120 minutes under 7 bar pressure. The cured laminate was waterjet cut into rectangular specimens measuring 182 mm × 15.2 mm × 9.4 mm, and the Young's modulus was subsequently characterized at room temperature using the Impulse Excitation Technique (IET) according to ASTM E1876 standards.",
      "reasoning_analysis": "Increasing Factors: The incorporation of Toray T700GC carbon fibers acts as the primary stiffening agent, as carbon fibers possess a significantly higher intrinsic modulus compared to the epoxy matrix. The high fiber volume fraction of 59 vol% substantially increases the composite stiffness according to rule-of-mixtures principles. Furthermore, the autoclave curing cycle involving 7 bar pressure and vacuum compaction minimizes void content, ensuring efficient stress transfer between the matrix and reinforcement, while the thermal cure at 180 °C promotes high crosslink density within the epoxy network, maximizing the matrix contribution to overall rigidity. Decreasing Factors: The epoxy matrix inherently possesses a lower modulus than the reinforcement, limiting the transverse properties if the measurement direction is not aligned with the primary fiber orientation. Additionally, the use of a typical aeronautical stacking sequence likely introduces off-axis plies which, depending on the orientation relative to the Impulse Excitation Technique measurement axis, would reduce the effective modulus compared to a purely unidirectional 0° laminate. Potential micro-damage induced during waterjet cutting or any residual porosity not eliminated by compaction could also marginally decrease the measured stiffness. Dominant Factor: The high volume fraction of high-modulus carbon fibers qualitatively dominates the mechanical response. Despite the compliant nature of the epoxy matrix and potential stacking sequence effects, the sheer loading of stiff reinforcement at 59 vol% ensures that the composite exhibits a significantly elevated Young's modulus relative to the neat resin, governed primarily by the fiber properties and their alignment within the laminate structure."
    },
    "analysis_without_hierarchical_structure": {
      "descriptive_text": "The sample comprises a unidirectional composite laminate consisting of an M21 epoxy resin matrix reinforced with Toray T700GC carbon fibers at a volume fraction of 59%. Fabricated from 36 layers of Hexply prepreg, the material was consolidated using vacuum bagging evacuated to 0.7 bars and cured in an autoclave at 180 °C for 120 minutes under 7 bar pressure. Following fabrication, rectangular specimens were waterjet cut to dimensions of 182 mm × 15.2 mm × 9.4 mm, and the Young's modulus was determined at room temperature via the Impulse Excitation Technique in accordance with ASTM E1876.",
      "reasoning_analysis": "Increasing Factors: The incorporation of Toray T700GC carbon fibers provides a high intrinsic stiffness that significantly exceeds that of the epoxy matrix, while the high fiber volume fraction of 59 vol% maximizes the reinforcement contribution according to the rule of mixtures. The unidirectional alignment ensures optimal load transfer along the fiber axis, and the autoclave curing cycle at 7 bar pressure minimizes void content and promotes a high degree of crosslinking in the thermoset matrix, enhancing interfacial adhesion and matrix rigidity. Decreasing Factors: The overall stiffness is inherently limited by the compliance of the epoxy matrix phase, which possesses a lower modulus than the reinforcement. Potential microstructural imperfections such as minor fiber waviness, interfacial debonding, or micro-cracks induced during the waterjet cutting process could introduce local compliance mechanisms that slightly reduce the effective macroscopic modulus. Dominant Factor: The high volume fraction and unidirectional orientation of the high-modulus carbon fibers qualitatively dominate the mechanical response, as the reinforcement phase carries the majority of the load, rendering the composite stiffness significantly higher than that of the neat resin regardless of minor processing-induced defects."
    }
  },
  {
    "doi": "10.1016/j.compositesa.2011.11.005",
    "title": "Determination of Young’s modulus in polyester- $\\mathbf { \\cdot } \\mathbf { A l } _ { 2 } \\mathbf { O } _ { 3 }$ and epoxy- ${ \\mathrm { . } } { \\mathrm { A l } } _ { 2 } { \\mathrm { O } } _ { 3 }$ nanocomposites using the Digital Image Correlation method",
    "year": 2011,
    "chemical_composition": {
      "repeat_unit_psmiles": null,
      "monomers": [
        {
          "name": "Unsaturated polyester resin",
          "smiles": null,
          "ratio_value": null,
          "ratio_unit": null
        }
      ],
      "additives": [
        {
          "name": "Methyl-ethyl-ketone-peroxide",
          "type": "initiator",
          "amount_value": 1.5,
          "amount_unit": "phr"
        }
      ],
      "is_homopolymer": false
    },
    "processing_history": "Unsaturated polyester resin (Polylite 10316-10) mixed with MEKP initiator (1.5 phr). Poured into mold. Cured at room temperature for 24 h. Young's modulus estimated by inverse analysis of cantilever beam bending using Digital Image Correlation (DIC). Applied load F = 4 N.",
    "hierarchical_structure": "Thermoset crosslinked matrix. Prismatic bar specimens (180 mm x 12 mm x 5 mm).",
    "properties": {
      "E": {
        "value": [
          3.25
        ],
        "unit": "GPa"
      }
    },
    "analysis_with_hierarchical_structure": {
      "descriptive_text": "The sample comprises an unsaturated polyester resin (Polylite 10316-10) formulated with 1.5 phr of methyl-ethyl-ketone-peroxide (MEKP) acting as the radical initiator. The mixture was poured into a mold and cured at room temperature for 24 hours to yield a thermoset crosslinked matrix. Prismatic bar specimens measuring 180 mm × 12 mm × 5 mm were prepared for mechanical characterization, where the Young's modulus was estimated via inverse analysis of cantilever beam bending using Digital Image Correlation (DIC) under an applied load of 4 N.",
      "reasoning_analysis": "Increasing Factors: The chemical composition based on unsaturated polyester resin provides a backbone with inherent stiffness, while the structural formation of a thermoset crosslinked matrix creates a three-dimensional covalent network that severely restricts chain segment mobility, intrinsically driving the Young's modulus upward. The inclusion of the MEKP initiator enables this crosslinking reaction, locking the polymer chains into a rigid configuration. Decreasing Factors: The processing history indicates curing at room temperature for 24 hours, which typically yields a lower degree of conversion compared to thermal curing cycles. This incomplete conversion results in a reduced crosslink density and potentially leaves unreacted species that act as plasticizers, thereby decreasing the material stiffness. Furthermore, the absence of post-curing thermal treatment may retain higher free volume within the network. Dominant Factor: The formation of the percolated covalent network structure is the dominant factor, as it fundamentally defines the material as a rigid solid rather than a viscous liquid. Although the room temperature processing limits the maximum crosslink density, the existence of the crosslinked matrix qualitatively governs the high stiffness behavior relative to the uncured resin components."
    },
    "analysis_without_hierarchical_structure": {
      "descriptive_text": "The sample comprises an unsaturated polyester resin (Polylite 10316-10) compounded with 1.5 parts per hundred resin (phr) of methyl-ethyl-ketone-peroxide (MEKP) as the radical initiator. This mixture was cast into a mold and cured at room temperature for 24 hours to facilitate crosslinking. Mechanical characterization involved estimating the Young's modulus via inverse analysis of cantilever beam bending using Digital Image Correlation (DIC) under an applied load of 4 N.",
      "reasoning_analysis": "Increasing Factors: The primary driver for elevated stiffness is the formation of a three-dimensional covalent network during the curing process, where the unsaturated polyester chains crosslink via the MEKP-initiated radical mechanism, significantly restricting segmental chain mobility compared to the uncured prepolymer. Additionally, the inherent rigidity of the ester linkages and aromatic structures typically present in unsaturated polyester backbones contributes to a higher intrinsic chain stiffness. Decreasing Factors: The room temperature curing protocol may result in incomplete conversion of the unsaturated bonds compared to elevated temperature post-curing, leading to a lower final crosslink density and increased free volume which detrimentally affects stiffness. Furthermore, any unreacted reactive diluents or residual monomers trapped within the network could act as internal plasticizers, reducing intermolecular forces and lowering the modulus. Dominant Factor: While the room temperature cure limits the maximum achievable crosslink density, the fundamental transition from a liquid prepolymer to a solid thermoset network is the dominant factor, establishing a finite Young's modulus governed primarily by the crosslink density achieved during the 24-hour ambient cure rather than the intrinsic chain stiffness alone."
    }
  },
  {
    "doi": "10.1007/s11665-018-3201-5",
    "title": "Static and Dynamic Mechanical Properties of Graphene Oxide-Incorporated Woven Carbon Fiber/Epoxy Composite",
    "year": 2018,
    "chemical_composition": {
      "repeat_unit_psmiles": null,
      "monomers": [
        {
          "name": "Bisphenol-A epoxy resin",
          "smiles": null,
          "ratio_value": 100,
          "ratio_unit": "wt parts"
        },
        {
          "name": "Cycloaliphatic amine hardener",
          "smiles": null,
          "ratio_value": 45,
          "ratio_unit": "wt parts"
        }
      ],
      "additives": [
        {
          "name": "Graphene Oxide",
          "type": "filler",
          "amount_value": 0.05,
          "amount_unit": "wt%"
        },
        {
          "name": "Carbon Fiber",
          "type": "reinforcement",
          "amount_value": 54.6,
          "amount_unit": "vol%"
        }
      ],
      "is_homopolymer": false
    },
    "processing_history": "GO dispersed in THF via sonication (2 h), mixed with epoxy, THF evaporated (85 °C, 1 h), hardener added, stirred (500 rpm, 2 min), degassed (5 min). VARTM process. Cured at RT (20 h), 70 °C (2 h), 120 °C (1 h). Stacking sequence [(0/90)5]s. Young's modulus measured by uniaxial tensile test using UTM (Tinius Olsen, H50KS) according to ASTM D3039, specimen 2.5 mm thick, 130 mm length.",
    "hierarchical_structure": "Woven carbon fiber reinforced epoxy composite. Fiber volume fraction 54.6%, void content 2.6%.",
    "properties": {
      "E": {
        "value": [
          6.3
        ],
        "unit": "GPa"
      }
    },
    "analysis_with_hierarchical_structure": {
      "descriptive_text": "This sample consists of a Bisphenol-A epoxy resin matrix cured with a cycloaliphatic amine hardener, reinforced with woven carbon fibers at a volume fraction of 54.6% and modified with 0.05 wt% Graphene Oxide filler. The composite was fabricated using a Vacuum Assisted Resin Transfer Molding (VARTM) process, wherein the Graphene Oxide was initially dispersed in THF via sonication before solvent evaporation and mixing with the resin and hardener. Following degassing, the laminate was constructed with a [(0/90)5]s stacking sequence and subjected to a multi-stage curing cycle involving room temperature dwell followed by thermal post-curing at 70 °C and 120 °C. The resulting hierarchical structure exhibits a void content of 2.6%, and the mechanical properties were evaluated via uniaxial tensile testing according to ASTM D3039 standards using specimens with a thickness of 2.5 mm.",
      "reasoning_analysis": "Increasing Factors: The high volume fraction of carbon fibers (54.6%) serves as the primary stiffening agent, significantly elevating the composite modulus relative to the neat epoxy matrix through the rule of mixtures. The incorporation of Graphene Oxide, despite the low loading, can enhance interfacial adhesion and restrict matrix segmental motion at the nanoscale. Furthermore, the multi-stage thermal curing cycle up to 120 °C promotes a high degree of cross-linking within the epoxy network, increasing the intrinsic stiffness of the matrix phase. Decreasing Factors: The presence of 2.6% void content acts as stress concentrators and reduces the effective load-bearing cross-sectional area, thereby diminishing the overall stiffness. Additionally, the [(0/90)5]s cross-ply stacking sequence implies that only approximately half of the carbon fibers are aligned with the uniaxial loading direction, meaning the transverse plies contribute significantly less to the longitudinal modulus compared to a unidirectional laminate. Dominant Factor: The high fiber volume fraction of the carbon fiber reinforcement is the dominant factor governing the Young's modulus, overwhelmingly surpassing the contributions of the matrix or nanofillers. However, the specific cross-ply architecture and woven nature qualitatively limit the maximum achievable modulus compared to a unidirectional configuration, while the void content introduces a measurable deficit relative to a theoretical defect-free composite."
    },
    "analysis_without_hierarchical_structure": {
      "descriptive_text": "The composite sample comprises a Bisphenol-A epoxy resin matrix cured with a cycloaliphatic amine hardener at a ratio of 100 to 45 parts by weight, reinforced with 54.6 vol% carbon fiber and modified with 0.05 wt% graphene oxide filler. Preparation involved dispersing the graphene oxide in tetrahydrofuran via sonication for two hours, mixing with the epoxy, and evaporating the solvent at 85 °C for one hour. Following hardener addition and degassing, the system was processed via vacuum assisted resin transfer molding (VARTM) with a [(0/90)5]s stacking sequence. Curing was performed at room temperature for 20 hours, followed by post-curing at 70 °C for 2 hours and 120 °C for 1 hour, with Young's modulus measured by uniaxial tensile test according to ASTM D3039.",
      "reasoning_analysis": "Increasing Factors: The high volume fraction of carbon fiber reinforcement (54.6 vol%) acts as the primary driver for enhancing the modulus through the rule of mixtures, while the thermal curing cycle up to 120 °C ensures a high crosslink density within the epoxy-amine network, rigidifying the matrix phase. Additionally, the incorporation of graphene oxide may improve interfacial adhesion between the matrix and fibers, thereby facilitating more efficient stress transfer. Decreasing Factors: The [(0/90)5]s cross-ply stacking sequence means only half of the reinforcing fibers are aligned with the loading direction, significantly reducing the longitudinal modulus compared to a unidirectional laminate. Furthermore, any incomplete removal of the tetrahydrofuran solvent during evaporation could plasticize the matrix, and potential voids inherent to the VARTM process might interrupt load paths. Dominant Factor: The high volumetric loading of carbon fiber reinforcement is the predominant factor establishing the composite's stiffness regime, overwhelmingly surpassing the contribution of the epoxy matrix; however, the cross-ply stacking sequence serves as the critical structural variable that modulates the effective modulus by limiting the number of load-bearing fibers aligned with the tensile axis."
    }
  },
  {
    "doi": "10.1038/s41428-024-01006-4",
    "title": "Influence of network heterogeneity on the nanoscale mechanical properties of epoxy resins",
    "year": 2024,
    "chemical_composition": {
      "repeat_unit_psmiles": null,
      "monomers": [
        {
          "name": "Hydrogenated bisphenol A diglycidyl ether",
          "smiles": "CC(C1CCC(CC1)OCC2CO2)C3CCC(CC3)OCC4CO4",
          "ratio_value": 2,
          "ratio_unit": "molar ratio parts"
        },
        {
          "name": "1,4-cyclohexanebis(methylamine)",
          "smiles": "NCC1CCC(CC1)CN",
          "ratio_value": 1,
          "ratio_unit": "molar ratio parts"
        }
      ],
      "additives": [],
      "is_homopolymer": false
    },
    "processing_history": "ER353 sample: Precured at 353 K for 3 h, middle-cured at 373 K for 1 h, postcured at 393 K for 2 h. Thin films (~1 μm) prepared via ultramicrotome sectioning at 193 K, placed on Si substrate, heated to 393 K for 30 min, cooled at ~10 K/min. Young's modulus measured by AM-FM AFM (Cypher-ES) at room temperature (298 K).",
    "hierarchical_structure": "Correlation length ξ = 12.2 ± 0.6 nm. Free volume fraction fg = 0.0359. More heterogeneous network compared to ER296.",
    "properties": {
      "E": {
        "value": [
          2.2
        ],
        "unit": "GPa"
      }
    },
    "analysis_with_hierarchical_structure": {
      "descriptive_text": "The ER353 sample comprises a crosslinked epoxy network synthesized from Hydrogenated bisphenol A diglycidyl ether and 1,4-cyclohexanebis(methylamine) in a 2:1 molar ratio. The material underwent a multi-step thermal curing protocol involving precuring at 353 K for 3 hours, middle-curing at 373 K for 1 hour, and postcuring at 393 K for 2 hours. Thin films approximately 1 μm thick were prepared via ultramicrotome sectioning at 193 K, mounted on a silicon substrate, heated to 393 K for 30 minutes, and cooled at a rate of approximately 10 K/min. Structural characterization revealed a correlation length of 12.2 ± 0.6 nm and a free volume fraction of 0.0359, indicating a heterogeneous network architecture. The Young's modulus was subsequently evaluated using AM-FM AFM at room temperature (298 K).",
      "reasoning_analysis": "Increasing Factors: The presence of rigid cycloaliphatic rings within both the epoxy resin and amine hardener restricts chain segment mobility, intrinsically enhancing the backbone stiffness and driving the E higher. Furthermore, the rigorous multi-step curing schedule followed by an annealing step at 393 K promotes high crosslink conversion and physical aging, which reduces free volume and increases network density, thereby contributing to an increase in E. Decreasing Factors: The explicitly noted network heterogeneity suggests variations in local crosslink density that may create compliant regions within the matrix, potentially reducing the overall stiffness compared to a homogeneous network. Additionally, the saturated nature of the cycloaliphatic rings lacks the resonance stabilization of aromatic systems, which may offer slightly less intrinsic rigidity, and the moderate cooling rate could trap residual free volume, qualitatively lowering the E. Dominant Factor: The high crosslink density achieved through the specific thermal history and the steric constraints imposed by the cyclic molecular structures qualitatively dominate the mechanical response. These factors establish a densely packed, constrained network that outweighs the softening effects of network heterogeneity, governing the final E behavior."
    },
    "analysis_without_hierarchical_structure": {
      "descriptive_text": "The sample comprises a crosslinked epoxy network synthesized from Hydrogenated bisphenol A diglycidyl ether and 1,4-cyclohexanebis(methylamine) in a 2:1 molar ratio. The material underwent a multi-stage thermal curing protocol involving precuring at 353 K for 3 hours, middle-curing at 373 K for 1 hour, and postcuring at 393 K for 2 hours. For characterization, thin films approximately 1 μm thick were prepared via ultramicrotome sectioning at 193 K, mounted on a silicon substrate, annealed at 393 K for 30 minutes, and cooled at a rate of approximately 10 K/min. The Young's modulus was subsequently determined using AM-FM AFM at room temperature (298 K).",
      "reasoning_analysis": "Increasing Factors: The formation of a densely crosslinked thermoset network via the reaction between the epoxy resin and amine hardener inherently restricts chain mobility, significantly increasing the Young's modulus. The presence of cycloaliphatic rings in both the hydrogenated bisphenol A backbone and the cyclohexanebis(methylamine) hardener provides greater structural rigidity compared to purely aliphatic chains. Furthermore, the multi-step curing history culminating in a post-cure at 393 K ensures high conversion of functional groups, maximizing crosslink density and network stiffness. Decreasing Factors: The hydrogenation of the bisphenol A component removes aromatic rings, which typically offer higher stiffness due to planar rigidity and pi-stacking interactions; their replacement with cycloaliphatic structures may slightly reduce the modulus relative to aromatic epoxy analogs. Additionally, the cooling rate of approximately 10 K/min after substrate annealing may trap excess free volume within the network compared to slower annealing processes, potentially leading to a slight decrease in density and stiffness. Dominant Factor: The high crosslink density achieved through the optimized thermal curing schedule is the dominant factor. While the specific chemical flexibility of the cycloaliphatic units modulates the baseline stiffness, the topological constraints imposed by the densely crosslinked network structure fundamentally dictate the stiffness behavior of this thermoset system."
    }
  },
  {
    "doi": "10.1002/pc.23768",
    "title": "Physico-Mechanical, Thermal, and Coating Properties of Composite Materials Prepared With Epoxy Resin/Steel Slag",
    "year": 2017,
    "chemical_composition": {
      "repeat_unit_psmiles": null,
      "monomers": [
        {
          "name": "Bisphenol-A/Bisphenol-F diglycidyl ether",
          "smiles": "CC(C)(C1=CC=C(OCC2CO2)C=C1)C3=CC=C(OCC4CO4)C=C3",
          "ratio_value": null,
          "ratio_unit": null
        },
        {
          "name": "Epamine PC17",
