Repository: hhtrick/HHT-code

# HHT training framework

This directory contains model training, embedding precomputation, inference, article-level baselines and the curated datasets. All commands below assume that the working directory is `train_code/`.

## 3. Datasets and fixed partitions

Each main dataset is a JSON array at `dataset/{property}/{property}.json`. Entries contain source metadata, `chemical_composition`, `processing_history`, `hierarchical_structure`, `properties`, and two generated-analysis objects. Targets are stored as `properties[property]["value"]`; source metadata and target values are not predictive input fields.

| Property | Train | Validation | Test | Total |
|---|---:|---:|---:|---:|

File: train_code/continue_train_dataset/E/E.json (part 99 of 106)
[
          "smiles": null,
          "ratio_value": 25,
          "ratio_unit": "wt%"
        }
      ],
      "additives": [
        {
          "name": "Steel slag",
          "type": "filler",
          "amount_value": 0,
          "amount_unit": "wt%"
        },
        {
          "name": "2,4,6-tris(dimethylaminomethyl) phenol",
          "type": "accelerator",
          "amount_value": null,
          "amount_unit": null
        }
      ],
      "is_homopolymer": false
    },
    "processing_history": "Filler dried at 105 °C for 2 h. Mixed with epoxy resin at room temperature for 30 min, then ultrasonic bath. Epamine PC17 hardener (25 wt%) added, stirred 30 min. Accelerator added. Poured into stainless-steel mould. Cured at 40 °C for 4 h followed by postcuring at 80 °C for 4 h. Young's modulus measured by uniaxial tensile test at 5 mm/min crosshead speed according to ASTM D638.",
    "hierarchical_structure": "Neat epoxy resin. XRD showed broad peak.",
    "properties": {
      "E": {
        "value": [
          0.096818
        ],
        "unit": "GPa"
      }
    },
    "analysis_with_hierarchical_structure": {
      "descriptive_text": "The sample comprises a thermosetting epoxy network synthesized from Bisphenol-A/Bisphenol-F diglycidyl ether resin and Epamine PC17 hardener at 25 wt%, with 2,4,6-tris(dimethylaminomethyl) phenol utilized as an accelerator. Although the processing protocol included steps for filler preparation, the hierarchical structure identifies the material as a neat epoxy resin, indicating the steel slag filler was not incorporated into the final matrix. The preparation involved mixing the resin and hardener at room temperature with ultrasonic assistance, followed by casting into a stainless-steel mould. The system was cured at 40 °C for 4 h and post-cured at 80 °C for 4 h to establish the network structure. XRD analysis displayed a broad peak characteristic of an amorphous structure, and the mechanical properties were evaluated via uniaxial tensile testing at a crosshead speed of 5 mm/min in accordance with ASTM D638.",
      "reasoning_analysis": "Increasing Factors: The presence of aromatic rings within the Bisphenol-A/F backbone provides intrinsic chain stiffness, while the formation of a covalently crosslinked thermoset network significantly restricts segmental chain mobility, both contributing to a higher Young's modulus. Additionally, the use of an accelerator promotes the curing reaction, potentially enhancing crosslink density and network rigidity. Decreasing Factors: The hierarchical structure confirms the sample is a neat resin with 0 wt% filler, meaning the modulus lacks the reinforcement contribution typically provided by rigid particulate additives like steel slag. Furthermore, the amorphous nature indicated by the broad XRD peak implies an absence of crystalline domains that could otherwise increase stiffness, and the moderate post-cure temperature of 80 °C may limit the ultimate crosslink density compared to higher temperature curing cycles. Dominant Factor: The intrinsic rigidity of the aromatic epoxy network and the constraints imposed by crosslinking qualitatively dominate the mechanical response, establishing a baseline modulus characteristic of cured thermosets, though the absence of filler reinforcement prevents the modulus from reaching levels typical of filled composite systems."
    },
    "analysis_without_hierarchical_structure": {
      "descriptive_text": "The sample consists of a thermosetting epoxy matrix formed from Bisphenol-A/Bisphenol-F diglycidyl ether resin cured with 25 wt% Epamine PC17 hardener and promoted by 2,4,6-tris(dimethylaminomethyl) phenol accelerator. The preparation involved ultrasonic mixing at room temperature and molding in stainless steel, followed by a thermal cure at 40 °C for 4 hours and a postcure at 80 °C for 4 hours. Although the processing protocol included steps for filler treatment, the final chemical composition indicates an unfilled system. The Young's modulus was evaluated using uniaxial tensile testing at a crosshead speed of 5 mm/min in compliance with ASTM D638.",
      "reasoning_analysis": "Increasing Factors: The presence of rigid aromatic rings within the Bisphenol-A/F backbone inherently increases chain stiffness, while the formation of a covalently crosslinked thermoset network during the curing and postcuring stages significantly restricts segmental motion, thereby elevating the Young's modulus. The use of an accelerator ensures high conversion of epoxide groups, maximizing crosslink density. Decreasing Factors: The absence of rigid steel slag filler (0 wt%) eliminates potential composite reinforcement effects that would otherwise constrain matrix deformation. Additionally, the Epamine PC17 hardener likely introduces flexible aliphatic or polyamide segments between crosslinks, which can reduce the overall structural rigidity compared to fully aromatic curing agents. Dominant Factor: The establishment of a highly crosslinked aromatic epoxy network serves as the dominant factor, providing a substantial baseline stiffness that defines the material's mechanical response, despite the lack of particulate reinforcement and the presence of flexible hardener segments."
    }
  },
  {
    "doi": "10.1134/S1070427218040225",
    "title": "Fire Retardancy of Aluminum Hydroxide Reinforced Flame Retardant Modifi ed Epoxy Resin Composite1",
    "year": 2018,
    "chemical_composition": {
      "repeat_unit_psmiles": null,
      "monomers": [
        {
          "name": "Diglycidyl ether of bisphenol-A",
          "smiles": "CC(C)(c1ccc(OCC2CO2)cc1)c1ccc(OCC2CO2)cc1",
          "ratio_value": null,
          "ratio_unit": null
        },
        {
          "name": "Phosphoric acid",
          "smiles": "OP(=O)(O)O",
          "ratio_value": null,
          "ratio_unit": null
        }
      ],
      "additives": [
        {
          "name": "Aluminum hydroxide",
          "type": "filler",
          "amount_value": 25.0,
          "amount_unit": "wt%"
        },
        {
          "name": "Triethylene tetramine",
          "type": "crosslinker",
          "amount_value": 7.5,
          "amount_unit": "wt%"
        },
        {
          "name": "Hydroquinone",
          "type": "stabilizer",
          "amount_value": 0.1,
          "amount_unit": "wt%"
        }
      ],
      "is_homopolymer": false
    },
    "processing_history": "DGEBA modified with phosphoric acid in acetone, reflux 45°C for 3h. ATH heat treated at 100°C for 30 min. ATH (25 wt%) mixed with modified DGEBA and cured with TETA at room temperature. Samples prepared in cylindrical shape (14 mm x 28 mm). Young's modulus measured by compression test (ASTM D-695) using TIRA 2810 universal testing machine, 10 KN load cell, 1.3 mm/min crosshead speed.",
    "hierarchical_structure": "Phosphorous modified crosslinked epoxy network reinforced with 25 wt% Aluminum Hydroxide particles.",
    "properties": {
      "E": {
        "value": [
          0.895
        ],
        "unit": "GPa"
      }
    },
    "analysis_with_hierarchical_structure": {
      "descriptive_text": "The material system comprises a phosphorous-modified epoxy network based on Diglycidyl ether of bisphenol-A (DGEBA) and phosphoric acid, cured with 7.5 wt% Triethylene tetramine crosslinker. This matrix is reinforced with 25 wt% Aluminum Hydroxide filler and contains 0.1 wt% Hydroquinone stabilizer. Preparation involved refluxing DGEBA with phosphoric acid in acetone at 45°C for 3 hours, while the filler was heat-treated at 100°C for 30 minutes before mixing. The composite was cured at room temperature into cylindrical specimens (14 mm × 28 mm) and evaluated via compression testing (ASTM D-695) at a crosshead speed of 1.3 mm/min to determine the Young's modulus.",
      "reasoning_analysis": "Increasing Factors: The inclusion of 25 wt% rigid Aluminum Hydroxide particles significantly enhances stiffness relative to the neat polymer matrix due to the higher intrinsic modulus of the inorganic filler and the constraint it imposes on matrix deformation. The chemical crosslinking induced by Triethylene tetramine further restricts chain mobility, contributing to higher rigidity, while the pre-treatment of the filler at 100°C likely improves interfacial bonding by removing moisture. Decreasing Factors: The room temperature curing protocol may limit the ultimate crosslink density compared to thermal curing cycles, potentially resulting in a less rigid network structure. Additionally, the use of acetone during the modification stage introduces the possibility of residual solvent acting as a plasticizer if not fully removed, which would depress the modulus. Dominant Factor: The reinforcement effect from the 25 wt% rigid Aluminum Hydroxide filler qualitatively dominates the mechanical response, as the rule of mixtures contribution from the high-loading ceramic phase typically outweighs the modulus reductions associated with ambient curing conditions or potential residual solvent."
    },
    "analysis_without_hierarchical_structure": {
      "descriptive_text": "The sample consists of a Diglycidyl ether of bisphenol-A (DGEBA) epoxy matrix chemically modified with phosphoric acid and reinforced with Aluminum hydroxide (ATH) filler. The preparation involved modifying the DGEBA with phosphoric acid in acetone under reflux at 45°C for 3 hours, while the ATH filler was separately heat-treated at 100°C for 30 minutes prior to incorporation. The composite was formulated with 25.0 wt% ATH, 7.5 wt% Triethylene tetramine (TETA) as a crosslinker, and 0.1 wt% Hydroquinone as a stabilizer, then cured at room temperature into cylindrical specimens measuring 14 mm by 28 mm. The Young's modulus was subsequently determined via compression testing according to ASTM D-695 standards using a TIRA 2810 universal testing machine equipped with a 10 KN load cell at a crosshead speed of 1.3 mm/min.",
      "reasoning_analysis": "Increasing Factors: The incorporation of 25.0 wt% Aluminum hydroxide (ATH) rigid inorganic filler serves as a primary reinforcement mechanism, restricting polymer chain mobility and bearing load according to composite mechanics principles. Furthermore, the formation of a crosslinked thermoset network via the reaction between DGEBA and Triethylene tetramine (TETA) establishes a rigid backbone, while the phosphoric acid modification may introduce additional intermolecular hydrogen bonding or ionic interactions that enhance structural stiffness. The heat treatment of the ATH filler likely improves interfacial adhesion by removing surface moisture, facilitating efficient stress transfer. Decreasing Factors: The curing process conducted at room temperature may result in a lower degree of conversion and reduced crosslink density compared to elevated temperature cures, potentially limiting the maximum achievable network rigidity. Additionally, the chemical modification of DGEBA with phosphoric acid consumes epoxide groups, which could reduce the overall crosslinking potential if the phosphate groups do not participate effectively in the network, and any residual acetone solvent from the reflux step could act as a plasticizer increasing free volume. Dominant Factor: The reinforcement effect provided by the substantial loading of rigid ATH filler qualitatively dominates the mechanical response. While the room temperature cure and chemical modification introduce variables that could soften the matrix, the intrinsic stiffness of the inorganic phase and the composite structure generally override matrix-level variations, leading to a net increase in Young's modulus relative to the unfilled, unmodified resin."
    }
  },
  {
    "doi": "10.1177/0021998317749712",
    "title": "Characterization of tensile property of high-performance fiber bundles combined with epoxy resin using advanced video extensometer",
    "year": 2018,
    "chemical_composition": {
      "repeat_unit_psmiles": null,
      "monomers": [
        {
          "name": "Epoxy resin",
          "smiles": null,
          "ratio_value": 100,
          "ratio_unit": "mass parts"
        },
        {
          "name": "Curing agent",
          "smiles": null,
          "ratio_value": 84,
          "ratio_unit": "mass parts"
        }
      ],
      "additives": [
        {
          "name": "T700SC Carbon fiber",
          "type": "reinforcement",
          "amount_value": null,
          "amount_unit": null
        }
      ],
      "is_homopolymer": false
    },
    "processing_history": "Fiber bundles impregnated with epoxy resin and curing agent (mass ratio 100:84), cured at 120 °C for 3 h. Young's modulus measured by advanced video extensometer (AVE). Light source: Area light. Sampling frequency: 15 fps. Crosshead speed as per initial setup.",
    "hierarchical_structure": "Multifilament fiber bundle impregnated with epoxy resin.",
    "properties": {
      "E": {
        "value": [
          228.3
        ],
        "unit": "GPa"
      }
    },
    "analysis_with_hierarchical_structure": {
      "descriptive_text": "The sample comprises a multifilament carbon fiber-reinforced epoxy composite prepared using an epoxy resin and curing agent at a mass ratio of 100:84. T700SC carbon fiber serves as the reinforcement phase within the hierarchical structure of impregnated fiber bundles. Processing involved impregnating the fiber bundles with the resin mixture followed by thermal curing at 120 °C for 3 hours to establish the crosslinked network. The Young's modulus was subsequently characterized using an advanced video extensometer (AVE) equipped with an area light source at a sampling frequency of 15 fps.",
      "reasoning_analysis": "Increasing Factors: The incorporation of T700SC carbon fiber provides a high-stiffness reinforcement phase that significantly enhances the composite modulus relative to the neat polymer matrix. Additionally, the thermal curing history at 120 °C for 3 hours promotes the formation of a densely crosslinked epoxy network, which restricts segmental chain mobility and increases the intrinsic stiffness of the matrix phase. Decreasing Factors: The epoxy matrix itself possesses a considerably lower modulus compared to the carbon fibers, meaning the overall composite stiffness is limited by the volume fraction and compliance of this softer phase. Furthermore, the multifilament bundle structure introduces potential microstructural heterogeneities, such as voids or incomplete impregnation between fibers, which can act as stress concentrators and reduce effective load transfer efficiency. Dominant Factor: The high-modulus carbon fiber reinforcement qualitatively dominates the mechanical response. According to composite theory, the longitudinal modulus is primarily governed by the fiber properties and alignment along the load axis, outweighing the contributions of the compliant epoxy matrix and processing-induced microstructural variations."
    },
    "analysis_without_hierarchical_structure": {
      "descriptive_text": "The sample is a carbon fiber-reinforced polymer composite composed of an epoxy resin matrix and a curing agent mixed at a mass ratio of 100:84. The material was fabricated by impregnating T700SC carbon fiber bundles with the resin mixture, followed by a thermal curing cycle at 120 °C for 3 hours to solidify the network. The Young's modulus was subsequently evaluated using an advanced video extensometer (AVE) utilizing an area light source at a sampling frequency of 15 fps.",
      "reasoning_analysis": "Increasing Factors: The inclusion of T700SC carbon fibers provides a substantial increase in stiffness due to the high intrinsic modulus of the carbon reinforcement, which bears the majority of the applied load according to composite micromechanics. Furthermore, the thermal curing history at 120 °C promotes crosslinking within the epoxy matrix, restricting chain mobility and enhancing the rigidity of the polymer phase that transfers stress between fibers. Decreasing Factors: The relatively high mass ratio of the curing agent (84 parts per 100 parts resin) may deviate from optimal stoichiometry depending on the specific chemical equivalents, potentially leading to a lower crosslink density or residual unreacted species that could plasticize the matrix and reduce its contribution to the overall stiffness. Additionally, any voids formed during the fiber impregnation process would decrease the effective load-bearing area and act as stress concentrators, lowering the measured modulus. Dominant Factor: The high-modulus T700SC carbon fiber reinforcement is the dominant factor governing the Young's modulus, as the stiffness of continuous fiber composites is primarily dictated by the fiber properties and volume fraction rather than the matrix properties or minor variations in curing stoichiometry."
    }
  },
  {
    "doi": "10.1177/0021998318789732",
    "title": "Mechanical and thermal properties of Moringa oleifera cellulose-based epoxy nanocomposites",
    "year": 2019,
    "chemical_composition": {
      "repeat_unit_psmiles": null,
      "monomers": [
        {
          "name": "Epoxy-diane resin ED-20",
          "smiles": null,
          "ratio_value": null,
          "ratio_unit": null
        }
      ],
      "additives": [
        {
          "name": "Polyethylene polyamine",
          "type": "crosslinker",
          "amount_value": 5,
          "amount_unit": "ml"
        }
      ],
      "is_homopolymer": false
    },
    "processing_history": "Epoxy resin and filler mixed by hand 5 min at room temperature. Curing agent (PEPA) added, mixed 5 min. Cured in aluminum mold at room temperature for 24 h. Bending modulus (modulus of elasticity) measured by flexural test at 23 °C, 50% RH, ASTM D790.",
    "hierarchical_structure": "Neat cured epoxy resin. No cellulose nanowhiskers.",
    "properties": {
      "E": {
        "value": [
          2.2754000000000003
        ],
        "unit": "GPa"
      }
    },
    "analysis_with_hierarchical_structure": {
      "descriptive_text": "The sample comprises a neat cured epoxy resin system formulated from Epoxy-diane resin ED-20 and crosslinked with polyethylene polyamine (PEPA) at an addition level of 5 ml. Preparation involved hand mixing the resin components at room temperature for 5 minutes, followed by the addition of the curing agent and further mixing for 5 minutes prior to casting into an aluminum mold. The system was cured at room temperature for 24 hours to establish the final network structure. Mechanical characterization was performed via a flexural test to determine the bending modulus at 23 °C and 50% relative humidity according to ASTM D790.",
      "reasoning_analysis": "Increasing Factors: The formation of a covalently crosslinked thermoset network between the Epoxy-diane resin ED-20 and polyethylene polyamine fundamentally restricts chain mobility, significantly increasing the modulus compared to the uncured liquid resin. Additionally, the bisphenol-A based backbone of the ED-20 epoxy provides intrinsic rigidity to the polymer chains, contributing to higher stiffness. Decreasing Factors: The use of polyethylene polyamine, an aliphatic amine hardener, introduces flexible methylene segments between crosslink points which may lower the modulus compared to aromatic hardeners. The room temperature curing process for 24 hours may result in a lower degree of conversion and crosslink density compared to elevated temperature curing cycles, potentially reducing stiffness. Furthermore, hand mixing may introduce microvoids or inhomogeneities, and testing at 50% RH allows for moisture absorption which can plasticize the matrix and decrease the modulus. Dominant Factor: The establishment of the three-dimensional crosslinked network is the primary determinant of the solid-state modulus; however, the specific modulus value is qualitatively dominated by the crosslink density achieved during the room temperature curing cycle, which balances the rigid epoxy backbone against the flexibility of the aliphatic hardener and potential incomplete curing."
    },
    "analysis_without_hierarchical_structure": {
      "descriptive_text": "The sample consists of an Epoxy-diane resin ED-20 matrix crosslinked with 5 ml of Polyethylene polyamine. The preparation protocol involved hand-mixing the epoxy resin with a filler for 5 minutes at room temperature, followed by the addition of the curing agent and further mixing for 5 minutes. The mixture was cured in an aluminum mold at room temperature for 24 hours. The bending modulus was subsequently evaluated via a flexural test conducted at 23 °C and 50% relative humidity in accordance with ASTM D790.",
      "reasoning_analysis": "Increasing Factors: The formation of a three-dimensional crosslinked network via the reaction between the Epoxy-diane resin ED-20 and Polyethylene polyamine fundamentally restricts chain mobility, significantly enhancing stiffness. Additionally, the inclusion of a filler during the mixing process introduces rigid particulate reinforcement, which typically increases the composite modulus according to rule-of-mixtures behavior. The aromatic structures within the ED-20 resin backbone also contribute intrinsic rigidity to the matrix. Decreasing Factors: The curing process conducted at room temperature for 24 hours may result in incomplete conversion and a lower crosslink density compared to elevated temperature curing, thereby limiting the maximum achievable modulus. Furthermore, the aliphatic nature of the polyamine crosslinker introduces flexible methylene segments between crosslinks, and hand mixing may introduce microvoids that act as stress concentrators. Testing at 50% RH allows for potential moisture absorption, which can plasticize the epoxy network and reduce stiffness. Dominant Factor: The structural rigidity imparted by the filler reinforcement and the formation of the crosslinked thermoset network qualitatively dominates the mechanical response, establishing a solid modulus; however, the room temperature curing condition serves as a limiting factor that prevents the material from reaching the higher modulus values associated with fully cured, thermally post-processed epoxy composites."
    }
  },
  {
    "doi": "10.3390/nano10050841",
    "title": "Mechanical Characterization on Solvent Treated Cellulose Nanofiber Preforms Using Solution Dipping–Hot Press Technique",
    "year": 2020,
    "chemical_composition": {
      "repeat_unit_psmiles": null,
      "monomers": [
        {
          "name": "Bisphenol-A type epoxy resin (jER 828)",
          "smiles": null,
          "ratio_value": 70,
          "ratio_unit": "wt%"
        },
        {
          "name": "Modified aliphatic amine hardener",
          "smiles": null,
          "ratio_value": 10,
          "ratio_unit": "wt%"
        },
        {
          "name": "Alkyl monoglycidyl ether diluent (YED 111 N)",
          "smiles": null,
          "ratio_value": 20,
          "ratio_unit": "wt%"
        }
      ],
      "additives": [
        {
          "name": "Cellulose Nanofiber",
          "type": "filler",
          "amount_value": 60,
          "amount_unit": "vol%"
        }
      ],
      "is_homopolymer": false
    },
    "processing_history": "SCNF preform prepared from 1 wt% CNF suspension via vacuum filtration, solvent exchange with acetone (4 times), and hot-press drying at 105 °C, 0.5 MPa, 10 min. Preform impregnated with Low Viscosity epoxy solution (Epoxy 70 wt%, Hardener 10 wt%, Diluent 20 wt%) via solution dipping. Dried at room temperature for 24 h. Cured in hot press at 80 °C, 1 MPa, 3 h. Young's modulus measured by uniaxial tensile test at 0.4 mm/min crosshead speed, 26 °C, 65% RH, according to JIS K 7127.",
    "hierarchical_structure": "Nanocomposite film with porous CNF network impregnated with epoxy. Fiber volume fraction of 60%. Strong interaction between CNF and epoxy observed by FE-SEM.",
    "properties": {
      "E": {
        "value": [
          4.8
        ],
        "unit": "GPa"
      }
    },
    "analysis_with_hierarchical_structure": {
      "descriptive_text": "The sample is a nanocomposite film consisting of a porous cellulose nanofiber (CNF) network impregnated with a Bisphenol-A type epoxy resin system. The matrix phase comprises 70 wt% jER 828 epoxy resin, 10 wt% modified aliphatic amine hardener, and 20 wt% Alkyl monoglycidyl ether diluent (YED 111 N), while the reinforcement phase consists of CNF at a volume fraction of 60%. The fabrication process involved preparing a SCNF preform from a 1 wt% CNF suspension via vacuum filtration, followed by solvent exchange with acetone and hot-press drying at 105 °C. This preform was subsequently impregnated with the low viscosity epoxy solution through solution dipping, dried at room temperature for 24 hours, and cured in a hot press at 80 °C under 1 MPa pressure for 3 hours. Structural characterization via FE-SEM confirmed a strong interaction between the CNF and the epoxy matrix within the resulting nanocomposite film, and the Young's modulus was evaluated by uniaxial tensile testing at 26 °C and 65% RH according to JIS K 7127.",
      "reasoning_analysis": "Increasing Factors: The incorporation of Cellulose Nanofibers (CNF) at a high volume fraction of 60% creates a percolated rigid network that significantly enhances stiffness due to the high intrinsic modulus of crystalline cellulose. The strong interfacial interaction between the CNF and the epoxy matrix, confirmed by FE-SEM, ensures efficient stress transfer from the softer matrix to the stiffer fibers. Additionally, the hot-press curing at 1 MPa promotes consolidation, minimizing void content which would otherwise compromise stiffness. Decreasing Factors: The formulation includes a substantial amount (20 wt%) of Alkyl monoglycidyl ether diluent, which typically reduces the crosslink density and intrinsic stiffness of the cured epoxy matrix compared to a neat resin system. Furthermore, the tensile testing conditions specify 65% relative humidity; since cellulose is hygroscopic, moisture absorption could plasticize the CNF network and weaken the interfacial hydrogen bonding, thereby reducing the effective modulus. The room temperature drying step prior to curing might also risk residual solvent retention if not fully evaporated, acting as a plasticizer. Dominant Factor: The dominant factor is the high volume fraction of the CNF reinforcement. While the reactive diluent lowers the matrix modulus and environmental humidity may induce slight plasticization, the mechanical behavior is governed by the continuous, stiff CNF network which carries the majority of the load. The strong interfacial adhesion further locks this advantage in place, making the composite stiffness primarily a function of the fiber network rather than the modified matrix properties."
    },
    "analysis_without_hierarchical_structure": {
      "descriptive_text": "The composite sample comprises a thermoset matrix formed from Bisphenol-A type epoxy resin (\"jER 828\"), a modified aliphatic amine hardener, and an alkyl monoglycidyl ether diluent (\"YED 111 N\") in a weight ratio of 70:10:20, reinforced with Cellulose Nanofiber at 60 vol%. The manufacturing process began with the preparation of a SCNF preform via vacuum filtration of a 1 wt% CNF suspension, followed by solvent exchange with acetone and hot-press drying at 105 °C under 0.5 MPa for 10 minutes. This preform was subsequently impregnated with the low viscosity epoxy solution through solution dipping, dried at room temperature for 24 hours, and cured in a hot press at 80 °C under 1 MPa for 3 hours. The Young's modulus was determined by uniaxial tensile testing at a crosshead speed of 0.4 mm/min under conditions of 26 °C and 65% relative humidity, following JIS K 7127 standards.",
      "reasoning_analysis": "Increasing Factors: The exceptionally high volume fraction of Cellulose Nanofiber (60 vol%) serves as the primary driver for elevated modulus, as the rigid nanofibers possess a high intrinsic stiffness and form a load-bearing percolated network. Additionally, the hot-press curing step at 1 MPa promotes consolidation and reduces void content, enhancing interfacial stress transfer between the fiber scaffold and the epoxy matrix. Decreasing Factors: The incorporation of 20 wt% alkyl monoglycidyl ether diluent reduces the crosslink density of the epoxy matrix, thereby lowering the intrinsic stiffness of the continuous phase relative to an undiluted system. Furthermore, the testing environment at 65% relative humidity allows for moisture absorption by the hygroscopic cellulose nanofibers and the interface, which plasticizes the components and diminishes interfacial shear strength. Dominant Factor: The mechanical behavior is qualitatively dominated by the high loading of the rigid Cellulose Nanofiber scaffold. In composites with such significant reinforcement volume fractions, the modulus is primarily governed by the filler properties rather than the matrix characteristics, meaning the stiffening effect of the CNF network outweighs the softening influences of the reactive diluent and environmental moisture."
    }
  },
  {
    "doi": null,
    "title": "Interfacial properties and nanostructural characteristics of epoxy resin in cement matrix",
    "year": 2017,
    "chemical_composition": {
      "repeat_unit_psmiles": null,
      "monomers": [
        {
          "name": "Bisphenol-A epoxy resin",
          "smiles": "CC(C)(c1ccc(OCC2CO2)cc1)c1ccc(OCC2CO2)cc1",
          "ratio_value": 4,
          "ratio_unit": "ratio"
        },
        {
          "name": "4,4'-sulfonyldianiline",
          "smiles": "Nc1ccc(S(=O)(=O)c2ccc(N)cc2)cc1",
          "ratio_value": 1,
          "ratio_unit": "ratio"
        }
      ],
      "additives": [],
      "is_homopolymer": false
    },
    "processing_history": "Synthesized by incorporating bisphenol-A epoxy resin and 4,4'-sulfonyldianiline at a 4:1 ratio. Epoxy resin and curing agent mixed at 2000 rpm for 60 s. Young's modulus derived from the slope of the stress-strain curve from unconfined compressive strength testing according to ASTM E-111 at room temperature.",
    "hierarchical_structure": "Cross-linked epoxy resin network.",
    "properties": {
      "E": {
        "value": [
          2.87
        ],
        "unit": "GPa"
      }
    },
    "analysis_with_hierarchical_structure": {
      "descriptive_text": "The sample comprises a cross-linked epoxy resin network synthesized from Bisphenol-A epoxy resin and 4,4'-sulfonyldianiline at a 4:1 ratio. Preparation involved high-shear mixing of the resin and curing agent at 2000 rpm for 60 seconds to ensure homogeneity prior to network formation. Mechanical characterization was performed via unconfined compressive strength testing in accordance with ASTM E-111 at room temperature, with the Young's modulus determined from the initial slope of the stress-strain curve.",
      "reasoning_analysis": "Increasing Factors: The chemical composition features rigid aromatic rings within both the Bisphenol-A epoxy backbone and the 4,4'-sulfonyldianiline curing agent, which inherently restrict chain segmental mobility and increase stiffness. The formation of a covalently cross-linked network structure imposes topological constraints that significantly enhance resistance to deformation compared to linear analogs. Additionally, testing at room temperature likely places the material in the glassy state below its glass transition temperature, maximizing the elastic modulus. The high-shear mixing history (2000 rpm) promotes homogeneity, minimizing compositional defects that could otherwise compromise stiffness. Decreasing Factors: If the 4:1 mixing ratio deviates from the optimal stoichiometric balance required for the specific epoxy equivalent weight, it may result in incomplete curing, lower cross-link density, or an excess of unreacted pendant groups, all of which would increase free volume and reduce the modulus. Furthermore, the high-speed mixing process introduces a risk of entrapped air micro-voids if degassing was not performed, which would act as compliance points under compressive load. Dominant Factor: The intrinsic rigidity provided by the aromatic monomers combined with the topological constraints of the cured cross-linked network qualitatively dominates the mechanical response, establishing a high baseline Young's modulus characteristic of structural thermoset epoxy systems."
    },
    "analysis_without_hierarchical_structure": {
      "descriptive_text": "The material system comprises a crosslinked epoxy network synthesized from Bisphenol-A epoxy resin and 4,4'-sulfonyldianiline curing agent at a 4:1 ratio. The resin and hardener were mechanically mixed at 2000 rpm for 60 seconds to ensure homogeneity prior to curing. Mechanical characterization was performed at room temperature, where the Young's modulus was derived from the initial slope of the stress-strain curve obtained during unconfined compressive strength testing in accordance with ASTM E-111 standards.",
      "reasoning_analysis": "Increasing Factors: The incorporation of rigid aromatic rings within both the Bisphenol-A epoxy backbone and the 4,4'-sulfonyldianiline curing agent significantly restricts polymer chain segmental mobility, thereby enhancing stiffness. Furthermore, the presence of the polar sulfone group (-SO2-) introduces strong intermolecular interactions and structural rigidity, while the formation of a dense three-dimensional covalent crosslinked network during curing fundamentally limits viscous flow and deformation, driving the Young's modulus upward. Decreasing Factors: The isopropylidene linkage (-C(CH3)2-) present in the Bisphenol-A structure introduces a localized region of flexibility and increased free volume compared to purely aromatic linkages, which may slightly reduce the overall composite stiffness. Additionally, any deviation from the optimal stoichiometric balance in the 4:1 mixing ratio could result in a lower-than-maximum crosslink density, potentially leaving unreacted functional groups that diminish the network's load-bearing efficiency. Dominant Factor: The establishment of the highly crosslinked thermoset architecture dominates the mechanical response. The combination of covalent crosslinking constraints and the inherent rigidity provided by the aromatic and sulfone moieties creates a stiff matrix that qualitatively overrides the flexibility introduced by the aliphatic linkages, resulting in a material behavior characterized by high resistance to elastic deformation."
    }
  },
  {
    "doi": "10.3390/polym12081688",
    "title": "A Study of Some Mechanical Properties of Composite Materials with a Dammar-Based Hybrid Matrix and Reinforced by Waste Paper",
    "year": 2020,
    "chemical_composition": {
      "repeat_unit_psmiles": null,
      "monomers": [
        {
          "name": "Dammar resin",
          "smiles": null,
          "ratio_value": 60,
          "ratio_unit": "vol%"
        },
        {
          "name": "Epoxy resin (Resoltech 1050/1055)",
          "smiles": null,
          "ratio_value": 40,
          "ratio_unit": "vol%"
        }
      ],
      "additives": [
        {
          "name": "Shredded waste paper",
          "type": "reinforcement",
          "amount_value": 0.42,
          "amount_unit": "mass ratio"
        }
      ],
      "is_homopolymer": false
    },
    "processing_history": "Composite cast with 60% Dammar hybrid resin matrix and shredded waste paper (10-20 mm length). Mixed with variable speed mixer. Uniform pressure of 27,000 N/m^2 applied. Young's modulus measured by uniaxial tensile test according to ASTM D3039 using Lrx Plus testing machine (2.5 kN force range).",
    "hierarchical_structure": "Random distribution of shredded reinforcement.",
    "properties": {
      "E": {
        "value": [
          2.475
        ],
        "unit": "GPa"
      }
    },
    "analysis_with_hierarchical_structure": {
      "descriptive_text": "The sample consists of a hybrid composite matrix composed of 60 vol% Dammar resin and 40 vol% Epoxy resin (Resoltech 1050/1055), reinforced with shredded waste paper at a mass ratio of 0.42. The composite was fabricated via casting, where the resin matrix was mixed with 10-20 mm length paper shards using a variable speed mixer, followed by the application of a uniform pressure of 27,000 N/m^2. The resulting material exhibits a random distribution of the shredded reinforcement within the polymer matrix. Mechanical characterization was performed via uniaxial tensile testing according to ASTM D3039 standards using an Lrx Plus testing machine with a 2.5 kN force range.",
      "reasoning_analysis": "Increasing Factors: The incorporation of shredded waste paper, composed primarily of rigid cellulosic fibers, introduces a high-modulus phase that significantly reinforces the softer polymer matrix, driving the Young's modulus upward. Additionally, the inclusion of Epoxy resin (Resoltech 1050/1055) contributes to a densely crosslinked network within the hybrid matrix, enhancing intrinsic stiffness, while the application of uniform pressure (27,000 N/m^2) during casting minimizes void content and improves packing density, further facilitating stress transfer. Decreasing Factors: The hierarchical structure specifies a random distribution of the shredded reinforcement, which drastically reduces the orientation efficiency factor compared to aligned fiber composites, limiting the effective load transfer along the tensile axis. Furthermore, the hydrophilic nature of waste paper may result in poor interfacial adhesion with the hydrophobic resin matrix without coupling agents, leading to interfacial slippage, and the presence of Dammar resin, a natural resin, may lower the baseline matrix modulus compared to a pure synthetic epoxy system. Dominant Factor: The high mass ratio (0.42) of the rigid cellulosic reinforcement serves as the dominant factor, fundamentally elevating the composite stiffness relative to the neat resin matrix; however, the random orientation of the fibers qualitatively limits the magnitude of this enhancement, preventing the realization of the theoretical maximum modulus achievable with aligned reinforcement."
    },
    "analysis_without_hierarchical_structure": {
      "descriptive_text": "The sample comprises a hybrid composite matrix consisting of 60 vol% Dammar resin blended with 40 vol% Epoxy resin (Resoltech 1050/1055). This matrix was reinforced with shredded waste paper fibers ranging from 10 to 20 mm in length at a mass ratio of 0.42. Preparation involved casting the mixture using a variable speed mixer to ensure homogeneity, followed by the application of a uniform pressure of 27,000 N/m^2. Mechanical characterization was performed via uniaxial tensile testing in accordance with ASTM D3039 using an Lrx Plus testing machine equipped with a 2.5 kN load cell.",
