Repository: hhtrick/HHT-code

# HHT training framework

This directory contains model training, embedding precomputation, inference, article-level baselines and the curated datasets. All commands below assume that the working directory is `train_code/`.

## 3. Datasets and fixed partitions

Each main dataset is a JSON array at `dataset/{property}/{property}.json`. Entries contain source metadata, `chemical_composition`, `processing_history`, `hierarchical_structure`, `properties`, and two generated-analysis objects. Targets are stored as `properties[property]["value"]`; source metadata and target values are not predictive input fields.

| Property | Train | Validation | Test | Total |
|---|---:|---:|---:|---:|

File: train_code/continue_train_dataset/E/E.json (part 100 of 106)
[
      "reasoning_analysis": "Increasing Factors: The incorporation of shredded waste paper fibers introduces cellulosic reinforcement, which typically possesses a higher intrinsic stiffness than the resin matrix, thereby driving the Young's modulus upward through the rule of mixtures. Additionally, the epoxy resin component forms a crosslinked thermoset network that provides a rigid structural baseline compared to uncured or thermoplastic alternatives. Decreasing Factors: The high volume fraction of Dammar resin, a natural terpene resin, may reduce the overall crosslink density or rigidity of the matrix compared to a pure epoxy system. Furthermore, the relatively low applied pressure of 27,000 N/m^2 during casting may result in residual porosity or incomplete consolidation, while the lack of specified coupling agents suggests potential interfacial weakness between the hydrophilic paper fibers and the hydrophobic resin matrix, both of which hinder effective stress transfer and lower the modulus. Dominant Factor: The reinforcement effect of the shredded waste paper qualitatively dominates the mechanical behavior by shifting the material from a neat polymer regime to a composite regime; however, the final modulus is critically constrained by the interfacial adhesion quality and consolidation density achieved during the low-pressure processing history."
    }
  },
  {
    "doi": "10.1016/j.matdes.2011.03.038",
    "title": "Characterization of mechanical properties of epoxy resin reinforced with submicron-sized ZnO prepared via in situ synthesis method",
    "year": 2011,
    "chemical_composition": {
      "repeat_unit_psmiles": null,
      "monomers": [
        {
          "name": "Epoxy resin (YN1828)",
          "smiles": null,
          "ratio_value": null,
          "ratio_unit": null
        },
        {
          "name": "Methyl tetrahydrophthalic anhydride",
          "smiles": null,
          "ratio_value": null,
          "ratio_unit": null
        }
      ],
      "additives": [
        {
          "name": "Benzyldimethylamine",
          "type": "accelerator",
          "amount_value": null,
          "amount_unit": null
        },
        {
          "name": "Zinc Oxide",
          "type": "filler",
          "amount_value": 3,
          "amount_unit": "wt%"
        }
      ],
      "is_homopolymer": false
    },
    "processing_history": "In situ synthesis: Zn(Ac)2 and NaOH reacted in epoxy emulsion at 30 °C, washed, thermal treatment at 145-150 °C (2h, vacuum) to form ZnO. Mixed with curing agent and accelerant (1:1:0.015 wt), cured 1h at 80 °C + 2h at 120 °C. Tensile modulus measured by universal testing machine WDW-5, ISO 527/2, 2.0 mm/min, 23 ± 1 °C.",
    "hierarchical_structure": "Submicron ZnO particles (100-200 nm) homogeneously dispersed in amorphous epoxy matrix. Hexagonal phase ZnO.",
    "properties": {
      "E": {
        "value": [
          0.37
        ],
        "unit": "GPa"
      }
    },
    "analysis_with_hierarchical_structure": {
      "descriptive_text": "The sample comprises a thermosetting composite based on YN1828 epoxy resin cured with methyl tetrahydrophthalic anhydride and accelerated by benzyldimethylamine. Zinc oxide filler was generated via in situ synthesis involving the reaction of zinc acetate and sodium hydroxide within an epoxy emulsion at 30 °C, followed by washing and thermal treatment at 145-150 °C under vacuum to crystallize the filler. The final composite was formed by mixing the ZnO-containing prepolymer with the curing agent and accelerant, followed by a stepped curing cycle of 1 hour at 80 °C and 2 hours at 120 °C. Hierarchical characterization indicates submicron hexagonal phase ZnO particles ranging from 100 to 200 nm are homogeneously dispersed within the amorphous epoxy matrix, and the tensile modulus was evaluated using a universal testing machine under ISO 527/2 standards at room temperature.",
      "reasoning_analysis": "Increasing Factors: The incorporation of rigid hexagonal phase ZnO particles, which possess a significantly higher intrinsic stiffness than the polymer matrix, acts as a reinforcing phase that restricts matrix deformation under load. The in situ synthesis method promotes homogeneous dispersion of these submicron particles, maximizing the interfacial area and enhancing stress transfer efficiency between the filler and the epoxy network. Additionally, the thermal curing cycle up to 120 °C facilitates a high degree of crosslinking within the epoxy-anhydride network, reducing chain segment mobility and increasing the overall network rigidity. Decreasing Factors: The relatively low filler loading of 3 wt% limits the volumetric contribution of the rigid phase, preventing the formation of a percolating filler network that would drastically elevate the modulus. Furthermore, the amorphous nature of the cured epoxy matrix inherently exhibits lower stiffness compared to semi-crystalline polymers, and any residual free volume within the crosslinked network may allow for some segmental relaxation under stress. Dominant Factor: The high crosslink density of the cured epoxy-anhydride network qualitatively dominates the baseline stiffness of the material, as the low concentration of ZnO filler serves primarily to modify the matrix properties rather than dictate the bulk mechanical response. Consequently, while the rigid filler provides reinforcement, the final tensile modulus is chiefly determined by the rigidity of the crosslinked thermoset matrix constrained by the well-dispersed nanoparticles."
    },
    "analysis_without_hierarchical_structure": {
      "descriptive_text": "The sample comprises an epoxy network synthesized from YN1828 epoxy resin and methyl tetrahydrophthalic anhydride curing agent, utilizing benzyldimethylamine as an accelerator. Zinc oxide filler was incorporated at 3 wt% through an in situ process where zinc acetate and sodium hydroxide reacted within an epoxy emulsion at 30 °C, followed by washing and thermal treatment at 145-150 °C under vacuum for 2 hours to crystallize the ZnO. This precursor was mixed with the curing agent and accelerant in a 1:1:0.015 weight ratio and cured via a stepwise protocol of 1 hour at 80 °C and 2 hours at 120 °C. The tensile modulus was evaluated using a universal testing machine compliant with ISO 527/2 at a crosshead speed of 2.0 mm/min and a controlled temperature of 23 ± 1 °C.",
      "reasoning_analysis": "Increasing Factors: The formation of a densely crosslinked thermoset network via the reaction between the epoxy resin and methyl tetrahydrophthalic anhydride significantly restricts segmental chain mobility, inherently raising the modulus. The inclusion of 3 wt% Zinc Oxide, generated in situ, introduces rigid inorganic domains that bear load effectively, especially given the likely superior interfacial adhesion resulting from the emulsion-based synthesis method. Furthermore, the post-curing step at 120 °C ensures high conversion of functional groups, maximizing crosslink density and structural rigidity. Decreasing Factors: The relatively low filler content limits the maximum potential reinforcement compared to highly filled composites. Additionally, the multi-step processing involving emulsion formation, washing, and thermal treatment carries a risk of introducing micro-voids or residual ionic species from the precursor salts that could act as stress concentrators or plasticizing agents, potentially compromising the theoretical stiffness. Dominant Factor: The dominant factor governing the tensile modulus is the high crosslink density of the cured epoxy-anhydride matrix established by the specific thermal curing cycle. While the ZnO filler contributes to stiffening, the fundamental mechanical rigidity is primarily dictated by the covalent network architecture formed during the curing stages, which sets the baseline modulus upon which the filler reinforcement acts."
    }
  },
  {
    "doi": "10.1016/j.compositesa.2017.09.007",
    "title": "New BN-epoxy composites obtained by thermal latent cationic curing with enhanced thermal conductivity",
    "year": 2017,
    "chemical_composition": {
      "repeat_unit_psmiles": null,
      "monomers": [
        {
          "name": "Diglycidyl ether of Bisphenol A",
          "smiles": "CC(C)(c1ccc(OCC2CO2)cc1)c1ccc(OCC2CO2)cc1",
          "ratio_value": null,
          "ratio_unit": null
        }
      ],
      "additives": [
        {
          "name": "CXC1612 (Benzylanilinium hexafluoroantimonate)",
          "type": "initiator",
          "amount_value": 3,
          "amount_unit": "phr"
        },
        {
          "name": "Glycerol",
          "type": "additive",
          "amount_value": 2,
          "amount_unit": "phr"
        },
        {
          "name": "Boron Nitride",
          "type": "filler",
          "amount_value": 15,
          "amount_unit": "wt%"
        }
      ],
      "is_homopolymer": true
    },
    "processing_history": "Samples mechanically stirred, degassed under vacuum. Cured at 120 °C for 1 h, post-cured at 150 °C for 1 h. Young's modulus measured by DMTA (TA Instruments DMA Q800) at 35 °C using 3-point bending mode, force ramp 1 N/min, deformation 0.1%-0.2%.",
    "hierarchical_structure": "BN particles dispersed in epoxy matrix. Homogeneous material (unimodal tan delta).",
    "properties": {
      "E": {
        "value": [
          3.2
        ],
        "unit": "GPa"
      }
    },
    "analysis_with_hierarchical_structure": {
      "descriptive_text": "The sample comprises a Diglycidyl ether of Bisphenol A (DGEBA) epoxy matrix reinforced with 15 wt% Boron Nitride particles. The formulation incorporates 3 phr CXC1612 (Benzylanilinium hexafluoroantimonate) as an initiator and 2 phr Glycerol as an additive. Preparation involved mechanical stirring and vacuum degassing, followed by thermal curing at 120 °C for 1 hour and post-curing at 150 °C for 1 hour. The resulting material displays a homogeneous structure with Boron Nitride particles dispersed within the epoxy network, evidenced by a unimodal tan delta peak. Young's modulus was characterized via dynamic mechanical thermal analysis (DMTA) in 3-point bending mode at 35 °C.",
      "reasoning_analysis": "Increasing Factors: The rigid aromatic backbone of the DGEBA monomer provides intrinsic stiffness to the polymer matrix, while the thermal curing and post-curing schedule maximizes crosslink density, further restricting chain mobility and increasing modulus. The incorporation of 15 wt% Boron Nitride, a ceramic filler with a modulus significantly higher than the epoxy matrix, serves as a rigid reinforcing phase that enhances load-bearing capacity. Additionally, the homogeneous dispersion of filler particles ensures efficient stress transfer between the matrix and the reinforcement. Decreasing Factors: The inclusion of 2 phr Glycerol introduces low molecular weight species that may increase free volume or act as a plasticizer if not fully integrated into the crosslinked network, potentially reducing the overall stiffness. Any residual unreacted initiator or solvent from the processing history could also theoretically contribute to minor compliance, though this is mitigated by the vacuum degassing and post-cure. Dominant Factor: The reinforcement provided by the high-loading rigid Boron Nitride filler combined with the highly crosslinked aromatic epoxy network qualitatively dominates the mechanical response. While the glycerol may introduce minor compliance, the substantial volume fraction of the stiff ceramic filler and the rigid thermoset network established by the thermal cure schedule dictate a high Young's modulus relative to unfilled or less cured systems."
    },
    "analysis_without_hierarchical_structure": {
      "descriptive_text": "The sample comprises a Diglycidyl ether of Bisphenol A (DGEBA) based epoxy system initiated by 3 phr of CXC1612 (Benzylanilinium hexafluoroantimonate) and modified with 2 phr of Glycerol. The matrix is reinforced with 15 wt% Boron Nitride filler. Preparation involved mechanical stirring and vacuum degassing, followed by thermal curing at 120 °C for 1 hour and post-curing at 150 °C for 1 hour to finalize the network structure. The Young's modulus was characterized via dynamic mechanical thermal analysis (DMTA) in 3-point bending mode at 35 °C using a force ramp of 1 N/min.",
      "reasoning_analysis": "Increasing Factors: The formation of a densely crosslinked thermoset network from the DGEBA monomer through cationic polymerization and thermal treatment inherently restricts chain segment mobility, establishing a high baseline stiffness. Additionally, the incorporation of 15 wt% Boron Nitride, a rigid ceramic filler, significantly enhances the Young's modulus through load transfer mechanisms and the rule of mixtures, while the post-curing step ensures high conversion density. Decreasing Factors: The presence of 2 phr Glycerol introduces small molecules into the matrix which may increase free volume or limit local crosslink density, acting as a mild plasticizer that qualitatively reduces stiffness relative to a pristine unfilled network. Dominant Factor: The reinforcement effect from the substantial loading of rigid Boron Nitride filler combined with the intrinsic rigidity of the fully cured epoxy network qualitatively dominates the mechanical response, outweighing the minor softening influence of the low-concentration glycerol additive."
    }
  },
  {
    "doi": "10.1016/j.eurpolymj.2016.09.036",
    "title": "High-performance and multifunctional epoxy composites filled with epoxide-functionalized graphene",
    "year": 2016,
    "chemical_composition": {
      "repeat_unit_psmiles": null,
      "monomers": [
        {
          "name": "Bisphenol-A-diglycidylether",
          "smiles": "CC(C)(C1=CC=C(OCC2CO2)C=C1)C3=CC=C(OCC4CO4)C=C3",
          "ratio_value": null,
          "ratio_unit": null
        },
        {
          "name": "Alkyl (C12-C14) glycidyl ether",
          "smiles": null,
          "ratio_value": null,
          "ratio_unit": null
        },
        {
          "name": "Triethylenetetramine",
          "smiles": "NCCNCCNCCN",
          "ratio_value": null,
          "ratio_unit": null
        }
      ],
      "additives": [
        {
          "name": "Epoxide-functionalized graphene",
          "type": "filler",
          "amount_value": 0.5,
          "amount_unit": "wt%"
        }
      ],
      "is_homopolymer": false
    },
    "processing_history": "Epofix resin mixed with G-EP dispersion in DMF, stirred 500 rpm 30 min, sonicated 40 kHz 1 hr. DMF removed. Hardener added (resin/hardener weight ratio 25/3), stirred 3 min. Cast into PTFE mold, degassed vacuum RT. Cured 60°C 12 hr + 120°C 4 hr. Young's modulus measured by uniaxial tensile test using Zwick/Roell Z030 machine at 5 mm/min crosshead speed, specimens 60x10x1 mm³.",
    "hierarchical_structure": "Epoxide-functionalized graphene filler. Uniform dispersion. Sheet thickness 1.3-3.1 nm. Covalent bonding with matrix.",
    "properties": {
      "E": {
        "value": [
          4.3
        ],
        "unit": "GPa"
      }
    },
    "analysis_with_hierarchical_structure": {
      "descriptive_text": "The sample is a thermosetting nanocomposite composed of a Bisphenol-A-diglycidylether and Alkyl (C12-C14) glycidyl ether epoxy matrix cured with Triethylenetetramine hardener. It incorporates 0.5 wt% epoxide-functionalized graphene filler with a sheet thickness ranging from 1.3 to 3.1 nm. The material was processed by dispersing the graphene in DMF via mechanical stirring and sonication, followed by solvent removal and the addition of hardener at a resin-to-hardener weight ratio of 25:3. The mixture was cast into a PTFE mold, degassed under vacuum at room temperature, and subjected to a step-curing protocol of 12 hours at 60°C followed by 4 hours at 120°C. Structural analysis indicates a uniform dispersion of the filler with covalent bonding established between the graphene sheets and the polymer matrix, and the Young's modulus was characterized using uniaxial tensile testing at a crosshead speed of 5 mm/min.",
      "reasoning_analysis": "Increasing Factors: The inclusion of epoxide-functionalized graphene introduces a high-aspect-ratio nanofiller with intrinsically high stiffness, which reinforces the polymer matrix. The processing history involving sonication promotes uniform dispersion, preventing agglomeration-induced stress concentrations, while the covalent bonding between the filler and matrix ensures efficient stress transfer. Additionally, the elevated post-curing temperature of 120°C likely maximizes the crosslink density of the epoxy network, restricting segmental chain mobility and increasing stiffness. Decreasing Factors: The presence of Alkyl (C12-C14) glycidyl ether acts as a reactive diluent containing long flexible alkyl chains, which increases free volume and enhances chain mobility within the network, thereby reducing the modulus compared to a purely aromatic epoxy system. Furthermore, although DMF was removed, any potential residual solvent from the solution processing could act as a plasticizer, slightly depressing the modulus. Dominant Factor: The strong interfacial adhesion resulting from the covalent functionalization of the graphene, combined with the high crosslink density achieved through the thermal curing cycle, qualitatively dominates the softening effect of the alkyl glycidyl ether. This robust interface enables effective load transfer to the stiff graphene sheets, driving the overall Young's modulus higher relative to the unreinforced flexible epoxy matrix."
    },
    "analysis_without_hierarchical_structure": {
      "descriptive_text": "The sample comprises a thermosetting epoxy composite based on an Epofix resin system formed from Bisphenol-A-diglycidylether and Alkyl (C12-C14) glycidyl ether cured with Triethylenetetramine. Reinforcement was provided by incorporating 0.5 wt% epoxide-functionalized graphene into the matrix. The preparation process involved dispersing the resin with the graphene dispersion in DMF followed by mechanical stirring and ultrasonic sonication to promote exfoliation, after which the solvent was removed. The hardener was added at a resin-to-hardener weight ratio of 25/3, and the mixture was stirred, cast into a PTFE mold, and degassed under vacuum at room temperature. Final consolidation was achieved through a step-curing cycle at 60°C for 12 hours followed by 120°C for 4 hours, and the Young's modulus was subsequently characterized via uniaxial tensile testing at a crosshead speed of 5 mm/min.",
      "reasoning_analysis": "Increasing Factors: The rigid aromatic backbone of the Bisphenol-A-diglycidylether monomer provides intrinsic structural stiffness, while the amine curing agent establishes a densely crosslinked network that restricts chain mobility. The inclusion of epoxide-functionalized graphene serves as a high-modulus nanofiller that enhances load transfer efficiency, particularly given the ultrasonic sonication and epoxide functionalization which improve dispersion and interfacial adhesion. Additionally, the elevated temperature post-cure at 120°C ensures high conversion of epoxy groups, maximizing crosslink density and network rigidity. Decreasing Factors: The incorporation of Alkyl (C12-C14) glycidyl ether introduces long, flexible aliphatic chains into the polymer network, acting as an internal plasticizer that increases free volume and segmental mobility, thereby reducing the overall stiffness. Furthermore, the solvent casting method involving DMF removal carries a risk of residual void formation if evaporation was incomplete, which could act as stress concentrators and lower the effective modulus. Dominant Factor: The reinforcing effect of the high-aspect-ratio graphene nanoplatelets combined with the rigid aromatic epoxy network qualitatively dominates the mechanical response; despite the softening influence of the alkyl glycidyl ether, the high intrinsic stiffness of the filler and the highly crosslinked structure resulting from the step-curing process drive the Young's modulus to a higher range relative to a non-reinforced flexible epoxy system."
    }
  },
  {
    "doi": "10.1177/0021998318789732",
    "title": "Mechanical and thermal properties of Moringa oleifera cellulose-based epoxy nanocomposites",
    "year": 2019,
    "chemical_composition": {
      "repeat_unit_psmiles": null,
      "monomers": [
        {
          "name": "Epoxy-diane resin ED-20",
          "smiles": null,
          "ratio_value": null,
          "ratio_unit": null
        }
      ],
      "additives": [
        {
          "name": "Polyethylene polyamine",
          "type": "crosslinker",
          "amount_value": 5,
          "amount_unit": "ml"
        },
        {
          "name": "Cellulose nanowhiskers",
          "type": "filler",
          "amount_value": 0.18,
          "amount_unit": "wt%"
        }
      ],
      "is_homopolymer": false
    },
    "processing_history": "Epoxy resin and filler mixed by hand 5 min at room temperature. Curing agent (PEPA) added, mixed 5 min. Cured in aluminum mold at room temperature for 24 h. Tensile modulus measured by uniaxial tensile test at 23 °C, 50% RH, ASTM D638.",
    "hierarchical_structure": "Cellulose nanowhiskers (5–70 nm width, 100 nm–several μm length) dispersed in epoxy matrix. Uneven dispersion observed at higher nanocellulose content.",
    "properties": {
      "E": {
        "value": [
          1.6825
        ],
        "unit": "GPa"
      }
    },
    "analysis_with_hierarchical_structure": {
      "descriptive_text": "This composite material comprises an Epoxy-diane resin ED-20 matrix crosslinked with 5 ml of Polyethylene polyamine and reinforced with 0.18 wt% Cellulose nanowhiskers. The preparation involved hand mixing the resin and filler at room temperature for 5 minutes, followed by the addition of the curing agent and further mixing before curing in an aluminum mold at room temperature for 24 hours. The resulting hierarchical structure features Cellulose nanowhiskers with widths ranging from 5 to 70 nm and lengths from 100 nm to several micrometers dispersed within the epoxy network, though uneven dispersion was noted at higher contents. The tensile modulus was characterized via uniaxial tensile testing at 23 °C and 50% relative humidity in accordance with ASTM D638.",
      "reasoning_analysis": "Increasing Factors: The formation of a covalently crosslinked network via the reaction between the Epoxy-diane resin and Polyethylene polyamine significantly restricts segmental chain mobility, inherently increasing the stiffness of the matrix. Additionally, the incorporation of Cellulose nanowhiskers introduces a high-modulus crystalline phase with a high aspect ratio, which theoretically enhances the composite modulus through load transfer mechanisms assuming effective interfacial adhesion. Decreasing Factors: The processing history specifies curing at room temperature for 24 hours, which may result in a lower degree of conversion and crosslink density compared to thermal curing cycles, thereby reducing the intrinsic stiffness of the epoxy network. Furthermore, the tensile testing was conducted at 50% relative humidity; both the epoxy matrix and cellulose filler are susceptible to moisture absorption, which acts as a plasticizer to lower the modulus. Potential uneven dispersion of the nanowhiskers could also lead to stress concentrations or reduced effective reinforcement efficiency. Dominant Factor: While the rigid cellulose nanowhiskers provide a reinforcing effect, the low loading content limits their contribution relative to the matrix properties. Consequently, the dominant factor governing the final modulus is the state of the crosslinked epoxy network, which is qualitatively reduced by the room temperature curing history and environmental plasticization due to humidity testing conditions."
    },
    "analysis_without_hierarchical_structure": {
      "descriptive_text": "The sample comprises an Epoxy-diane resin ED-20 matrix crosslinked with 5 ml of Polyethylene polyamine and reinforced with Cellulose nanowhiskers at a loading of 0.18 wt%. Preparation involved hand mixing the resin and filler for 5 minutes at room temperature, followed by the addition of the curing agent and further mixing for 5 minutes. The mixture was cured in an aluminum mold at room temperature for 24 hours, and the tensile modulus was subsequently measured via uniaxial tensile testing at 23 °C and 50% relative humidity according to ASTM D638.",
      "reasoning_analysis": "Increasing Factors: The introduction of Polyethylene polyamine facilitates chemical crosslinking within the epoxy matrix, creating a three-dimensional network that restricts segmental chain mobility and inherently drives the Young's Modulus (E) higher. Additionally, the inclusion of Cellulose nanowhiskers, which possess a high intrinsic stiffness relative to the polymer matrix, provides a reinforcement mechanism that theoretically contributes to an increase in E through load transfer. Decreasing Factors: The room temperature curing protocol may result in a lower ultimate crosslink density compared to elevated temperature curing cycles, potentially limiting the network rigidity and depressing E. Furthermore, the hand mixing technique risks inadequate dispersion of the nanofillers, leading to agglomeration that reduces reinforcement efficiency, while the very low filler loading of 0.18 wt% limits the magnitude of the composite strengthening effect. Dominant Factor: The formation of the covalently crosslinked thermoset network via the polyamine curing agent is the dominant factor establishing the baseline Young's Modulus, as the transition from a prepolymer to a networked solid fundamentally dictates the material's resistance to elastic deformation, outweighing the marginal contributions of the low-loading nanofiller or the specific mixing method."
    }
  },
  {
    "doi": "10.1007/s10118-015-1599-x",
    "title": "Multi-scale Studies of Glass Transition and Uniaxial Tensile Properties of a Commercially Available Epoxy Adhesive Using Experimental Measurements and Molecular Dynamics Simulation",
    "year": null,
    "chemical_composition": {
      "repeat_unit_psmiles": null,
      "monomers": [
        {
          "name": "Diglycidyl ether bisphenol A (DGEBA)",
          "smiles": null,
          "ratio_value": 66.7,
          "ratio_unit": "mol%"
        },
        {
          "name": "Modified polyurethane resin (MPUR)",
          "smiles": null,
          "ratio_value": 33.3,
          "ratio_unit": "mol%"
        }
      ],
      "additives": [],
      "is_homopolymer": false
    },
    "processing_history": "Molecular model constructed using Materials Studio 6.0 with 64 DGEBA and 32 MPUR molecules in 4.2 nm cubic cell (density 1.12 g/cm3). Cross-linked network formed via bond creation algorithm. Uniaxial tensile simulation conducted using LAMMPS at 300 K, strain rate 1e9 /s, 3D periodic boundary conditions.",
    "hierarchical_structure": "Amorphous cross-linked network. Fully cross-linked (prescribed CLD).",
    "properties": {
      "E": {
        "value": [
          1.8
        ],
        "unit": "GPa"
      }
    },
    "analysis_with_hierarchical_structure": {
      "descriptive_text": "The sample comprises an amorphous, fully cross-linked network synthesized from Diglycidyl ether bisphenol A (DGEBA) and Modified polyurethane resin (MPUR) at a molar ratio of 66.7% and 33.3%, respectively. The molecular architecture was generated computationally using Materials Studio 6.0, packing 64 DGEBA and 32 MPUR molecules into a 4.2 nm cubic cell with a target density of 1.12 g/cm³. Following network formation via a bond creation algorithm, the mechanical response was evaluated through uniaxial tensile simulation using LAMMPS at 300 K with a strain rate of 1e9 /s under 3D periodic boundary conditions.",
      "reasoning_analysis": "Increasing Factors: The presence of the rigid bisphenol A backbone within the DGEBA monomer provides inherent chain stiffness, while the formation of a fully cross-linked network severely restricts segmental mobility, both of which significantly drive the Young's Modulus (E) upward. Additionally, the processing history involves an extremely high strain rate (1e9 /s) during the tensile simulation, which typically results in a higher apparent modulus due to the viscoelastic nature of polymers preventing chain relaxation at such short timescales. Decreasing Factors: The incorporation of 33.3 mol% Modified polyurethane resin (MPUR) introduces flexible urethane linkages and potentially softer segments compared to a pure epoxy system, which acts to reduce the overall stiffness of the network. Furthermore, the amorphous hierarchical structure lacks the reinforcing effect of crystalline domains that could otherwise contribute to higher modulus values. Dominant Factor: The establishment of a fully cross-linked covalent network is the dominant factor governing the mechanical behavior; despite the softening influence of the MPUR modifier, the topological constraints imposed by the cross-links prevent viscous flow and define the material as a rigid thermoset, qualitatively ensuring a high modulus relative to linear counterparts, although the specific value is amplified by the computational strain rate."
    },
    "analysis_without_hierarchical_structure": {
      "descriptive_text": "The sample comprises a cross-linked network system composed of Diglycidyl ether bisphenol A (DGEBA) and Modified polyurethane resin (MPUR) at a molar ratio of 66.7% and 33.3%, respectively. A molecular model was constructed using Materials Studio 6.0, consisting of 64 DGEBA and 32 MPUR molecules within a 4.2 nm cubic cell with a target density of 1.12 g/cm³. The cross-linked network was established via a bond creation algorithm, and the mechanical properties were evaluated through uniaxial tensile simulation conducted using LAMMPS at 300 K with a strain rate of 1e9 /s under 3D periodic boundary conditions.",
      "reasoning_analysis": "Increasing Factors: The formation of a covalently cross-linked network via the bond creation algorithm significantly restricts chain mobility, inherently increasing stiffness. Additionally, the chemical composition is dominated by DGEBA (66.7 mol%), which contains rigid bisphenol A aromatic structures that contribute to high backbone rigidity. The processing history specifies an extremely high strain rate (1e9 /s) during the uniaxial tensile simulation; due to the viscoelastic nature of polymers, this limits chain relaxation time during deformation, qualitatively driving the calculated modulus higher compared to quasi-static conditions. Decreasing Factors: The inclusion of Modified polyurethane resin (MPUR) at 33.3 mol% introduces flexible segments into the network structure. Polyurethane components typically possess lower glass transition temperatures and higher chain flexibility compared to cured epoxies, which acts to reduce the overall network stiffness. Furthermore, the simulation temperature of 300 K introduces thermal vibrations that increase free volume relative to a 0 K static lattice, potentially lowering the instantaneous modulus. Dominant Factor: The structural rigidity imparted by the high concentration of aromatic DGEBA monomers within a covalently cross-linked architecture qualitatively dominates the mechanical response, establishing a high-stiffness baseline. However, the computational processing history, specifically the ultra-high strain rate, acts as a significant amplifying factor that ensures the observed E remains elevated relative to experimental expectations, outweighing the softening influence of the MPUR modifier."
    }
  },
  {
    "doi": "10.1177/0021998317749712",
    "title": "Characterization of tensile property of high-performance fiber bundles combined with epoxy resin using advanced video extensometer",
    "year": 2018,
    "chemical_composition": {
      "repeat_unit_psmiles": null,
      "monomers": [
        {
          "name": "Epoxy resin",
          "smiles": null,
          "ratio_value": 100,
          "ratio_unit": "mass parts"
        },
        {
          "name": "Curing agent",
          "smiles": null,
          "ratio_value": 84,
          "ratio_unit": "mass parts"
        }
      ],
      "additives": [
        {
          "name": "T800HB Carbon fiber",
          "type": "reinforcement",
          "amount_value": null,
          "amount_unit": null
        }
      ],
      "is_homopolymer": false
    },
    "processing_history": "Fiber bundles impregnated with epoxy resin and curing agent (mass ratio 100:84), cured at 120 °C for 3 h. Young's modulus measured by advanced video extensometer (AVE). Light source: Area light. Sampling frequency: 15 fps. Crosshead speed: 0.5 mm/min.",
    "hierarchical_structure": "Multifilament fiber bundle impregnated with epoxy resin.",
    "properties": {
      "E": {
        "value": [
          285.9
        ],
        "unit": "GPa"
      }
    },
    "analysis_with_hierarchical_structure": {
      "descriptive_text": "The sample comprises a multifilament fiber bundle impregnated with an epoxy resin matrix and a curing agent at a mass ratio of 100:84. T800HB carbon fibers are incorporated as a reinforcement phase within the thermoset composite. Processing involved impregnating the fiber bundles with the resin mixture followed by curing at 120 °C for 3 hours. The Young's modulus was subsequently characterized using an advanced video extensometer with an area light source at a sampling frequency of 15 fps and a crosshead speed of 0.5 mm/min.",
      "reasoning_analysis": "Increasing Factors: The incorporation of T800HB carbon fibers provides a substantial increase in stiffness due to the inherently high Young's modulus of the carbon filaments compared to the polymer matrix. The thermal curing process at 120 °C for 3 hours facilitates crosslinking within the epoxy network, enhancing the rigidity of the matrix phase and improving interfacial stress transfer. Additionally, the multifilament bundle structure implies longitudinal fiber alignment, which maximizes the contribution of the fibers to the modulus along the loading axis. Decreasing Factors: The epoxy matrix itself possesses a significantly lower modulus than the reinforcement, and its compliance contributes to the overall deformation, particularly if the fiber volume fraction is not maximized. The specific mass ratio of the curing agent may influence the crosslink density, where deviations from optimal stoichiometry could result in a less rigid network or residual unreacted agents that plasticize the matrix. Any voids formed during the impregnation process would also diminish the effective load-bearing cross-section and reduce the measured modulus. Dominant Factor: The high stiffness of the T800HB carbon fiber reinforcement is the dominant factor governing the Young's modulus. In unidirectional fiber-reinforced composites, the longitudinal modulus is primarily dictated by the fiber properties and volume fraction according to the rule of mixtures, overshadowing the contributions of the matrix modulus or specific curing nuances provided that a functional interface is established."
    },
    "analysis_without_hierarchical_structure": {
      "descriptive_text": "The sample comprises a carbon fiber-reinforced epoxy composite system formed from an epoxy resin and a curing agent mixed at a mass ratio of 100:84. Fiber bundles were impregnated with this resin mixture and subsequently cured at 120 °C for 3 hours to establish the final network structure. The Young's modulus was characterized using an advanced video extensometer (AVE) equipped with an area light source, operating at a sampling frequency of 15 fps and a crosshead speed of 0.5 mm/min.",
      "reasoning_analysis": "Increasing Factors: The inclusion of T800HB carbon fibers serves as a high-modulus reinforcement phase, significantly elevating the composite stiffness relative to the neat polymer matrix. Additionally, the thermal curing history at 120 °C for 3 hours promotes the formation of a densely crosslinked thermoset network between the epoxy resin and curing agent, which restricts segmental mobility and enhances the rigidity of the matrix phase. Decreasing Factors: The overall modulus is limited by the compliance of the epoxy matrix compared to the fibers, following micromechanical rules of mixtures where the lower modulus phase reduces the bulk property. Furthermore, any potential voids generated during the fiber impregnation process or deviations from the optimal stoichiometric ratio could impair interfacial adhesion and crosslink density, thereby reducing load transfer efficiency and lowering the effective modulus. Dominant Factor: The high intrinsic stiffness of the T800HB carbon fiber reinforcement is the dominant factor governing the final Young's modulus. While the matrix crosslink density and curing conditions determine the efficiency of stress transfer between fibers, the mechanical performance of the composite is primarily dictated by the properties and volume fraction of the high-modulus fibrous phase rather than the polymer matrix itself."
    }
  },
  {
    "doi": "10.1080/09349847.2016.1250975",
    "title": "Ultrasonic Velocity and Attenuation in Epoxy Resin/Granite (Marble) Powder Composite",
    "year": 2018,
    "chemical_composition": {
      "repeat_unit_psmiles": null,
      "monomers": [
        {
          "name": "Diglycidyl ether of bisphenol A",
          "smiles": "CC(C)(c1ccc(OCC2CO2)cc1)c2ccc(OCC3CO3)cc2",
          "ratio_value": 50,
          "ratio_unit": "wt%"
        },
        {
          "name": "Cycloaliphatic polyamine",
          "smiles": null,
          "ratio_value": 50,
          "ratio_unit": "wt%"
        }
      ],
      "additives": [
        {
          "name": "Marble powder",
          "type": "filler",
          "amount_value": 20,
          "amount_unit": "wt%"
        },
        {
          "name": "Styrene",
          "type": "surface modifier",
          "amount_value": null,
          "amount_unit": null
        }
      ],
      "is_homopolymer": false
    },
    "processing_history": "Epoxy resin and hardener mixed at 50:50 ratio. Marble powder grafted with styrene (gamma irradiation 30 kGy) added at 20 wt%, mixed for 3 minutes. Cured at room temperature for 24 h in mold. Young's modulus calculated from ultrasonic compression and shear wave velocities measured by pulse-echo technique at 4 MHz, room temperature.",
    "hierarchical_structure": "Epoxy matrix with styrene grafted marble powder filler.",
    "properties": {
      "E": {
        "value": [
          109.8
        ],
        "unit": "GPa"
      }
    },
    "analysis_with_hierarchical_structure": {
      "descriptive_text": "The sample comprises a thermosetting composite system based on a diglycidyl ether of bisphenol A epoxy resin and a cycloaliphatic polyamine hardener blended at a 50:50 weight ratio. Reinforcement was provided by marble powder added at 20 wt%, which was surface-modified with styrene through gamma irradiation at 30 kGy prior to incorporation. The formulation was mixed for 3 minutes and cured at room temperature for 24 hours in a mold, resulting in an epoxy matrix embedded with styrene-grafted marble filler. Mechanical characterization involved calculating Young's modulus from ultrasonic compression and shear wave velocities obtained via the pulse-echo technique at 4 MHz and room temperature.",
