Repository: hhtrick/HHT-code

# HHT training framework

This directory contains model training, embedding precomputation, inference, article-level baselines and the curated datasets. All commands below assume that the working directory is `train_code/`.

## 3. Datasets and fixed partitions

Each main dataset is a JSON array at `dataset/{property}/{property}.json`. Entries contain source metadata, `chemical_composition`, `processing_history`, `hierarchical_structure`, `properties`, and two generated-analysis objects. Targets are stored as `properties[property]["value"]`; source metadata and target values are not predictive input fields.

| Property | Train | Validation | Test | Total |
|---|---:|---:|---:|---:|

File: train_code/continue_train_dataset/E/E.json (part 101 of 106)
[
      "reasoning_analysis": "Increasing Factors: The incorporation of rigid marble powder filler at 20 wt% significantly enhances stiffness through the rule of mixtures, as the inorganic phase possesses a much higher modulus than the polymer matrix. The formation of a covalently crosslinked epoxy network during curing provides intrinsic structural rigidity, while the surface modification of the filler with styrene via gamma irradiation improves interfacial adhesion, facilitating efficient stress transfer between the matrix and filler. Additionally, the use of ultrasonic measurement at 4 MHz probes the material in the high-frequency glassy regime, typically yielding higher modulus values compared to quasi-static methods. Decreasing Factors: The curing process conducted at room temperature for 24 hours may result in a lower final crosslink density compared to elevated temperature curing cycles, potentially leaving unreacted groups that reduce matrix stiffness. Furthermore, the relatively short mixing time of 3 minutes could lead to suboptimal filler dispersion or the entrapment of microvoids, which would act as defects lowering the effective modulus. Dominant Factor: The reinforcement effect provided by the high loading of rigid inorganic marble filler combined with the inherent stiffness of the crosslinked epoxy network qualitatively dominates the mechanical response, ensuring a high Young's modulus despite the potential limitations imposed by the ambient curing conditions."
    },
    "analysis_without_hierarchical_structure": {
      "descriptive_text": "The sample comprises an epoxy thermoset composite synthesized from Diglycidyl ether of bisphenol A (DGEBA) and a cycloaliphatic polyamine hardener mixed at a 50:50 weight ratio. Reinforcement was achieved by incorporating 20 wt% marble powder filler, which was surface-modified via styrene grafting using gamma irradiation at 30 kGy prior to addition. The composite mixture was homogenized for 3 minutes and cured at room temperature for 24 hours in a mold. The Young's modulus was subsequently determined using ultrasonic compression and shear wave velocities measured via the pulse-echo technique at 4 MHz under ambient conditions.",
      "reasoning_analysis": "Increasing Factors: The incorporation of 20 wt% marble powder introduces rigid inorganic phases that constrain the deformation of the epoxy matrix, inherently raising the stiffness. Furthermore, the surface modification of the filler via styrene grafting and gamma irradiation promotes strong interfacial adhesion, facilitating efficient stress transfer between the matrix and the filler particles. The formation of a crosslinked thermoset network from the DGEBA and cycloaliphatic polyamine also provides a rigid structural baseline. Decreasing Factors: The curing process conducted at room temperature for 24 hours may result in a lower degree of crosslinking compared to elevated temperature curing cycles, potentially limiting the maximum stiffness of the epoxy matrix. Additionally, the relatively short mixing time of 3 minutes could lead to incomplete dispersion of the filler, creating agglomerates that act as stress concentrators. Dominant Factor: The reinforcement provided by the high loading of rigid marble powder, effectively coupled to the matrix through surface grafting, qualitatively dominates the mechanical behavior, driving the Young's modulus higher than that of the neat epoxy resin despite the potential limitations imposed by the ambient curing conditions."
    }
  },
  {
    "doi": "10.1039/c7ra08886h",
    "title": "High mechanical properties of epoxy networks with dangling chains and tunable microphase separation structure",
    "year": 2017,
    "chemical_composition": {
      "repeat_unit_psmiles": null,
      "monomers": [
        {
          "name": "Bisphenol F diglycidyl ether",
          "smiles": "C1OC1COC2=CC=C(CC3=CC=C(C=C3)OCC4CO4)C=C2",
          "ratio_value": 100,
          "ratio_unit": "mass parts"
        },
        {
          "name": "4,4'-diaminodiphenylmethane",
          "smiles": "Nc1ccc(Cc2ccc(N)cc2)cc1",
          "ratio_value": 55,
          "ratio_unit": "molar % (of curing agent)"
        },
        {
          "name": "4,4'-diaminodicyclohexylmethane",
          "smiles": "NC1CCC(Cc2CCC(N)CC2)CC1",
          "ratio_value": 45,
          "ratio_unit": "molar % (of curing agent)"
        }
      ],
      "additives": [],
      "is_homopolymer": false
    },
    "processing_history": "DGEBF mixed with DDM/H-DDM (45/55 molar). No single-ended amine. Stirred 10 min. Pre-cured 60 °C/2 h. Cured 100 °C/2 h, 130 °C/2 h, 150 °C/4 h. Tensile test at room temperature, GB/T 1040.2-2006.",
    "hierarchical_structure": "Homogeneous morphology. Amorphous (WAXS).",
    "properties": {
      "E": {
        "value": [
          2.7
        ],
        "unit": "GPa"
      }
    },
    "analysis_with_hierarchical_structure": {
      "descriptive_text": "The sample consists of a crosslinked epoxy network synthesized from Bisphenol F diglycidyl ether resin cured with a binary mixture of aromatic 4,4'-diaminodiphenylmethane and cycloaliphatic 4,4'-diaminodicyclohexylmethane curing agents at a 55/45 molar ratio relative to the amine component. The preparation involved stirring the components for 10 minutes followed by a multi-step thermal curing schedule comprising stages at 60 °C for 2 hours, 100 °C for 2 hours, 130 °C for 2 hours, and finally 150 °C for 4 hours to ensure complete crosslinking. Structural characterization via wide-angle X-ray scattering confirmed a homogeneous amorphous morphology, and the mechanical properties were assessed using tensile testing at room temperature in accordance with the GB/T 1040.2-2006 standard.",
      "reasoning_analysis": "Increasing Factors: The presence of aromatic rings within both the Bisphenol F diglycidyl ether backbone and the majority 4,4'-diaminodiphenylmethane curing agent imposes significant steric hindrance and backbone rigidity, which restricts segmental motion and inherently increases the Young's Modulus. Furthermore, the rigorous multi-step thermal curing history culminating at 150 °C promotes high conversion of epoxy groups, leading to a high crosslink density that severely limits chain mobility and enhances stiffness. The homogeneous amorphous structure ensures efficient stress transfer throughout the network without weak interphase boundaries. Decreasing Factors: The incorporation of 4,4'-diaminodicyclohexylmethane introduces cycloaliphatic rings into the network nodes; unlike aromatic rings, these saturated rings possess greater conformational freedom, which introduces a degree of flexibility that qualitatively lowers the modulus compared to a fully aromatic amine system. Additionally, the Bisphenol F backbone lacks the methyl pendant group found in Bisphenol A analogs, potentially allowing for slightly easier segmental rotation. Dominant Factor: The high crosslink density achieved through the extended high-temperature curing schedule, combined with the predominant aromatic character of the resin and the majority curing agent, qualitatively dominates the mechanical response. While the cycloaliphatic component introduces some flexibility, the overall network rigidity driven by the dense crosslinking and aromatic backbone structure dictates a high Young's Modulus for this specific sample."
    },
    "analysis_without_hierarchical_structure": {
      "descriptive_text": "The sample comprises a thermosetting epoxy network synthesized from Bisphenol F diglycidyl ether (DGEBF) resin cured with a mixed amine system consisting of 55 molar % 4,4'-diaminodiphenylmethane (DDM) and 45 molar % 4,4'-diaminodicyclohexylmethane (H-DDM). The mixture was stirred for 10 minutes and subjected to a sequential thermal curing protocol involving a pre-cure at 60 °C for 2 hours, followed by curing stages at 100 °C for 2 hours, 130 °C for 2 hours, and a final post-cure at 150 °C for 4 hours. Mechanical characterization was performed via tensile testing at room temperature according to the GB/T 1040.2-2006 standard.",
      "reasoning_analysis": "Increasing Factors: The presence of rigid aromatic rings within both the Bisphenol F diglycidyl ether backbone and the 4,4'-diaminodiphenylmethane curing agent restricts segmental chain mobility, inherently driving the Young's Modulus upward. Additionally, the multi-step thermal curing history culminating at 150 °C ensures a high degree of conversion and crosslink density, which significantly enhances network stiffness. Decreasing Factors: The incorporation of 4,4'-diaminodicyclohexylmethane at 45 molar % introduces cycloaliphatic structures that possess greater conformational flexibility compared to aromatic rings, potentially reducing the overall rigidity of the network. Furthermore, the ether linkages in the epoxy backbone provide flexible points that may lower the modulus relative to purely carbon-based structures. Dominant Factor: The high crosslink density achieved through the rigorous high-temperature post-curing schedule, combined with the majority aromatic composition, qualitatively dominates the mechanical response, driving the Young's Modulus towards higher values characteristic of highly crosslinked glassy epoxy networks despite the flexibility introduced by the cycloaliphatic amine."
    }
  },
  {
    "doi": null,
    "title": "Multiscale molecular modeling of SWCNTs/epoxy resin composites mechanical behaviour",
    "year": 2012,
    "chemical_composition": {
      "repeat_unit_psmiles": null,
      "monomers": [
        {
          "name": "Diglycidyl ether of bisphenol A",
          "smiles": "CC(C)(c1ccc(OCC2CO2)cc1)c1ccc(OCC2CO2)cc1",
          "ratio_value": null,
          "ratio_unit": null
        },
        {
          "name": "Ethylene tetra-amine",
          "smiles": "NCCNCCNCCN",
          "ratio_value": null,
          "ratio_unit": null
        }
      ],
      "additives": [
        {
          "name": "SWCNTs (10,10)",
          "type": "filler",
          "amount_value": 9.0,
          "amount_unit": "wt%"
        }
      ],
      "is_homopolymer": false
    },
    "processing_history": "Computational modeling using Materials Studio 5.0 with COMPASS forcefield. Atomistic periodic systems built with periodic boundary conditions. Multistage equilibration: energy minimization (Steepest descent, Conjugate gradient), NVT-MD (300,000 steps, 1 fs), NPT-MD (1 GPa, 300 K, 5000 steps), annealing (750 K to 300 K). Young's modulus calculated using Discover Analysis tool via virtual uniaxial traction tests along x, y, z directions, averaged.",
    "hierarchical_structure": "Amorphous epoxy matrix with dispersed SWCNTs (10,10). Computational bulk models.",
    "properties": {
      "E": {
        "value": [
          7.51
        ],
        "unit": "GPa"
      }
    },
    "analysis_with_hierarchical_structure": {
      "descriptive_text": "The sample consists of an amorphous epoxy matrix formed by the crosslinking of Diglycidyl ether of bisphenol A and Ethylene tetra-amine, reinforced with 9.0 wt% (10,10) single-walled carbon nanotubes (SWCNTs). This system was modeled computationally using Materials Studio 5.0 with the COMPASS forcefield, constructing atomistic periodic systems under periodic boundary conditions. The processing history involves a multistage equilibration protocol comprising energy minimization via steepest descent and conjugate gradient methods, followed by NVT and NPT molecular dynamics simulations, and a thermal annealing cycle from 750 K down to 300 K. The Young's modulus was subsequently determined using the Discover Analysis tool through virtual uniaxial traction tests averaged along the x, y, and z directions within the computational bulk models.",
      "reasoning_analysis": "Increasing Factors: The formation of a covalently crosslinked network between the epoxy resin and the amine curing agent restricts segmental chain mobility, enhancing stiffness relative to linear polymer precursors. The incorporation of 9.0 wt% (10,10) SWCNTs introduces reinforcements with exceptional intrinsic axial stiffness and high aspect ratio, which significantly boosts the composite modulus through effective load transfer. Furthermore, the computational processing history employs a rigorous multistage equilibration and annealing protocol from 750 K to 300 K, ensuring a well-relaxed, dense atomic packing that minimizes free volume artifacts and maximizes the predicted stiffness. Decreasing Factors: The selection of Ethylene tetra-amine as the curing agent introduces flexible aliphatic segments into the crosslink nodes, which reduces the network rigidity compared to systems utilizing aromatic curing agents. The amorphous nature of the epoxy matrix inherently possesses lower stiffness than crystalline counterparts due to the lack of long-range structural order. Additionally, non-bonded interactions at the SWCNT-matrix interface within the computational model may allow for slight interfacial compliance compared to perfect covalent bonding, potentially limiting the full theoretical reinforcement efficiency. Dominant Factor: The reinforcement effect of the SWCNTs is the dominant factor governing the mechanical behavior. While the flexible curing agent and amorphous matrix establish a moderate baseline stiffness for the epoxy network, the exceptional mechanical properties of the carbon nanotubes at 9.0 wt% loading overwhelmingly dictate the composite's response, leading to a substantial qualitative increase in Young's modulus relative to the neat epoxy system."
    },
    "analysis_without_hierarchical_structure": {
      "descriptive_text": "The sample comprises a crosslinked epoxy network synthesized from Diglycidyl ether of bisphenol A and Ethylene tetra-amine, reinforced with 9.0 wt% (10,10) Single-Walled Carbon Nanotubes as a filler. This material system was constructed via computational modeling using Materials Studio 5.0 with the COMPASS forcefield, generating atomistic periodic systems under periodic boundary conditions. The simulation protocol involved multistage equilibration including energy minimization, NVT and NPT molecular dynamics, and an annealing cycle from 750 K to 300 K, after which the Young's modulus was calculated using the Discover Analysis tool via virtual uniaxial traction tests averaged along the x, y, and z directions.",
      "reasoning_analysis": "Increasing Factors: The formation of a densely crosslinked thermoset network between the epoxy resin and amine hardener introduces significant topological constraints and aromatic rigidity from the bisphenol A groups, intrinsically elevating the stiffness. Furthermore, the incorporation of 9.0 wt% Single-Walled Carbon Nanotubes provides exceptional reinforcement due to their ultra-high intrinsic axial modulus and high aspect ratio, facilitating stress transfer from the matrix to the filler, while the high-pressure NPT equilibration at 1 GPa likely reduces free volume and increases packing density. Decreasing Factors: Despite the high filler loading, the lack of specified chemical functionalization on the SWCNTs may limit interfacial adhesion with the epoxy matrix, potentially leading to interfacial slippage under load which diminishes reinforcement efficiency, and the substantial 9.0 wt% loading increases the probability of nanotube agglomeration within the computational cell acting as stress concentrators. Dominant Factor: The dominant factor is the synergistic combination of the rigid crosslinked epoxy architecture and the high volumetric fraction of the high-modulus SWCNT filler, as the intrinsic stiffness of the nanotubes and the densification achieved through the high-pressure annealing protocol in the simulation environment qualitatively drive the Young's modulus significantly higher than that of the neat epoxy resin."
    }
  },
  {
    "doi": "10.1088/1742-6596/908/1/012014",
    "title": "Effects of fibre loading and moisture absorption on the tensile properties of hybrid Napier/glass/epoxy composites",
    "year": 2017,
    "chemical_composition": {
      "repeat_unit_psmiles": null,
      "monomers": [
        {
          "name": "Epoxy resin",
          "smiles": null,
          "ratio_value": 3,
          "ratio_unit": "parts"
        },
        {
          "name": "Hardener",
          "smiles": null,
          "ratio_value": 1,
          "ratio_unit": "parts"
        }
      ],
      "additives": [
        {
          "name": "Napier grass fibre",
          "type": "filler",
          "amount_value": 24,
          "amount_unit": "vol%"
        },
        {
          "name": "E-glass fibre",
          "type": "filler",
          "amount_value": 6,
          "amount_unit": "vol%"
        }
      ],
      "is_homopolymer": false
    },
    "processing_history": "Vacuum infusion method at ~10 mbar. Cured 12h at 25 °C, post-cured 2h at 80 °C. Tensile test (ASTM D638-10) using Instron universal testing machine, 100 kN load cell, 1 mm/min crosshead speed, 50 mm gauge length. Dry condition.",
    "hierarchical_structure": "Hybrid composite. Unidirectional Napier grass fibres parallel to loading direction. Woven E-glass fibres. Epoxy matrix 70 vol%.",
    "properties": {
      "E": {
        "value": [
          3.2
        ],
        "unit": "GPa"
      }
    },
    "analysis_with_hierarchical_structure": {
      "descriptive_text": "The sample is a hybrid composite consisting of an epoxy resin matrix cured with a hardener at a 3:1 parts ratio, constituting 70 vol% of the material. Reinforcement is provided by 24 vol% unidirectional Napier grass fibres aligned parallel to the loading direction and 6 vol% woven E-glass fibres. Fabrication was achieved via vacuum infusion at approximately 10 mbar, followed by a curing cycle of 12 hours at 25 °C and a post-cure treatment of 2 hours at 80 °C. Mechanical properties were evaluated under dry conditions using tensile testing according to ASTM D638-10 standards on an Instron universal testing machine with a 100 kN load cell, 1 mm/min crosshead speed, and 50 mm gauge length.",
      "reasoning_analysis": "Increasing Factors: The incorporation of rigid E-glass fibres and high-volume fraction Napier grass fibres significantly increases the Young's Modulus (E) relative to the neat epoxy matrix through the rule of mixtures. The unidirectional alignment of the Napier grass fibres parallel to the loading axis maximizes fibre efficiency in bearing tensile load. Additionally, the vacuum infusion processing history minimizes void content, ensuring effective stress transfer between phases, while the post-cure treatment at 80 °C increases the crosslink density of the epoxy matrix, thereby stiffening the continuous phase. Testing under dry conditions further prevents moisture-induced plasticization of the natural fibres and matrix, maintaining higher stiffness. Decreasing Factors: The intrinsic Young's Modulus of Napier grass fibres is generally lower than that of synthetic carbon or high-performance glass fibres, which limits the upper bound of the composite stiffness. The woven architecture of the E-glass fibres introduces fibre crimp and off-axis orientations, reducing their reinforcement efficiency in the primary loading direction compared to a unidirectional layup. Furthermore, the total fibre volume fraction of 30% is moderate, leaving a significant proportion of the lower-modulus epoxy matrix to influence the bulk property. Dominant Factor: The unidirectional alignment of the majority fibre component (Napier grass) parallel to the stress axis is the dominant factor governing the final E, as fibre orientation and volume fraction typically exert a stronger influence on composite stiffness than matrix crosslink density or minor architectural variations in the secondary filler."
    },
    "analysis_without_hierarchical_structure": {
      "descriptive_text": "The sample comprises a hybrid composite system formulated from an epoxy resin and hardener mixed at a ratio of 3 parts to 1 part, respectively. This matrix is reinforced with a dual-filler system consisting of 24 vol% Napier grass fibre and 6 vol% E-glass fibre. Fabrication was achieved via a vacuum infusion method at approximately 10 mbar, followed by a curing schedule of 12 hours at 25 °C and a subsequent post-cure treatment of 2 hours at 80 °C. Mechanical evaluation was conducted under dry conditions using a tensile test compliant with ASTM D638-10 standards, utilizing an Instron universal testing machine with a 100 kN load cell, a crosshead speed of 1 mm/min, and a gauge length of 50 mm.",
      "reasoning_analysis": "Increasing Factors: The formation of a densely crosslinked thermoset network during curing restricts chain mobility, inherently raising stiffness. The incorporation of high-modulus E-glass fibres and cellulosic Napier grass fibres introduces rigid phases that bear load according to the rule of mixtures, significantly increasing the composite modulus. Furthermore, the vacuum infusion process minimizes void content, enhancing interfacial stress transfer, while the post-cure at 80 °C likely increases the crosslink density of the epoxy matrix, further stiffening the material. Decreasing Factors: The use of natural Napier grass fibres, which typically possess lower modulus and higher variability compared to synthetic glass fibres, may limit the maximum achievable stiffness relative to a full glass composite. Additionally, without explicit mention of coupling agents, potential weaknesses at the fiber-matrix interface could reduce load transfer efficiency, thereby lowering the effective modulus. Dominant Factor: The dominant factor governing the final Young's Modulus is the hybrid reinforcement architecture; the substantial total fibre volume fraction (30 vol%) provides the primary structural rigidity, while the vacuum infusion processing ensures sufficient impregnation to realize this theoretical stiffness enhancement."
    }
  },
  {
    "doi": "10.17576/jkukm-2021-si4(2)-12",
    "title": "Tensile properties of Graphene Epoxy Nanocomposite (Sifat Ketegangan Nanokompisit Grafin Epoksi)",
    "year": 2021,
    "chemical_composition": {
      "repeat_unit_psmiles": null,
      "monomers": [
        {
          "name": "Diglycidyl ether of bisphenol-A",
          "smiles": "CC(C)(C1=CC=C(OCC2CO2)C=C1)C3=CC=C(OCC4CO4)C=C3",
          "ratio_value": null,
          "ratio_unit": null
        }
      ],
      "additives": [
        {
          "name": "Graphene Nanoplatelets",
          "type": "filler",
          "amount_value": 0.1,
          "amount_unit": "wt%"
        },
        {
          "name": "Hardener CP 812P",
          "type": "crosslinker",
          "amount_value": null,
          "amount_unit": "2:1 weight ratio with epoxy"
        }
      ],
      "is_homopolymer": false
    },
    "processing_history": "Graphene added to epoxy, stirred at 500 rpm for 30 minutes. Hardener added (2:1 weight ratio). Mixture stirred at 200 rpm for 15 minutes. Poured into 12 cm plastic mould (1 cm diameter). Cured in fume cupboard for 24 hours at room temperature. Young's modulus measured by uniaxial tensile test using Instron Tensile Test Machine with extensometer.",
    "hierarchical_structure": "Graphene epoxy nanocomposite. Graphene dispersed in epoxy matrix.",
    "properties": {
      "E": {
        "value": [
          1.80092
        ],
        "unit": "GPa"
      }
    },
    "analysis_with_hierarchical_structure": {
      "descriptive_text": "The sample is a graphene epoxy nanocomposite consisting of Diglycidyl ether of bisphenol-A (DGEBA) resin crosslinked with Hardener CP 812P at a 2:1 weight ratio, reinforced with 0.1 wt% Graphene Nanoplatelets. The fabrication process involved dispersing the graphene into the epoxy matrix by stirring at 500 rpm for 30 minutes, followed by the addition of the hardener and further mixing at 200 rpm for 15 minutes. The resulting mixture was poured into a 1 cm diameter plastic mould and cured at room temperature in a fume cupboard for 24 hours. The Young's modulus was subsequently characterized via uniaxial tensile testing using an Instron machine equipped with an extensometer.",
      "reasoning_analysis": "Increasing Factors: The presence of rigid aromatic bisphenol-A units within the DGEBA backbone provides intrinsic chain stiffness, while the chemical crosslinking introduced by Hardener CP 812P restricts segmental chain mobility, both significantly contributing to a higher Young's modulus. Additionally, the incorporation of Graphene Nanoplatelets, which possess an exceptionally high intrinsic modulus, introduces a reinforcement mechanism through load transfer from the softer epoxy matrix to the stiffer filler phase. Decreasing Factors: The curing history involving room temperature processing for 24 hours may result in a lower final crosslink density compared to elevated temperature curing cycles, potentially leaving unreacted epoxide groups and increasing free volume which lowers stiffness. Furthermore, the low filler loading of 0.1 wt% may be insufficient to establish a percolating network, and the moderate stirring speeds used during processing might not fully exfoliate the graphene, leading to agglomeration that acts as stress concentrators rather than reinforcement. Dominant Factor: The formation of the covalently crosslinked thermoset network serves as the primary determinant of the material's stiffness, establishing a rigid baseline; however, the room temperature curing history likely limits the maximum achievable crosslink density, meaning the final Young's modulus is dominated by the matrix network properties with a marginal positive contribution from the low-loading graphene filler."
    },
    "analysis_without_hierarchical_structure": {
      "descriptive_text": "The sample comprises a Diglycidyl ether of bisphenol-A (DGEBA) epoxy matrix reinforced with 0.1 wt% Graphene Nanoplatelets and crosslinked with Hardener CP 812P at a 2:1 weight ratio. Preparation involved dispersing the graphene nanoplatelets into the epoxy resin by stirring at 500 rpm for 30 minutes, followed by the addition of the hardener and further mixing at 200 rpm for 15 minutes. The resulting mixture was cast into a 12 cm plastic mould with a 1 cm diameter and cured in a fume cupboard at room temperature for 24 hours. Mechanical characterization was performed via uniaxial tensile testing using an Instron Tensile Test Machine equipped with an extensometer to determine the Young's modulus.",
      "reasoning_analysis": "Increasing Factors: The incorporation of Graphene Nanoplatelets introduces a high-modulus nanofiller into the matrix, which restricts polymer chain mobility and carries load effectively due to its exceptional intrinsic stiffness, thereby driving the Young's modulus upward. Furthermore, the chemical reaction between the DGEBA monomers and the CP 812P hardener creates a covalently crosslinked three-dimensional network, significantly increasing structural rigidity compared to the uncured resin. Decreasing Factors: The curing process conducted at room temperature for 24 hours may result in incomplete conversion or a lower final crosslink density compared to elevated temperature curing cycles, which qualitatively reduces the stiffness of the epoxy network. Additionally, the mechanical stirring process introduces a risk of micro-void formation or imperfect filler dispersion, which can act as stress concentrators and decrease the effective load-bearing capacity of the composite. Dominant Factor: The formation of the covalently crosslinked thermoset network is the dominant factor establishing the baseline stiffness, as the matrix constitutes the bulk volume while the 0.1 wt% graphene loading provides only a marginal reinforcement effect. However, the room temperature curing history qualitatively limits the maximum potential modulus of this network compared to thermally cured equivalents, making the cure kinetics the critical processing variable governing the final mechanical performance."
    }
  },
  {
    "doi": null,
    "title": "Properties of Epoxy Networks Derived from the Reaction of Diglycidyl Ether of Bisphenol A with Polyhedral Oligomeric Silsesquioxanes Bearing OH-Functionalized Organic Substituents",
    "year": 2003,
    "chemical_composition": {
      "repeat_unit_psmiles": null,
      "monomers": [
        {
          "name": "Diglycidyl Ether of Bisphenol A",
          "smiles": "CC(C)(c1ccc(OCC2CO2)cc1)c1ccc(OCC2CO2)cc1",
          "ratio_value": null,
          "ratio_unit": null
        }
      ],
      "additives": [
        {
          "name": "Polyhedral Oligomeric Silsesquioxane",
          "type": "reactive nanofiller",
          "amount_value": 48.9,
          "amount_unit": "wt%"
        },
        {
          "name": "Benzyldimethylamine",
          "type": "initiator",
          "amount_value": 2.2,
          "amount_unit": "wt%"
        }
      ],
      "is_homopolymer": true
    },
    "processing_history": "Cured for 3 h at 80 °C and then 3 h at 120 °C. Young's modulus measured by uniaxial compression test at 1 mm/min crosshead speed, 20 °C, using Instron 4467 universal testing machine.",
    "hierarchical_structure": "Amorphous epoxy network with incorporated POSS cages. Crosslink density determined from rubbery modulus.",
    "properties": {
      "E": {
        "value": [
          3.43
        ],
        "unit": "GPa"
      }
    },
    "analysis_with_hierarchical_structure": {
      "descriptive_text": "The sample comprises an amorphous epoxy network synthesized from Diglycidyl Ether of Bisphenol A (DGEBA) monomers, modified with 48.9 wt% Polyhedral Oligomeric Silsesquioxane (POSS) acting as a reactive nanofiller and 2.2 wt% Benzyldimethylamine serving as the initiator. Processing involved a stepwise thermal cure of 3 hours at 80 °C followed by 3 hours at 120 °C to establish the crosslinked architecture. The resulting hierarchical structure features incorporated POSS cages within the amorphous matrix, with crosslink density assessed via rubbery modulus, while the mechanical performance was evaluated by measuring Young's modulus through a uniaxial compression test at 20 °C with a 1 mm/min crosshead speed using an Instron 4467 universal testing machine.",
      "reasoning_analysis": "Increasing Factors: The incorporation of Polyhedral Oligomeric Silsesquioxane (POSS) introduces rigid, silica-like nanocages into the polymer matrix, which intrinsically possess a much higher stiffness than the organic epoxy backbone. The exceptionally high loading of 48.9 wt% significantly increases the volume fraction of this rigid phase, thereby reinforcing the material according to composite theory. Furthermore, the reactive nature of the POSS filler suggests covalent bonding with the DGEBA network, ensuring efficient stress transfer between the matrix and the nanofiller, while the aromatic rings in the DGEBA monomers and the established crosslink density from the thermal cure further restrict chain mobility and enhance stiffness. Decreasing Factors: The bulky geometry of the POSS cages may disrupt the efficient packing of the epoxy chains, potentially introducing excess free volume compared to a neat, densely packed epoxy network. Additionally, the organic functional groups surrounding the inorganic POSS core possess lower stiffness than the silica cage itself, and at such high loading levels, there is a risk of nanofiller agglomeration which could create micro-voids or stress concentrators that slightly mitigate the overall stiffening effect. Dominant Factor: The exceptionally high loading (48.9 wt%) of the rigid POSS nanofillers qualitatively dominates the mechanical response. The intrinsic stiffness of the silsesquioxane cages, combined with their reactive integration into the crosslinked network, overwhelmingly reinforces the compliant epoxy matrix, driving the Young's modulus significantly higher than that of a pristine DGEBA network."
    },
    "analysis_without_hierarchical_structure": {
      "descriptive_text": "The sample consists of a Diglycidyl Ether of Bisphenol A (DGEBA) epoxy matrix incorporated with 48.9 wt% Polyhedral Oligomeric Silsesquioxane (POSS) as a reactive nanofiller and 2.2 wt% Benzyldimethylamine serving as the initiator. The material was processed via a stepwise curing regimen involving 3 hours at 80 °C followed by 3 hours at 120 °C to facilitate network formation. Subsequent mechanical characterization was performed using a uniaxial compression test at a crosshead speed of 1 mm/min and 20 °C on an Instron 4467 universal testing machine to determine the Young's modulus.",
      "reasoning_analysis": "Increasing Factors: The incorporation of 48.9 wt% Polyhedral Oligomeric Silsesquioxane (POSS) introduces a high volume fraction of rigid, silica-like nanocages into the matrix. As a reactive nanofiller, POSS forms covalent bonds with the DGEBA epoxy network, ensuring efficient stress transfer and significantly restricting chain segment mobility. Furthermore, the stepwise thermal curing history promotes high crosslink density within the epoxy matrix, further stiffening the polymer network. Decreasing Factors: The extremely high filler loading may significantly increase the resin viscosity during processing, potentially leading to the entrapment of micro-voids or incomplete wetting of the filler particles, which act as defects that reduce the effective load-bearing cross-section. Additionally, while POSS is rigid, the organic substituents on the cage corners introduce more free volume compared to traditional macroscopic silica fillers, which could theoretically limit the maximum achievable stiffness. Dominant Factor: The overwhelming volume fraction and intrinsic rigidity of the POSS nanofillers dominate the mechanical response. Despite potential processing-induced defects, the transition from a purely organic epoxy network to a hybrid organic-inorganic nanocomposite with nearly 50 wt% rigid cages qualitatively drives the Young's modulus significantly higher than that of the neat cured epoxy resin."
    }
  },
  {
    "doi": "10.1515/hf-2013-0023",
    "title": "Bio-based epoxy resins with low molecular weight kraft lignin and pyrogallol",
    "year": 2013,
    "chemical_composition": {
      "repeat_unit_psmiles": null,
      "monomers": [
        {
          "name": "1,3-glycerol diglycidyl ether",
          "smiles": "C1COC1OCC(O)COCC1COC1",
          "ratio_value": 75.23,
          "ratio_unit": "wt%"
        },
        {
          "name": "Pyrogallol",
          "smiles": "Oc1c(O)c(O)ccc1",
          "ratio_value": 24.77,
          "ratio_unit": "wt%"
        }
      ],
      "additives": [
        {
          "name": "Imidazole",
          "type": "catalyst",
          "amount_value": 0.945,
          "amount_unit": "g"
        }
      ],
      "is_homopolymer": false
    },
    "processing_history": "Resin B (1+2). nOH/nEpoxy ratio 130%. Components dissolved in acetone, solvent distilled off. Cured for 2 h at 80°C and 3 h at 160°C. Young's modulus measured by uniaxial tensile test according to DIN EN ISO 527 using Zwick 020 universal testing machine.",
    "hierarchical_structure": "Highly cross-linked thermoset. Pyrogallol promotes polymer network formation.",
    "properties": {
      "E": {
        "value": [
          3.7
        ],
        "unit": "GPa"
      }
    },
    "analysis_with_hierarchical_structure": {
      "descriptive_text": "This sample is a highly cross-linked thermoset network formed from the reaction of 1,3-glycerol diglycidyl ether (75.23 wt%) and pyrogallol (24.77 wt%), catalyzed by 0.945 g of imidazole. The synthesis protocol involved dissolving the components in acetone followed by solvent distillation to achieve a hydroxyl-to-epoxy ratio (nOH/nEpoxy) of 130%, after which the resin was subjected to a stepwise curing schedule of 2 hours at 80°C and 3 hours at 160°C to finalize the network structure. Mechanical characterization was performed via uniaxial tensile testing according to DIN EN ISO 527 standards using a Zwick 020 universal testing machine to determine the Young's modulus.",
      "reasoning_analysis": "Increasing Factors: The formation of a highly cross-linked thermoset network fundamentally restricts segmental chain motion, which significantly enhances stiffness relative to linear polymers. The incorporation of pyrogallol introduces rigid aromatic rings into the backbone, increasing the intrinsic chain stiffness, while the high-temperature curing stage (160°C) promotes high conversion rates and optimal crosslink density. Additionally, the excess hydroxyl groups indicated by the 130% nOH/nEpoxy ratio may contribute to physical crosslinking via intermolecular hydrogen bonding, further resisting deformation. Decreasing Factors: The 1,3-glycerol diglycidyl ether component contains flexible aliphatic ether linkages and glycerol spacers, which introduce compliance into the network compared to fully aromatic systems. If the solvent distillation during processing was incomplete, residual acetone could act as a plasticizer, lowering the modulus. Furthermore, the off-stoichiometric ratio could theoretically lead to unreacted monomers acting as impurities within the matrix, potentially reducing load-bearing efficiency. Dominant Factor: The covalent crosslinking density and the rigid aromatic content from pyrogallol are the dominant factors governing the mechanical response. While the aliphatic spacers provide some flexibility, the three-dimensional network structure inherent to the cured thermoset dictates a high modulus, overriding the compliance introduced by the ether linkages."
    },
    "analysis_without_hierarchical_structure": {
      "descriptive_text": "The sample comprises a crosslinked epoxy network synthesized from 1,3-glycerol diglycidyl ether and pyrogallol, utilizing imidazole as a curing catalyst. The formulation was prepared by dissolving the components in acetone followed by solvent distillation, resulting in a stoichiometric imbalance with an nOH/nEpoxy ratio of 130%. The material underwent a stepwise thermal curing process involving 2 hours at 80°C followed by 3 hours at 160°C to establish the final network structure. Mechanical characterization was performed via uniaxial tensile testing according to DIN EN ISO 527 standards using a Zwick 020 universal testing machine to determine the Young's modulus.",
      "reasoning_analysis": "Increasing Factors: The presence of pyrogallol introduces rigid aromatic rings into the network structure, which inherently restricts chain segment mobility and increases stiffness. Furthermore, the high-temperature curing stage at 160°C promotes a high degree of conversion and crosslinking density, while the excess hydroxyl groups may contribute to additional intermolecular hydrogen bonding, both of which serve to elevate the Young's modulus. Decreasing Factors: The 1,3-glycerol diglycidyl ether monomer contains flexible aliphatic ether linkages and a glycerol backbone, which impart significant chain flexibility compared to standard bisphenol-based epoxies, thereby reducing stiffness. Additionally, the off-stoichiometric ratio with 130% excess hydroxyl groups implies the potential presence of unreacted low-molecular-weight pyrogallol acting as a plasticizer, and the solvent casting process carries a risk of residual acetone remaining in the matrix, both of which would decrease the modulus. Dominant Factor: The structural rigidity provided by the aromatic pyrogallol crosslinker combined with the high-temperature curing schedule qualitatively dominates the final behavior, as the formation of a highly converted, vitrified thermoset network establishes a high baseline stiffness that outweighs the softening contributions of the flexible glycerol spacer and stoichiometric imbalance."
    }
  },
