Repository: hhtrick/HHT-code

# HHT training framework

This directory contains model training, embedding precomputation, inference, article-level baselines and the curated datasets. All commands below assume that the working directory is `train_code/`.

## 3. Datasets and fixed partitions

Each main dataset is a JSON array at `dataset/{property}/{property}.json`. Entries contain source metadata, `chemical_composition`, `processing_history`, `hierarchical_structure`, `properties`, and two generated-analysis objects. Targets are stored as `properties[property]["value"]`; source metadata and target values are not predictive input fields.

| Property | Train | Validation | Test | Total |
|---|---:|---:|---:|---:|

File: train_code/continue_train_dataset/E/E.json (part 102 of 106)
[
  {
    "doi": null,
    "title": "Influence of Commercial Biochar Fillers on Brittleness/Ductility of Epoxy Resin Composites",
    "year": 2019,
    "chemical_composition": {
      "repeat_unit_psmiles": null,
      "monomers": [
        {
          "name": "BFA diglycidyl resin",
          "smiles": null,
          "ratio_value": null,
          "ratio_unit": null
        },
        {
          "name": "Primary amines mix (1,3-phenylenedimethanamine and N1,N3-dimethylpropane-1,3-diamine)",
          "smiles": null,
          "ratio_value": null,
          "ratio_unit": null
        }
      ],
      "additives": [
        {
          "name": "Wheat straw biochar (WSP)",
          "type": "filler",
          "amount_value": 2,
          "amount_unit": "wt%"
        }
      ],
      "is_homopolymer": false
    },
    "processing_history": "Biochar mechanically pulverized and dispersed into epoxy monomer using tip ultrasonicator (15 min, pulsed 20 s on/10 s off). Curing agent added, ultrasonicated 2 min. Moulds 16 h at room temperature. Thermal curing at 70 °C for 6 h. Young's modulus measured by uniaxial tensile test using MTS Q-test10 machine, ASTM 638 procedure, dog-bone shape samples.",
    "hierarchical_structure": "Epoxy matrix with 2 wt.% Wheat straw biochar filler. Biochar shows open and diffuse channels with small round shaped inter-channels pores. Particle size distribution peak at 10 µm and higher dimension 50-100 µm.",
    "properties": {
      "E": {
        "value": [
          3.074
        ],
        "unit": "GPa"
      }
    },
    "analysis_with_hierarchical_structure": {
      "descriptive_text": "The sample comprises a thermoset epoxy composite synthesized from BFA diglycidyl resin crosslinked with a primary amine mixture of 1,3-phenylenedimethanamine and N1,N3-dimethylpropane-1,3-diamine. This matrix is reinforced with 2 wt% wheat straw biochar filler, which was mechanically pulverized and dispersed into the epoxy monomer via tip ultrasonication prior to the addition of the curing agent and a subsequent brief ultrasonication step. The material was molded and held at room temperature for 16 hours followed by thermal curing at 70 °C for 6 hours to establish the final network structure. Hierarchical characterization indicates an epoxy matrix containing biochar particles with a size distribution peaking at 10 µm and extending to 50-100 µm, featuring open diffuse channels and small round inter-channel pores, with mechanical performance evaluated via uniaxial tensile testing according to ASTM 638 standards.",
      "reasoning_analysis": "Increasing Factors: The incorporation of wheat straw biochar, a carbonaceous material with inherently higher stiffness than the polymer matrix, acts as a rigid reinforcement phase that restricts matrix deformation under load. Additionally, the use of 1,3-phenylenedimethanamine, an aromatic amine curing agent, introduces rigid benzene rings into the crosslinked network, enhancing the intrinsic stiffness of the epoxy matrix compared to aliphatic alternatives. The tip ultrasonication processing step promotes filler dispersion, minimizing agglomeration-induced defects that would otherwise compromise load transfer. Decreasing Factors: The hierarchical structure of the biochar reveals open diffuse channels and inter-channel pores, which reduce the effective density and intrinsic modulus of the filler particles compared to non-porous carbon reinforcements. The relatively large particle size distribution (peaking at 10 µm up to 100 µm) may introduce stress concentration points at the interface that are less efficiently managed than with nanoscale fillers. Furthermore, the thermal curing history at 70 °C is moderate for epoxy systems and may result in a crosslink density lower than what is achievable with higher temperature post-curing, potentially limiting the maximum stiffness of the matrix. Dominant Factor: The formation of a rigid thermoset network reinforced by the carbonaceous filler phase qualitatively dominates the mechanical response, driving the Young's modulus higher than that of a neat epoxy; however, the porous morphology of the biochar and the moderate curing temperature serve as limiting factors that prevent the composite from reaching the theoretical maximum stiffness predicted for solid carbon-filled epoxies."
    },
    "analysis_without_hierarchical_structure": {
      "descriptive_text": "The sample comprises a crosslinked epoxy system synthesized from BFA diglycidyl resin and a primary amine curing agent mixture containing 1,3-phenylenedimethanamine and N1,N3-dimethylpropane-1,3-diamine. Reinforcement was provided by incorporating 2 wt% wheat straw biochar (WSP) as a filler. The biochar was mechanically pulverized and dispersed into the epoxy monomer using a tip ultrasonicator for 15 minutes with a pulsed cycle, followed by the addition of the curing agent and further ultrasonication for 2 minutes. The mixture was molded and maintained at room temperature for 16 hours before undergoing thermal curing at 70 °C for 6 hours. Young's modulus was characterized by uniaxial tensile testing on dog-bone shaped samples using an MTS Q-test10 machine according to ASTM 638 procedure.",
      "reasoning_analysis": "Increasing Factors: The formation of a covalently crosslinked thermoset network fundamentally restricts polymer chain mobility, providing a high baseline stiffness. The inclusion of 1,3-phenylenedimethanamine introduces rigid aromatic rings into the network structure, enhancing structural rigidity, while the 2 wt% wheat straw biochar acts as a rigid particulate filler that reinforces the matrix through load transfer. The use of tip ultrasonication during processing promotes homogeneous filler dispersion, minimizing agglomeration-induced stress concentrations that could otherwise compromise stiffness. Decreasing Factors: The presence of N1,N3-dimethylpropane-1,3-diamine introduces flexible aliphatic segments into the crosslink junctions, which may reduce the overall network rigidity compared to fully aromatic hardeners. Additionally, the thermal curing temperature of 70 °C is relatively moderate; if this condition does not achieve full epoxide conversion, the resulting lower crosslink density would diminish the matrix modulus. Potential weak interfacial adhesion between the biochar and the epoxy matrix could also limit stress transfer efficiency. Dominant Factor: The crosslink density established during the thermal curing cycle is the dominant factor governing the Young's modulus. While the rigid filler provides reinforcement, the mechanical integrity and stiffness of the composite are primarily dictated by the rigidity of the continuous epoxy network phase that supports the filler particles."
    }
  },
  {
    "doi": "10.1177/0954008315600228",
    "title": "Influence of nanosilica and methyl methacrylate–butadiene–styrene core–shell rubber particles on the physical-mechanical properties and cure kinetics of diglycidyl ether of bisphenol-A-based epoxy resin",
    "year": 2016,
    "chemical_composition": {
      "repeat_unit_psmiles": "CC(C)(c1ccc(OCC2CO2)cc1)c1ccc(OCC3CO3)cc1",
      "monomers": [
        {
          "name": "Diglycidyl ether of bisphenol-A",
          "smiles": "CC(C)(c1ccc(OCC2CO2)cc1)c1ccc(OCC3CO3)cc1",
          "ratio_value": 100,
          "ratio_unit": "phr"
        }
      ],
      "additives": [
        {
          "name": "Dicyandiamide",
          "type": "crosslinker",
          "amount_value": 5,
          "amount_unit": "phr"
        },
        {
          "name": "Diuron",
          "type": "accelerator",
          "amount_value": 2.5,
          "amount_unit": "phr"
        },
        {
          "name": "Nanosilica",
          "type": "filler",
          "amount_value": 3,
          "amount_unit": "phr"
        }
      ],
      "is_homopolymer": false
    },
    "processing_history": "Mixed using Perl Mill, blended with Diuron by high-shear mixer (IKA T25). Degassed in vacuum oven at 60 °C for 4 h. Cured at 120 °C for 90 min. Young's modulus measured by uniaxial tensile test (Gotech AL-7000-Al10) at 5 mm/min crosshead speed, according to ASTM D638. Modulus calculated from slope of stress-strain curve in 0.4%-0.8% strain range.",
    "hierarchical_structure": "Cured DGEBA/DICY epoxy network with dispersed 3 phr nanosilica (Aerosil R972).",
    "properties": {
      "E": {
        "value": [
          3.15
        ],
        "unit": "GPa"
      }
    },
    "analysis_with_hierarchical_structure": {
      "descriptive_text": "The sample comprises a cured thermoset network based on diglycidyl ether of bisphenol-A (DGEBA) crosslinked with dicyandiamide and accelerated by Diuron, reinforced with 3 phr nanosilica filler. The formulation was prepared by mixing via a Perl Mill and high-shear blending using an IKA T25 mixer, followed by degassing in a vacuum oven at 60 °C for 4 hours to eliminate voids. Subsequent thermal curing at 120 °C for 90 minutes established the final crosslinked structure with dispersed Aerosil R972 nanosilica. Mechanical properties were evaluated using a uniaxial tensile test according to ASTM D638 at a crosshead speed of 5 mm/min, with the Young's modulus derived from the stress-strain curve slope between 0.4% and 0.8% strain.",
      "reasoning_analysis": "Increasing Factors: The formation of a covalently crosslinked network via the dicyandiamide curing agent significantly restricts polymer chain mobility, thereby increasing stiffness. The inclusion of rigid nanosilica particles introduces a composite reinforcement effect, where the high modulus of the filler transfers load effectively through the matrix, particularly given the high-shear mixing history which promotes uniform dispersion. Additionally, the aromatic rings within the DGEBA backbone provide intrinsic chain rigidity compared to aliphatic alternatives. Decreasing Factors: The ether linkages present in the DGEBA structure introduce segments of flexibility that may lower the modulus relative to fully aromatic epoxy systems. Furthermore, while the vacuum degassing reduces porosity, any potential incomplete conversion during the 120 °C cure could result in lower crosslink density or increased free volume, reducing stiffness. The low molecular weight accelerator (Diuron) may also act as a minor plasticizer if not fully reacted or integrated into the network. Dominant Factor: The dominant factor determining the Young's modulus is the high crosslink density achieved during the thermal curing cycle combined with the rigid reinforcement provided by the nanosilica filler. These structural features fundamentally constrain segmental motion and bear applied loads, qualitatively overriding the flexibility introduced by the ether linkages to yield a stiff thermoset material."
    },
    "analysis_without_hierarchical_structure": {
      "descriptive_text": "The sample comprises a Diglycidyl ether of bisphenol-A (DGEBA) epoxy resin system formulated with 5 phr Dicyandiamide as a crosslinker and 2.5 phr Diuron as an accelerator, reinforced with 3 phr Nanosilica filler. Preparation involved mixing via a Perl Mill and high-shear blending with Diuron, followed by degassing in a vacuum oven at 60 °C for 4 hours to eliminate voids. The material was cured at 120 °C for 90 minutes to form the final network, and the Young's modulus was subsequently measured using a uniaxial tensile test at 5 mm/min according to ASTM D638, calculated from the stress-strain slope between 0.4% and 0.8% strain.",
      "reasoning_analysis": "Increasing Factors: The chemical composition features a rigid aromatic backbone in the DGEBA monomer and the formation of a dense thermoset network via Dicyandiamide crosslinking, both of which significantly restrict chain mobility and increase stiffness. The incorporation of rigid Nanosilica filler contributes to reinforcement through the rule of mixtures, while the vacuum degassing processing step minimizes void content, preventing the reduction in effective load-bearing area that porosity causes. Decreasing Factors: The absence of a specified surface coupling agent for the Nanosilica may lead to suboptimal interfacial adhesion between the inorganic filler and organic matrix, potentially limiting stress transfer efficiency and reducing the theoretical modulus enhancement. Additionally, the ether linkages and isopropylidene groups within the DGEBA structure introduce inherent chain flexibility compared to fully aromatic systems, which places an upper limit on the intrinsic stiffness of the matrix. Dominant Factor: The establishment of the crosslinked network density during the 120 °C cure cycle is the dominant factor, as the transition from a liquid prepolymer to a solid three-dimensional structure fundamentally dictates the mechanical integrity and elastic response, overshadowing the secondary modulation provided by the low-loading filler or backbone flexibility."
    }
  },
  {
    "doi": "10.1016/j.matdes.2012.12.035",
    "title": "Effect of rubber modification on fracture toughness properties of glass reinforced hot cured epoxy composites",
    "year": 2012,
    "chemical_composition": {
      "repeat_unit_psmiles": null,
      "monomers": [
        {
          "name": "Diglycidyl ether of bisphenol A",
          "smiles": "CC(C)(c1ccc(OCC2COC2)cc1)c3ccc(OCC4COC4)cc3",
          "ratio_value": 100,
          "ratio_unit": "phr"
        }
      ],
      "additives": [
        {
          "name": "Aradur 917",
          "type": "crosslinker",
          "amount_value": 90,
          "amount_unit": "phr"
        },
        {
          "name": "DY070",
          "type": "accelerator",
          "amount_value": 1,
          "amount_unit": "phr"
        },
        {
          "name": "Hypro CTBN",
          "type": "toughener",
          "amount_value": 10,
          "amount_unit": "phr"
        }
      ],
      "is_homopolymer": false
    },
    "processing_history": "Mixed and degassed 20 min at room temperature. Cast into 5 mm-thick mould. Cured 4 h at 80 °C, post-cured 8 h at 160 °C in circulating air oven. Young's modulus measured by uniaxial tensile test according to ASTM D638-10.",
    "hierarchical_structure": "Hot cured epoxy resin matrix with 10 phr CTBN rubber modifier. Phase separated rubber particles.",
    "properties": {
      "E": {
        "value": [
          2.35
        ],
        "unit": "GPa"
      }
    },
    "analysis_with_hierarchical_structure": {
      "descriptive_text": "The sample comprises a Diglycidyl ether of bisphenol A (DGEBA) epoxy resin system crosslinked with 90 phr Aradur 917 hardener and 1 phr DY070 accelerator, modified with 10 phr Hypro CTBN rubber toughener. Processing involved room temperature mixing and degassing for 20 minutes, casting into a 5 mm-thick mould, and a thermal cure cycle of 4 hours at 80 °C followed by an 8-hour post-cure at 160 °C in circulating air. The resulting material forms a hot-cured epoxy resin matrix characterized by phase-separated rubber particles, with mechanical performance assessed via uniaxial tensile testing per ASTM D638-10.",
      "reasoning_analysis": "Increasing Factors: The presence of rigid aromatic bisphenol A structures within the epoxy backbone inherently restricts chain segment mobility, providing a high baseline stiffness. Furthermore, the use of Aradur 917 crosslinker combined with a high-temperature post-cure at 160 °C promotes a high degree of conversion and crosslinking density, which significantly constrains network deformation and drives the Young's modulus upward. Decreasing Factors: The incorporation of 10 phr Hypro CTBN introduces a soft, rubbery phase with a significantly lower modulus than the epoxy matrix. The formation of phase-separated rubber particles creates compliant domains within the material that reduce the overall load-bearing capacity and lower the Young's modulus relative to a neat epoxy system. Dominant Factor: While the dispersed rubber particles qualitatively reduce stiffness, the continuous epoxy matrix constitutes the primary load-bearing phase; therefore, the intrinsic rigidity of the aromatic epoxy network and the high crosslink density achieved through the rigorous thermal post-curing qualitatively dominate the final Young's modulus behavior, maintaining structural stiffness despite the toughening modification."
    },
    "analysis_without_hierarchical_structure": {
      "descriptive_text": "The sample consists of a thermosetting epoxy network derived from Diglycidyl ether of bisphenol A as the base resin at 100 phr. The formulation incorporates Aradur 917 as a crosslinking agent at 90 phr, supplemented by 1 phr of DY070 accelerator and 10 phr of Hypro CTBN rubber toughener. Processing involved mixing and degassing the components at room temperature for 20 minutes before casting into a 5 mm-thick mould. The material underwent a curing cycle of 4 hours at 80 °C followed by a post-cure treatment of 8 hours at 160 °C in a circulating air oven, with the Young's modulus subsequently determined via uniaxial tensile testing according to ASTM D638-10.",
      "reasoning_analysis": "Increasing Factors: The chemical composition features a bisphenol A backbone containing rigid aromatic rings that inherently restrict segmental mobility and increase stiffness. Furthermore, the processing history includes a high-temperature post-cure at 160 °C, which maximizes the conversion of the epoxy groups with the Aradur 917 crosslinker, resulting in a high crosslink density that significantly restricts chain motion and drives the Young's modulus upward. Decreasing Factors: The inclusion of 10 phr Hypro CTBN introduces a dispersed rubbery phase within the epoxy matrix. Since the elastic modulus of the rubber particles is orders of magnitude lower than the cured epoxy network, these soft inclusions act as compliant regions under load, thereby reducing the overall bulk stiffness of the composite material relative to a neat epoxy system. Dominant Factor: The high crosslink density achieved through the anhydride curing agent and elevated temperature post-cure establishes a rigid three-dimensional network that fundamentally dictates the material's stiffness. While the rubber toughener introduces compliant regions, the continuous epoxy matrix remains the primary load-bearing phase, meaning the structural rigidity of the cured network qualitatively dominates the final modulus behavior over the softening effect of the additive."
    }
  },
  {
    "doi": "10.3390/nano10112258",
    "title": "Sensing Performance and Mechanical Properties of Buckypaper Impregnated with Epoxy Resin",
    "year": 2020,
    "chemical_composition": {
      "repeat_unit_psmiles": null,
      "monomers": [
        {
          "name": "Epoxy Mungo 4200A part A",
          "smiles": null,
          "ratio_value": 2,
          "ratio_unit": "weight part"
        },
        {
          "name": "Curing agent 4200B part B",
          "smiles": null,
          "ratio_value": 1,
          "ratio_unit": "weight part"
        }
      ],
      "additives": [],
      "is_homopolymer": false
    },
    "processing_history": "Neat epoxy reference sample. Curing agent added to epoxy, stirred for 10 min, degassed for 15 min. Cured at room temperature for 24 h. Young's modulus measured by tensile test on universal testing machine with 200 N load cell, rectangular specimens (30 mm x 10 mm), loaded at constant speed of 0.5 mm/min.",
    "hierarchical_structure": "Neat epoxy matrix without fillers.",
    "properties": {
      "E": {
        "value": [
          0.99
        ],
        "unit": "GPa"
      }
    },
    "analysis_with_hierarchical_structure": {
      "descriptive_text": "The sample comprises a neat epoxy matrix synthesized from Epoxy Mungo 4200A part A and Curing agent 4200B part B combined at a weight ratio of 2:1. Preparation involved stirring the components for 10 minutes and degassing for 15 minutes prior to curing at room temperature for 24 hours, resulting in a crosslinked network without fillers. Mechanical evaluation was conducted via tensile testing on a universal testing machine using a 200 N load cell and rectangular specimens (30 mm x 10 mm) loaded at a constant speed of 0.5 mm/min to ascertain the Young's modulus.",
      "reasoning_analysis": "Increasing Factors: The formation of a covalently crosslinked thermoset network during the curing process inherently restricts chain mobility and provides structural rigidity compared to uncured resins or linear thermoplastics. Additionally, the degassing step in the processing history removes entrapped air voids, ensuring a dense matrix that prevents stress concentrators and maintains the intrinsic stiffness of the polymer. Decreasing Factors: The absence of rigid additives or fillers means the modulus relies solely on the polymer matrix, lacking the reinforcement effect typically seen in composites. Furthermore, curing at room temperature for 24 hours may result in incomplete conversion or a lower crosslinking density compared to elevated temperature curing cycles, which would otherwise restrict segmental motion more effectively and increase stiffness. Dominant Factor: The establishment of the crosslinked network structure is the dominant factor defining the material as a solid with measurable stiffness; however, the room temperature curing history qualitatively limits the maximum crosslinking density achievable, thereby governing the final modulus to be lower than that of fully heat-cured equivalents despite the void-free processing."
    },
    "analysis_without_hierarchical_structure": {
      "descriptive_text": "The sample comprises a neat epoxy network formed from Epoxy Mungo 4200A part A and Curing agent 4200B part B mixed at a weight ratio of 2:1. Preparation involved stirring the curing agent into the epoxy resin for 10 minutes, followed by 15 minutes of degassing to remove entrapped air, and subsequent curing at room temperature for 24 hours. Mechanical characterization was conducted via tensile testing on a universal testing machine equipped with a 200 N load cell, using rectangular specimens measuring 30 mm by 10 mm loaded at a constant crosshead speed of 0.5 mm/min to determine the Young's modulus.",
      "reasoning_analysis": "Increasing Factors: The chemical reaction between the epoxy resin and curing agent generates a three-dimensional covalently crosslinked network, which fundamentally restricts chain mobility and establishes a solid-state stiffness significantly higher than the uncured precursors. Additionally, the processing history includes a 15-minute degassing step, which minimizes the presence of microvoids that would otherwise act as stress concentrators and reduce the effective load-bearing cross-sectional area. Decreasing Factors: The formulation is a neat resin system without rigid fillers or reinforcements, meaning the modulus relies solely on the matrix stiffness rather than composite enhancement. Furthermore, curing at room temperature for 24 hours may result in incomplete conversion or a lower crosslink density compared to elevated temperature curing cycles, leaving greater free volume and segmental mobility within the network. Dominant Factor: The formation of the crosslinked network architecture is the primary determinant of the material's elastic response; however, the room temperature curing condition qualitatively dominates the final modulus magnitude by limiting the maximum achievable crosslink density, resulting in a stiffness value characteristic of ambient-cured epoxies rather than fully post-cured systems."
    }
  },
  {
    "doi": "10.3390/ma11122578",
    "title": "Mechanical Behavior of Natural Fiber-Based Bi-Directional Corrugated Lattice Sandwich Structure",
    "year": 2018,
    "chemical_composition": {
      "repeat_unit_psmiles": null,
      "monomers": [
        {
          "name": "Epoxy resin",
          "smiles": null,
          "ratio_value": null,
          "ratio_unit": null
        }
      ],
      "additives": [
        {
          "name": "Dense jute fiber cloth",
          "type": "filler",
          "amount_value": null,
          "amount_unit": null
        },
        {
          "name": "Carbon fiber cloth",
          "type": "filler",
          "amount_value": null,
          "amount_unit": null
        }
      ],
      "is_homopolymer": false
    },
    "processing_history": "Composite prepared by sandwiching a layer of carbon fiber cloth between two layers of dense jute fiber cloth (B) with epoxy resin, placed in corrugated mold, 0.3 MPa pressure, cured at room temperature for 48 h. Cut into strips and assembled. Fiber layup angle (90/90/90). Thickness 2.0 mm. Young's modulus measured by axial compression test.",
    "hierarchical_structure": "Hybrid composite strut. Density 1.22 g/cm3.",
    "properties": {
      "E": {
        "value": [
          1.8356
        ],
        "unit": "GPa"
      }
    },
    "analysis_with_hierarchical_structure": {
      "descriptive_text": "The sample is a hybrid composite strut consisting of an epoxy resin matrix reinforced with a sandwich configuration of dense jute fiber cloth and carbon fiber cloth. Fabrication involved sandwiching a layer of carbon fiber cloth between two layers of dense jute fiber cloth within a corrugated mold under 0.3 MPa pressure, followed by curing at room temperature for 48 hours. The final assembly, cut into strips with a thickness of 2.0 mm and a fiber layup angle of 90/90/90, exhibits a density of 1.22 g/cm³. The Young's modulus was determined using an axial compression test.",
      "reasoning_analysis": "Increasing Factors: The incorporation of carbon fiber cloth introduces high-modulus reinforcement phases that significantly enhance stiffness compared to the neat epoxy matrix through efficient load transfer mechanisms. Additionally, the formation of a crosslinked epoxy network during curing provides intrinsic rigidity to the composite structure, contributing to the overall resistance to deformation. Decreasing Factors: The inclusion of dense jute fiber cloth, which possesses a lower intrinsic modulus compared to carbon fibers, dilutes the overall stiffness of the reinforcement phase. Furthermore, curing at room temperature may result in a lower crosslinking density within the epoxy matrix compared to thermal curing, reducing the matrix contribution to stiffness. The relatively low molding pressure of 0.3 MPa could lead to higher void content or imperfect fiber wetting, compromising load transfer, and the 90/90/90 fiber layup angle suggests the primary fiber orientation is transverse to the axial compression load, relying more on the lower modulus of the matrix and fiber transverse properties. Dominant Factor: The dominant factor is the hybrid reinforcement architecture combined with the processing conditions; while the carbon fibers provide a substantial baseline increase in modulus over the unreinforced polymer, the qualitative behavior is ultimately constrained by the lower stiffness of the jute fibers, the sub-optimal room temperature cure, and the fiber orientation relative to the loading axis, which prevent the realization of the maximum theoretical stiffness associated with aligned high-performance carbon fiber composites."
    },
    "analysis_without_hierarchical_structure": {
      "descriptive_text": "The sample comprises an epoxy resin matrix reinforced with a hybrid arrangement of dense jute fiber cloth and carbon fiber cloth. Fabrication involved sandwiching a single layer of carbon fiber cloth between two layers of jute fiber within a corrugated mold, followed by curing under 0.3 MPa pressure at room temperature for 48 hours. The resulting composite, possessing a total thickness of 2.0 mm and a fiber layup angle of 90/90/90, was cut into strips and assembled prior to characterization. The Young's modulus was evaluated using an axial compression test.",
      "reasoning_analysis": "Increasing Factors: The incorporation of high-modulus carbon fiber cloth and dense jute fiber cloth into the epoxy matrix significantly enhances stiffness compared to neat resin due to the rule of mixtures, where the rigid fibers bear the majority of the applied load. The hybrid sandwich architecture further optimizes the structural integrity by placing the stiffer carbon layer centrally. Decreasing Factors: The room temperature curing process typically results in a lower crosslinking density within the epoxy network compared to elevated temperature curing, potentially reducing the matrix contribution to the overall modulus. Additionally, the relatively low applied pressure of 0.3 MPa during molding may lead to higher void content or imperfect fiber-matrix wetting, which acts as stress concentrators and reduces effective load transfer efficiency. Furthermore, the 90/90/90 fiber layup angle likely indicates a transverse orientation relative to the loading axis, which significantly limits the contribution of the high-modulus fibers to the axial stiffness compared to a longitudinal alignment. Dominant Factor: Despite the processing limitations and orientation constraints, the presence of the rigid carbon fiber phase remains the primary determinant of the mechanical response, establishing a baseline stiffness significantly higher than the neat epoxy matrix, though the full potential of the reinforcement is not fully realized due to the transverse layup and cure conditions."
    }
  },
  {
    "doi": "10.1007/s42823-019-00104-1",
    "title": "Investigation of mechanical, thermal and electrical properties of hybrid composites reinforced with multi‑walled carbon nanotubes and fused silica particles",
    "year": 2019,
    "chemical_composition": {
      "repeat_unit_psmiles": null,
      "monomers": [
        {
          "name": "Bisphenol-F type epoxy resin (YDF-161)",
          "smiles": null,
          "ratio_value": 52.05,
          "ratio_unit": "wt%"
        },
        {
          "name": "Amine hardener (Jeffamine D-230)",
          "smiles": null,
          "ratio_value": 17.35,
          "ratio_unit": "wt%"
        }
      ],
      "additives": [
        {
          "name": "Multi-walled carbon nanotubes (M90)",
          "type": "filler",
          "amount_value": 0.6,
          "amount_unit": "wt%"
        },
        {
          "name": "Fused silica particles (SILNOS 230)",
          "type": "filler",
          "amount_value": 30,
          "amount_unit": "wt%"
        }
      ],
      "is_homopolymer": false
    },
    "processing_history": "Air entrapped in epoxy resin released using vacuum desiccator with BYK-A 500 for 2 h. MWNTs and Silica particles dispersed in resin using shear mixer (500 then 1000 rpm) and ultrasonic bath. Hardener added, mixed, degassed 10 min. Cured at room temperature for 48 h at 3 atm, then 80 °C for 6 h. Young's modulus measured by uniaxial tensile test (Unitech-T RB301) at 0.5 mm/min crosshead speed, ASTM D638-10, 5 specimens.",
    "hierarchical_structure": "Hybrid composite with 0.6 wt% MWNTs and 30 wt% Silica.",
    "properties": {
      "E": {
        "value": [
          1.36
        ],
        "unit": "GPa"
      }
    },
    "analysis_with_hierarchical_structure": {
      "descriptive_text": "The sample is a hybrid composite based on a Bisphenol-F type epoxy resin (YDF-161) cured with an amine hardener (Jeffamine D-230). The matrix is reinforced with 30 wt% fused silica particles (SILNOS 230) and 0.6 wt% multi-walled carbon nanotubes (M90). Preparation involved vacuum desiccation with a defoamer to eliminate entrapped air, followed by filler dispersion using shear mixing and ultrasonic bath treatment. Upon addition of the hardener, the mixture was degassed and cured under 3 atm pressure at room temperature for 48 hours, followed by a thermal post-cure at 80 °C for 6 hours. Mechanical characterization was performed via uniaxial tensile testing at a crosshead speed of 0.5 mm/min in accordance with ASTM D638-10.",
      "reasoning_analysis": "Increasing Factors: The incorporation of 30 wt% fused silica particles significantly enhances stiffness due to the high intrinsic modulus of silica compared to the polymer matrix, obeying composite reinforcement rules. Additionally, the 0.6 wt% multi-walled carbon nanotubes provide high-aspect-ratio reinforcement that can further restrict matrix deformation if well-dispersed. The curing process under 3 atm pressure minimizes void content, preventing stress concentrators that would lower stiffness, while the thermal post-cure at 80 °C likely increases the crosslink density of the epoxy network, thereby rigidifying the matrix. Decreasing Factors: The selection of Jeffamine D-230 as the hardener introduces flexible polyether segments into the crosslinked network, which lowers the intrinsic modulus of the cured matrix compared to systems using rigid aromatic amines. Furthermore, despite ultrasonic treatment, potential agglomeration of the carbon nanotubes could reduce their reinforcement efficiency and act as defect sites. Dominant Factor: The high loading fraction of rigid fused silica particles qualitatively dominates the mechanical response, driving the Young's Modulus significantly higher than the neat epoxy system, outweighing the softening effect of the flexible amine hardener and establishing the composite stiffness primarily through particle reinforcement."
    },
    "analysis_without_hierarchical_structure": {
      "descriptive_text": "The sample comprises a Bisphenol-F type epoxy resin (YDF-161) cured with an amine hardener (Jeffamine D-230) at weight ratios of 52.05% and 17.35%, respectively, reinforced with 0.6 wt% Multi-walled carbon nanotubes (M90) and 30 wt% Fused silica particles (SILNOS 230). Entrapped air was removed from the resin using a vacuum desiccator with BYK-A 500 for 2 hours, after which the fillers were dispersed via shear mixing at 500 and 1000 rpm followed by ultrasonic bath treatment. Upon addition of the hardener, the mixture was degassed for 10 minutes and cured under 3 atm pressure at room temperature for 48 hours, followed by a thermal post-cure at 80 °C for 6 hours. The Young's modulus was determined using a uniaxial tensile test at a crosshead speed of 0.5 mm/min in accordance with ASTM D638-10.",
      "reasoning_analysis": "Increasing Factors: The incorporation of 30 wt% rigid fused silica particles serves as the primary reinforcement mechanism, significantly increasing the composite stiffness through load transfer and restriction of matrix deformation. The addition of Multi-walled carbon nanotubes provides high aspect ratio reinforcement that further enhances modulus if exfoliated, while the curing protocol involving 3 atm pressure and an 80 °C post-cure maximizes crosslinking density and minimizes void content, both of which intrinsically elevate the bulk modulus. Decreasing Factors: The use of Jeffamine D-230, a polyetheramine hardener, introduces flexible aliphatic ether segments into the network backbone, which lowers the intrinsic stiffness of the cured matrix compared to systems utilizing rigid aromatic hardeners. Additionally, any inefficiency in the shear or ultrasonic dispersion could lead to filler agglomeration, reducing the effective aspect ratio and interfacial stress transfer efficiency. Dominant Factor: The high volume fraction of rigid fused silica particles combined with the void-reducing pressure curing process qualitatively dominates the mechanical response. While the flexible hardener reduces the baseline matrix stiffness, the substantial loading of inorganic fillers and the dense network formation driven by the thermal post-cure drive the overall Young's modulus significantly higher than that of the neat epoxy system."
    }
  },
  {
    "doi": "10.1002/pc.23768",
    "title": "Physico-Mechanical, Thermal, and Coating Properties of Composite Materials Prepared With Epoxy Resin/Steel Slag",
    "year": 2017,
    "chemical_composition": {
      "repeat_unit_psmiles": null,
      "monomers": [
        {
          "name": "Bisphenol-A/Bisphenol-F diglycidyl ether",
          "smiles": "CC(C)(C1=CC=C(OCC2CO2)C=C1)C3=CC=C(OCC4CO4)C=C3",
          "ratio_value": null,
          "ratio_unit": null
        },
        {
          "name": "Methyl-5-norbornen-2,3-dicarboxylic anhydride",
          "smiles": "CC1=CC2CC(C2)C1C3C(=O)OC3=O",
          "ratio_value": 30,
          "ratio_unit": "wt%"
        }
      ],
      "additives": [
        {
          "name": "Steel slag",
          "type": "filler",
          "amount_value": 0,
          "amount_unit": "wt%"
        },
        {
          "name": "Polyethylene glycol",
          "type": "plasticizer",
          "amount_value": 5,
          "amount_unit": "wt%"
        },
        {
          "name": "2,4,6-tris(dimethylaminomethyl) phenol",
          "type": "accelerator",
          "amount_value": null,
          "amount_unit": null
        }
      ],
      "is_homopolymer": false
    },
    "processing_history": "Filler dried at 105 °C for 2 h. Mixed with epoxy resin at room temperature for 30 min, then ultrasonic bath. MNA hardener (30 wt%) added, stirred 30 min. PEG (5 wt%) added. Accelerator added. Poured into stainless-steel mould. Cured at 60 °C for 12 h followed by postcuring at 120 °C for 12 h. Young's modulus measured by uniaxial tensile test at 5 mm/min crosshead speed according to ASTM D638.",
    "hierarchical_structure": "Neat epoxy resin with PEG. XRD showed broad peak.",
    "properties": {
      "E": {
        "value": [
          0.09954500000000001
        ],
        "unit": "GPa"
      }
    },
    "analysis_with_hierarchical_structure": {
      "descriptive_text": "The sample is a crosslinked epoxy network synthesized from Bisphenol-A/Bisphenol-F diglycidyl ether resin cured with 30 wt% Methyl-5-norbornen-2,3-dicarboxylic anhydride (MNA) hardener. The formulation incorporates 5 wt% Polyethylene glycol as a plasticizer and 2,4,6-tris(dimethylaminomethyl) phenol as a curing accelerator. Processing involved mixing the components at room temperature with ultrasonic agitation, followed by casting into a stainless-steel mould and undergoing a thermal cure cycle of 12 hours at 60 °C plus a post-cure of 12 hours at 120 °C. Structural characterization via XRD revealed a broad peak indicative of an amorphous network structure, and the Young's modulus was determined via uniaxial tensile testing at a crosshead speed of 5 mm/min according to ASTM D638.",
