Repository: hhtrick/HHT-code

# HHT training framework

This directory contains model training, embedding precomputation, inference, article-level baselines and the curated datasets. All commands below assume that the working directory is `train_code/`.

## 3. Datasets and fixed partitions

Each main dataset is a JSON array at `dataset/{property}/{property}.json`. Entries contain source metadata, `chemical_composition`, `processing_history`, `hierarchical_structure`, `properties`, and two generated-analysis objects. Targets are stored as `properties[property]["value"]`; source metadata and target values are not predictive input fields.

| Property | Train | Validation | Test | Total |
|---|---:|---:|---:|---:|

File: train_code/continue_train_dataset/E/E.json (part 103 of 106)
[
      "reasoning_analysis": "Increasing Factors: The formation of a densely crosslinked thermoset network via the reaction between the bisphenol-based epoxy resin and the rigid Methyl-5-norbornen-2,3-dicarboxylic anhydride (MNA) hardener significantly restricts chain mobility, thereby increasing the Young's modulus. Additionally, the processing history includes a high-temperature post-cure at 120 °C, which maximizes conversion and crosslink density while reducing free volume, further stiffening the material. The ultrasonic mixing ensures homogeneity, preventing weak spots that could lower the effective modulus. Decreasing Factors: The incorporation of 5 wt% Polyethylene glycol (PEG) acts as an internal plasticizer, increasing the free volume and enhancing segmental mobility within the network, which qualitatively reduces the stiffness. Furthermore, the presence of flexible ether linkages within the bisphenol backbone and the amorphous nature indicated by the broad XRD peak lack the reinforcing effect of crystalline domains, contributing to a lower modulus compared to semi-crystalline polymers. Dominant Factor: The highly crosslinked network topology established by the anhydride cure and elevated temperature post-curing qualitatively dominates the mechanical behavior, providing the primary structural integrity and stiffness characteristic of a thermoset. While the PEG plasticizer introduces flexibility, the covalent network density remains the governing factor determining the solid-state Young's modulus, preventing the material from behaving as a soft elastomer."
    },
    "analysis_without_hierarchical_structure": {
      "descriptive_text": "The sample comprises a thermoset network formed from Bisphenol-A/Bisphenol-F diglycidyl ether epoxy resin cured with 30 wt% Methyl-5-norbornen-2,3-dicarboxylic anhydride (MNA) hardener. The formulation incorporates 5 wt% Polyethylene glycol (PEG) as a plasticizer and a 2,4,6-tris(dimethylaminomethyl) phenol accelerator, with steel slag filler processed at 0 wt%. Preparation involved drying the filler at 105 °C for 2 hours, followed by mixing with the epoxy resin at room temperature for 30 minutes and ultrasonic bath treatment. The hardener, plasticizer, and accelerator were subsequently incorporated under stirring before casting into a stainless-steel mould. The system underwent curing at 60 °C for 12 hours followed by postcuring at 120 °C for 12 hours, and the Young's modulus was characterized by uniaxial tensile testing at a 5 mm/min crosshead speed in accordance with ASTM D638.",
      "reasoning_analysis": "Increasing Factors: The inherent rigidity of the Bisphenol-A/F aromatic backbones provides a stiff structural foundation. Furthermore, the processing history involving a high-temperature postcure at 120 °C for 12 hours ensures maximum crosslink density and conversion of the anhydride-epoxy network, severely restricting chain segment mobility and enhancing stiffness. Decreasing Factors: The addition of 5 wt% Polyethylene glycol (PEG) introduces flexible ether linkages and increases free volume within the matrix, acting as a plasticizer that reduces intermolecular forces and lowers the modulus. Additionally, the steel slag filler was present at 0 wt%, meaning no rigid particulate reinforcement contributed to load bearing or stiffness enhancement. Dominant Factor: The highly crosslinked thermoset network architecture established by the anhydride curing agent and stabilized by the high-temperature postcuring qualitatively dominates the final Young's modulus. Despite the plasticizing effect of the PEG, the covalent constraints of the dense epoxy network and the rigid aromatic monomers maintain a high baseline stiffness characteristic of structural thermosets."
    }
  },
  {
    "doi": "10.1016/j.carbon.2013.07.035",
    "title": "Desirable electrical and mechanical properties of continuous hybrid nano-scale carbon fibers containing highly aligned multi-walled carbon nanotubes",
    "year": 2013,
    "chemical_composition": {
      "repeat_unit_psmiles": null,
      "monomers": [
        {
          "name": "Diglycidyl ether of bisphenol A",
          "smiles": "CC(C)(c1ccc(OCC2CO2)cc1)c2ccc(OCC3CO3)cc2",
          "ratio_value": null,
          "ratio_unit": null
        },
        {
          "name": "Jeffamine T403",
          "smiles": null,
          "ratio_value": null,
          "ratio_unit": null
        }
      ],
      "additives": [
        {
          "name": "Hybrid Carbon Nanofibers (3 wt% MWCNT)",
          "type": "filler",
          "amount_value": 5.0,
          "amount_unit": "wt%"
        }
      ],
      "is_homopolymer": false
    },
    "processing_history": "5 wt% Hybrid CNF membranes (3 wt% MWCNT, carbonized at 1400 °C) placed in mold, epoxy resin and curing agent poured in, degassed, cured (80 °C/2 h + 120 °C/2 h). Young's modulus measured by uniaxial tensile test at 2 mm/min crosshead speed, room temperature.",
    "hierarchical_structure": "Hybrid CNF reinforced epoxy composite.",
    "properties": {
      "E": {
        "value": [
          1.58
        ],
        "unit": "GPa"
      }
    },
    "analysis_with_hierarchical_structure": {
      "descriptive_text": "The sample consists of a hybrid carbon nanofiber reinforced epoxy composite formed by reacting Diglycidyl ether of bisphenol A with Jeffamine T403 as the curing agent. The matrix is reinforced with 5.0 wt% Hybrid Carbon Nanofibers containing 3 wt% multi-walled carbon nanotubes that were carbonized at 1400 °C. Processing involved placing the nanofiber membranes into a mold, pouring in the epoxy resin and curing agent, degassing the mixture, and executing a two-step curing cycle at 80 °C for 2 hours followed by 120 °C for 2 hours. The hierarchical structure is defined as a hybrid CNF reinforced epoxy composite, and the Young's modulus was determined via uniaxial tensile testing at a crosshead speed of 2 mm/min under room temperature conditions.",
      "reasoning_analysis": "Increasing Factors: The inclusion of 5.0 wt% Hybrid Carbon Nanofibers and multi-walled carbon nanotubes introduces phases with exceptionally high intrinsic stiffness, which reinforces the polymer matrix through load transfer mechanisms governed by the rule of mixtures. The formation of a chemically crosslinked thermoset network between the epoxy resin and amine curing agent restricts chain mobility, while the two-step thermal curing profile ensures high conversion density, maximizing the rigidity of the matrix. Additionally, the degassing step mitigates void formation, preserving the effective load-bearing cross-sectional area. Decreasing Factors: The use of Jeffamine T403, a polyetheramine curing agent, introduces flexible aliphatic and ether linkages into the network structure, which lowers the intrinsic modulus of the neat epoxy compared to systems cured with rigid aromatic amines. Furthermore, potential agglomeration of the nanofibers or insufficient interfacial adhesion between the carbonaceous fillers and the epoxy matrix could limit stress transfer efficiency, thereby reducing the theoretical reinforcement contribution. Dominant Factor: The high modulus of the carbonaceous fillers qualitatively dominates the mechanical behavior, as the substantial stiffness contrast between the hybrid nanofibers and the polymer matrix drives the composite Young's modulus significantly higher than that of the unfilled epoxy system, overriding the softening effect of the flexible curing agent."
    },
    "analysis_without_hierarchical_structure": {
      "descriptive_text": "The sample comprises an epoxy network synthesized from Diglycidyl ether of bisphenol A and Jeffamine T403, reinforced with 5.0 wt% Hybrid Carbon Nanofibers containing 3 wt% Multi-Walled Carbon Nanotubes carbonized at 1400 °C. Preparation involved placing the nanofiber membranes in a mold, pouring the resin and curing agent mixture, degassing, and curing via a two-step thermal profile of 80 °C for 2 hours followed by 120 °C for 2 hours. The Young's modulus was characterized using a uniaxial tensile test at a crosshead speed of 2 mm/min under room temperature conditions.",
      "reasoning_analysis": "Increasing Factors: The inclusion of 5.0 wt% Hybrid Carbon Nanofibers and Multi-Walled Carbon Nanotubes introduces rigid, high-aspect-ratio fillers with exceptional intrinsic stiffness, which restricts matrix deformation and enhances load transfer. Additionally, the aromatic structure of the Diglycidyl ether of bisphenol A backbone contributes inherent rigidity, while the degassing and two-step curing process promotes a dense crosslinked network with minimal void defects. Decreasing Factors: The utilization of Jeffamine T403 as the curing agent introduces flexible polyether segments into the network architecture, increasing chain mobility between crosslinks compared to rigid aromatic amines, which may lower the baseline matrix stiffness. Furthermore, potential agglomeration of nanofillers at this loading could create stress concentration points that diminish reinforcement efficiency. Dominant Factor: The reinforcement mechanism provided by the hybrid carbon nanofiller system qualitatively dominates the mechanical response. Despite the flexibility imparted by the polyetheramine curing agent, the high modulus of the carbon nanomaterials within the cured epoxy matrix drives the overall Young's modulus significantly higher than that of the unreinforced polymer network."
    }
  },
  {
    "doi": "10.1016/j.matpr.2020.06.498",
    "title": "Effect of silica fume and rice husk silica in bio-epoxy composites",
    "year": 2020,
    "chemical_composition": {
      "repeat_unit_psmiles": null,
      "monomers": [
        {
          "name": "Sorbitol Glycidyl Ether",
          "smiles": null,
          "ratio_value": null,
          "ratio_unit": null
        },
        {
          "name": "Polyetheramine EDR-148",
          "smiles": null,
          "ratio_value": null,
          "ratio_unit": null
        }
      ],
      "additives": [
        {
          "name": "Silica Fume",
          "type": "filler",
          "amount_value": 3,
          "amount_unit": "wt%"
        }
      ],
      "is_homopolymer": false
    },
    "processing_history": "Solventless preparation, mechanical stirring (2000 rpm for 1 min), cured at room temperature for 7 days, post-cured at 80 °C for 2 h. Young's modulus measured by uniaxial tensile test (ASTM D638-14 Type IV) using Shimadzu AG-1S 10kN at 1 mm/min crosshead speed, room temperature.",
    "hierarchical_structure": "Bio-epoxy network with 3 wt% Silica Fume filler. SEM showed good dispersion, absence of agglomerates, smaller and more uniform particle sizes compared to Bio-silica.",
    "properties": {
      "E": {
        "value": [
          0.93
        ],
        "unit": "GPa"
      }
    },
    "analysis_with_hierarchical_structure": {
      "descriptive_text": "The sample comprises a bio-epoxy network synthesized from Sorbitol Glycidyl Ether and Polyetheramine EDR-148 monomers via solventless preparation. The mixture underwent mechanical stirring at 2000 rpm for 1 minute, followed by curing at room temperature for 7 days and a post-curing treatment at 80 °C for 2 hours. This matrix was reinforced with 3 wt% Silica Fume filler, where scanning electron microscopy confirmed good dispersion, an absence of agglomerates, and smaller, more uniform particle sizes compared to bio-silica. The Young's modulus was characterized by a uniaxial tensile test adhering to ASTM D638-14 Type IV standards using a Shimadzu AG-1S 10kN machine at a 1 mm/min crosshead speed under room temperature conditions.",
      "reasoning_analysis": "Increasing Factors: The incorporation of 3 wt% Silica Fume introduces a rigid inorganic phase with a significantly higher intrinsic modulus than the polymer matrix, thereby reinforcing the composite. Additionally, the post-curing treatment at 80 °C promotes further crosslinking within the epoxy network, reducing free volume and restricting chain segment mobility. The good dispersion and uniform particle sizes of the filler ensure effective stress transfer between the matrix and the reinforcement. Decreasing Factors: The use of Polyetheramine EDR-148 as a hardener introduces flexible ether linkages and aliphatic segments into the network backbone, which increases chain segment mobility and lowers stiffness compared to rigid aromatic hardeners. Furthermore, bio-based epoxy monomers often possess less rigid structures than traditional petroleum-based counterparts, potentially reducing the baseline network stiffness. Dominant Factor: The formation of the covalently crosslinked epoxy network combined with the rigid silica reinforcement qualitatively dominates the mechanical response. Although the flexible polyetheramine hardener introduces compliance, the high crosslink density achieved through post-curing and the effective load transfer provided by the well-dispersed silica fume are the primary drivers determining the final stiffness."
    },
    "analysis_without_hierarchical_structure": {
      "descriptive_text": "The polymer sample comprises a network synthesized from Sorbitol Glycidyl Ether and Polyetheramine EDR-148, incorporating 3 wt% Silica Fume as a filler. The material was prepared via a solventless method involving mechanical stirring at 2000 rpm for 1 minute, followed by curing at room temperature for 7 days and a subsequent post-curing step at 80 °C for 2 hours. The Young's modulus was characterized using a uniaxial tensile test according to ASTM D638-14 Type IV standards, utilizing a Shimadzu AG-1S 10kN instrument at a crosshead speed of 1 mm/min under room temperature conditions.",
      "reasoning_analysis": "Increasing Factors: The multifunctional nature of Sorbitol Glycidyl Ether promotes a high crosslink density within the network, significantly restricting chain mobility and intrinsically driving the Young's modulus higher. Additionally, the incorporation of rigid Silica Fume particles acts as a reinforcing phase that constrains the polymer matrix, while the post-curing thermal treatment at 80 °C ensures high conversion rates and reduces free volume, further contributing to increased stiffness. Decreasing Factors: The use of Polyetheramine EDR-148 as the curing agent introduces flexible polyether segments into the backbone, which increases segmental mobility and free volume compared to rigid aromatic amines, thereby exerting a downward pressure on the modulus. Furthermore, the relatively low filler loading of 3 wt% limits the extent of mechanical reinforcement compared to higher concentration composites. Dominant Factor: The structural rigidity imposed by the high crosslink density derived from the multifunctional epoxy precursor, combined with the reinforcement effect of the silica filler and the optimized network conversion from post-curing, qualitatively dominates the final modulus behavior by restricting macroscopic deformation more significantly than the flexibility introduced by the polyetheramine chains."
    }
  },
  {
    "doi": null,
    "title": "Cryogenic mechanical behaviors of carbon nanotube reinforced composites based on modified epoxy by poly(ethersulfone)",
    "year": 2011,
    "chemical_composition": {
      "repeat_unit_psmiles": null,
      "monomers": [
        {
          "name": "Diglycidyl ether of bisphenol-F",
          "smiles": "C1OC1COc2ccc(Cc3ccc(OC4CO4)cc3)cc2",
          "ratio_value": null,
          "ratio_unit": null
        },
        {
          "name": "Diethyl toluene diamine",
          "smiles": "Cc1c(N)c(CC)c(N)c(CC)c1",
          "ratio_value": null,
          "ratio_unit": null
        }
      ],
      "additives": [
        {
          "name": "Poly(ethersulfone)",
          "type": "modifier",
          "amount_value": 15.0,
          "amount_unit": "phr"
        },
        {
          "name": "Multi-walled carbon nanotubes",
          "type": "filler",
          "amount_value": 0.0,
          "amount_unit": "wt%"
        }
      ],
      "is_homopolymer": false
    },
    "processing_history": "MWCNTs blended with DGEBF via three-roll mill. PES melted at 130 °C, added to blend. Degassed 30 min. Cured 80 °C for 8 h and post-cured 130 °C for 12 h. Young's modulus measured by uniaxial tensile test at 2 mm/min crosshead speed, 77 K (liquid nitrogen), according to ASTM D638–96.",
    "hierarchical_structure": "MWCNTs dispersed in epoxy matrix. At 0 wt%, no MWCNTs. Cryogenic temperature condition.",
    "properties": {
      "E": {
        "value": [
          4.36
        ],
        "unit": "GPa"
      }
    },
    "analysis_with_hierarchical_structure": {
      "descriptive_text": "The sample comprises a thermosetting epoxy network synthesized from Diglycidyl ether of bisphenol-F (DGEBF) resin and Diethyl toluene diamine (DETDA) hardener, modified with 15.0 phr of Poly(ethersulfone) (PES). While the processing history indicates that Multi-walled carbon nanotubes (MWCNTs) were blended via a three-roll mill, the hierarchical structure specifies a final loading of 0.0 wt%, effectively resulting in an epoxy/PES blend. The PES was melted at 130 °C prior to addition, followed by degassing for 30 minutes, curing at 80 °C for 8 hours, and post-curing at 130 °C for 12 hours. The Young's modulus was characterized by uniaxial tensile testing at a crosshead speed of 2 mm/min under cryogenic conditions (77 K) in accordance with ASTM D638–96.",
      "reasoning_analysis": "Increasing Factors: The formation of a highly crosslinked thermoset network between DGEBF and DETDA intrinsically restricts chain mobility, providing a rigid backbone. The specific thermal processing history, including an 8-hour cure at 80 °C and a 12-hour post-cure at 130 °C, ensures a high degree of conversion and crosslink density, further stiffening the matrix. Additionally, the incorporation of Poly(ethersulfone) (PES), a high-performance thermoplastic with high inherent stiffness, contributes to the overall rigidity. Most significantly, the mechanical testing conducted at 77 K (liquid nitrogen) places the polymer well below its glass transition temperature, freezing segmental motions and drastically increasing the elastic response. Decreasing Factors: The addition of 15.0 phr PES, while rigid, acts as a modifier that may slightly reduce the overall crosslink density per unit volume compared to a neat epoxy system, potentially lowering the modulus relative to an unmodified cured network. Furthermore, the final composition contains 0.0 wt% Multi-walled carbon nanotubes despite the blending processing step, meaning the potential reinforcement effect from high-aspect-ratio nanofillers is absent. Dominant Factor: The cryogenic testing condition (77 K) combined with the inherent rigidity of the fully cured epoxy network qualitatively dominates the behavior. The thermal energy at liquid nitrogen temperature is insufficient to activate segmental relaxation modes, resulting in a maximized Young's modulus that overshadows the subtle effects of the thermoplastic modifier or the absence of nanofillers."
    },
    "analysis_without_hierarchical_structure": {
      "descriptive_text": "The sample consists of a thermosetting epoxy network formed from Diglycidyl ether of bisphenol-F (DGEBF) cured with Diethyl toluene diamine (DETDA). This matrix was modified with 15.0 phr of Poly(ethersulfone) (PES), which was melted at 130 °C and added to the resin blend prior to degassing for 30 minutes. The mixture was cured at 80 °C for 8 hours and post-cured at 130 °C for 12 hours. Young's modulus was measured by uniaxial tensile test at 2 mm/min crosshead speed at 77 K in liquid nitrogen, according to ASTM D638–96.",
      "reasoning_analysis": "Increasing Factors: The formation of a densely crosslinked thermoset network through the reaction of DGEBF and DETDA inherently restricts chain mobility, providing a high baseline stiffness. The processing history includes a post-cure at 130 °C for 12 hours, which maximizes conversion and crosslink density, further driving the modulus upward. Additionally, the mechanical testing was conducted at 77 K in liquid nitrogen, a cryogenic temperature that freezes segmental motion and significantly increases the glassy modulus compared to ambient conditions. Decreasing Factors: The incorporation of 15.0 phr Poly(ethersulfone) introduces a thermoplastic phase that may phase-separate within the epoxy matrix, potentially disrupting the continuity of the rigid crosslinked network and creating interphase regions that could lower the bulk modulus relative to a neat epoxy system. Dominant Factor: The cryogenic testing temperature of 77 K combined with the high crosslink density achieved through the extended post-curing schedule qualitatively dominates the mechanical response, ensuring a high Young's modulus characteristic of a rigid glassy polymer network despite the presence of the thermoplastic modifier."
    }
  },
  {
    "doi": "10.1002/adma.201401804",
    "title": "3D-Printing of Lightweight Cellular Composites",
    "year": 2014,
    "chemical_composition": {
      "repeat_unit_psmiles": null,
      "monomers": [
        {
          "name": "Epon 826 epoxy resin",
          "smiles": "C1C(O1)COCC2=CC=C(C=C2)OC(C)(C)C3=CC=C(C=C3)OCC4CO4",
          "ratio_value": null,
          "ratio_unit": null
        },
        {
          "name": "Basionics VS03",
          "smiles": "CCN1C=CN(C)C1.CCOS(=O)(=O)[O-]",
          "ratio_value": 5,
          "ratio_unit": "wt%"
        }
      ],
      "additives": [
        {
          "name": "Dimethyl methyl phosphonate",
          "type": "plasticizer",
          "amount_value": 10,
          "amount_unit": "wt%"
        },
        {
          "name": "Nano-clay platelets",
          "type": "filler",
          "amount_value": null,
          "amount_unit": null
        }
      ],
      "is_homopolymer": false
    },
    "processing_history": "3D extrusion printing of base epoxy ink. Pre-cured at 100 °C for 15 h, cured for 2 h at 220 °C. Young's modulus measured by uniaxial tensile test at strain rate 2.0e-4 s^-1 using Instron 5566, longitudinal direction (along printing path).",
    "hierarchical_structure": "Viscoelastic ink with shear thinning. Isotropic properties claimed for base ink, fillers (nano-clay) dispersed.",
    "properties": {
      "E": {
        "value": [
          6.22
        ],
        "unit": "GPa"
      }
    },
    "analysis_with_hierarchical_structure": {
      "descriptive_text": "The material system comprises an Epon 826 epoxy resin matrix modified with 5 wt% Basionics VS03 and 10 wt% dimethyl methyl phosphonate serving as a plasticizer, reinforced with dispersed nano-clay platelets. This composite formulation was processed via 3D extrusion printing utilizing a viscoelastic ink with shear-thinning characteristics. The printed samples underwent a thermal curing regimen consisting of pre-curing at 100 °C for 15 hours followed by a final cure at 220 °C for 2 hours. Mechanical properties were evaluated through uniaxial tensile testing at a strain rate of 2.0e-4 s^-1 using an Instron 5566, with measurements taken in the longitudinal direction along the printing path.",
      "reasoning_analysis": "Increasing Factors: The formation of a highly crosslinked thermoset network during the 220 °C cure significantly restricts chain segment mobility, inherently increasing stiffness. Additionally, the incorporation of rigid nano-clay platelets provides reinforcement through stress transfer mechanisms, while the longitudinal testing direction along the 3D printed path likely aligns polymer chains and fillers with the load axis, maximizing the measured modulus. Decreasing Factors: The inclusion of 10 wt% dimethyl methyl phosphonate acts as a potent plasticizer, increasing free volume and reducing intermolecular friction, which substantially lowers the modulus. Furthermore, the 5 wt% Basionics VS03 ionic liquid may disrupt network packing and act as an internal lubricant, further decreasing stiffness relative to a neat epoxy. Dominant Factor: While the plasticizers and ionic liquid introduce significant compliance, the high-temperature curing schedule ensures a dense crosslink network, and the high-aspect-ratio nano-clay platelets provide substantial structural reinforcement; therefore, the crosslinked network topology and filler reinforcement qualitatively dominate the final modulus behavior by defining the structural backbone, although the absolute magnitude is attenuated by the plasticizing additives."
    },
    "analysis_without_hierarchical_structure": {
      "descriptive_text": "The sample comprises a composite system based on Epon 826 epoxy resin modified with 5 wt% Basionics VS03 ionic liquid and 10 wt% dimethyl methyl phosphonate plasticizer, incorporated with nano-clay platelets. This formulation was processed via 3D extrusion printing of a base epoxy ink, subjected to a thermal curing schedule involving pre-curing at 100 °C for 15 hours followed by curing at 220 °C for 2 hours. Mechanical characterization was performed using a uniaxial tensile test at a strain rate of 2.0e-4 s^-1 on an Instron 5566, with measurements taken in the longitudinal direction aligned with the printing path.",
      "reasoning_analysis": "Increasing Factors: The high-temperature curing protocol at 220 °C promotes a high degree of crosslinking within the epoxy network, significantly restricting chain mobility and increasing stiffness. Additionally, the inclusion of nano-clay platelets acts as a rigid reinforcing filler that constrains polymer segmental motion, while the longitudinal testing direction aligns with the extrusion flow, maximizing the contribution of oriented polymer chains and filler alignment to the modulus. Decreasing Factors: The addition of 10 wt% dimethyl methyl phosphonate explicitly functions as a plasticizer, increasing free volume and reducing intermolecular friction, which qualitatively depresses the stiffness. Furthermore, the presence of the ionic liquid Basionics VS03 may disrupt regular packing or act as an internal lubricant depending on its interaction with the network, potentially lowering the modulus relative to a pristine epoxy. Dominant Factor: The structural rigidity imparted by the highly crosslinked thermoset network and the reinforcing effect of the nano-clay platelets, exacerbated by the anisotropic alignment from the extrusion process, qualitatively dominates the mechanical response, establishing a high baseline stiffness that persists despite the softening influence of the plasticizer."
    }
  },
  {
    "doi": null,
    "title": "Influence of Commercial Biochar Fillers on Brittleness/Ductility of Epoxy Resin Composites",
    "year": 2019,
    "chemical_composition": {
      "repeat_unit_psmiles": null,
      "monomers": [
        {
          "name": "BFA diglycidyl resin",
          "smiles": null,
          "ratio_value": null,
          "ratio_unit": null
        },
        {
          "name": "Primary amines mix (1,3-phenylenedimethanamine and N1,N3-dimethylpropane-1,3-diamine)",
          "smiles": null,
          "ratio_value": null,
          "ratio_unit": null
        }
      ],
      "additives": [
        {
          "name": "Mixed softwoods biochar (SWP)",
          "type": "filler",
          "amount_value": 2,
          "amount_unit": "wt%"
        }
      ],
      "is_homopolymer": false
    },
    "processing_history": "Biochar mechanically pulverized and dispersed into epoxy monomer using tip ultrasonicator (15 min, pulsed 20 s on/10 s off). Curing agent added, ultrasonicated 2 min. Moulds 16 h at room temperature. Thermal curing at 70 °C for 6 h. Young's modulus measured by uniaxial tensile test using MTS Q-test10 machine, ASTM 638 procedure, dog-bone shape samples.",
    "hierarchical_structure": "Epoxy matrix with 2 wt.% Mixed softwoods biochar filler. Biochar shows very clean surface with isolated pores (avg diameter 2 µm). Low ash content (1.25 wt.%). Particle size distribution tailored peak centered at 100 µm.",
    "properties": {
      "E": {
        "value": [
          1.456
        ],
        "unit": "GPa"
      }
    },
    "analysis_with_hierarchical_structure": {
      "descriptive_text": "The composite material comprises a thermosetting epoxy network synthesized from BFA diglycidyl resin and a primary amine curing mixture containing 1,3-phenylenedimethanamine and N1,N3-dimethylpropane-1,3-diamine. This matrix is reinforced with 2 wt% Mixed softwoods biochar filler, which exhibits a low ash content of 1.25 wt%, isolated pores with an average diameter of 2 µm, and a particle size distribution centered at 100 µm. Processing involved mechanical pulverization and dispersion of the biochar into the epoxy monomer via tip ultrasonication for 15 minutes, followed by the addition of the curing agent and further ultrasonication for 2 minutes. The mixture was molded and held at room temperature for 16 hours before undergoing thermal curing at 70 °C for 6 hours, with Young's modulus subsequently measured via uniaxial tensile testing on dog-bone shaped samples according to ASTM 638 procedures.",
      "reasoning_analysis": "Increasing Factors: The incorporation of 1,3-phenylenedimethanamine introduces rigid aromatic rings into the crosslinked network, restricting segmental mobility and increasing the intrinsic stiffness of the epoxy matrix. Additionally, the addition of biochar filler, which possesses a higher modulus than the polymer matrix, contributes to composite stiffening through the rule of mixtures, while the tip ultrasonication processing ensures homogeneous dispersion to maximize interfacial load transfer. Decreasing Factors: The internal porosity of the biochar particles (avg diameter 2 µm) reduces the effective stiffness of the filler phase compared to non-porous carbonaceous materials, limiting reinforcement efficiency. Furthermore, the presence of the aliphatic N1,N3-dimethylpropane-1,3-diamine introduces flexible segments into the network, and the relatively large filler particle size (100 µm) offers less specific surface area for interfacial bonding compared to nanoscale fillers. Dominant Factor: The fundamental stiffness is primarily governed by the rigidity of the aromatic amine-cured epoxy network; however, the final modulus behavior is qualitatively defined by the balance between the reinforcing effect of the well-dispersed carbonaceous filler and the weakening effect of its internal porosity, resulting in a modest net increase in modulus relative to the neat resin."
    },
    "analysis_without_hierarchical_structure": {
      "descriptive_text": "The sample comprises a thermoset epoxy network synthesized from a BFA diglycidyl resin and a primary amine curing agent mixture containing 1,3-phenylenedimethanamine and N1,N3-dimethylpropane-1,3-diamine. Reinforcement was provided by incorporating 2 wt% mixed softwoods biochar (SWP) as a filler. The fabrication protocol involved mechanical pulverization of the biochar followed by dispersion into the epoxy monomer using tip ultrasonication for 15 minutes with a pulsed cycle, after which the curing agent was added and the mixture ultrasonicated for an additional 2 minutes. The composite was molded and held at room temperature for 16 hours before undergoing thermal curing at 70 °C for 6 hours, and the Young's modulus was subsequently determined via uniaxial tensile testing on dog-bone shaped samples following the ASTM 638 procedure.",
      "reasoning_analysis": "Increasing Factors: The formation of a covalently crosslinked thermoset network inherently restricts chain mobility, providing a high baseline stiffness compared to linear thermoplastics. The inclusion of 1,3-phenylenedimethanamine introduces rigid aromatic structures into the crosslink nodes, further enhancing backbone rigidity. Additionally, the incorporation of 2 wt% rigid biochar filler contributes to reinforcement through load transfer mechanisms, facilitated by the tip ultrasonication processing which promotes uniform dispersion and minimizes agglomeration-induced stress concentrations. Decreasing Factors: The presence of the aliphatic amine N1,N3-dimethylpropane-1,3-diamine in the curing mixture introduces flexible methylene spacers that can increase segmental mobility relative to a fully aromatic hardener system. Furthermore, the thermal curing history peaks at only 70 °C, which may result in a sub-optimal crosslink density if the glass transition temperature of the fully cured network exceeds this processing temperature, thereby limiting the final network stiffness. Potential micro-voids introduced during ultrasonication or molding without explicit degassing could also reduce the effective load-bearing cross-sectional area. Dominant Factor: The intrinsic stiffness of the covalently crosslinked epoxy network serves as the dominant factor governing the Young's modulus, as the low filler loading of 2 wt% is insufficient to establish a percolating filler network that would override matrix properties. Consequently, while the biochar provides incremental reinforcement, the final modulus behavior is primarily dictated by the crosslink density achieved during the thermal curing history and the rigidity of the epoxy-amine chemical architecture."
    }
  },
  {
    "doi": "10.1002/pc.23768",
    "title": "Physico-Mechanical, Thermal, and Coating Properties of Composite Materials Prepared With Epoxy Resin/Steel Slag",
    "year": 2017,
    "chemical_composition": {
      "repeat_unit_psmiles": null,
      "monomers": [
        {
          "name": "Bisphenol-A/Bisphenol-F diglycidyl ether",
          "smiles": "CC(C)(C1=CC=C(OCC2CO2)C=C1)C3=CC=C(OCC4CO4)C=C3",
          "ratio_value": null,
          "ratio_unit": null
        },
        {
          "name": "Methyl-5-norbornen-2,3-dicarboxylic anhydride",
          "smiles": "CC1=CC2CC(C2)C1C3C(=O)OC3=O",
          "ratio_value": 30,
          "ratio_unit": "wt%"
        }
      ],
      "additives": [
        {
          "name": "Steel slag",
          "type": "filler",
          "amount_value": 20,
          "amount_unit": "wt%"
        },
        {
          "name": "Polyethylene glycol",
          "type": "plasticizer",
          "amount_value": 5,
          "amount_unit": "wt%"
        },
        {
          "name": "2,4,6-tris(dimethylaminomethyl) phenol",
          "type": "accelerator",
          "amount_value": null,
          "amount_unit": null
        }
      ],
      "is_homopolymer": false
    },
    "processing_history": "Filler dried at 105 °C for 2 h. Mixed with epoxy resin at room temperature for 30 min, then ultrasonic bath. MNA hardener (30 wt%) added, stirred 30 min. PEG (5 wt%) added. Accelerator added. Poured into stainless-steel mould. Cured at 60 °C for 12 h followed by postcuring at 120 °C for 12 h. Young's modulus measured by uniaxial tensile test at 5 mm/min crosshead speed according to ASTM D638.",
    "hierarchical_structure": "Epoxy composite with 20 wt% steel slag and 5 wt% PEG. XRD showed good compatibility and exfoliated structure.",
    "properties": {
      "E": {
        "value": [
          0.08436400000000001
        ],
        "unit": "GPa"
      }
    },
    "analysis_with_hierarchical_structure": {
      "descriptive_text": "The sample is an epoxy-based composite system formulated from Bisphenol-A/Bisphenol-F diglycidyl ether resin and cured with 30 wt% Methyl-5-norbornen-2,3-dicarboxylic anhydride hardener. The matrix is reinforced with 20 wt% steel slag filler and modified with 5 wt% polyethylene glycol as a plasticizer, along with a 2,4,6-tris(dimethylaminomethyl) phenol accelerator. Preparation involved drying the filler at 105 °C for 2 h, followed by ultrasonic mixing with the resin at room temperature before the sequential addition of curing agents and additives. The mixture was cast into a stainless-steel mould and subjected to a thermal cure at 60 °C for 12 h followed by a post-cure at 120 °C for 12 h. Structural analysis via XRD revealed good compatibility and an exfoliated structure, and the mechanical properties were evaluated by uniaxial tensile testing at a crosshead speed of 5 mm/min in accordance with ASTM D638.",
      "reasoning_analysis": "Increasing Factors: The inclusion of 20 wt% steel slag introduces a rigid inorganic phase that reinforces the polymer matrix, significantly enhancing stiffness through load transfer mechanisms. The thermal processing history, specifically the post-curing step at 120 °C, drives the curing reaction toward completion, resulting in a high crosslink density that restricts segmental chain mobility and increases the modulus. Additionally, the reported exfoliated structure and good compatibility indicate efficient interfacial adhesion, which maximizes the reinforcement efficiency of the filler. Decreasing Factors: The incorporation of 5 wt% polyethylene glycol acts as an internal plasticizer, increasing free volume and lubricating polymer chains, which inherently reduces the material's stiffness. The flexible ether linkages and isopropylidene groups within the Bisphenol-A/F epoxy backbone also contribute to intrinsic chain flexibility compared to more rigid aromatic systems. Dominant Factor: The stiffening effects arising from the high loading of rigid steel slag and the highly crosslinked network established by the post-cure qualitatively dominate the final Young's modulus. While the plasticizer introduces a softening effect, the structural reinforcement provided by the filler and the constrained topology of the cured thermoset network establish a high-modulus behavior characteristic of filled structural composites."
    },
    "analysis_without_hierarchical_structure": {
      "descriptive_text": "The sample consists of a thermoset epoxy composite based on Bisphenol-A/Bisphenol-F diglycidyl ether resin cured with Methyl-5-norbornen-2,3-dicarboxylic anhydride (MNA) hardener at 30 wt%. The formulation incorporates 20 wt% Steel slag as a rigid filler, 5 wt% Polyethylene glycol as a plasticizer, and 2,4,6-tris(dimethylaminomethyl) phenol as an accelerator. Preparation involved drying the filler at 105 °C for 2 hours, followed by mixing with the epoxy resin at room temperature using an ultrasonic bath. Subsequently, the hardener, plasticizer, and accelerator were incorporated, and the mixture was poured into a stainless-steel mould. The composite was cured at 60 °C for 12 hours and postcured at 120 °C for 12 hours, with the Young's modulus determined via uniaxial tensile testing at a crosshead speed of 5 mm/min according to ASTM D638.",
