Repository: hhtrick/HHT-code

# HHT training framework

This directory contains model training, embedding precomputation, inference, article-level baselines and the curated datasets. All commands below assume that the working directory is `train_code/`.

## 3. Datasets and fixed partitions

Each main dataset is a JSON array at `dataset/{property}/{property}.json`. Entries contain source metadata, `chemical_composition`, `processing_history`, `hierarchical_structure`, `properties`, and two generated-analysis objects. Targets are stored as `properties[property]["value"]`; source metadata and target values are not predictive input fields.

| Property | Train | Validation | Test | Total |
|---|---:|---:|---:|---:|

File: train_code/continue_train_dataset/E/E.json (part 104 of 106)
[
      "reasoning_analysis": "Increasing Factors: The incorporation of 20 wt% Steel slag, a rigid inorganic filler, significantly reinforces the polymer matrix through mechanical load transfer and constraint of polymer chain deformation. Furthermore, the use of an anhydride hardener combined with a high-temperature postcure at 120 °C promotes a high degree of crosslinking density, resulting in a rigid thermoset network with restricted segmental mobility. The ultrasonic mixing process likely ensures homogeneous filler dispersion, maximizing the interfacial area and reinforcement efficiency. Decreasing Factors: The addition of 5 wt% Polyethylene glycol (PEG) acts as a plasticizer, which increases the free volume within the epoxy network and enhances chain segment mobility. This internal lubrication effect reduces the intermolecular forces resisting deformation, thereby lowering the overall stiffness of the composite relative to a non-plasticized counterpart. Dominant Factor: The structural rigidity imparted by the high crosslink density of the cured epoxy network and the substantial loading of rigid Steel slag filler qualitatively dominates the mechanical response. While the plasticizer introduces compliance, the percolation of the rigid filler phase and the covalent constraints of the thermoset matrix establish a high baseline stiffness, making the reinforcement and network architecture the primary determinants of the Young's modulus."
    }
  },
  {
    "doi": "10.1177/07316844241273843",
    "title": "Preparation and functional study of epoxy composites reinforced with ultra-low content single-walled carbon nanotubes",
    "year": 2024,
    "chemical_composition": {
      "repeat_unit_psmiles": null,
      "monomers": [
        {
          "name": "Bisphenol F Diglycidyl Ether",
          "smiles": null,
          "ratio_value": null,
          "ratio_unit": null
        },
        {
          "name": "AG-80",
          "smiles": null,
          "ratio_value": null,
          "ratio_unit": null
        }
      ],
      "additives": [
        {
          "name": "Single-walled carbon nanotubes",
          "type": "filler",
          "amount_value": 0.005,
          "amount_unit": "wt%"
        },
        {
          "name": "Polyvinylpyrrolidone",
          "type": "surfactant",
          "amount_value": null,
          "amount_unit": null
        },
        {
          "name": "Methylnadic Anhydride",
          "type": "crosslinker",
          "amount_value": null,
          "amount_unit": null
        },
        {
          "name": "DMP-30",
          "type": "accelerator",
          "amount_value": null,
          "amount_unit": null
        }
      ],
      "is_homopolymer": false
    },
    "processing_history": "SWCNTs noncovalently modified with PVP and dispersed in MNA via mechanical stirring and sonication. Mixed with BPF and AG-80 epoxies and DMP-30 accelerator. Vacuum degassed at 50°C for 1 h. Cured at 80°C/2 h, 120°C/2 h, 160°C/1.5 h, 180°C/1 h. Young's modulus measured by uniaxial tensile test using DDL50 universal material testing machine at 2 mm/min crosshead speed according to GBT2567-2008.",
    "hierarchical_structure": "Uniform dispersion of SWCNTs within the epoxy resin matrix with absence of agglomeration observed by SEM. SWCNTs form physical cross-linking points limiting molecular chain mobility.",
    "properties": {
      "E": {
        "value": [
          1.53
        ],
        "unit": "GPa"
      }
    },
    "analysis_with_hierarchical_structure": {
      "descriptive_text": "The sample comprises a thermosetting epoxy nanocomposite synthesized from Bisphenol F Diglycidyl Ether and AG-80 epoxy resins, cured using Methylnadic Anhydride with a DMP-30 accelerator. Reinforcement is achieved through the incorporation of 0.005 wt% Single-walled carbon nanotubes, which were noncovalently modified with Polyvinylpyrrolidone and dispersed via mechanical stirring and sonication prior to mixing. The precursor mixture underwent vacuum degassing at 50°C followed by a multi-step thermal curing cycle ranging from 80°C to 180°C to optimize network formation. Microstructural analysis reveals a uniform dispersion of SWCNTs within the matrix without agglomeration, where the nanotubes establish physical cross-linking points that constrain molecular chain mobility, and the mechanical properties were evaluated via uniaxial tensile testing.",
      "reasoning_analysis": "Increasing Factors: The multifunctional AG-80 epoxy and Methylnadic Anhydride curing agent create a highly crosslinked network, while the multi-step thermal curing history ensures high conversion density, both of which significantly restrict segmental motion and increase stiffness. The inclusion of Single-walled carbon nanotubes, known for their exceptional intrinsic axial stiffness, combined with their uniform dispersion and role as physical cross-linking points, further reinforces the matrix by facilitating efficient stress transfer and limiting chain mobility. Decreasing Factors: The use of Polyvinylpyrrolidone as a noncovalent surfactant creates an interphase that may exhibit lower stiffness compared to covalently bonded interfaces, potentially attenuating the full stress transfer efficiency of the nanotubes. Additionally, the extremely low filler loading of 0.005 wt% limits the formation of a percolating network, and the Bisphenol F component introduces methylene bridges that offer slightly higher flexibility compared to purely rigid aromatic novolac structures. Dominant Factor: The high crosslink density established by the AG-80/MNA chemistry and rigorous thermal curing profile qualitatively dominates the mechanical response, providing a rigid baseline matrix, while the well-dispersed SWCNTs act as potent reinforcing agents that further elevate the modulus through physical confinement effects despite the low loading."
    },
    "analysis_without_hierarchical_structure": {
      "descriptive_text": "The sample consists of a hybrid epoxy composite system formulated from Bisphenol F Diglycidyl Ether and AG-80 epoxy resins, cured with Methylnadic Anhydride in the presence of a DMP-30 accelerator. The matrix is reinforced with 0.005 wt% Single-walled carbon nanotubes that were noncovalently modified with Polyvinylpyrrolidone surfactant. During preparation, the nanotubes were dispersed within the curing agent via mechanical stirring and sonication before being mixed with the epoxy components and accelerator. The mixture underwent vacuum degassing at 50°C for one hour followed by a multi-step thermal curing cycle comprising stages at 80°C, 120°C, 160°C, and 180°C. The Young's modulus was subsequently determined via uniaxial tensile testing using a DDL50 universal material testing machine at a crosshead speed of 2 mm/min in accordance with GBT2567-2008 standards.",
      "reasoning_analysis": "Increasing Factors: The formation of a densely crosslinked thermoset network using multifunctional AG-80 and Bisphenol F epoxies with Methylnadic Anhydride creates a rigid matrix structure that inherently resists deformation. The incorporation of Single-walled carbon nanotubes, despite the low loading, introduces a filler with an exceptionally high intrinsic modulus, while the mechanical stirring and sonication processing promotes uniform dispersion to maximize filler-matrix contact. Furthermore, the vacuum degassing reduces void content, and the stepwise curing cycle ensures high conversion rates and minimizes internal thermal stresses, both contributing to a stiffer final material. Decreasing Factors: The use of Polyvinylpyrrolidone for noncovalent modification of the nanotubes may create a softer interphase region compared to covalent bonding, potentially limiting the efficiency of stress transfer from the matrix to the nanotubes under tensile load. Additionally, the extremely low filler loading of 0.005 wt% is likely below the percolation threshold, restricting the formation of a continuous rigid filler network that would significantly boost stiffness. Dominant Factor: The high crosslink density achieved through the multifunctional epoxy formulation and the rigorous stepwise thermal curing protocol serves as the dominant factor establishing the baseline Young's modulus. While the nanotubes offer theoretical reinforcement, the mechanical performance is primarily governed by the rigidity of the cured epoxy network, with the filler providing only a marginal qualitative enhancement due to the low concentration and noncovalent interface."
    }
  },
  {
    "doi": "10.1016/j.compositesb.2018.11.089",
    "title": "A comparative study on effects of natural and synthesised nano-clays on the fire and mechanical properties of epoxy composites",
    "year": null,
    "chemical_composition": {
      "repeat_unit_psmiles": null,
      "monomers": [
        {
          "name": "Diglycidyl ether of bisphenol A",
          "smiles": "CC(C)(c1ccc(OCC2CO2)cc1)c1ccc(OCC2CO2)cc1",
          "ratio_value": null,
          "ratio_unit": null
        },
        {
          "name": "Polyamine curing agent",
          "smiles": null,
          "ratio_value": null,
          "ratio_unit": null
        }
      ],
      "additives": [
        {
          "name": "Woven E-glass fabric",
          "type": "filler",
          "amount_value": 52.04,
          "amount_unit": "wt%"
        },
        {
          "name": "Ammonium polyphosphate",
          "type": "flame retardant",
          "amount_value": 9.59,
          "amount_unit": "wt%"
        }
      ],
      "is_homopolymer": false
    },
    "processing_history": "Fibre reinforced composites prepared by resin impregnation of 8 layers glass fibre plies using hand lay-up. Stacked and pressed at 0.7 MPa for 72 h at room temperature. Average thickness 2.7 mm, 35 ± 2% fibre volume fraction. Tensile modulus measured by uniaxial tensile test using Instron 4465 machine (100 kN load cell) according to ASTM D3039. Cross-head speed 2 mm/min, gauge length 50 mm. Chord modulus calculated between 0.1 and 0.3% strains.",
    "hierarchical_structure": "Woven glass fibre reinforced epoxy laminate (8 layers) with dispersed APP particles.",
    "properties": {
      "E": {
        "value": [
          17.9
        ],
        "unit": "GPa"
      }
    },
    "analysis_with_hierarchical_structure": {
      "descriptive_text": "The sample consists of a woven E-glass fabric reinforced epoxy laminate comprising eight layers with a fibre volume fraction of 35 ± 2%. The matrix phase is formed by the reaction of diglycidyl ether of bisphenol A with a polyamine curing agent, incorporating 9.59 wt% ammonium polyphosphate as a flame retardant additive alongside 52.04 wt% E-glass fabric reinforcement. The composite was manufactured via hand lay-up resin impregnation, followed by stacking and pressing at 0.7 MPa for 72 hours at room temperature to achieve an average thickness of 2.7 mm. The tensile modulus was subsequently characterized using uniaxial tensile testing on an Instron 4465 machine according to ASTM D3039 standards, utilizing a cross-head speed of 2 mm/min and calculating the chord modulus between 0.1 and 0.3% strain.",
      "reasoning_analysis": "Increasing Factors: The incorporation of 52.04 wt% woven E-glass fabric serves as the primary stiffening agent, as the intrinsic modulus of glass fibres significantly exceeds that of the epoxy matrix, leading to a substantial increase in the composite tensile modulus according to rule-of-mixtures principles. Additionally, the formation of a crosslinked network between the diglycidyl ether of bisphenol A and the polyamine curing agent provides a rigid matrix backbone, while the dispersed ammonium polyphosphate particles may contribute marginally to stiffness through particle reinforcement mechanisms. Decreasing Factors: The processing history specifies curing at room temperature for 72 hours, which may result in a lower degree of crosslinking conversion compared to thermal curing cycles, potentially reducing the intrinsic modulus of the epoxy matrix. Furthermore, the hand lay-up manufacturing method can introduce micro-voids or imperfect fibre wetting, and the woven architecture introduces fibre crimp that reduces the efficiency of load transfer compared to unidirectional alignments. The high loading of flame retardant particles may also disrupt matrix continuity if dispersion is non-ideal. Dominant Factor: Despite potential limitations in matrix cure quality or manufacturing-induced defects, the high fibre volume fraction of the rigid E-glass reinforcement qualitatively dominates the mechanical response. The stiffness of the composite is primarily governed by the load-bearing capacity of the glass fibres rather than the viscoelastic properties of the partially cured matrix or the presence of additives."
    },
    "analysis_without_hierarchical_structure": {
      "descriptive_text": "The sample comprises a fiber-reinforced epoxy composite system synthesized from diglycidyl ether of bisphenol A and a polyamine curing agent. This thermoset matrix is reinforced with woven E-glass fabric at a concentration of 52.04 wt% and includes ammonium polyphosphate as a flame retardant additive at 9.59 wt%. The composite laminate was manufactured using a hand lay-up technique involving resin impregnation of eight glass fiber plies, which were subsequently stacked and pressed at 0.7 MPa for 72 hours at room temperature to achieve an average thickness of 2.7 mm and a fiber volume fraction of 35 ± 2%. Mechanical characterization was performed via uniaxial tensile testing using an Instron 4465 machine in accordance with ASTM D3039, employing a cross-head speed of 2 mm/min and a gauge length of 50 mm to calculate the chord modulus between 0.1 and 0.3% strains.",
      "reasoning_analysis": "Increasing Factors: The primary driver for enhanced stiffness is the incorporation of woven E-glass fabric, where the high intrinsic modulus of the glass fibers significantly outweighs that of the polymer matrix, effectively bearing the majority of the applied load. The crosslinked network formed between the diglycidyl ether of bisphenol A and the polyamine curing agent provides a rigid structural foundation that facilitates stress transfer to the reinforcement. Additionally, the application of pressure during the curing process aids in laminate consolidation, minimizing voids and improving interfacial contact between the matrix and the fibers. Decreasing Factors: The room temperature curing schedule may limit the ultimate crosslinking density of the epoxy matrix compared to thermal curing cycles, potentially reducing the matrix contribution to the overall composite stiffness. The woven architecture of the reinforcement introduces fiber crimp, which decreases the efficiency of load transfer in the uniaxial direction relative to straight unidirectional fibers. Furthermore, the hand lay-up processing method carries an inherent risk of resin richness or void entrapment, and the presence of particulate ammonium polyphosphate could disrupt the fiber-matrix interface or act as stress concentration points. Dominant Factor: The dominant factor determining the tensile modulus is the high modulus and volume fraction of the E-glass reinforcement. While the matrix properties and processing conditions modulate the efficiency of the composite, the rule of mixtures dictates that the elastic response is overwhelmingly controlled by the rigid glass fibers rather than the viscoelastic characteristics of the cured epoxy or the flame retardant additives."
    }
  },
  {
    "doi": "10.1007/s10853-019-03901-1",
    "title": "A facile approach to synthesize in situ functionalized graphene oxide/epoxy resin nanocomposites: mechanical and thermal properties",
    "year": 2019,
    "chemical_composition": {
      "repeat_unit_psmiles": null,
      "monomers": [
        {
          "name": "Diglycidyl ether of bisphenol A",
          "smiles": "CC(C)(c1ccc(OCC2CO2)cc1)c3ccc(OCC4CO4)cc3",
          "ratio_value": 80,
          "ratio_unit": "phr"
        },
        {
          "name": "3,4-epoxycyclohexylmethyl-3,4-epoxycyclohexanecarboxylate",
          "smiles": "O=C(OCC1CC2OC2CC1)C3CC4OC4CC3",
          "ratio_value": 20,
          "ratio_unit": "phr"
        }
      ],
      "additives": [
        {
          "name": "Polyamide V140",
          "type": "curing agent",
          "amount_value": 55,
          "amount_unit": "phr"
        },
        {
          "name": "GO-2021P",
          "type": "filler",
          "amount_value": 1.0,
          "amount_unit": "wt%"
        }
      ],
      "is_homopolymer": false
    },
    "processing_history": "Epoxy composites prepared by wet mixing and solvent evaporation method. GO aqueous dispersion mixed with 2021P/DMF solution, heated at 110 °C for 5 h for functionalization. Solvent removed at 80 °C for 6 h. Dispersed via three roll mills. Functionalized mixture diluted with 2021P and E51, mixed with V140 curing agent, defoamed, poured into molds, cured at 80 °C for 4 h. Young's modulus measured by uniaxial tensile test according to GB/T 2567-2008, at least five specimens tested.",
    "hierarchical_structure": "GO-2021P sheets randomly and homogeneously dispersed in epoxy matrix. Thickness ~8 nm, lateral size few hundred nm to few µm. Wrinkled surface texture.",
    "properties": {
      "E": {
        "value": [
          3.016
        ],
        "unit": "GPa"
      }
    },
    "analysis_with_hierarchical_structure": {
      "descriptive_text": "The sample consists of a thermosetting epoxy composite matrix formed from a blend of Diglycidyl ether of bisphenol A (80 phr) and 3,4-epoxycyclohexylmethyl-3,4-epoxycyclohexanecarboxylate (20 phr), cured with Polyamide V140 (55 phr). The system incorporates 1.0 wt% GO-2021P filler, which was functionalized via wet mixing in a DMF solution followed by thermal treatment at 110 °C. Processing involved solvent evaporation, dispersion through three-roll milling, defoaming, and final thermal curing at 80 °C for 4 hours. Structural characterization reveals that the GO-2021P sheets, possessing a thickness of approximately 8 nm and lateral dimensions ranging from hundreds of nanometers to micrometers, are randomly and homogeneously dispersed within the epoxy matrix with a wrinkled surface texture. The Young's modulus was evaluated via uniaxial tensile testing according to GB/T 2567-2008.",
      "reasoning_analysis": "Increasing Factors: The incorporation of GO-2021P, a high-modulus nanofiller, serves as the primary reinforcement mechanism. The homogeneous dispersion achieved via three-roll milling and the functionalization process at 110 °C likely enhance interfacial adhesion between the GO sheets and the epoxy matrix, facilitating efficient stress transfer. Additionally, the formation of a crosslinked thermoset network through the curing reaction with Polyamide V140 provides intrinsic structural rigidity compared to linear polymers. Decreasing Factors: The use of Polyamide V140 as a curing agent typically introduces flexible aliphatic segments into the crosslinked network, which may lower the overall matrix stiffness compared to rigid aromatic amines or anhydrides. Furthermore, the solvent evaporation method carries a risk of residual solvent entrapment or micro-void formation during the drying and curing stages, which acts as stress concentrators and reduces effective load-bearing cross-section. The wrinkled surface texture of the GO sheets might also slightly reduce the effective aspect ratio compared to perfectly planar sheets, potentially limiting the maximum theoretical reinforcement efficiency. Dominant Factor: The dominant factor is likely the reinforcement provided by the homogeneously dispersed GO-2021P sheets. Despite the potentially flexible nature of the polyamide curing agent, the high intrinsic stiffness of the graphene oxide combined with the improved interfacial bonding from functionalization and the high aspect ratio of the sheets qualitatively drives the Young's modulus upward relative to the neat epoxy resin, assuming the dispersion quality minimizes defect-induced softening."
    },
    "analysis_without_hierarchical_structure": {
      "descriptive_text": "The sample is an epoxy composite system composed of a blend of diglycidyl ether of bisphenol A (80 phr) and 3,4-epoxycyclohexylmethyl-3,4-epoxycyclohexanecarboxylate (20 phr) as the resin matrix, cured with Polyamide V140 (55 phr). The composite incorporates 1.0 wt% GO-2021P filler. Preparation involved a wet mixing and solvent evaporation method where an aqueous GO dispersion was mixed with a 2021P/DMF solution and heated at 110 °C for 5 h for functionalization, followed by solvent removal at 80 °C for 6 h. The mixture was dispersed via three-roll mills, diluted with additional 2021P and E51, mixed with the curing agent, defoamed, poured into molds, and finally cured at 80 °C for 4 h. Young's modulus was subsequently measured by uniaxial tensile test according to GB/T 2567-2008.",
      "reasoning_analysis": "Increasing Factors: The incorporation of rigid aromatic structures from diglycidyl ether of bisphenol A and cycloaliphatic rings from the epoxycyclohexyl carboxylate monomer creates a stiff polymer network backbone. Furthermore, the addition of 1.0 wt% GO-2021P filler introduces a high-modulus reinforcement phase. The processing history involving functionalization at 110 °C and dispersion via three-roll mills likely enhances interfacial adhesion and filler distribution, maximizing stress transfer efficiency between the matrix and the graphene oxide sheets. Decreasing Factors: The use of Polyamide V140 as the curing agent introduces flexible aliphatic segments into the crosslinked network, which may reduce the overall crosslink density and chain stiffness compared to rigid aromatic amines or anhydrides. Additionally, if the solvent evaporation step at 80 °C did not completely remove all DMF or water, residual solvent molecules could act as plasticizers, increasing free volume and reducing the matrix stiffness. Dominant Factor: The rigid aromatic and cycloaliphatic epoxy network establishes a high baseline stiffness; however, the reinforcement efficiency derived from the functionalized graphene oxide filler, facilitated by the three-roll milling and functionalization processing steps, is the dominant factor determining the final enhanced Young's modulus relative to unfilled systems, outweighing the softening effect of the polyamide curing agent."
    }
  },
  {
    "doi": "10.1021/acsami.9b04696",
    "title": "Ultrahigh Performance of Nanoengineered Graphene-Based Natural Jute Fiber Composites",
    "year": 2019,
    "chemical_composition": {
      "repeat_unit_psmiles": null,
      "monomers": [
        {
          "name": "EL2 Epoxy Laminating Resin",
          "smiles": null,
          "ratio_value": null,
          "ratio_unit": null
        },
        {
          "name": "AT30 Epoxy Hardener",
          "smiles": null,
          "ratio_value": null,
          "ratio_unit": null
        }
      ],
      "additives": [
        {
          "name": "E-Glass Fiber",
          "type": "filler",
          "amount_value": 55,
          "amount_unit": "%"
        }
      ],
      "is_homopolymer": false
    },
    "processing_history": "Unidirectional E-Glass fiber preform used as reinforcement. Composite manufactured by vacuum resin infusion process with EL2 epoxy resin and AT30 hardener. Cured at room temperature for 24 h. Young's modulus measured by longitudinal tensile test according to ASTM D3039 using Instron 5985 testing machine at 2 mm/min cross-head speed.",
    "hierarchical_structure": "Unidirectional E-Glass fiber reinforced epoxy composite. Fiber volume fraction (Vf) 55%.",
    "properties": {
      "E": {
        "value": [
          33.5
        ],
        "unit": "GPa"
      }
    },
    "analysis_with_hierarchical_structure": {
      "descriptive_text": "The sample is a unidirectional E-Glass fiber reinforced epoxy composite comprising EL2 Epoxy Laminating Resin and AT30 Epoxy Hardener with a fiber volume fraction of 55%. Manufactured via vacuum resin infusion using a unidirectional E-Glass fiber preform, the composite was cured at room temperature for 24 hours to form the thermoset matrix. Mechanical characterization involved longitudinal tensile testing according to ASTM D3039 standards using an Instron 5985 machine at a cross-head speed of 2 mm/min.",
      "reasoning_analysis": "Increasing Factors: The high volume fraction (55%) of stiff E-Glass fibers aligned unidirectionally significantly enhances the longitudinal stiffness according to the rule of mixtures, as the fibers carry the majority of the load. Additionally, the formation of a covalently crosslinked thermoset network during the curing process provides a rigid matrix structure that supports load transfer between fibers. Decreasing Factors: The room temperature cure schedule may result in a lower crosslink density within the epoxy matrix compared to elevated temperature cures, potentially reducing the matrix modulus and interfacial shear strength. Furthermore, the vacuum resin infusion process, while effective, may introduce micro-voids that reduce the effective load-bearing cross-sectional area and act as stress concentrators. Dominant Factor: The high volume fraction and unidirectional alignment of the E-Glass fibers qualitatively dominate the Young's modulus behavior. Since the intrinsic modulus of the glass fibers is orders of magnitude higher than that of the cured epoxy matrix, the composite stiffness is primarily governed by the fiber reinforcement rather than the specific matrix cure state or minor processing-induced defects."
    },
    "analysis_without_hierarchical_structure": {
      "descriptive_text": "This composite material comprises an EL2 epoxy laminating resin matrix cured with an AT30 epoxy hardener and reinforced with a unidirectional E-Glass fiber preform at 55% fiber content. The manufacturing process involved vacuum resin infusion followed by a room temperature cure for 24 hours. Mechanical characterization was performed via a longitudinal tensile test in accordance with ASTM D3039 using an Instron 5985 testing machine at a cross-head speed of 2 mm/min to determine the Young's modulus.",
      "reasoning_analysis": "Increasing Factors: The primary driver for elevated Young's modulus is the inclusion of 55% E-Glass fibers, which possess a significantly higher intrinsic stiffness compared to the epoxy matrix. The unidirectional alignment of the fibers parallel to the tensile loading axis maximizes load bearing capacity according to the rule of mixtures, while the vacuum infusion process likely minimizes void defects to ensure efficient stress transfer. Decreasing Factors: The room temperature curing cycle may result in a lower crosslink density within the epoxy matrix compared to elevated temperature post-cures, potentially reducing the matrix contribution to overall stiffness. Additionally, any minor fiber misalignment or waviness inherent to the preform could slightly diminish the longitudinal modulus. Dominant Factor: The high volume fraction and continuous nature of the unidirectional E-Glass fibers qualitatively dominate the mechanical response. In longitudinal tension, the composite stiffness is governed primarily by the fiber properties rather than the matrix, rendering the curing-induced variations in the epoxy network secondary to the reinforcement effect."
    }
  },
  {
    "doi": "10.1080/03602559.2017.1315644",
    "title": "Utilizing Vacuum Bagging Process to Prepare Carbon Fiber/CNT-Modified-epoxy Composites with Improved Mechanical Properties",
    "year": 2018,
    "chemical_composition": {
      "repeat_unit_psmiles": null,
      "monomers": [
        {
          "name": "Epon 828",
          "smiles": "CC(C)(c1ccc(OCC2CO2)cc1)c3ccc(OCC4CO4)cc3",
          "ratio_value": 100,
          "ratio_unit": "parts by weight"
        },
        {
          "name": "Epikure 3055",
          "smiles": null,
          "ratio_value": 50,
          "ratio_unit": "parts by weight"
        }
      ],
      "additives": [
        {
          "name": "Carbon Fiber",
          "type": "reinforcement",
          "amount_value": 60,
          "amount_unit": "wt%"
        },
        {
          "name": "SIZICYL XC R2 G",
          "type": "sizing agent",
          "amount_value": 10,
          "amount_unit": "g"
        }
      ],
      "is_homopolymer": false
    },
    "processing_history": "Hand layup vacuum bagging process. Sizing agent (10 g) applied on fabric surface, dried at room temperature for 12 h. Epoxy mixture applied. Fabric to epoxy ratio 60:40 wt%. Curing: Room temperature under vacuum for 20 h, then room temperature without vacuum for 24 h, postcured at 120 °C for 2 h. Young's modulus measured by uniaxial tensile test at 2 mm/min crosshead speed according to ASTM 3039.",
    "hierarchical_structure": "Unidirectional carbon fiber laminates ([0]2), two plies. Pristine epoxy matrix with CNT-enriched sizing agent on fibers.",
    "properties": {
      "E": {
        "value": [
          100
        ],
        "unit": "GPa"
      }
    },
    "analysis_with_hierarchical_structure": {
      "descriptive_text": "The sample comprises a carbon fiber-reinforced epoxy composite system fabricated via a hand layup vacuum bagging process. The matrix phase is formed by reacting Epon 828 epoxy resin (100 parts by weight) with Epikure 3055 hardener (50 parts by weight), while the reinforcement phase consists of unidirectional carbon fiber laminates arranged in a [0]2 configuration with a fabric-to-epoxy ratio of 60:40 by weight. Prior to consolidation, a CNT-enriched sizing agent (SIZICYL XC R2 G, 10 g) was applied to the fabric surface and dried at room temperature for 12 hours. The curing schedule involved holding under vacuum at room temperature for 20 hours, followed by 24 hours at room temperature without vacuum, and concluded with a post-cure at 120 °C for 2 hours. The Young's modulus was characterized via uniaxial tensile testing at a crosshead speed of 2 mm/min in accordance with ASTM 3039.",
      "reasoning_analysis": "Increasing Factors: The incorporation of 60 wt% carbon fiber reinforcement serves as the primary driver for elevated modulus, as the high stiffness of the fibers dominates the composite behavior according to the rule of mixtures. The unidirectional laminate structure ([0]2) ensures optimal load transfer along the fiber axis, maximizing longitudinal stiffness. Furthermore, the thermal post-cure at 120 °C increases the crosslink density of the epoxy matrix, enhancing its intrinsic modulus and improving interfacial shear strength. The presence of CNT-enriched sizing agent likely reinforces the fiber-matrix interphase, facilitating more efficient stress transfer between the compliant matrix and rigid fibers. Decreasing Factors: The epoxy matrix itself possesses a significantly lower modulus compared to the carbon fibers, limiting the transverse properties and contributing to the overall composite compliance in regions not dominated by fiber continuity. Potential processing-induced defects inherent to hand layup techniques, such as micro-voids or slight fiber misalignment despite vacuum bagging, could reduce the effective load-bearing cross-sectional area. Additionally, if the sizing agent layer is too thick or poorly bonded, it could act as a compliant interphase rather than a stiff bridge. Dominant Factor: The high weight fraction and unidirectional alignment of the carbon fibers qualitatively dominate the Young's modulus behavior. While matrix crosslinking and interfacial sizing optimize the system, the intrinsic stiffness of the continuous fiber phase at 60 wt% loading overwhelmingly dictates the macroscopic mechanical response in the longitudinal direction."
    },
    "analysis_without_hierarchical_structure": {
      "descriptive_text": "The composite sample comprises an epoxy matrix synthesized from Epon 828 resin and Epikure 3055 curing agent mixed at a ratio of 100 to 50 parts by weight, respectively. This matrix reinforces a carbon fiber fabric loaded at 60 wt%, which was pre-treated with 10 g of SIZICYL XC R2 G sizing agent applied to the fabric surface and dried at room temperature for 12 hours. The composite was manufactured using a hand layup vacuum bagging process with a fabric-to-epoxy ratio of 60:40 by weight. The curing cycle involved maintaining the sample under vacuum at room temperature for 20 hours, followed by 24 hours at room temperature without vacuum, and a final post-cure at 120 °C for 2 hours. The Young's modulus was subsequently determined via uniaxial tensile testing at a crosshead speed of 2 mm/min in accordance with ASTM 3039.",
      "reasoning_analysis": "Increasing Factors: The incorporation of carbon fiber at 60 wt% serves as the primary stiffening agent, leveraging the high intrinsic modulus of the fibers within the rule of mixtures framework. The post-curing thermal treatment at 120 °C enhances the crosslink density of the Epon 828 and Epikure 3055 epoxy network, thereby increasing the stiffness of the matrix phase. Furthermore, the application of the SIZICYL XC R2 G sizing agent promotes robust interfacial adhesion between the fiber and matrix, facilitating efficient stress transfer. The vacuum bagging process minimizes void content, preserving structural continuity. Decreasing Factors: The hand layup manufacturing method may introduce minor fiber misalignment or waviness compared to automated placement, which can reduce the effective modulus in the loading direction. Additionally, the inherent compliance of the epoxy matrix at 40 wt% limits the composite stiffness relative to the theoretical maximum of the fibers alone. Dominant Factor: The high volume fraction of the continuous carbon fiber reinforcement is the dominant factor. The disparity in stiffness between the carbon fibers and the epoxy matrix ensures that the fiber phase governs the overall mechanical response, overshadowing the variations introduced by matrix crosslinking or minor processing-induced defects."
    }
  },
  {
    "doi": "10.1179/1743289811Y.0000000036",
    "title": "Manufacturing process improvement and mechanical modelling of multiwalled carbon nanotube/epoxy composites",
    "year": 2013,
    "chemical_composition": {
      "repeat_unit_psmiles": null,
      "monomers": [
        {
          "name": "Epon 862 epoxy resin",
          "smiles": null,
          "ratio_value": 100,
          "ratio_unit": "weight parts"
        },
        {
          "name": "EpiCure W curing agent",
          "smiles": null,
          "ratio_value": 26.4,
          "ratio_unit": "weight parts"
        }
      ],
      "additives": [
        {
          "name": "Multiwalled carbon nanotubes",
          "type": "filler",
          "amount_value": 0.5,
          "amount_unit": "wt%"
        }
      ],
      "is_homopolymer": false
    },
    "processing_history": "MWNT (0.5 wt-%) dispersed in Epon 862/EpiCure W (100:26.4 wt ratio) via tip sonication (ice bath). Sonication: 30 W intensity, 2 h time, 20 s pulse on, 2 s pulse off. Degassed 15 min. Cured at 177 °C for 3 h in hot press. Young's modulus measured by uniaxial tensile test (ASTM D638/D882) at 1 mm/min crosshead speed, average of 5 specimens.",
    "hierarchical_structure": "MWNT/epoxy nanocomposite. SEM showed CNT aggregates with poor dispersion (30 W sonication intensity).",
    "properties": {
      "E": {
        "value": [
          2.577
        ],
        "unit": "GPa"
      }
    },
    "analysis_with_hierarchical_structure": {
      "descriptive_text": "The sample is a Multiwalled carbon nanotube (MWNT) reinforced epoxy nanocomposite fabricated using Epon 862 epoxy resin and EpiCure W curing agent at a weight ratio of 100:26.4. The MWNTs were incorporated at 0.5 wt% and dispersed within the resin matrix via tip sonication at 30 W intensity for 2 hours using an ice bath, followed by a 15-minute degassing step. The composite was subsequently cured in a hot press at 177 °C for 3 hours to form a crosslinked network. Structural characterization via SEM revealed the presence of CNT aggregates indicative of poor dispersion resulting from the sonication parameters, and the Young's modulus was determined through uniaxial tensile testing at a crosshead speed of 1 mm/min according to ASTM standards.",
      "reasoning_analysis": "Increasing Factors: The thermal curing process at 177 °C for 3 hours promotes a high degree of crosslinking within the Epon 862/EpiCure W network, significantly restricting chain segment mobility and increasing the intrinsic stiffness of the matrix. Additionally, the incorporation of Multiwalled carbon nanotubes introduces a filler with an exceptionally high intrinsic Young's modulus, which contributes to stiffening the composite material through load bearing capabilities. Decreasing Factors: The structural characterization indicates poor dispersion of the CNTs with visible aggregates, attributed to the relatively low sonication intensity (30 W) used during processing. These aggregates reduce the effective aspect ratio of the nanotubes and diminish the interfacial area available for stress transfer between the matrix and the filler, thereby lowering the reinforcement efficiency. Furthermore, agglomerates can act as stress concentrators or defect sites within the continuum, which may compromise the effective stiffness compared to a well-dispersed nanocomposite. Dominant Factor: The high crosslink density achieved through the elevated temperature curing cycle establishes a rigid matrix baseline that primarily dictates the mechanical stiffness. While the poor dispersion of the nanotubes limits the maximum potential reinforcement efficiency, the intrinsic stiffness of the CNTs combined with the rigid thermoset network qualitatively dominates the behavior, resulting in a composite modulus governed by the stiff matrix and filler content rather than being degraded solely by the morphological defects."
    },
    "analysis_without_hierarchical_structure": {
      "descriptive_text": "The sample comprises an epoxy network synthesized from Epon 862 epoxy resin and EpiCure W curing agent at a weight ratio of 100:26.4, reinforced with 0.5 wt% multiwalled carbon nanotubes. The nanotubes were dispersed into the resin mixture via tip sonication in an ice bath at 30 W intensity for 2 hours using a pulse sequence of 2 seconds on and 2 seconds off, followed by a 15-minute degassing period. The composite was cured in a hot press at 177 °C for 3 hours to achieve full crosslinking. Mechanical properties were evaluated using uniaxial tensile testing according to ASTM D638/D882 standards at a crosshead speed of 1 mm/min, with results averaged over five specimens.",
