Repository: hhtrick/HHT-code

# HHT training framework

This directory contains model training, embedding precomputation, inference, article-level baselines and the curated datasets. All commands below assume that the working directory is `train_code/`.

## 3. Datasets and fixed partitions

Each main dataset is a JSON array at `dataset/{property}/{property}.json`. Entries contain source metadata, `chemical_composition`, `processing_history`, `hierarchical_structure`, `properties`, and two generated-analysis objects. Targets are stored as `properties[property]["value"]`; source metadata and target values are not predictive input fields.

| Property | Train | Validation | Test | Total |
|---|---:|---:|---:|---:|

File: train_code/continue_train_dataset/E/E.json (part 105 of 106)
[
      "reasoning_analysis": "Increasing Factors: The formation of a highly crosslinked thermoset network through the reaction of Epon 862 and EpiCure W, particularly under the elevated curing temperature of 177 °C, significantly restricts chain segment mobility and establishes a rigid matrix backbone. The incorporation of multiwalled carbon nanotubes introduces a filler with an intrinsically high elastic modulus, and the extensive tip sonication processing promotes uniform dispersion, maximizing the effective aspect ratio and load-bearing capacity of the nanotubes within the matrix. Additionally, the use of a hot press during curing enhances consolidation and minimizes void content, which preserves structural continuity. Decreasing Factors: Despite sonication, there remains a risk of nanotube agglomeration at the 0.5 wt% loading, which can act as stress concentration points and reduce effective reinforcement efficiency. Furthermore, without explicit surface functionalization mentioned in the composition, the interfacial adhesion between the nanotubes and the epoxy matrix may be suboptimal, leading to interfacial slippage under load that diminishes stress transfer. Dominant Factor: The high crosslink density of the epoxy matrix achieved through the high-temperature cure cycle qualitatively dominates the baseline stiffness of the material, as the continuous phase constitutes the vast majority of the volume; however, the rigorous sonication processing ensures that the nanotube reinforcement provides a positive incremental contribution rather than acting as defects, preventing the decreasing factors from overshadowing the composite enhancement."
    }
  },
  {
    "doi": "10.1016/j.proeng.2017.07.027",
    "title": "A preliminary evaluation of bio-based epoxy resin hardeners for maritime application",
    "year": 2017,
    "chemical_composition": {
      "repeat_unit_psmiles": null,
      "monomers": [
        {
          "name": "Epoxy Resin",
          "smiles": null,
          "ratio_value": 100,
          "ratio_unit": "g"
        },
        {
          "name": "LITE 3100 Hardener",
          "smiles": null,
          "ratio_value": 79,
          "ratio_unit": "g"
        }
      ],
      "additives": [
        {
          "name": "m-phenylenebis(methylamine)",
          "type": "amine",
          "amount_value": null,
          "amount_unit": null
        },
        {
          "name": "2,4,6-tris(dimethylaminomethyl)phenol",
          "type": "amine",
          "amount_value": null,
          "amount_unit": null
        }
      ],
      "is_homopolymer": false
    },
    "processing_history": "Mixed resin:hardener at 100:79 g ratio. Poured into silicone molds (ASTM D638 Type 5). Cured at room temperature for 24h. No post-curing (NPC). Young's Modulus measured by uniaxial tensile test on Instron 4204 according to ASTM D638. Value reported as 0.18 ± 0.03 GPa.",
    "hierarchical_structure": null,
    "properties": {
      "E": {
        "value": [
          0.18
        ],
        "unit": "GPa"
      }
    },
    "analysis_with_hierarchical_structure": {
      "descriptive_text": "The sample comprises a thermosetting network formed from Epoxy Resin and LITE 3100 Hardener mixed at a mass ratio of 100:79 g. The formulation incorporates amine-type additives, specifically m-phenylenebis(methylamine) and 2,4,6-tris(dimethylaminomethyl)phenol, within the matrix. Specimens were cast into silicone molds conforming to ASTM D638 Type 5 geometry and cured at room temperature for 24 hours without any post-curing thermal treatment. Mechanical characterization was performed via uniaxial tensile testing using an Instron 4204 system in accordance with ASTM D638 standards.",
      "reasoning_analysis": "Increasing Factors: The formation of a covalently crosslinked thermoset network inherently restricts polymer chain mobility, providing structural rigidity. The presence of aromatic structures within the epoxy resin backbone and the m-phenylenebis(methylamine) additive introduces stiff phenylene rings that resist deformation through steric hindrance and reduced segmental flexibility. Decreasing Factors: The processing history specifies curing at room temperature for 24 hours with no post-curing, which limits the thermal energy available for the curing reaction. This often results in incomplete epoxide conversion and a lower final crosslink density compared to elevated temperature cures, thereby increasing free volume and chain mobility. Additionally, the specific chemistry of the LITE 3100 hardener may introduce flexible aliphatic segments that lower the intrinsic stiffness of the network. Dominant Factor: The processing history involving room temperature curing without post-curing is the dominant factor influencing the modulus. The incomplete network formation and reduced crosslink density arising from the lack of thermal energy override the intrinsic stiffness provided by the aromatic components, leading to a qualitatively lower modulus relative to fully cured epoxy systems."
    },
    "analysis_without_hierarchical_structure": {
      "descriptive_text": "The sample comprises an epoxy resin system formulated with LITE 3100 hardener at a mass ratio of 100:79, incorporating amine-based additives such as m-phenylenebis(methylamine) and 2,4,6-tris(dimethylaminomethyl)phenol. The mixture was poured into silicone molds conforming to ASTM D638 Type 5 specifications and cured at room temperature for 24 hours without any subsequent post-curing treatment. Mechanical characterization was performed via uniaxial tensile testing using an Instron 4204 machine in accordance with ASTM D638 to determine the Young's Modulus.",
      "reasoning_analysis": "Increasing Factors: The formation of a covalently crosslinked thermoset network through the reaction between the epoxy resin and the LITE 3100 hardener inherently establishes a rigid three-dimensional structure that resists deformation, driving the Young's Modulus upward relative to the uncured constituents. The inclusion of aromatic amines such as m-phenylenebis(methylamine) can introduce rigid phenylene rings into the network backbone, further enhancing stiffness through restricted segmental rotation. Decreasing Factors: The processing history specifies curing at room temperature for only 24 hours with no post-curing, which often results in incomplete conversion of epoxide groups and a lower final crosslink density compared to elevated temperature cures, significantly reducing the network stiffness. Additionally, if the amine additives function primarily as accelerators or remain unreacted within the matrix, they may act as impurities that increase free volume and decrease the modulus. Dominant Factor: The dominant factor influencing the final Young's Modulus is the thermal processing history, specifically the lack of post-curing following room temperature initialization. This limitation likely prevents the system from reaching its maximum theoretical crosslink density, thereby governing the mechanical stiffness more profoundly than the intrinsic rigidity of the chemical monomers."
    }
  },
  {
    "doi": "10.1177/0731684417709952",
    "title": "Fracture behavior of silica nanoparticles reinforced rubber/epoxy composite",
    "year": 2017,
    "chemical_composition": {
      "repeat_unit_psmiles": null,
      "monomers": [
        {
          "name": "Diglycidyl ether of bisphenol A",
          "smiles": "CC(C)(C)c1ccc(OCC2CO2)cc1OCC3CO3",
          "ratio_value": null,
          "ratio_unit": null
        },
        {
          "name": "Piperidine",
          "smiles": "C1CCNCC1",
          "ratio_value": 5,
          "ratio_unit": "phr"
        }
      ],
      "additives": [
        {
          "name": "Carboxyl-terminated butadiene acrylonitrile",
          "type": "toughener",
          "amount_value": 20,
          "amount_unit": "vol%"
        }
      ],
      "is_homopolymer": false
    },
    "processing_history": "DGEBA mixed with CTBN using mechanical stirrer at room temperature, vacuum 4 h. 5 phr piperidine added, stirred 10 min. Poured into Teflon aluminum mold, cured at 160°C for 6 h, cooled to room temp. Young's modulus measured by uniaxial tensile test (Instron 5567) at 5 mm/min crosshead speed, room temperature, ASTM D638.",
    "hierarchical_structure": "Phase segregated CTBN rubber particles in epoxy matrix.",
    "properties": {
      "E": {
        "value": [
          2.5
        ],
        "unit": "GPa"
      }
    },
    "analysis_with_hierarchical_structure": {
      "descriptive_text": "The material system consists of a diglycidyl ether of bisphenol A (DGEBA) epoxy resin cured with 5 phr piperidine and modified with 20 vol% carboxyl-terminated butadiene acrylonitrile (CTBN) as a toughening agent. The preparation protocol involved mechanical stirring of DGEBA and CTBN at room temperature followed by vacuum degassing for 4 hours, after which the piperidine curing agent was incorporated via stirring for 10 minutes. The mixture was cast into a Teflon-lined aluminum mold and subjected to a thermal cure cycle at 160°C for 6 hours before cooling to room temperature. Microstructural characterization reveals a morphology consisting of phase-segregated CTBN rubber particles dispersed within the continuous epoxy matrix, and the Young's modulus was determined via uniaxial tensile testing at a crosshead speed of 5 mm/min according to ASTM D638 standards.",
      "reasoning_analysis": "Increasing Factors: The rigid aromatic backbone of the DGEBA monomer combined with the high crosslink density achieved through the 160°C thermal cure establishes a stiff thermoset network, intrinsically driving the Young's modulus higher. The complete conversion ensured by the extended curing time further maximizes the network rigidity and load-bearing capacity of the continuous phase. Decreasing Factors: The incorporation of 20 vol% carboxyl-terminated butadiene acrylonitrile introduces compliant rubbery domains into the system, which possess a significantly lower modulus than the epoxy matrix. The phase-segregated structure creates soft inclusions that reduce the effective stiffness of the composite material according to micromechanical mixing rules, while the rubber particles may also facilitate local yielding mechanisms that lower the initial elastic response. Dominant Factor: While the highly crosslinked epoxy matrix provides the fundamental structural rigidity required for load transfer, the substantial volume fraction of low-modulus CTBN rubber particles is the dominant factor qualitatively reducing the overall Young's modulus relative to a neat, unmodified epoxy system."
    },
    "analysis_without_hierarchical_structure": {
      "descriptive_text": "The material system consists of a Diglycidyl ether of bisphenol A (DGEBA) epoxy resin modified with 20 vol% Carboxyl-terminated butadiene acrylonitrile (CTBN) toughener and cured using 5 phr piperidine hardener. Preparation involved mechanically stirring DGEBA and CTBN at room temperature followed by vacuum degassing for 4 hours to remove entrapped air. Piperidine was subsequently added and mixed for 10 minutes before the mixture was poured into a Teflon aluminum mold. The composite was cured at 160°C for 6 hours and cooled to room temperature. Mechanical characterization was performed via uniaxial tensile testing using an Instron 5567 at a crosshead speed of 5 mm/min at room temperature in accordance with ASTM D638 to determine the Young's modulus.",
      "reasoning_analysis": "Increasing Factors: The rigid bisphenol A backbone within the DGEBA monomer provides intrinsic chain stiffness, while the curing schedule of 160°C for 6 hours promotes a high degree of crosslinking conversion, resulting in a dense thermoset network that resists deformation. Additionally, the vacuum degassing step minimizes void content, preventing stress concentrators that would otherwise lower the effective load-bearing area. Decreasing Factors: The incorporation of 20 vol% Carboxyl-terminated butadiene acrylonitrile (CTBN) introduces a distinct rubbery phase into the matrix. Since the modulus of the elastomeric CTBN phase is orders of magnitude lower than the glassy epoxy matrix, this substantial volume fraction acts as a soft inclusion that significantly compromises the overall stiffness of the material according to composite mechanics principles. Dominant Factor: While the high-temperature cure maximizes the stiffness of the epoxy matrix, the sheer volume fraction of the low-modulus CTBN rubber phase is the dominant factor. The presence of 20 vol% soft domains qualitatively dictates a reduction in the overall Young's modulus compared to a neat epoxy system, as the composite behavior shifts towards the properties of the dispersed rubbery phase."
    }
  },
  {
    "doi": null,
    "title": "Effect of fatigue testing on the properties of Glass-Epoxy composites using the acoustic tool",
    "year": null,
    "chemical_composition": {
      "repeat_unit_psmiles": null,
      "monomers": [
        {
          "name": "SR 1500 epoxy resin",
          "smiles": null,
          "ratio_value": null,
          "ratio_unit": null
        },
        {
          "name": "SD 2505 amine hardener",
          "smiles": null,
          "ratio_value": null,
          "ratio_unit": null
        }
      ],
      "additives": [
        {
          "name": "Glass E fiber",
          "type": "reinforcement",
          "amount_value": 65,
          "amount_unit": "mass %"
        }
      ],
      "is_homopolymer": false
    },
    "processing_history": "Vacuum bag molding technique under 0.3 bar vacuum for 6 hours. Cured in oven at 80 °C for 8 hours. Specimens cut to 200x20x1 mm. No fatigue loading. No water aging. Young's modulus measured by uniaxial tensile test at 1 mm/min crosshead speed, room temperature (15-25 °C), according to ASTM C365-57.",
    "hierarchical_structure": "Glass-Epoxy composite with 4 layers of Glass E twill weave (300 g/m2).",
    "properties": {
      "E": {
        "value": [
          16.0
        ],
        "unit": "GPa"
      }
    },
    "analysis_with_hierarchical_structure": {
      "descriptive_text": "The sample consists of a glass-epoxy composite system fabricated using SR 1500 epoxy resin and SD 2505 amine hardener reinforced with 65 mass % Glass E fiber. The hierarchical structure comprises four layers of Glass E twill weave with an areal weight of 300 g/m² embedded within the cured matrix. Processing was conducted via vacuum bag molding technique under 0.3 bar vacuum for 6 hours, followed by thermal curing in an oven at 80 °C for 8 hours. Specimens were cut to dimensions of 200x20x1 mm, and the Young's modulus was determined via uniaxial tensile testing at a crosshead speed of 1 mm/min at room temperature in accordance with ASTM C365-57, without prior fatigue loading or water aging.",
      "reasoning_analysis": "Increasing Factors: The incorporation of 65 mass % Glass E fiber serves as the primary driver for increasing stiffness, as the high modulus of the silicate-based fibers significantly exceeds that of the epoxy matrix. The formation of a crosslinked thermoset network between the SR 1500 epoxy resin and SD 2505 amine hardener provides a rigid matrix foundation. Furthermore, the vacuum bag molding process helps consolidate the laminate, reducing void content and improving fiber-matrix interfacial bonding, which enhances stress transfer efficiency. Decreasing Factors: The use of a twill weave architecture introduces fiber crimp, where fibers undulate rather than remaining perfectly straight, reducing the effective modulus in the loading direction compared to unidirectional laminates. Additionally, the curing temperature of 80 °C may result in a crosslink density lower than what could be achieved with higher temperature post-cures, potentially limiting the intrinsic stiffness of the matrix phase. The inherent compliance of the polymeric matrix itself also acts to lower the composite modulus relative to the theoretical maximum of the fibers. Dominant Factor: The high loading fraction of the reinforcing Glass E fibers qualitatively dominates the mechanical response. According to composite micromechanics, the stiffness of the composite is heavily weighted by the fiber volume fraction and modulus; therefore, despite the reduction in efficiency caused by the twill weave crimp and the compliant matrix, the sheer volume of high-modulus reinforcement dictates the final Young's Modulus (E) behavior for this specific sample."
    },
    "analysis_without_hierarchical_structure": {
      "descriptive_text": "The sample comprises a composite system consisting of SR 1500 epoxy resin and SD 2505 amine hardener reinforced with 65 mass % Glass E fiber. Fabrication involved vacuum bag molding under 0.3 bar vacuum for 6 hours, followed by oven curing at 80 °C for 8 hours. Specimens were cut to 200x20x1 mm and subjected to uniaxial tensile testing at 1 mm/min crosshead speed at room temperature (15-25 °C) according to ASTM C365-57, without prior fatigue loading or water aging.",
      "reasoning_analysis": "Increasing Factors: The inclusion of 65 mass % Glass E fiber serves as the primary driver for elevated stiffness, as the high modulus of the glass reinforcement significantly exceeds that of the polymer matrix, effectively bearing the majority of the applied load. The formation of a crosslinked thermoset network between the epoxy resin and amine hardener further restricts chain mobility, contributing to matrix rigidity, while the vacuum bag molding process reduces void content, minimizing compliance associated with porosity. Additionally, the exclusion of water aging prevents moisture-induced plasticization of the epoxy matrix, preserving the interfacial stiffness. Decreasing Factors: The inherent compliance of the epoxy matrix relative to the glass fibers limits the upper bound of the composite modulus, as the matrix must transfer stress between fibers. Furthermore, the curing temperature of 80 °C may result in a crosslink density lower than what could be achieved with higher temperature post-cures, potentially leaving the matrix phase slightly less rigid. Dominant Factor: The high mass fraction of the Glass E fiber reinforcement qualitatively dominates the Young's modulus behavior. Given the substantial disparity in stiffness between the glass fibers and the cured epoxy matrix, the composite mechanical response is governed primarily by the fiber volume fraction and alignment rather than variations in the matrix crosslink density or minor processing-induced voids."
    }
  },
  {
    "doi": "10.1002/pc.23768",
    "title": "Physico-Mechanical, Thermal, and Coating Properties of Composite Materials Prepared With Epoxy Resin/Steel Slag",
    "year": 2017,
    "chemical_composition": {
      "repeat_unit_psmiles": null,
      "monomers": [
        {
          "name": "Bisphenol-A/Bisphenol-F diglycidyl ether",
          "smiles": "CC(C)(C1=CC=C(OCC2CO2)C=C1)C3=CC=C(OCC4CO4)C=C3",
          "ratio_value": null,
          "ratio_unit": null
        },
        {
          "name": "Epamine PC17",
          "smiles": null,
          "ratio_value": 25,
          "ratio_unit": "wt%"
        }
      ],
      "additives": [
        {
          "name": "Steel slag",
          "type": "filler",
          "amount_value": 5,
          "amount_unit": "wt%"
        },
        {
          "name": "2,4,6-tris(dimethylaminomethyl) phenol",
          "type": "accelerator",
          "amount_value": null,
          "amount_unit": null
        }
      ],
      "is_homopolymer": false
    },
    "processing_history": "Filler dried at 105 °C for 2 h. Mixed with epoxy resin at room temperature for 30 min, then ultrasonic bath. Epamine PC17 hardener (25 wt%) added, stirred 30 min. Accelerator added. Poured into stainless-steel mould. Cured at 40 °C for 4 h followed by postcuring at 80 °C for 4 h. Young's modulus measured by uniaxial tensile test at 5 mm/min crosshead speed according to ASTM D638.",
    "hierarchical_structure": "Epoxy composite with 5 wt% steel slag. XRD showed good compatibility and exfoliated structure.",
    "properties": {
      "E": {
        "value": [
          0.09
        ],
        "unit": "GPa"
      }
    },
    "analysis_with_hierarchical_structure": {
      "descriptive_text": "The material is an epoxy-based composite system comprising Bisphenol-A/Bisphenol-F diglycidyl ether resin cured with Epamine PC17 hardener at 25 wt%. The formulation incorporates 5 wt% steel slag as a filler and 2,4,6-tris(dimethylaminomethyl) phenol as an accelerator. Processing involved drying the filler at 105 °C for 2 hours, followed by mixing with the resin at room temperature for 30 minutes and subjecting the mixture to an ultrasonic bath to ensure dispersion. After adding the hardener and accelerator with further stirring, the mixture was poured into a stainless-steel mould and subjected to a curing cycle of 40 °C for 4 hours followed by postcuring at 80 °C for 4 hours. Structural characterization via XRD indicated good compatibility and an exfoliated structure within the epoxy matrix containing the steel slag filler, and the Young's modulus was subsequently determined via uniaxial tensile testing at a crosshead speed of 5 mm/min according to ASTM D638.",
      "reasoning_analysis": "Increasing Factors: The incorporation of rigid steel slag filler (5 wt%) acts as a reinforcing phase within the compliant epoxy matrix, theoretically increasing the Young's modulus according to composite micromechanics models. The processing history utilizing an ultrasonic bath promotes homogeneous filler dispersion, minimizing stress concentration points, while the reported exfoliated structure and good compatibility from XRD analysis suggest strong interfacial adhesion, facilitating efficient stress transfer from the matrix to the filler. Furthermore, the thermal postcuring at 80 °C likely maximizes the crosslinking density of the epoxy-amine network, thereby increasing the intrinsic stiffness of the polymer matrix. Decreasing Factors: The relatively low filler loading of 5 wt% may result in a modest reinforcement effect compared to higher volume fractions, limiting the upper bound of modulus enhancement. Additionally, the use of a specific accelerator could potentially alter the network topology or introduce slight heterogeneities in crosslink distribution compared to a stoichiometric cure without accelerators, which might marginally reduce the theoretical maximum stiffness. Dominant Factor: The dominant factor influencing the Young's modulus is the synergistic effect of the rigid filler reinforcement combined with the optimized interfacial compatibility and thermal postcuring. The strong interfacial bonding indicated by the exfoliated structure ensures that the stiff filler effectively constrains matrix deformation, overriding the minor potential reductions from low loading or network topology variations, leading to a qualitatively higher modulus than the neat resin."
    },
    "analysis_without_hierarchical_structure": {
      "descriptive_text": "The sample consists of a thermoset epoxy composite based on a Bisphenol-A/Bisphenol-F diglycidyl ether resin matrix cured with Epamine PC17 hardener at a loading of 25 wt%. The formulation incorporates 5 wt% steel slag as a rigid filler and 2,4,6-tris(dimethylaminomethyl) phenol as a curing accelerator. Preparation involved drying the filler at 105 °C for 2 hours prior to mixing with the epoxy resin at room temperature for 30 minutes, followed by ultrasonic bath treatment to ensure dispersion. After the addition of the hardener and accelerator with further stirring, the mixture was poured into a stainless-steel mould and subjected to a curing cycle of 40 °C for 4 hours followed by postcuring at 80 °C for 4 hours. The Young's modulus was subsequently determined via uniaxial tensile testing at a crosshead speed of 5 mm/min in accordance with ASTM D638.",
      "reasoning_analysis": "Increasing Factors: The formation of a densely crosslinked thermoset network from the Bisphenol-A/F diglycidyl ether and amine hardener provides a rigid backbone that inherently resists deformation. The incorporation of 5 wt% steel slag acts as a rigid inorganic reinforcement, which typically increases the composite modulus according to micromechanical models, provided the particles are well-dispersed. Furthermore, the processing history contributes positively; drying the filler eliminates moisture-induced plasticization, ultrasonic treatment minimizes agglomeration defects, and the postcuring step at 80 °C maximizes crosslinking density and conversion. Decreasing Factors: Potential reductions in modulus could occur if the interfacial adhesion between the hydrophobic epoxy matrix and the hydrophilic steel slag is insufficient without coupling agents, leading to poor stress transfer. Additionally, residual thermal stresses arising from the coefficient of thermal expansion mismatch during cooling from the postcure temperature could induce microcracking, while any incomplete curing despite the thermal schedule would leave unreacted chains that lower stiffness. Dominant Factor: The dominant factor governing the Young's modulus is the synergistic effect of the high crosslinking density achieved through the specific curing and postcuring thermal history combined with the rigid reinforcement of the dried steel slag filler. While interfacial weaknesses pose a risk, the intrinsic stiffness of the cured epoxy network reinforced by the inorganic particles qualitatively drives the modulus significantly higher than that of the neat resin."
    }
  },
  {
    "doi": "10.1016/j.compscitech.2005.04.002",
    "title": "Rubbery and glassy epoxy resins reinforced with carbon nanotubes",
    "year": 2005,
    "chemical_composition": {
      "repeat_unit_psmiles": null,
      "monomers": [
        {
          "name": "Diglycidyl ether of bisphenol A (Epon 828)",
          "smiles": "CC(C)(c1ccc(OCC2COC2)cc1)c1ccc(OCC2COC2)cc1",
          "ratio_value": 25,
          "ratio_unit": "parts by weight"
        },
        {
          "name": "Jeffamine D-2000",
          "smiles": null,
          "ratio_value": 75,
          "ratio_unit": "parts by weight"
        }
      ],
      "additives": [
        {
          "name": "Multi-walled carbon nanotubes",
          "type": "filler",
          "amount_value": 1.0,
          "amount_unit": "wt%"
        }
      ],
      "is_homopolymer": false
    },
    "processing_history": "1 wt.% pristine MWNTs dispersed in chloroform, mixed with Jeffamine D-2000, sonicated 1 h (50-60 Hz). Solvent evaporated. Stoichiometric Epon 828 added. Mixed at 75 °C for 1 h, degassed 1 h. Cured at 75 °C for 3 h and 125 °C for 3 h. Young's modulus measured by static tensile test using Instron 4502 with 10 N load cell at 1.0 mm/min crosshead speed at room temperature.",
    "hierarchical_structure": "Rubbery epoxy matrix. Homogeneous nanotube dispersion observed by SEM.",
    "properties": {
      "E": {
        "value": [
          0.00197
        ],
        "unit": "GPa"
      }
    },
    "analysis_with_hierarchical_structure": {
      "descriptive_text": "The sample consists of a thermosetting epoxy network formed from Diglycidyl ether of bisphenol A (Epon 828) and Jeffamine D-2000 in a ratio of 25 to 75 parts by weight, respectively, reinforced with 1.0 wt% pristine multi-walled carbon nanotubes (MWNTs). The nanocomposite was fabricated by dispersing the MWNTs in chloroform mixed with Jeffamine D-2000 via sonication for 1 hour at 50-60 Hz, followed by solvent evaporation. Stoichiometric Epon 828 was subsequently added, mixed at 75 °C for 1 hour, and degassed for 1 hour before undergoing a two-stage curing process at 75 °C for 3 hours and 125 °C for 3 hours. The resulting material exhibits a rubbery epoxy matrix with homogeneous nanotube dispersion as observed by SEM, and its Young's modulus was characterized by static tensile testing using an Instron 4502 with a 10 N load cell at a crosshead speed of 1.0 mm/min at room temperature.",
      "reasoning_analysis": "Increasing Factors: The incorporation of 1.0 wt% multi-walled carbon nanotubes (MWNTs) with homogeneous dispersion provides significant reinforcement due to the high intrinsic stiffness and aspect ratio of the nanotubes, facilitating effective stress transfer within the matrix. Additionally, the aromatic bisphenol A structure in the Epon 828 resin contributes inherent rigidity to the network nodes, and the thermal curing schedule ensures sufficient crosslink density to maintain structural integrity. Decreasing Factors: The formulation utilizes a high proportion of Jeffamine D-2000 (75 parts by weight) relative to the epoxy resin (25 parts by weight); the long, flexible polyether chains of the Jeffamine act as internal plasticizers, significantly increasing chain segment mobility. Furthermore, the hierarchical structure is explicitly described as a rubbery epoxy matrix, indicating that the testing temperature is likely above the glass transition temperature (Tg), where the modulus drops precipitously compared to the glassy state. Residual chloroform from the solvent casting process could also potentially plasticize the network if not fully removed. Dominant Factor: The dominant factor governing the Young's modulus is the flexible network architecture induced by the high concentration of Jeffamine D-2000, which establishes a rubbery state at room temperature. While the well-dispersed MWNTs provide composite reinforcement relative to the neat rubbery epoxy, the intrinsic low modulus of the rubbery matrix fundamentally limits the overall stiffness compared to standard glassy epoxy systems, making the matrix flexibility the primary determinant of the mechanical response."
    },
    "analysis_without_hierarchical_structure": {
      "descriptive_text": "The sample consists of an epoxy network formed by reacting Diglycidyl ether of bisphenol A (Epon 828) with Jeffamine D-2000 polyetheramine in a weight ratio of 25 to 75 parts, respectively. Multi-walled carbon nanotubes (MWNTs) were incorporated as a reinforcing filler at a concentration of 1.0 wt%. The preparation involved dispersing pristine MWNTs in chloroform and mixing with the Jeffamine D-2000 followed by one hour of sonication at 50-60 Hz, after which the solvent was evaporated. Stoichiometric Epon 828 was subsequently added, and the mixture was heated at 75 °C for one hour and degassed for one hour prior to curing. The final network was established through a two-step curing protocol involving 3 hours at 75 °C followed by 3 hours at 125 °C, and the Young's modulus was determined via static tensile testing at room temperature using a crosshead speed of 1.0 mm/min.",
      "reasoning_analysis": "Increasing Factors: The incorporation of 1.0 wt% multi-walled carbon nanotubes provides high-aspect-ratio reinforcement with intrinsic high stiffness, while the sonication processing aids in exfoliation and dispersion to maximize load transfer efficiency. Additionally, the aromatic structure of the Epon 828 epoxy resin contributes inherent rigidity to the network nodes, and the elevated temperature curing cycle ensures a high degree of conversion and crosslinking density. Decreasing Factors: The formulation utilizes a significantly high weight ratio of Jeffamine D-2000 (75 parts) relative to the epoxy resin (25 parts). Jeffamine D-2000 possesses a long, flexible polyether backbone which acts as a flexible spacer between crosslinks, drastically increasing the molecular weight between crosslinks and enhancing segmental chain mobility. This architectural feature inherently reduces the stiffness of the resulting thermoset network compared to standard amine-cured epoxies. Dominant Factor: The dominant factor is the network architecture defined by the high concentration of the flexible Jeffamine D-2000 curing agent. Although the carbon nanotubes and aromatic epoxy groups provide reinforcing contributions, the long polyether segments fundamentally dictate a low-modulus, elastomeric behavior for the bulk matrix, thereby qualitatively limiting the overall Young's modulus despite the presence of rigid fillers."
    }
  },
  {
    "doi": null,
    "title": "Processing and Characterization of Composites Based on Hybrid Thermosets Systems",
    "year": 2020,
    "chemical_composition": {
      "repeat_unit_psmiles": null,
      "monomers": [
        {
          "name": "Acrylates",
          "smiles": null,
          "ratio_value": null,
          "ratio_unit": null
        },
        {
          "name": "Epoxides",
          "smiles": null,
          "ratio_value": null,
          "ratio_unit": null
        }
      ],
      "additives": [
        {
          "name": "Ceramic filler",
          "type": "filler",
          "amount_value": 60,
          "amount_unit": "wt%"
        },
        {
          "name": "Photo initiators",
          "type": "initiator",
          "amount_value": null,
          "amount_unit": null
        },
        {
          "name": "Dyes",
          "type": "additive",
          "amount_value": null,
          "amount_unit": null
        },
        {
          "name": "Absorber",
          "type": "additive",
          "amount_value": null,
          "amount_unit": null
        }
      ],
      "is_homopolymer": false
    },
    "processing_history": "DLP printed (365 nm, 100 μm layer thickness). Combined post-treatment (UV 365 nm, 10 s exposure + Thermal 60 °C, 24 hours). Young's modulus (Flexural modulus) measured by 3-point flexural test (Shimadzu AG-X, 5-kN loading cell, 2 mm/min, 23 °C, NF EN ISO 14125).",
    "hierarchical_structure": "Hybrid thermoset acrylic-epoxy matrix with 60 wt% ceramic filler. Denser epoxy network, optimal post-process conditions.",
    "properties": {
      "E": {
        "value": [
          9.1
        ],
        "unit": "GPa"
      }
    },
    "analysis_with_hierarchical_structure": {
      "descriptive_text": "The material is a hybrid thermoset acrylic-epoxy matrix composite containing 60 wt% ceramic filler, supplemented with photo initiators, dyes, and absorbers. Fabricated via digital light processing (DLP) at 365 nm with a 100 μm layer thickness, the sample underwent a combined post-treatment consisting of 10 seconds of UV exposure at 365 nm followed by thermal curing at 60 °C for 24 hours to establish a denser epoxy network. Mechanical characterization was performed by measuring the Young's modulus using a 3-point flexural test on a Shimadzu AG-X system equipped with a 5-kN loading cell, operating at a crosshead speed of 2 mm/min at 23 °C in accordance with NF EN ISO 14125.",
      "reasoning_analysis": "Increasing Factors: The substantial 60 wt% loading of rigid ceramic filler drastically enhances stiffness by bearing the majority of the applied load and restricting matrix deformation. Additionally, the hybrid acrylic-epoxy chemistry combined with the specific dual-stage post-curing history (UV plus thermal) promotes a high degree of crosslinking and a denser network structure, which reduces chain mobility and increases the intrinsic modulus of the matrix phase. Decreasing Factors: The inherent compliance of the organic polymer matrix limits the composite's stiffness relative to the pure ceramic filler. Moreover, the additive manufacturing processing history involves layer-by-layer deposition, which may introduce interlayer boundaries or micro-voids that could compromise structural continuity and reduce the effective modulus compared to isotropic bulk molding techniques. Dominant Factor: The high volume fraction of the ceramic filler is the qualitatively dominant factor governing the Young's modulus. While the crosslinked network structure contributes to rigidity, the mechanical behavior is primarily dictated by the percolation and load-bearing capacity of the rigid inorganic phase, overwhelming the effects of matrix compliance and processing-induced anisotropy."
    },
    "analysis_without_hierarchical_structure": {
      "descriptive_text": "The sample consists of a hybrid polymer composite derived from acrylate and epoxide monomers, incorporated with 60 wt% ceramic filler as well as photo initiators, dyes, and an absorber. This material was fabricated using digital light processing (DLP) printing at a wavelength of 365 nm with a layer thickness of 100 μm, followed by a combined post-treatment regimen involving secondary UV exposure at 365 nm for 10 seconds and thermal curing at 60 °C for 24 hours. The Young's modulus was subsequently characterized via a 3-point flexural test conducted at 23 °C according to NF EN ISO 14125 standards.",
      "reasoning_analysis": "Increasing Factors: The inclusion of ceramic filler at a high loading of 60 wt% serves as the primary stiffening mechanism, significantly restricting matrix deformation and bearing applied load through the rigid particulate phase. Additionally, the hybrid acrylate-epoxide network structure combined with the dual UV and thermal post-curing history likely maximizes crosslinking density, thereby reducing segmental chain mobility and increasing intrinsic stiffness. Decreasing Factors: The additive manufacturing process via DLP printing introduces layered morphology which may result in interlayer weaknesses or anisotropy that could reduce the effective modulus compared to isotropic bulk materials. Furthermore, the presence of small molecule additives such as dyes and absorbers may introduce minor free volume or plasticization effects if not chemically bound. Dominant Factor: The high volume fraction of rigid ceramic filler qualitatively dominates the final modulus behavior, as the mechanical response is overwhelmingly dictated by the stiff filler phase rather than the compliant polymer matrix or minor processing-induced defects."
    }
  },
  {
    "doi": null,
    "title": "A carbon nanotube–alumina network structure for fabricating epoxy composites",
    "year": 2009,
    "chemical_composition": {
      "repeat_unit_psmiles": null,
      "monomers": [
        {
          "name": "Phoenix epoxy resin",
          "smiles": null,
          "ratio_value": null,
          "ratio_unit": null
        },
        {
          "name": "Polyamide resin hardener",
          "smiles": null,
          "ratio_value": null,
          "ratio_unit": null
        }
      ],
      "additives": [
        {
          "name": "CNT-Al2O3 hybrid filler",
          "type": "filler",
          "amount_value": 1,
          "amount_unit": "wt%"
        }
      ],
      "is_homopolymer": false
    },
    "processing_history": "CNT-Al2O3 hybrid synthesized via CVD (800 °C, CH4/N2, 30 min). Hybrid filler (1 wt.%, composed of 4 wt.% Ni, 36 wt.% Al2O3, 60 wt.% CNTs) mixed into liquid epoxy (Phoenix epoxy resin and polyamide hardener) by mechanical stirring. Poured into a dog-bone silicone mold. Cure time 3 days. Young's modulus measured by tensile test at room temperature (RT).",
    "hierarchical_structure": "Epoxy matrix with CNT-Al2O3 network structure. CNTs multiwalled (thickness several nm to 20 nm). Homogeneous dispersion.",
    "properties": {
      "E": {
        "value": [
          1.648
        ],
        "unit": "GPa"
      }
    },
    "analysis_with_hierarchical_structure": {
