Repository: hhtrick/HHT-code

# HHT training framework

This directory contains model training, embedding precomputation, inference, article-level baselines and the curated datasets. All commands below assume that the working directory is `train_code/`.

## 3. Datasets and fixed partitions

Each main dataset is a JSON array at `dataset/{property}/{property}.json`. Entries contain source metadata, `chemical_composition`, `processing_history`, `hierarchical_structure`, `properties`, and two generated-analysis objects. Targets are stored as `properties[property]["value"]`; source metadata and target values are not predictive input fields.

| Property | Train | Validation | Test | Total |
|---|---:|---:|---:|---:|

File: train_code/continue_train_dataset/E/E.json (part 106 of 106)
[
      "descriptive_text": "The sample comprises a thermoset composite formed from Phoenix epoxy resin cured with a polyamide resin hardener, reinforced with a 1 wt% loading of CNT-Al2O3 hybrid filler. This hybrid filler, consisting of 60 wt% carbon nanotubes, 36 wt% alumina, and 4 wt% nickel, was synthesized via chemical vapor deposition at 800 °C using a CH4/N2 atmosphere for 30 minutes prior to incorporation. The filler was dispersed into the liquid epoxy system through mechanical stirring, cast into a dog-bone silicone mold, and cured for three days to establish a solid network. Hierarchical characterization indicates an epoxy matrix containing a homogeneous dispersion of multiwalled carbon nanotubes with thicknesses ranging from several nanometers to 20 nm, forming a CNT-Al2O3 network structure. The mechanical properties were evaluated via tensile testing at room temperature to determine the Young's modulus.",
      "reasoning_analysis": "Increasing Factors: The inclusion of high-modulus reinforcing phases, specifically the multiwalled carbon nanotubes and alumina particles within the hybrid filler, significantly enhances stiffness relative to the neat polymer matrix due to the rule of mixtures. The homogeneous dispersion reported in the hierarchical structure maximizes the interfacial area for stress transfer, while the 3-day cure time ensures a high crosslink density in the epoxy-polyamide network, establishing a rigid baseline matrix modulus. Additionally, the CVD synthesis of the filler suggests high crystallinity and structural integrity of the CNTs, preserving their intrinsic high axial stiffness. Decreasing Factors: The low filler loading of 1 wt% limits the volumetric fraction of the stiff reinforcement, potentially capping the magnitude of modulus enhancement compared to higher loading composites. Furthermore, mechanical stirring without specific alignment techniques likely results in random orientation of the high-aspect-ratio nanotubes, reducing reinforcement efficiency compared to aligned systems, and the use of a polyamide hardener may introduce flexible segments that lower the matrix stiffness relative to more rigid curing agents. Dominant Factor: The dominant factor is the intrinsic high stiffness of the CNT-Al2O3 hybrid filler combined with the homogeneous dispersion within the fully cured thermoset network. Despite the low loading and random orientation, the extreme modulus disparity between the nanocarbon-ceramic phase and the polymer matrix qualitatively drives the composite E higher than that of the unfilled epoxy system."
    },
    "analysis_without_hierarchical_structure": {
      "descriptive_text": "The sample comprises a thermoset composite matrix formed from Phoenix epoxy resin and a polyamide resin hardener. This matrix was reinforced with a CNT-Al2O3 hybrid filler at a loading of 1 wt%, wherein the filler itself was synthesized via chemical vapor deposition at 800 °C using CH4/N2 gas for 30 minutes. The hybrid filler, composed of CNTs, Al2O3, and Ni, was incorporated into the liquid epoxy mixture through mechanical stirring before being poured into a dog-bone silicone mold. The composite was allowed to cure for 3 days, and the Young's modulus was subsequently determined via tensile testing conducted at room temperature.",
      "reasoning_analysis": "Increasing Factors: The formation of a crosslinked thermoset network between the epoxy resin and polyamide hardener intrinsically restricts chain mobility, establishing a rigid structural baseline that drives the Young's modulus upward. Additionally, the incorporation of the CNT-Al2O3 hybrid filler introduces materials with significantly higher intrinsic stiffness than the polymer matrix; specifically, the high aspect ratio of the carbon nanotubes and the rigidity of the alumina particles act to reinforce the composite, while the extended 3-day cure time likely ensures a high degree of crosslinking conversion, further contributing to increased stiffness. Decreasing Factors: The use of a polyamide hardener may introduce flexible aliphatic segments into the network compared to more rigid aromatic hardeners, potentially limiting the maximum achievable network stiffness. Furthermore, the use of mechanical stirring rather than high-shear sonication for mixing the nanofillers may result in incomplete dispersion or agglomeration of the CNTs, which can reduce stress transfer efficiency and act as defect sites, thereby limiting the full reinforcement potential of the filler. Dominant Factor: While the crosslinked network provides the continuous phase responsible for the bulk mechanical integrity, the inclusion of the high-modulus CNT-Al2O3 hybrid filler is the dominant factor driving the Young's modulus higher relative to the neat resin, as the exceptional stiffness of the nanotubes and ceramic particles outweighs the slight flexibility introduced by the polyamide hardener and processing limitations."
    }
  },
  {
    "doi": null,
    "title": "Influence of Commercial Biochar Fillers on Brittleness/Ductility of Epoxy Resin Composites",
    "year": 2019,
    "chemical_composition": {
      "repeat_unit_psmiles": null,
      "monomers": [
        {
          "name": "BFA diglycidyl resin",
          "smiles": null,
          "ratio_value": null,
          "ratio_unit": null
        },
        {
          "name": "Primary amines mix (1,3-phenylenedimethanamine and N1,N3-dimethylpropane-1,3-diamine)",
          "smiles": null,
          "ratio_value": null,
          "ratio_unit": null
        }
      ],
      "additives": [
        {
          "name": "Oil seed rape biochar (OSR)",
          "type": "filler",
          "amount_value": 2,
          "amount_unit": "wt%"
        }
      ],
      "is_homopolymer": false
    },
    "processing_history": "Biochar mechanically pulverized and dispersed into epoxy monomer using tip ultrasonicator (15 min, pulsed 20 s on/10 s off). Curing agent added, ultrasonicated 2 min. Moulds 16 h at room temperature. Thermal curing at 70 °C for 6 h. Young's modulus measured by uniaxial tensile test using MTS Q-test10 machine, ASTM 638 procedure, dog-bone shape samples.",
    "hierarchical_structure": "Epoxy matrix with 2 wt.% Oil seed rape biochar filler. Biochar shows presence of pores and quasi-collapsed channels filled with small carbon particles (avg size <1 µm). High ash content (19.50 wt.%). Particle size distribution large distribution centered around 10 µm.",
    "properties": {
      "E": {
        "value": [
          2.731
        ],
        "unit": "GPa"
      }
    },
    "analysis_with_hierarchical_structure": {
      "descriptive_text": "The sample consists of a thermosetting epoxy network formed from BFA diglycidyl resin cured with a primary amine mixture comprising 1,3-phenylenedimethanamine and N1,N3-dimethylpropane-1,3-diamine, reinforced with 2 wt% Oil seed rape biochar (OSR) filler. The composite was fabricated by mechanically pulverizing the biochar and dispersing it into the epoxy monomer via tip ultrasonication for 15 minutes, followed by the addition of the curing agent and further ultrasonication prior to molding at room temperature for 16 hours and subsequent thermal curing at 70 °C for 6 hours. Structural characterization reveals the biochar filler possesses a porous morphology with quasi-collapsed channels filled with small carbon particles averaging less than 1 µm, a high ash content of 19.50 wt%, and a particle size distribution centered around 10 µm, with the final Young's modulus determined via uniaxial tensile testing according to ASTM 638 procedure using dog-bone shaped samples.",
      "reasoning_analysis": "Increasing Factors: The formation of a densely crosslinked epoxy network through the reaction of the diglycidyl resin with primary amines during the 70 °C thermal curing stage establishes a rigid matrix backbone that inherently resists deformation. The inclusion of Oil seed rape biochar introduces a rigid particulate phase, specifically the high ash content (19.50 wt%) which consists of inorganic minerals stiffer than the polymer matrix, thereby contributing to composite stiffening. Furthermore, the use of tip ultrasonication during processing promotes filler dispersion, minimizing agglomeration and maximizing the effective surface area for stress transfer between the matrix and the filler. Decreasing Factors: The porous morphology of the biochar, characterized by quasi-collapsed channels and internal voids, reduces the effective modulus of the filler particles themselves compared to solid carbonaceous reinforcements. The relatively large particle size distribution centered around 10 µm may act as stress concentrators rather than efficient reinforcement at the low loading level of 2 wt%, potentially initiating micro-yielding. Additionally, the room temperature molding step prior to thermal curing carries a risk of entrapping air voids if degassing was not performed, which would introduce compliance into the bulk material. Dominant Factor: The intrinsic stiffness of the fully cured epoxy network serves as the primary determinant of the Young's modulus, given the low filler loading of 2 wt%. While the rigid ash content provides a marginal stiffening effect, the porous nature of the biochar and the large particle size limit the reinforcement efficiency, meaning the final modulus behavior is dominated by the crosslink density achieved during thermal curing rather than significant composite reinforcement effects."
    },
    "analysis_without_hierarchical_structure": {
      "descriptive_text": "The sample consists of a thermoset epoxy composite formulated using BFA diglycidyl resin cured with a primary amine mixture comprising 1,3-phenylenedimethanamine and N1,N3-dimethylpropane-1,3-diamine. To enhance mechanical properties, Oil seed rape biochar (OSR) was incorporated as a filler at a loading of 2 wt%. The fabrication process involved mechanically pulverizing the biochar and dispersing it into the epoxy monomer via tip ultrasonication for 15 minutes using a pulsed cycle, followed by the addition of the curing agent and a further 2 minutes of ultrasonication. The mixture was molded and held at room temperature for 16 hours before undergoing thermal curing at 70 °C for 6 hours. The Young's modulus was subsequently characterized via uniaxial tensile testing on dog-bone shaped samples according to ASTM 638 procedure using an MTS Q-test10 machine.",
      "reasoning_analysis": "Increasing Factors: The formation of a covalently crosslinked thermoset network during the thermal curing process intrinsically restricts polymer chain mobility, driving the Young's modulus upward relative to the uncured resin. The inclusion of 1,3-phenylenedimethanamine introduces rigid aromatic structures into the network backbone, further enhancing stiffness through steric hindrance. Additionally, the incorporation of rigid Oil seed rape biochar filler acts as a reinforcement phase, and the use of tip ultrasonication promotes uniform dispersion, facilitating efficient stress transfer between the matrix and the filler. Decreasing Factors: The presence of N1,N3-dimethylpropane-1,3-diamine introduces flexible aliphatic segments into the crosslink network, which increases chain mobility and qualitatively reduces the overall stiffness compared to a purely aromatic system. Furthermore, the thermal curing temperature of 70 °C is moderate and may result in a lower crosslink density compared to higher temperature post-cures, potentially limiting the maximum achievable modulus. The low filler loading of 2 wt% also limits the magnitude of reinforcement compared to higher volume fractions. Dominant Factor: The intrinsic rigidity of the crosslinked epoxy network, governed primarily by the aromatic amine content and the curing schedule, establishes the baseline stiffness; however, the qualitative behavior is dominantly influenced by the successful dispersion of the rigid biochar filler via ultrasonication, which provides reinforcement that outweighs the flexibility introduced by the aliphatic amine components."
    }
  },
  {
    "doi": null,
    "title": "Reinforcing Efect of Organosilane‑Grafted ${ \\mathsf { C a C O } } _ { 3 }$ Nanoparticles on Mechanical Performance of E‑Glass Chopped Strand Mat/Epoxy Composites",
    "year": 2023,
    "chemical_composition": {
      "repeat_unit_psmiles": null,
      "monomers": [
        {
          "name": "EPON 828 (Bisphenol A diglycidyl ether)",
          "smiles": "CC(C)(c1ccc(OCC2CO2)cc1)c1ccc(OCC2CO2)cc1",
          "ratio_value": 10,
          "ratio_unit": "parts by weight"
        },
        {
          "name": "Triethylenetetramine",
          "smiles": "NCCNCCNCCN",
          "ratio_value": 1,
          "ratio_unit": "parts by weight"
        }
      ],
      "additives": [
        {
          "name": "E-glass chopped strand mat",
          "type": "reinforcement",
          "amount_value": null,
          "amount_unit": null
        },
        {
          "name": "Functionalized CaCO3 nanoparticles (f-CaCO3)",
          "type": "filler",
          "amount_value": 0.5,
          "amount_unit": "wt%"
        },
        {
          "name": "3-aminopropyltrimethoxysilane (APTMS)",
          "type": "coupling agent",
          "amount_value": null,
          "amount_unit": null
        }
      ],
      "is_homopolymer": false
    },
    "processing_history": "E-glass CSM/epoxy composite prepared via hand lay-up. Epoxy resin mixed with f-CaCO3 (0.5 wt% as per Conclusion; Results/Abstract state 5 wt% for max modulus) stirred 20 min at 2000 rpm, sonicated 30 min. Hardener added (1:10 wt ratio). Cured at room temperature for 24 h. f-CaCO3 functionalized with APTMS (reflux 80 C 7h). Young's modulus measured by uniaxial tensile test (ASTM D3039) using Hounsfield H25KS machine at crosshead rate 5 mm/min, sample dimensions 250x20x2 mm3.",
    "hierarchical_structure": "Multiscale composite with E-glass CSM reinforcement and f-CaCO3 nanoparticles dispersed in epoxy matrix. Improved fiber/matrix interfacial bonding observed via SEM.",
    "properties": {
      "E": {
        "value": [
          16.1
        ],
        "unit": "GPa"
      }
    },
    "analysis_with_hierarchical_structure": {
      "descriptive_text": "The sample consists of a multiscale composite material based on an epoxy matrix formed by the reaction of EPON 828 (Bisphenol A diglycidyl ether) and Triethylenetetramine hardener at a 10:1 weight ratio. This thermoset network is reinforced with E-glass chopped strand mat and further modified with 0.5 wt% functionalized CaCO3 nanoparticles, where the nanoparticles were surface-treated with 3-aminopropyltrimethoxysilane via reflux prior to incorporation. The composite was fabricated using a hand lay-up technique, involving high-speed stirring and sonication of the nanoparticle-filled resin followed by the addition of the hardener and curing at room temperature for 24 hours. Structural characterization indicates a multiscale architecture with improved fiber-matrix interfacial bonding, and the mechanical properties were evaluated via uniaxial tensile testing according to ASTM D3039 standards.",
      "reasoning_analysis": "Increasing Factors: The incorporation of E-glass chopped strand mat serves as the primary macroscopic reinforcement, significantly elevating the modulus through the rule of mixtures due to the high stiffness of glass fibers relative to the polymer matrix. Additionally, the dispersion of functionalized CaCO3 nanoparticles contributes to modulus enhancement via particle stiffening and increased tortuosity for stress propagation. The use of APTMS as a coupling agent strengthens the interfacial adhesion between the inorganic fillers and the epoxy matrix, ensuring efficient stress transfer and minimizing interfacial slippage, while high-shear mixing and sonication processing steps promote uniform nanoparticle dispersion. Decreasing Factors: The room temperature curing protocol may result in a lower ultimate crosslink density within the epoxy network compared to elevated temperature curing cycles, potentially limiting the intrinsic stiffness of the matrix phase. Furthermore, the hand lay-up manufacturing technique introduces the possibility of void formation or non-uniform fiber distribution, which can act as defects reducing the effective load-bearing cross-section. Dominant Factor: The presence of the E-glass chopped strand mat reinforcement is the dominant factor governing the Young's modulus, as the high modulus of the glass fibers overwhelmingly dictates the composite stiffness compared to the matrix properties. While the nanoparticle modification and coupling agent optimize the interfacial mechanics, the macroscopic fiber reinforcement provides the primary structural rigidity, overshadowing the limitations imposed by the room temperature cure."
    },
    "analysis_without_hierarchical_structure": {
      "descriptive_text": "The sample comprises an epoxy composite system formed from EPON 828 (Bisphenol A diglycidyl ether) resin and Triethylenetetramine hardener mixed at a 10:1 weight ratio. This matrix was reinforced with E-glass chopped strand mat using a hand lay-up technique. Functionalized CaCO3 nanoparticles were incorporated at 0.5 wt% following surface modification with 3-aminopropyltrimethoxysilane via reflux at 80 °C for 7 hours. The nanoparticle-resin mixture underwent high-shear stirring at 2000 rpm for 20 minutes and 30 minutes of sonication before hardener addition and room temperature curing for 24 hours. Mechanical characterization was performed via uniaxial tensile testing according to ASTM D3039 at a crosshead rate of 5 mm/min.",
      "reasoning_analysis": "Increasing Factors: The formation of a crosslinked thermoset network provides a rigid matrix backbone, while the incorporation of high-modulus E-glass chopped strand mat significantly enhances stiffness through load bearing according to composite theory. Furthermore, the addition of rigid CaCO3 nanoparticles and the use of APTMS coupling agent improve interfacial adhesion and stress transfer between the filler and matrix, and the high-shear mixing and sonication promote uniform dispersion, all contributing to higher modulus. Decreasing Factors: The room temperature curing process may result in a lower final crosslink density compared to elevated temperature post-curing, potentially limiting the intrinsic stiffness of the epoxy matrix. Additionally, the hand lay-up processing method introduces the possibility of void formation or non-uniform fiber alignment, which can act as stress concentrators and reduce the effective modulus. Dominant Factor: The presence of the E-glass chopped strand mat serves as the primary determinant of the composite's stiffness, overwhelmingly increasing the modulus relative to the neat polymer matrix. While the room temperature cure imposes a limit on matrix rigidity, the structural contribution of the glass reinforcement combined with the optimized filler-matrix interface via silane treatment qualitatively dominates the final mechanical behavior."
    }
  },
  {
    "doi": "10.1177/0731684417709952",
    "title": "Fracture behavior of silica nanoparticles reinforced rubber/epoxy composite",
    "year": 2017,
    "chemical_composition": {
      "repeat_unit_psmiles": null,
      "monomers": [
        {
          "name": "Diglycidyl ether of bisphenol A",
          "smiles": "CC(C)(C)c1ccc(OCC2CO2)cc1OCC3CO3",
          "ratio_value": null,
          "ratio_unit": null
        },
        {
          "name": "Piperidine",
          "smiles": "C1CCNCC1",
          "ratio_value": 5,
          "ratio_unit": "phr"
        }
      ],
      "additives": [
        {
          "name": "Carboxyl-terminated butadiene acrylonitrile",
          "type": "toughener",
          "amount_value": 10,
          "amount_unit": "vol%"
        }
      ],
      "is_homopolymer": false
    },
    "processing_history": "DGEBA mixed with CTBN using mechanical stirrer at room temperature, vacuum 4 h. 5 phr piperidine added, stirred 10 min. Poured into Teflon aluminum mold, cured at 160°C for 6 h, cooled to room temp. Young's modulus measured by uniaxial tensile test (Instron 5567) at 5 mm/min crosshead speed, room temperature, ASTM D638.",
    "hierarchical_structure": "Phase segregated CTBN rubber particles in epoxy matrix.",
    "properties": {
      "E": {
        "value": [
          2.8
        ],
        "unit": "GPa"
      }
    },
    "analysis_with_hierarchical_structure": {
      "descriptive_text": "The sample consists of a diglycidyl ether of bisphenol A (DGEBA) epoxy resin system cured with piperidine as the hardening agent at a concentration of 5 phr. To enhance toughness, 10 vol% of carboxyl-terminated butadiene acrylonitrile (CTBN) was incorporated as a reactive toughener. The preparation involved mechanically stirring the DGEBA and CTBN mixture at room temperature followed by vacuum degassing for 4 hours, after which the piperidine was added and stirred for 10 minutes. The mixture was cast into a Teflon-lined aluminum mold and subjected to a thermal cure cycle at 160°C for 6 hours before cooling to room temperature. Microstructural characterization reveals a morphology consisting of phase-segregated CTBN rubber particles dispersed within the continuous epoxy matrix, and the Young's modulus was subsequently determined via uniaxial tensile testing at a crosshead speed of 5 mm/min in accordance with ASTM D638.",
      "reasoning_analysis": "Increasing Factors: The diglycidyl ether of bisphenol A (DGEBA) backbone contains rigid aromatic rings that restrict chain segment mobility, intrinsically providing high stiffness. Furthermore, the thermal curing history at 160°C for 6 hours promotes a high degree of crosslinking density within the epoxy network via the piperidine hardener, significantly enhancing the material's resistance to elastic deformation. Decreasing Factors: The incorporation of 10 vol% carboxyl-terminated butadiene acrylonitrile (CTBN) introduces a compliant rubbery phase with a significantly lower modulus than the epoxy matrix. The hierarchical structure reveals phase-segregated CTBN rubber particles, which act as soft inclusions that interrupt the continuity of the rigid network and reduce the overall composite stiffness according to composite mixing rules. Dominant Factor: While the compliant rubber particles significantly attenuate the stiffness relative to a neat epoxy resin, the continuous, highly crosslinked epoxy matrix remains the primary load-bearing phase. Therefore, the rigid network structure of the cured epoxy qualitatively dominates the final Young's modulus behavior, maintaining a high stiffness baseline despite the softening effect introduced by the toughening agent."
    },
    "analysis_without_hierarchical_structure": {
      "descriptive_text": "The sample comprises a Diglycidyl ether of bisphenol A (DGEBA) epoxy resin system cured with piperidine and modified with Carboxyl-terminated butadiene acrylonitrile (CTBN) as a toughening agent. The preparation involved mechanically stirring DGEBA with 10 vol% CTBN at room temperature followed by vacuum degassing for 4 hours. Subsequently, 5 phr of piperidine was added and stirred for 10 minutes before the mixture was poured into a Teflon aluminum mold. The system was cured at 160°C for 6 hours and then cooled to room temperature. The Young's modulus was determined via uniaxial tensile testing using an Instron 5567 machine at a crosshead speed of 5 mm/min at room temperature in accordance with ASTM D638.",
      "reasoning_analysis": "Increasing Factors: The formation of a highly crosslinked thermoset network between DGEBA and piperidine intrinsically restricts chain segment mobility, providing a rigid structural baseline that drives the Young's modulus upward. Additionally, the processing history specifies a high-temperature cure at 160°C for 6 hours, which promotes high conversion of epoxide groups and maximizes crosslink density, further enhancing stiffness. The vacuum degassing step also contributes to increasing the modulus by minimizing void content and eliminating stress concentrators within the bulk material. Decreasing Factors: The incorporation of 10 vol% Carboxyl-terminated butadiene acrylonitrile (CTBN) introduces a compliant elastomeric phase into the rigid matrix. As a toughening agent, CTBN typically phase-separates into rubbery domains that possess a significantly lower modulus than the epoxy matrix, thereby reducing the overall composite stiffness according to mixture rules. Dominant Factor: The continuous, highly crosslinked DGEBA-piperidine network serves as the primary load-bearing phase, qualitatively dominating the mechanical response by maintaining a high modulus regime characteristic of glassy thermosets, despite the softening influence and volume fraction of the dispersed elastomeric toughener."
    }
  },
  {
    "doi": "10.1016/j.compositesb.2018.11.089",
    "title": "A comparative study on effects of natural and synthesised nano-clays on the fire and mechanical properties of epoxy composites",
    "year": null,
    "chemical_composition": {
      "repeat_unit_psmiles": null,
      "monomers": [
        {
          "name": "Diglycidyl ether of bisphenol A",
          "smiles": "CC(C)(c1ccc(OCC2CO2)cc1)c1ccc(OCC2CO2)cc1",
          "ratio_value": null,
          "ratio_unit": null
        },
        {
          "name": "Polyamine curing agent",
          "smiles": null,
          "ratio_value": null,
          "ratio_unit": null
        }
      ],
      "additives": [
        {
          "name": "Woven E-glass fabric",
          "type": "filler",
          "amount_value": 52.25,
          "amount_unit": "wt%"
        },
        {
          "name": "Ammonium polyphosphate",
          "type": "flame retardant",
          "amount_value": 8.59,
          "amount_unit": "wt%"
        },
        {
          "name": "Stearate intercalated Mg-Al-LDH",
          "type": "filler",
          "amount_value": 0.96,
          "amount_unit": "wt%"
        }
      ],
      "is_homopolymer": false
    },
    "processing_history": "Fibre reinforced composites prepared by resin impregnation of 8 layers glass fibre plies using hand lay-up. Stacked and pressed at 0.7 MPa for 72 h at room temperature. Average thickness 2.7 mm, 35 ± 2% fibre volume fraction. Tensile modulus measured by uniaxial tensile test using Instron 4465 machine (100 kN load cell) according to ASTM D3039. Cross-head speed 2 mm/min, gauge length 50 mm. Chord modulus calculated between 0.1 and 0.3% strains. Sample identified as EPWFLDH in Table 4 (corresponds to EPWFALDH in Table 1).",
    "hierarchical_structure": "Woven glass fibre reinforced epoxy laminate (8 layers) with dispersed APP and LDH particles.",
    "properties": {
      "E": {
        "value": [
          16.2
        ],
        "unit": "GPa"
      }
    },
    "analysis_with_hierarchical_structure": {
      "descriptive_text": "This material system comprises a woven E-glass fabric reinforced epoxy laminate fabricated using a Diglycidyl ether of bisphenol A resin cured with a polyamine agent. The matrix is modified with 8.59 wt% ammonium polyphosphate serving as a flame retardant and 0.96 wt% stearate intercalated Mg-Al layered double hydroxide acting as a nanofiller, embedded within a reinforcement architecture of eight layers of woven E-glass fabric which constitutes 52.25 wt% or approximately 35 +/- 2% volume fraction of the composite. The laminate was manufactured via hand lay-up resin impregnation followed by stacking and pressing at 0.7 MPa for 72 hours at room temperature to achieve an average thickness of 2.7 mm. Mechanical characterization was performed via uniaxial tensile testing according to ASTM D3039 using an Instron 4465 machine with a cross-head speed of 2 mm/min, where the tensile modulus was determined as the chord modulus between 0.1 and 0.3% strain.",
      "reasoning_analysis": "Increasing Factors: The substantial loading of woven E-glass fabric serves as the primary stiffening agent, as the high intrinsic modulus of the glass fibers dominates the composite behavior through the rule of mixtures. Additionally, the formation of a crosslinked epoxy network via the reaction between the epoxy resin and the polyamine curing agent provides a rigid matrix foundation, while the dispersed Mg-Al layered double hydroxide nanoparticles may contribute to modulus enhancement through hydrodynamic reinforcement effects if exfoliated and well-bonded within the resin. Decreasing Factors: The ambient curing history of 72 hours at room temperature likely results in a lower crosslink density compared to elevated temperature post-curing, potentially reducing the stiffness of the epoxy matrix phase. Furthermore, the hand lay-up processing method combined with relatively low compaction pressure increases the probability of void formation and imperfect fiber wetting, which diminishes effective stress transfer between the matrix and reinforcement. The inclusion of ammonium polyphosphate particles may also act as compliant inclusions or interfere with the fiber-matrix interphase, thereby locally reducing stiffness. Dominant Factor: The high volume fraction of the continuous woven glass fiber reinforcement is the qualitatively dominant factor determining the tensile modulus. While matrix properties and processing-induced defects influence the efficiency of load transfer, the structural integrity and stiffness are overwhelmingly governed by the fiber architecture, ensuring the composite exhibits a modulus significantly higher than the neat resin system despite the potential limitations imposed by room temperature curing and additive incorporation."
    },
    "analysis_without_hierarchical_structure": {
      "descriptive_text": "The sample consists of a Diglycidyl ether of bisphenol A (DGEBA) epoxy matrix cured with a polyamine curing agent, reinforced with woven E-glass fabric at a loading of 52.25 wt%. The composite formulation further incorporates 8.59 wt% ammonium polyphosphate as a flame retardant and 0.96 wt% stearate intercalated Mg-Al layered double hydroxide (LDH) as a functional filler. Fabrication was achieved via resin impregnation of eight layers of glass fibre plies using a hand lay-up technique, followed by stacking and pressing at 0.7 MPa for 72 hours at room temperature to yield a laminate with an average thickness of 2.7 mm and a fibre volume fraction of 35 ± 2%. The tensile modulus was determined through uniaxial tensile testing using an Instron 4465 machine according to ASTM D3039 standards, with a cross-head speed of 2 mm/min and a gauge length of 50 mm, calculating the chord modulus between 0.1 and 0.3% strains.",
      "reasoning_analysis": "Increasing Factors: The incorporation of woven E-glass fabric at a substantial fibre volume fraction of 35 ± 2% serves as the primary stiffening agent, as the high intrinsic modulus of the glass fibres significantly outweighs that of the polymer matrix. Additionally, the formation of a crosslinked thermoset network from the Diglycidyl ether of bisphenol A and polyamine curing agent provides a rigid matrix foundation, while the presence of stearate intercalated Mg-Al-LDH nanofillers may further restrict polymer chain mobility and enhance stiffness through reinforcement mechanisms if well-dispersed. The application of 0.7 MPa pressure during processing aids in fibre wetting and laminate consolidation, minimizing void content relative to uncompacted lay-ups. Decreasing Factors: The room temperature curing protocol over 72 hours may result in a lower degree of crosslinking conversion compared to elevated temperature curing cycles, potentially reducing the intrinsic modulus of the epoxy matrix. Furthermore, the hand lay-up manufacturing technique is susceptible to entrapped air voids and inconsistent fibre impregnation, which act as defects that lower the effective load-bearing capacity. The inclusion of 8.59 wt% ammonium polyphosphate introduces rigid particulate domains that, while functional for flame retardancy, can disrupt matrix continuity and create stress concentration points if interfacial adhesion is suboptimal. Finally, the woven architecture of the glass fabric introduces fibre crimp, which reduces the efficiency of stress transfer along the loading axis compared to unidirectional reinforcements. Dominant Factor: The mechanical contribution of the woven E-glass reinforcement qualitatively dominates the final tensile modulus behavior. Despite the potential reductions in matrix stiffness due to ambient curing conditions and the discontinuity effects introduced by the flame retardant additives, the high stiffness and volume fraction of the glass fibres dictate the composite's overall resistance to elastic deformation according to rule-of-mixtures principles."
    }
  },
  {
    "doi": "10.1177/0021998317749712",
    "title": "Characterization of tensile property of high-performance fiber bundles combined with epoxy resin using advanced video extensometer",
    "year": 2018,
    "chemical_composition": {
      "repeat_unit_psmiles": null,
      "monomers": [
        {
          "name": "Epoxy resin",
          "smiles": null,
          "ratio_value": 100,
          "ratio_unit": "mass parts"
        },
        {
          "name": "Curing agent",
          "smiles": null,
          "ratio_value": 84,
          "ratio_unit": "mass parts"
        }
      ],
      "additives": [
        {
          "name": "T800HB Carbon fiber",
          "type": "reinforcement",
          "amount_value": null,
          "amount_unit": null
        }
      ],
      "is_homopolymer": false
    },
    "processing_history": "Fiber bundles impregnated with epoxy resin and curing agent (mass ratio 100:84), cured at 120 °C for 3 h. Young's modulus measured by advanced video extensometer (AVE). Light source: Area light. Sampling frequency: 15 fps. Crosshead speed as per initial setup.",
    "hierarchical_structure": "Multifilament fiber bundle impregnated with epoxy resin.",
    "properties": {
      "E": {
        "value": [
          284.0
        ],
        "unit": "GPa"
      }
    },
    "analysis_with_hierarchical_structure": {
      "descriptive_text": "The sample comprises a composite system consisting of an epoxy resin matrix and a curing agent mixed at a mass ratio of 100:84, reinforced with T800HB carbon fiber. Hierarchically, the material is structured as a multifilament fiber bundle impregnated with the epoxy resin. The processing history involved impregnating the fiber bundles with the resin and curing agent mixture, followed by thermal curing at 120 °C for 3 hours. Mechanical characterization was performed using an advanced video extensometer (AVE) with an area light source and a sampling frequency of 15 fps to determine the Young's modulus.",
      "reasoning_analysis": "Increasing Factors: The incorporation of T800HB carbon fibers, which possess an intrinsically high elastic modulus, significantly reinforces the composite structure relative to the neat polymer. The thermal curing process at 120 °C for 3 hours promotes the formation of a crosslinked epoxy network, increasing the stiffness of the matrix phase and facilitating interfacial stress transfer. Additionally, the multifilament bundle structure implies continuous fiber alignment, which maximizes load bearing capacity along the measurement axis. Decreasing Factors: The epoxy matrix itself is viscoelastic and significantly more compliant than the carbon reinforcement, meaning the overall modulus is bounded by the rule of mixtures and limited by the matrix volume fraction. If the curing temperature of 120 °C was insufficient to reach full vitrification for this specific chemistry, the crosslink density might be suboptimal, reducing matrix stiffness. Furthermore, any micro-voids formed during the impregnation of the fiber bundles would act as stress concentrators and reduce the effective load-bearing cross-section. Dominant Factor: The high stiffness and continuous nature of the T800HB carbon fibers qualitatively dominate the mechanical response. While the matrix crosslinking and interface quality are critical for stress transfer, the intrinsic modulus of the reinforcement phase is the primary determinant of the composite's overall Young's modulus in the fiber direction."
    },
    "analysis_without_hierarchical_structure": {
      "descriptive_text": "The sample comprises a carbon fiber-reinforced epoxy composite prepared by impregnating T800HB carbon fiber bundles with a mixture of epoxy resin and curing agent at a mass ratio of 100:84. The impregnated bundles were subjected to a thermal curing cycle at 120 °C for 3 hours to establish the thermoset network. Mechanical characterization was performed using an advanced video extensometer (AVE) equipped with an area light source operating at a sampling frequency of 15 fps, with the crosshead speed set according to the initial setup configuration to determine the Young's modulus.",
      "reasoning_analysis": "Increasing Factors: The incorporation of T800HB carbon fiber reinforcement significantly elevates the Young's modulus due to the high intrinsic stiffness of the carbon graphitic structure, which bears the majority of the applied load. Furthermore, the curing history at 120 °C for 3 hours promotes the formation of a densely crosslinked epoxy network, restricting segmental motion within the matrix and enhancing interfacial stress transfer between the fiber and the resin. Decreasing Factors: The epoxy matrix itself possesses a considerably lower modulus compared to the carbon fibers, meaning the overall composite stiffness is diluted by the compliant matrix regions between fiber bundles. Additionally, potential micro-voids arising from the impregnation process or incomplete wetting of the fiber bundles could reduce the effective load-bearing cross-section, thereby diminishing the measured modulus. Dominant Factor: The high modulus of the T800HB carbon fibers is the dominant factor determining the final Young's modulus. In continuous fiber-reinforced composites, the rule of mixtures dictates that the fiber properties overwhelmingly govern the longitudinal stiffness, superseding the contributions of the matrix crosslink density or specific curing parameters provided adequate adhesion is achieved."
    }
  },
  {
    "doi": "10.1080/09349847.2016.1250975",
    "title": "Ultrasonic Velocity and Attenuation in Epoxy Resin/Granite (Marble) Powder Composite",
    "year": 2018,
    "chemical_composition": {
      "repeat_unit_psmiles": null,
      "monomers": [
        {
          "name": "Diglycidyl ether of bisphenol A",
          "smiles": "CC(C)(c1ccc(OCC2CO2)cc1)c2ccc(OCC3CO3)cc2",
          "ratio_value": 50,
          "ratio_unit": "wt%"
        },
        {
          "name": "Cycloaliphatic polyamine",
          "smiles": null,
          "ratio_value": 50,
          "ratio_unit": "wt%"
        }
      ],
      "additives": [
        {
          "name": "Granite powder",
          "type": "filler",
          "amount_value": 100,
          "amount_unit": "wt%"
        }
      ],
      "is_homopolymer": false
    },
    "processing_history": "Epoxy resin and hardener mixed at 50:50 ratio. Unmodified granite powder (<= 63 μm) added at 100 wt%, mixed for 3 minutes. Cured at room temperature for 24 h in mold. Young's modulus calculated from ultrasonic compression and shear wave velocities measured by pulse-echo technique at 4 MHz, room temperature.",
    "hierarchical_structure": "Epoxy matrix with unmodified granite powder filler.",
    "properties": {
      "E": {
        "value": [
          91.29
        ],
        "unit": "GPa"
      }
    },
    "analysis_with_hierarchical_structure": {
      "descriptive_text": "The sample comprises a thermosetting epoxy composite formed by reacting Diglycidyl ether of bisphenol A with a cycloaliphatic polyamine hardener at a 50:50 weight ratio. Unmodified granite powder with a particle size distribution of less than or equal to 63 μm was incorporated as a filler at a loading of 100 wt% relative to the resin mixture. The material was processed by mixing the components for 3 minutes followed by curing at room temperature for 24 hours in a mold. The resulting hierarchical structure consists of an epoxy matrix reinforced with granite powder, and the Young's modulus was characterized using ultrasonic compression and shear wave velocities measured by the pulse-echo technique at 4 MHz under ambient conditions.",
      "reasoning_analysis": "Increasing Factors: The inclusion of rigid granite powder, which possesses a significantly higher intrinsic stiffness than the organic epoxy matrix, serves as the primary reinforcement mechanism. The high filler loading of 100 wt% substantially increases the volumetric fraction of the stiff mineral phase, leading to a composite modulus that is heavily influenced by the rule of mixtures. Additionally, the formation of a crosslinked thermoset network between the DGEBA resin and cycloaliphatic polyamine hardener provides a rigid structural backbone that inherently resists elastic deformation. Decreasing Factors: The curing process conducted at room temperature for 24 hours may result in a lower final crosslinking density compared to elevated temperature cures, potentially leaving unreacted functional groups and increasing free volume within the polymer matrix, which softens the matrix phase. Furthermore, the use of unmodified granite powder implies a lack of chemical coupling agents at the filler-matrix interface, which could lead to weak interfacial adhesion and reduced stress transfer efficiency between the rigid filler and the compliant matrix. Dominant Factor: The massive increase in stiffness provided by the high loading of the rigid granite filler qualitatively dominates the mechanical behavior. While the room-temperature cure and unmodified interface may limit the theoretical maximum modulus achievable, the composite nature of the material ensures that the Young's modulus is significantly elevated relative to the neat epoxy system due to the load-bearing capacity of the continuous mineral phase."
    },
    "analysis_without_hierarchical_structure": {
      "descriptive_text": "The sample comprises a thermoset epoxy composite synthesized from Diglycidyl ether of bisphenol A and a cycloaliphatic polyamine hardener mixed at a 50:50 weight ratio. Unmodified granite powder with a particle size distribution of <= 63 um was incorporated into the resin system at a loading of 100 wt%, followed by mechanical mixing for 3 minutes. The mixture was cured at room temperature for 24 hours in a mold to form the final solid composite. The Young's modulus was derived from ultrasonic compression and shear wave velocities measured using a pulse-echo technique at 4 MHz under room temperature conditions.",
      "reasoning_analysis": "Increasing Factors: The addition of unmodified granite powder at 100 wt% represents a massive inclusion of a rigid inorganic phase, which possesses a significantly higher intrinsic stiffness than the organic epoxy matrix, thereby drastically increasing the composite Young's modulus according to composite theory. Furthermore, the crosslinking reaction between the epoxy resin and the cycloaliphatic polyamine creates a three-dimensional network that restricts chain mobility, providing a rigid structural baseline compared to linear thermoplastics. Decreasing Factors: The room temperature curing process may limit the ultimate crosslink density of the epoxy network compared to elevated temperature curing protocols, potentially resulting in a softer matrix phase. Additionally, the high filler loading combined with a short mixing duration and the absence of coupling agents on the unmodified granite surface may lead to poor interfacial adhesion or void formation, which can act as defects and reduce the efficiency of stress transfer between the matrix and the filler. Dominant Factor: The volumetric dominance of the high-modulus granite filler qualitatively overrides the matrix properties; despite potential inefficiencies in interfacial bonding or matrix crosslinking, the sheer concentration of the rigid inorganic phase dictates a substantial net increase in the Young's modulus relative to the neat cured epoxy system."
    }
  }
]
