Repository: hhtrick/HHT-code

# HHT — Holistic History-aware Text for Polymer Property Prediction

HHT represents polymer composition and processing history as text, encodes it with a pretrained language model, and predicts properties using learned pooling and an MLP regression head. This repository contains the literature-mining pipeline, training code, curated datasets and fixed evaluation partitions for six polymer properties and two continual-training domains.

## Repository structure

```text
.
├── train_code/       # Training, embedding caches, inference, curated data and split indices
│   └── README.md
├── dataming_code/    # PDF → Markdown → extraction/review → text generation → JSON export
│   └── README.md
├── mined_publications.csv  # Unique DOI–property pairs for the released datasets
└── README.md
```

See the [training guide](train_code/README.md) and [data-mining guide](dataming_code/README.md) for configuration and execution instructions. Run commands from the corresponding subdirectory.

## Models and experiments

- **HHT:** frozen LLM representations with sigmoid-gated pooling and an MLP. The standard ChemDFM configuration samples input Types 2 and 4 during training and uses Type 2 for validation and testing.
- **HHT-C:** complete chemical-composition information without processing history, implemented as input Type 9.
- **Structural comparisons:** adapted PolyBERT and PerioGT, plus LLM-struct with reduced structural input fields.

# HHT training framework

This directory contains model training, embedding precomputation, inference, article-level baselines and the curated datasets. All commands below assume that the working directory is `train_code/`.

## 3. Datasets and fixed partitions

Each main dataset is a JSON array at `dataset/{property}/{property}.json`. Entries contain source metadata, `chemical_composition`, `processing_history`, `hierarchical_structure`, `properties`, and two generated-analysis objects. Targets are stored as `properties[property]["value"]`; source metadata and target values are not predictive input fields.

| Property | Train | Validation | Test | Total |
|---|---:|---:|---:|---:|
| Tg | 1,210 | 168 | 340 | 1,718 |
| Tm | 952 | 135 | 261 | 1,348 |
| E | 921 | 132 | 249 | 1,302 |
| UTS | 1,323 | 179 | 375 | 1,877 |
| eps | 899 | 127 | 260 | 1,286 |
| n | 915 | 129 | 256 | 1,300 |

The table gives entry-level random partitions. Each dataset also contains:

- `split_random.pkl`: entry-level random split.
- `split_article.pkl`: disjoint source-article split, grouping by normalized DOI with title fallback when needed.
- `split_holdout_whole.pkl`: complete test articles held out, with the remaining records randomly split into training and validation (Supplementary Note 14). Training and validation can share articles; neither shares a test DOI.
- `split_random_{20,40,60,80}pct.pkl` and corresponding `split_article_*pct.pkl`: nested training subsets, with fixed validation/test indices for each split family.

Pickle indices are zero-based positions in the matching JSON array. Preserve their order and use the supplied JSON/PKL pairs together. Curated counts need not equal exact 70/10/20 proportions. The scripts use these saved partitions; they do not create a new split for each seed.

Domain data use separate files:

| Domain key | Training | Validation | Test JSON | Test records |
|---|---:|---:|---|---:|
| `E` | 561 | 140 | `val_dataset/val_E_1.json` | 178 |
| `Tm` | 50 | 0 | `val_dataset/val_Tm_1.json` | 23 |
| `E_article` | 505 | 173 | `val_dataset/val_E_article_1.json` | 201 |

The corresponding pool and `split_continue_train.pkl` are in `continue_train_dataset/{key}/`. Despite the historical folder name, `val_dataset` contains the held-out **domain test sets**, not the domain early-stopping validation sets.

For the additional E-domain evaluation in Supplementary Note 14, use
`continue_train_dataset/E_article/split_holdout_whole.pkl`. Its 505 training and
173 validation indices refer to the same 678-row `E_article.json`. It reuses all
201 records in `val_E_article_1.json` as the test set. No domain JSON is duplicated
or reordered, and the original article-disjoint split remains available.

## 6. Data scaling, grid search and joint training

For data scaling, set `SWEEP_TRAIN_FRACTIONS=True`. With `SPLIT_PKL="split_random.pkl"`, the program runs the 20%, 40%, 60%, 80% and full random training partitions in order. Selecting `split_article.pkl` does the same for article splits.

For grid search, set `GRID_YAML` in `train.py` to a path below. Each YAML declares `base_config`, independent `grid` values and, when used, `linked_grid` combinations.

| YAML file | Search |
|---|---|
| `exp1_semantic_frozen.yaml` | Frozen semantic-stream pooling and MLP settings |
| `exp2_semantic_lora.yaml` | Semantic-stream LoRA settings |
| `exp3a_periogt.yaml` | PerioGT regression head and periodic prompt |

File: train_code/dataset/E/E.json (part 1 of 204)
[
  {
    "doi": "10.3390/polym14193969",
    "title": "The Synergistic Effects of Hybrid Micro and Nano Silica in Influencing the Mechanical Properties of Epoxy Composites—A New Model",
    "year": 2022,
    "chemical_composition": {
      "repeat_unit_psmiles": null,
      "monomers": [
        {
          "name": "DGEBA Epoxy (CP812P Part A)",
          "smiles": null,
          "ratio_value": null,
          "ratio_unit": null
        },
        {
          "name": "Hardener (CP812P Part B)",
          "smiles": null,
          "ratio_value": null,
          "ratio_unit": null
        }
      ],
      "additives": [
        {
          "name": "Nano Silica",
          "type": "filler",
          "amount_value": 10,
          "amount_unit": "wt%"
        }
      ],
      "is_homopolymer": false
    },
    "processing_history": "Nano silica mixed with epoxy resin at 500 rpm for 5 min. Hardener added at 2:1 ratio. Cured at room temperature for 24 h. Young's modulus measured by uniaxial tensile test (ASTM D638) using Instron 5569 A at 2 mm/min crosshead speed.",
    "hierarchical_structure": "Epoxy matrix with dispersed Nano silica particles (30 ± 5 nm).",
    "properties": {
      "E": {
        "value": [
          3.43
        ],
        "unit": "GPa"
      }
    },
    "analysis_with_hierarchical_structure": {
      "descriptive_text": "The sample comprises a crosslinked epoxy network synthesized from DGEBA Epoxy (CP812P Part A) and a compatible hardener (CP812P Part B), reinforced with 10 wt% Nano Silica filler. Preparation involved mixing the nano silica with the epoxy resin at 500 rpm for 5 minutes, followed by hardener addition at a 2:1 ratio and curing at room temperature for 24 hours. The resulting hierarchical structure consists of an epoxy matrix containing dispersed nano silica particles with an average diameter of 30 ± 5 nm. Mechanical properties were evaluated via uniaxial tensile testing according to ASTM D638 using an Instron 5569 A at a crosshead speed of 2 mm/min.",
      "reasoning_analysis": "Increasing Factors: The incorporation of 10 wt% rigid nano silica particles significantly enhances stiffness through the rule of mixtures, where the high modulus of the filler reinforces the softer epoxy matrix. Additionally, the nano-scale dimensions (30 ± 5 nm) provide a high surface-area-to-volume ratio, promoting extensive interfacial interaction and constrained polymer regions around the particles that resist deformation. The formation of a crosslinked thermoset network during curing also intrinsically increases modulus compared to linear thermoplastic counterparts by restricting chain mobility. Decreasing Factors: The room temperature curing process (24 h) may result in a lower final crosslink density compared to elevated temperature curing cycles, potentially leaving unreacted functional groups that reduce the intrinsic stiffness of the epoxy matrix. Furthermore, the mechanical mixing process at 500 rpm could potentially introduce micro-voids or incomplete wetting of the nanoparticles, which would act as stress concentrators and reduce the effective load-bearing capacity. Dominant Factor: The reinforcement provided by the rigid nano silica filler within the crosslinked matrix is the dominant factor governing the Young's modulus. While the ambient curing condition may limit the maximum theoretical stiffness of the neat resin, the substantial modulus mismatch between the silica particles and the polymer matrix, combined with the effective dispersion described, drives the overall composite stiffness significantly higher than that of the uncured or neat epoxy system."
    },
    "analysis_without_hierarchical_structure": {
      "descriptive_text": "The sample comprises a DGEBA-based epoxy resin system (CP812P Part A) cured with a specific hardener (CP812P Part B) at a 2:1 ratio. To modify the mechanical properties, 10 wt% Nano Silica filler was incorporated into the epoxy resin prior to curing. The composite preparation involved mixing the nano silica with the epoxy resin at 500 rpm for 5 minutes, followed by the addition of the hardener and curing at room temperature for 24 hours. The Young's modulus was subsequently characterized using a uniaxial tensile test according to ASTM D638 standards on an Instron 5569 A machine at a crosshead speed of 2 mm/min.",
      "reasoning_analysis": "Increasing Factors: The formation of a covalently crosslinked thermoset network provides intrinsic rigidity, while the aromatic structures within the DGEBA epoxy backbone further restrict chain segment mobility, inherently driving the Young's modulus upward. Additionally, the inclusion of 10 wt% Nano Silica introduces rigid inorganic domains that typically enhance stiffness through load transfer mechanisms and hydrodynamic reinforcement within the polymer matrix. Decreasing Factors: The curing process conducted at room temperature may result in a lower final crosslink density compared to elevated temperature curing cycles, potentially leaving unreacted functional groups and increasing free volume which could reduce overall stiffness. Furthermore, the relatively low shear mixing conditions (500 rpm for 5 minutes) might be insufficient to fully disperse the nano silica, leading to agglomeration that acts as stress concentrators rather than effective reinforcement, thereby limiting the modulus enhancement. Dominant Factor: The dominant factor influencing the Young's modulus is the reinforcement effect of the rigid nano silica filler within the crosslinked epoxy matrix. While the room temperature cure may limit the maximum achievable crosslink density, the intrinsic stiffness of the inorganic filler combined with the formation of the thermoset network qualitatively drives the modulus significantly higher than that of a neat resin system."
    }
  },
  {
    "doi": null,
    "title": "An Equation for Young’s Modulus in Rubber-toughened PMMA as a Function of Strain Rate and Rubber Content",
    "year": null,
    "chemical_composition": {
      "repeat_unit_psmiles": "[*]C(C)(C(=O)OC)C[*]",
      "monomers": [
        {
          "name": "Methyl methacrylate",
          "smiles": "CC(=C)C(=O)OC",
          "ratio_value": null,
          "ratio_unit": null
        }
      ],
      "additives": [],
      "is_homopolymer": true
    },
    "processing_history": "Commercial pure PMMA obtained from Cadillac Plastics Sydney. ASTM D638 configuration tensile specimens prepared. Young's modulus measured by uniaxial tensile test at cross-head speed 0.5 mm/min (ln strain rate -8.7), room temperature, ASTM D638.",
    "hierarchical_structure": "Amorphous PMMA matrix.",
    "properties": {
      "E": {
        "value": [
          3.0
        ],
        "unit": "GPa"
      }
    },
    "analysis_with_hierarchical_structure": {
      "descriptive_text": "The material under investigation is a commercial pure poly(methyl methacrylate) (PMMA) homopolymer obtained from Cadillac Plastics Sydney, featuring an amorphous matrix structure composed of methyl methacrylate repeat units. Standard ASTM D638 configuration tensile specimens were prepared from the bulk material, and the Young's modulus was determined through uniaxial tensile testing conducted at a cross-head speed of 0.5 mm/min (ln strain rate -8.7) at room temperature in accordance with ASTM D638 standards.",
      "reasoning_analysis": "Increasing Factors: The testing condition at room temperature places the amorphous PMMA well below its glass transition temperature, locking chain segments in a rigid glassy state that maximizes stiffness. Additionally, the chemical structure of methyl methacrylate features bulky ester and methyl side groups that impose significant steric hindrance on backbone rotation, intrinsically increasing the resistance to deformation. The classification as a pure homopolymer ensures high intermolecular cohesion without the dilution effect of plasticizing additives. Decreasing Factors: The entirely amorphous hierarchical structure lacks crystalline domains that could otherwise provide reinforcement through ordered packing, limiting the upper bound of stiffness compared to semi-crystalline polymers. Furthermore, the viscoelastic nature of the polymer means the quasi-static cross-head speed of 0.5 mm/min allows for some stress relaxation during measurement, which may yield a lower modulus value compared to high-frequency dynamic mechanical analysis. Dominant Factor: The dominant factor governing the Young's modulus is the thermodynamic state of the polymer matrix; being tested in the glassy regime far below Tg overrides the lack of crystallinity, establishing a high baseline stiffness characteristic of rigid amorphous thermoplastics, while the specific quasi-static testing protocol defines the precise measured value within that glassy plateau."
    },
    "analysis_without_hierarchical_structure": {
      "descriptive_text": "The sample comprises a poly(methyl methacrylate) homopolymer sourced commercially from Cadillac Plastics Sydney. Tensile specimens were fabricated according to ASTM D638 configuration, and the Young's modulus was determined via uniaxial tensile testing at room temperature with a cross-head speed of 0.5 mm/min, corresponding to a logarithmic strain rate of -8.7.",
      "reasoning_analysis": "Increasing Factors: The presence of bulky alpha-methyl and ester side groups on the polymer backbone introduces significant steric hindrance, restricting chain mobility and enhancing intrinsic chain stiffness. Additionally, performing the measurement at room temperature ensures the material is well below its glass transition temperature, locking the segments in a rigid glassy state that maximizes resistance to deformation. Decreasing Factors: The amorphous nature of the homopolymer means there are no crystalline lamellae to reinforce the structure, which typically limits the modulus compared to semi-crystalline counterparts. Furthermore, the viscoelastic behavior of the polymer implies that some stress relaxation may occur during the uniaxial test at the specified strain rate, potentially reducing the measured stiffness relative to instantaneous loading. Dominant Factor: The thermodynamic state of the material being in the glassy regime at room temperature is the dominant factor, as the frozen segmental mobility overrides the lack of crystallinity, establishing a high baseline modulus characteristic of rigid amorphous thermoplastics."
    }
  },
  {
    "doi": null,
    "title": "An Equation for Young’s Modulus in Rubber-toughened PMMA as a Function of Strain Rate and Rubber Content",
    "year": null,
    "chemical_composition": {
      "repeat_unit_psmiles": "[*]C(C)(C(=O)OC)C[*]",
      "monomers": [
        {
          "name": "Methyl methacrylate",
          "smiles": "CC(=C)C(=O)OC",
          "ratio_value": null,
          "ratio_unit": null
        }
      ],
      "additives": [],
      "is_homopolymer": true
    },
    "processing_history": "Commercial pure PMMA obtained from Cadillac Plastics Sydney. ASTM D638 configuration tensile specimens prepared. Young's modulus measured by uniaxial tensile test at cross-head speed 0.05 mm/min (ln strain rate -11), room temperature, ASTM D638.",
    "hierarchical_structure": "Amorphous PMMA matrix.",
    "properties": {
      "E": {
        "value": [
          2.9
        ],
        "unit": "GPa"
      }
    },
    "analysis_with_hierarchical_structure": {
      "descriptive_text": "The material under investigation is a commercial poly(methyl methacrylate) (PMMA) homopolymer sourced from Cadillac Plastics Sydney, characterized by an amorphous matrix structure. Standard ASTM D638 configuration tensile specimens were fabricated from the bulk material for mechanical evaluation. The Young's modulus was subsequently measured using a uniaxial tensile test performed at room temperature with a cross-head speed of 0.05 mm/min, corresponding to a logarithmic strain rate of -11, in strict accordance with ASTM D638 protocols.",
      "reasoning_analysis": "Increasing Factors: The chemical composition of poly(methyl methacrylate) features bulky ester side groups and an alpha-methyl substituent on the polymer backbone, which impose significant steric hindrance and restrict segmental rotation, thereby intrinsically increasing the stiffness and Young's modulus. Additionally, the hierarchical structure is described as an amorphous matrix tested at room temperature; since the glass transition temperature of PMMA is well above room temperature, the polymer exists in a rigid glassy state, maximizing resistance to elastic deformation. The use of commercial pure material without listed additives suggests the absence of softening plasticizers that would otherwise lower the modulus. Decreasing Factors: The exclusively amorphous structure lacks the reinforcing effect of crystalline domains found in semi-crystalline polymers, which could otherwise provide higher stiffness through lamellar packing. Furthermore, the testing processing history involves a very low cross-head speed; while standard for static modulus, polymers are viscoelastic, and such low strain rates allow for greater molecular relaxation during the test compared to high-rate loading, potentially yielding a slightly lower apparent modulus than dynamic measurements. Dominant Factor: The dominant factor governing the Young's modulus is the thermodynamic state of the polymer being well below its glass transition temperature. The intrinsic chain stiffness provided by the methacrylate repeat unit locks the chains in a frozen amorphous configuration at room temperature, overriding the lack of crystallinity and establishing a high baseline stiffness characteristic of glassy thermoplastics."
    },
    "analysis_without_hierarchical_structure": {
      "descriptive_text": "The sample consists of a commercial poly(methyl methacrylate) (PMMA) homopolymer sourced from Cadillac Plastics Sydney. Tensile specimens were prepared following the ASTM D638 configuration. Mechanical characterization involved measuring Young's modulus via uniaxial tensile testing at room temperature with a cross-head speed of 0.05 mm/min (ln strain rate -11) in compliance with ASTM D638 standards.",
      "reasoning_analysis": "Increasing Factors: The measurement temperature is significantly below the glass transition temperature of PMMA, ensuring the polymer remains in a rigid glassy state where segmental chain mobility is frozen, thereby maximizing stiffness. The molecular architecture includes bulky methyl and ester side groups that create steric hindrance, restricting backbone rotation and intrinsically increasing the modulus. Additionally, the composition data indicates a pure homopolymer without plasticizing additives, preventing free volume expansion that would otherwise soften the material. Decreasing Factors: The amorphous nature of PMMA means it lacks the reinforcing physical crosslinks provided by crystalline domains found in semi-crystalline polymers, limiting its maximum potential stiffness. Furthermore, the viscoelastic behavior of the polymer implies that the quasi-static cross-head speed allows for some molecular relaxation during the test, which may result in a lower apparent modulus compared to high-frequency dynamic measurements. Dominant Factor: The thermodynamic state dictated by the testing temperature relative to the glass transition is the overriding factor; since the test occurs deep within the glassy region, the frozen chain segments provide a high baseline stiffness that qualitatively dominates the mechanical response, outweighing the moderating effects of amorphous structure or testing strain rate."
    }
  },
  {
    "doi": null,
    "title": "Characterization of the Intrinsic Stress in Micromachined Parylene Membranes",
    "year": null,
    "chemical_composition": {
      "repeat_unit_psmiles": "[*]Cc1ccc(Cl)cc1C[*]",
      "monomers": [
        {
          "name": "chloro-p-xylylene",
          "smiles": "C=Cc1ccc(Cl)cc1",
          "ratio_value": null,
          "ratio_unit": null
        }
      ],
      "additives": [],
      "is_homopolymer": true
    },
    "processing_history": "Synthesized via Chemical Vapor Deposition (CVD). Membranes released by KOH etching (temperature ~80 °C). Uncoated. Young's modulus extracted by fitting load-deflection measurement (white light interferometry) to FE simulation (ANSYS) and analytical model.",
    "hierarchical_structure": "Polycrystalline. Crystallinity nearly unchanged compared to manufacturer specifications.",
    "properties": {
      "E": {
        "value": [
          2.7
        ],
        "unit": "GPa"
      }
    },
    "analysis_with_hierarchical_structure": {
      "descriptive_text": "The sample comprises a polycrystalline poly(chloro-p-xylylene) homopolymer synthesized via Chemical Vapor Deposition (CVD). Following deposition, the membranes were released through KOH etching at approximately 80 °C and left uncoated. Mechanical characterization involved extracting the Young's modulus from load-deflection measurements obtained via white light interferometry, data which were fitted to both finite element simulations using ANSYS and an analytical model. Throughout this process, the material crystallinity remained nearly unchanged relative to manufacturer specifications.",
      "reasoning_analysis": "Increasing Factors: The rigid aromatic backbone of the chloro-p-xylylene repeat units provides intrinsic chain stiffness, while the chlorine substituent introduces dipole-dipole interactions that enhance intermolecular cohesion and resistance to deformation. Additionally, the polycrystalline hierarchical structure implies a significant fraction of tightly packed crystalline domains, which possess a higher modulus than the amorphous phase, and the CVD synthesis typically promotes dense molecular packing. Decreasing Factors: The amorphous regions inherent to the semi-crystalline structure allow for greater segmental mobility, reducing the bulk modulus compared to a fully crystalline theoretical limit. Furthermore, the KOH etching release process at 80 °C could potentially introduce minor surface defects or residual stresses that might slightly compromise the mechanical integrity compared to an as-deposited film. Dominant Factor: The high intrinsic rigidity of the aromatic backbone coupled with the polycrystalline morphology dominates the mechanical response. The dense packing within the crystalline lamellae established during CVD synthesis outweighs the compliance of the amorphous regions, establishing a robust baseline Young's modulus characteristic of semi-crystalline aromatic polymers."
    },
    "analysis_without_hierarchical_structure": {
      "descriptive_text": "The sample consists of a poly(chloro-p-xylylene) homopolymer synthesized via Chemical Vapor Deposition. The resulting membranes were released through KOH etching at approximately 80 °C and remained uncoated. The Young's modulus was determined by fitting load-deflection measurements obtained via white light interferometry to both finite element simulations using ANSYS and an analytical model.",
      "reasoning_analysis": "Increasing Factors: The chemical composition features a chloro-substituted aromatic backbone, where the chlorine atom introduces dipole-dipole interactions that enhance interchain cohesion and promote crystallinity relative to unsubstituted analogs, thereby increasing stiffness. Furthermore, the Chemical Vapor Deposition (CVD) synthesis typically facilitates the formation of high molecular weight chains with a dense, semi-crystalline morphology, which positively contributes to the Young's modulus. Decreasing Factors: The polymer backbone contains aliphatic methylene linkages between aromatic rings, which provide rotational freedom and inherent flexibility, limiting the maximum achievable modulus compared to fully rigid-rod polymers. Additionally, the membrane release process involving KOH etching at 80 °C may induce thermal relaxation of internal stresses or minor surface alterations, potentially lowering the effective modulus of the free-standing film compared to a constrained layer. Dominant Factor: The semi-crystalline morphology and intermolecular packing density established during the CVD synthesis process qualitatively dominate the mechanical behavior, as the intrinsic chain stiffness and crystallinity derived from the chloro-p-xylylene structure outweigh the softening effects of backbone flexibility and stress relaxation during release."
    }
  },
  {
    "doi": "10.1177/0021998311401063",
    "title": "Short cellulosic fiber/starch acetate composites – micromechanical modeling of Young’s modulus",
    "year": 2011,
    "chemical_composition": {
      "repeat_unit_psmiles": null,
      "monomers": [
        {
          "name": "Starch",
          "smiles": "OC[C@H]1O[C@H](O)[C@H](O)[C@@H](O)[C@@H]1O",
          "ratio_value": 67.5,
          "ratio_unit": "wt%"
        }
      ],
      "additives": [
        {
          "name": "Triethyl citrate",
          "type": "plasticizer",
          "amount_value": 32.5,
          "amount_unit": "wt%"
        }
      ],
      "is_homopolymer": false
    },
    "processing_history": "Compounded with temperature gradient 60-200°C, injection molded. Young's modulus measured by uniaxial tensile test at 5 mm/min crosshead speed, 23°C, 50% RH, ISO 527.",
    "hierarchical_structure": "Neat plasticized starch acetate matrix.",
    "properties": {
      "E": {
        "value": [
          0.45
        ],
        "unit": "GPa"
      }
    },
    "analysis_with_hierarchical_structure": {
      "descriptive_text": "The sample comprises a starch-based system containing 67.5 wt% starch and 32.5 wt% triethyl citrate utilized as a plasticizer. Processing involved compounding with a temperature gradient of 60 to 200°C followed by injection molding. The resulting hierarchical structure is identified as a neat plasticized starch acetate matrix. Mechanical evaluation was conducted via uniaxial tensile testing at a crosshead speed of 5 mm/min under controlled conditions of 23°C and 50% relative humidity according to ISO 527 standards to ascertain the Young's modulus.",
      "reasoning_analysis": "Increasing Factors: The inherent rigidity of the glucopyranose rings within the starch backbone provides a structural basis for stiffness, as cyclic carbohydrate structures restrict bond rotation compared to flexible aliphatic chains. Additionally, the injection molding process may induce molecular orientation along the flow direction, potentially enhancing modulus in the testing axis. Decreasing Factors: The substantial incorporation of triethyl citrate (32.5 wt%) acts as a potent plasticizer that increases free volume and screens intermolecular hydrogen bonding between polymer chains, significantly reducing stiffness. Furthermore, the testing environment of 50% relative humidity allows for moisture absorption in the hygroscopic starch matrix, which acts as an additional plasticizer. The modification to a starch acetate matrix typically reduces interchain hydrogen bonding density relative to native starch to facilitate processing, further lowering resistance to deformation. Dominant Factor: The combined plasticizing effects of the high-loading triethyl citrate and environmental moisture qualitatively dominate the mechanical behavior, overriding the intrinsic rigidity of the starch backbone and resulting in a substantially lower Young's modulus compared to unplasticized native starch."
    },
    "analysis_without_hierarchical_structure": {
      "descriptive_text": "The material system consists of a starch-based matrix comprising 67.5 wt% starch blended with 32.5 wt% triethyl citrate acting as a plasticizer. The mixture was compounded using a temperature gradient ranging from 60 to 200°C and subsequently processed via injection molding. Mechanical characterization was performed according to ISO 527 standards, where the Young's modulus was determined through uniaxial tensile testing at a crosshead speed of 5 mm/min under ambient conditions of 23°C and 50% relative humidity.",
      "reasoning_analysis": "Increasing Factors: The injection molding processing history may induce molecular orientation along the flow direction, which can mechanically reinforce the material anisotropically and contribute to a higher modulus in the testing direction. Additionally, the inherent covalent connectivity of the starch polysaccharide backbone provides a fundamental baseline stiffness compared to low molecular weight fluids. Decreasing Factors: The substantial incorporation of triethyl citrate at 32.5 wt% acts as a potent plasticizer, significantly increasing free volume and screening intermolecular hydrogen bonding between starch chains, thereby drastically reducing stiffness. Furthermore, the compounding process involving temperatures up to 200°C likely disrupts the native crystalline granular structure of the starch, reducing crystallinity-driven reinforcement. The testing environment of 50% relative humidity also permits moisture absorption by the hygroscopic starch, acting as a secondary plasticizer to further soften the matrix. Dominant Factor: The plasticization effect dominates the mechanical response. The high concentration of triethyl citrate combined with the loss of native crystallinity due to thermal processing and environmental moisture absorption fundamentally alters the material from a rigid biopolymer to a flexible thermoplastic starch, qualitatively driving the Young's modulus down relative to native or unplasticized starch."
    }
  },
  {
    "doi": "10.3390/polym14193969",
    "title": "The Synergistic Effects of Hybrid Micro and Nano Silica in Influencing the Mechanical Properties of Epoxy Composites—A New Model",
    "year": 2022,
    "chemical_composition": {
      "repeat_unit_psmiles": null,
      "monomers": [
        {
          "name": "DGEBA Epoxy (CP812P Part A)",
          "smiles": null,
          "ratio_value": null,
          "ratio_unit": null
        },
        {
          "name": "Hardener (CP812P Part B)",
          "smiles": null,
          "ratio_value": null,
          "ratio_unit": null
        }
      ],
      "additives": [
        {
          "name": "Micro Silica",
          "type": "filler",
          "amount_value": 17.5,
          "amount_unit": "wt%"
        },
        {
          "name": "Nano Silica",
          "type": "filler",
          "amount_value": 17.5,
          "amount_unit": "wt%"
        }
      ],
      "is_homopolymer": false
    },
    "processing_history": "Micro silica and Nano silica mixed with epoxy resin at 500 rpm for 5 min. Hardener added at 2:1 ratio. Cured at room temperature for 24 h. Young's modulus measured by uniaxial tensile test (ASTM D638) using Instron 5569 A at 2 mm/min crosshead speed.",
    "hierarchical_structure": "Epoxy matrix with dispersed Micro silica (40-75 μm) and Nano silica (30 ± 5 nm) particles. Homogenous distribution.",
    "properties": {
      "E": {
        "value": [
          5.07
        ],
        "unit": "GPa"
      }
    },
    "analysis_with_hierarchical_structure": {
      "descriptive_text": "The sample comprises a crosslinked epoxy network synthesized from DGEBA Epoxy (CP812P Part A) and a hardener (CP812P Part B) at a 2:1 ratio, reinforced with a hybrid filler system of 17.5 wt% Micro Silica (40-75 μm) and 17.5 wt% Nano Silica (30 ± 5 nm). Preparation involved mixing the silica particles with the resin at 500 rpm for 5 minutes to achieve homogenous distribution, followed by hardener addition and room temperature curing for 24 hours. The resulting hierarchical structure features multi-scale silica particles dispersed within the epoxy matrix, with mechanical characterization performed via uniaxial tensile testing according to ASTM D638 standards.",
      "reasoning_analysis": "Increasing Factors: The inclusion of rigid silica fillers at a combined loading of 35 wt% significantly enhances stiffness relative to the neat polymer, as the inorganic particles possess a much higher intrinsic modulus and constrain matrix deformation through mechanical interlocking and stress transfer. The presence of nano-silica specifically contributes to modulus enhancement by creating a large interfacial area that generates a constrained polymer interphase with reduced chain mobility. Additionally, the chemical crosslinking formed during curing establishes a permanent network structure that resists elastic deformation. Decreasing Factors: The room temperature curing profile may limit the ultimate crosslink density compared to thermal curing cycles, potentially resulting in a matrix phase with lower intrinsic stiffness. Furthermore, the moderate mixing speed and duration during processing could risk imperfect wetting of the high filler loading, potentially introducing micro-voids or agglomerates that act as compliance points and reduce effective load transfer efficiency. Dominant Factor: The high volume fraction of stiff inorganic reinforcements qualitatively dominates the mechanical behavior; the reinforcement mechanism provided by the hybrid micro- and nano-silica system overwhelmingly outweighs the matrix limitations imposed by the ambient curing history, driving the composite Young's modulus significantly higher than that of the unfilled epoxy network."
    },
    "analysis_without_hierarchical_structure": {
      "descriptive_text": "The sample comprises a DGEBA-based epoxy network synthesized from CP812P Part A resin and CP812P Part B hardener. The matrix was reinforced with a hybrid filler system containing 17.5 wt% Micro Silica and 17.5 wt% Nano Silica. Processing involved mixing the silica fillers with the epoxy resin at 500 rpm for 5 minutes, followed by hardener addition at a 2:1 ratio and curing at room temperature for 24 hours. Mechanical characterization was conducted via uniaxial tensile testing according to ASTM D638 standards using an Instron 5569 A apparatus at a crosshead speed of 2 mm/min to determine the Young's modulus.",
      "reasoning_analysis": "Increasing Factors: The incorporation of rigid inorganic fillers, specifically the hybrid combination of 17.5 wt% Micro Silica and 17.5 wt% Nano Silica, significantly enhances the stiffness of the composite relative to the neat epoxy matrix through the rule of mixtures. The high total filler loading restricts polymer chain deformation under load, while the nano-silica component potentially improves interfacial interaction and packing density, further driving the Young's modulus upward. Additionally, the formation of a crosslinked thermoset network via the epoxy-hardener reaction intrinsically provides a stiffer baseline compared to linear thermoplastics. Decreasing Factors: The curing protocol conducted at room temperature for 24 hours may result in a lower degree of crosslinking conversion compared to elevated temperature curing cycles, potentially limiting the intrinsic modulus of the epoxy matrix itself. Furthermore, the relatively short mixing duration of 5 minutes at 500 rpm for a system containing 35 wt% filler raises the possibility of filler agglomeration; poor dispersion can create stress concentration points and reduce the effective reinforcement efficiency, thereby diminishing the expected stiffening effect. Dominant Factor: The substantial loading of rigid silica fillers qualitatively dominates the mechanical response. While the room-temperature cure limits the matrix potential, the sheer volume fraction of the high-modulus inorganic phase dictates the composite stiffness, making the filler reinforcement the primary driver for a high Young's modulus relative to the unfilled resin."
    }
  },
  {
    "doi": "10.3390/polym14193969",
    "title": "The Synergistic Effects of Hybrid Micro and Nano Silica in Influencing the Mechanical Properties of Epoxy Composites—A New Model",
    "year": 2022,
    "chemical_composition": {
      "repeat_unit_psmiles": null,
      "monomers": [
        {
          "name": "DGEBA Epoxy (CP812P Part A)",
          "smiles": null,
          "ratio_value": null,
          "ratio_unit": null
        },
        {
          "name": "Hardener (CP812P Part B)",
          "smiles": null,
          "ratio_value": null,
          "ratio_unit": null
        }
      ],
      "additives": [
        {
          "name": "Nano Silica",
          "type": "filler",
          "amount_value": 35,
          "amount_unit": "wt%"
        }
      ],
      "is_homopolymer": false
    },
    "processing_history": "Nano silica mixed with epoxy resin at 500 rpm for 5 min. Hardener added at 2:1 ratio. Cured at room temperature for 24 h. Young's modulus measured by uniaxial tensile test (ASTM D638) using Instron 5569 A at 2 mm/min crosshead speed.",
    "hierarchical_structure": "Epoxy matrix with dispersed Nano silica particles (30 ± 5 nm).",
    "properties": {
      "E": {
        "value": [
          5.15
        ],
        "unit": "GPa"
      }
    },
    "analysis_with_hierarchical_structure": {
      "descriptive_text": "The sample consists of a thermosetting epoxy composite system formulated from DGEBA Epoxy (CP812P Part A) and a corresponding hardener (CP812P Part B). Nano silica filler was incorporated into the epoxy resin at a loading of 35 wt% via mechanical mixing at 500 rpm for 5 minutes, followed by the addition of the hardener at a 2:1 ratio. The mixture was cured at room temperature for 24 hours to form a solid network characterized by an epoxy matrix with dispersed nano silica particles averaging 30 ± 5 nm in diameter. The mechanical properties were evaluated via uniaxial tensile testing according to ASTM D638 standards using an Instron 5569 A apparatus at a crosshead speed of 2 mm/min.",
      "reasoning_analysis": "Increasing Factors: The incorporation of 35 wt% nano silica, a ceramic material with significantly higher stiffness than the epoxy matrix, acts as the primary reinforcement mechanism driving the Young's modulus upward. The nanoscale dimensions of the particles provide a high specific surface area, promoting extensive interfacial interactions that restrict segmental mobility of the epoxy chains near the particle surface, while the formation of a crosslinked thermoset network provides intrinsic structural rigidity. Decreasing Factors: The room temperature curing protocol may limit the final crosslink density of the epoxy matrix compared to elevated temperature cures, potentially resulting in a softer matrix phase that lowers the overall composite stiffness. Furthermore, the high filler loading combined with moderate shear mixing conditions increases the probability of nanoparticle agglomeration, which can act as stress concentrators or reduce the effective aspect ratio of the reinforcement, diminishing the theoretical stiffening effect. Dominant Factor: The substantial volume fraction of the rigid nano silica filler qualitatively dominates the mechanical response. While matrix crosslink density and dispersion quality modulate the efficiency of stress transfer, the sheer presence of 35 wt% ceramic particles within the polymer network dictates a significant increase in Young's modulus relative to the unfilled epoxy system."
    },
    "analysis_without_hierarchical_structure": {
      "descriptive_text": "The sample comprises a DGEBA-based epoxy resin system (CP812P Part A) cured with a compatible hardener (CP812P Part B) and reinforced with 35 wt% nano silica filler. Preparation involved mixing the nano silica with the epoxy resin at 500 rpm for 5 minutes, followed by hardener addition at a 2:1 ratio and curing at room temperature for 24 hours. The Young's modulus was subsequently characterized using uniaxial tensile testing according to ASTM D638 on an Instron 5569 A system at a crosshead speed of 2 mm/min.",
      "reasoning_analysis": "Increasing Factors: The formation of a covalently crosslinked thermoset network from the DGEBA epoxy and hardener inherently restricts chain mobility, establishing a stiff baseline modulus relative to linear thermoplastics. Furthermore, the incorporation of 35 wt% nano silica introduces a rigid inorganic phase with a significantly higher modulus than the polymer matrix; according to composite micromechanics, this high loading volume fraction substantially reinforces the material. The high surface-area-to-volume ratio of the nano silica also promotes extensive polymer-filler interfacial interactions, creating an immobilized polymer layer around the particles that further resists deformation. Decreasing Factors: The room temperature curing process may result in a lower final crosslink density compared to elevated temperature curing cycles, potentially leaving unreacted functional groups that increase free volume and reduce network stiffness. Additionally, mixing a high loading of nanoparticles at relatively low shear risks incomplete dispersion or agglomeration; such agglomerates can act as defects or reduce the effective interfacial area available for stress transfer, thereby limiting the theoretical modulus enhancement. Dominant Factor: The reinforcement effect provided by the high concentration of rigid nano silica filler qualitatively dominates the mechanical response. While curing conditions and dispersion quality modulate the efficiency of this reinforcement, the sheer volume fraction of the high-modulus inorganic phase within the crosslinked matrix ensures a significant net increase in stiffness relative to the neat epoxy resin."
    }
  },
  {
    "doi": null,
    "title": "A molecular dynamics simulation study on enhancement of mechanical and tribological properties of polymer composites by introduction of graphene",
    "year": 2016,
    "chemical_composition": {
      "repeat_unit_psmiles": null,
      "monomers": [
        {
          "name": "Acrylonitrile",
          "smiles": "C=CC#N",
          "ratio_value": 50,
          "ratio_unit": "mol%"
        },
        {
          "name": "Butadiene",
          "smiles": "C=CC=C",
          "ratio_value": 50,
          "ratio_unit": "mol%"
        }
      ],
      "additives": [],
      "is_homopolymer": false
    },
    "processing_history": "Molecular dynamics simulation using COMPASS force field in Accelrys Materials Studio. Amorphous cell packing with predefined density 0.98 g/cm3, chains composed of 30 monomer units. NPT equilibration at 298 K and 101 kPa for 2 ns. Young's modulus measured by constant-strain minimization method applying tensile strains of 0.03% in x-axis direction, calculated from slope of stress-strain curve.",
    "hierarchical_structure": "Amorphous NBR polymer matrix. Simulation cell size 5x5x5 nm3.",
    "properties": {
      "E": {
        "value": [
          0.0
        ],
        "unit": "GPa"
      }
    },
    "analysis_with_hierarchical_structure": {
      "descriptive_text": "The sample consists of an amorphous nitrile butadiene rubber copolymer matrix composed of acrylonitrile and butadiene monomers in a 50:50 molar ratio. The material system was modeled using molecular dynamics simulations within the Accelrys Materials Studio environment utilizing the COMPASS force field. An amorphous cell with dimensions of 5x5x5 nm³ was constructed with a predefined density of 0.98 g/cm³, featuring polymer chains composed of 30 monomer units. The system underwent NPT equilibration at 298 K and 101 kPa for 2 ns, and the mechanical properties were determined via constant-strain minimization by applying tensile strains of 0.03% along the x-axis to calculate the slope of the stress-strain curve.",
