Repository: hhtrick/HHT-code

# HHT training framework

This directory contains model training, embedding precomputation, inference, article-level baselines and the curated datasets. All commands below assume that the working directory is `train_code/`.

## 3. Datasets and fixed partitions

Each main dataset is a JSON array at `dataset/{property}/{property}.json`. Entries contain source metadata, `chemical_composition`, `processing_history`, `hierarchical_structure`, `properties`, and two generated-analysis objects. Targets are stored as `properties[property]["value"]`; source metadata and target values are not predictive input fields.

| Property | Train | Validation | Test | Total |
|---|---:|---:|---:|---:|

File: train_code/dataset/E/E.json (part 2 of 204)
[
      "reasoning_analysis": "Increasing Factors: The presence of acrylonitrile monomers introduces polar nitrile groups that facilitate strong dipole-dipole interactions between polymer chains, restricting segmental mobility and intrinsically increasing stiffness. Additionally, the processing history involves constructing the amorphous cell with a predefined density of 0.98 g/cm³, which ensures tight chain packing and maximizes intermolecular contacts, potentially elevating the modulus. Decreasing Factors: The 50 mol% butadiene content introduces flexible backbone segments with low rotational barriers, significantly enhancing chain mobility and reducing overall stiffness compared to rigid homopolymers. The amorphous hierarchical structure lacks crystalline domains that typically act as physical crosslinks to reinforce the matrix. Furthermore, the relatively short chain length of 30 monomer units limits the entanglement density compared to high molecular weight experimental samples, and the simulation temperature of 298 K is likely above the glass transition temperature for this specific copolymer composition, placing the material in a rubbery state with lower resistance to deformation. Dominant Factor: The thermodynamic state determined by the copolymer composition relative to the simulation temperature qualitatively dominates the behavior; specifically, the high butadiene content ensures the glass transition temperature remains below 298 K, meaning the material behaves as a rubber where entropic elasticity governs the response, resulting in a lower Young's modulus despite the stiffening contributions from the acrylonitrile polar groups."
    },
    "analysis_without_hierarchical_structure": {
      "descriptive_text": "The sample comprises a copolymer synthesized from acrylonitrile and butadiene monomers in an equimolar ratio of 50 mol% each. The material properties were investigated through molecular dynamics simulations utilizing the COMPASS force field within Accelrys Materials Studio. An amorphous cell was constructed with a predefined density of 0.98 g/cm³ containing polymer chains composed of 30 monomer units. The system underwent NPT equilibration at 298 K and 101 kPa for 2 ns, followed by the determination of Young's modulus using a constant-strain minimization method where tensile strains of 0.03% were applied in the x-axis direction and calculated from the slope of the resulting stress-strain curve.",
      "reasoning_analysis": "Increasing Factors: The chemical composition includes acrylonitrile monomers at 50 mol%, which introduce polar nitrile groups capable of strong dipole-dipole interactions between polymer chains. These intermolecular forces act as physical crosslinks, restricting segmental motion and significantly increasing the cohesive energy density, thereby driving the Young's modulus upward. Additionally, the processing history specifies a predefined density of 0.98 g/cm³, ensuring a packed amorphous cell that minimizes excessive free volume which could otherwise soften the material. Decreasing Factors: The presence of butadiene monomers at 50 mol% introduces flexible backbone segments with low rotational energy barriers, promoting chain mobility and elastomeric behavior that inherently lowers the stiffness. Furthermore, the amorphous cell packing lacks crystalline domains that would typically reinforce the structure, and the simulation constraint of using chains composed of only 30 monomer units results in a higher fraction of chain ends compared to bulk high-molecular-weight polymers, reducing entanglement density and potentially decreasing the modulus. Dominant Factor: The strong dipole-dipole interactions arising from the high acrylonitrile content qualitatively dominate the mechanical behavior. While the butadiene segments and amorphous morphology promote flexibility, the intense intermolecular attraction provided by the nitrile groups at this equimolar ratio establishes a stiffer network structure that dictates a higher Young's modulus relative to non-polar elastomers, overriding the softening effects of the flexible backbone segments within the simulated linear elastic regime."
    }
  },
  {
    "doi": null,
    "title": "Simultaneous strain and temperature measurement with enhanced intrinsic sensitivity using etched polymer fibre Bragg gratings",
    "year": null,
    "chemical_composition": {
      "repeat_unit_psmiles": "[*]CC(C)(C(=O)OC)[*]",
      "monomers": [
        {
          "name": "Methyl methacrylate",
          "smiles": "CC(=C)C(=O)OC",
          "ratio_value": null,
          "ratio_unit": null
        }
      ],
      "additives": [],
      "is_homopolymer": true
    },
    "processing_history": "In-house produced step-index single-mode photosensitive polymer fibre. Un-etched sample (180 µm diameter). Young's modulus measured by Mach-1TM mechanical testing system, mounted in testing machine and stressed to failure at a constant cross-head displacement rate.",
    "hierarchical_structure": "Single-mode polymer optical fibre, step-index, 12 µm core diameter, 180 µm cladding diameter (un-etched).",
    "properties": {
      "E": {
        "value": [
          2.56
        ],
        "unit": "GPa"
      }
    },
    "analysis_with_hierarchical_structure": {
      "descriptive_text": "The sample is an in-house produced photosensitive polymer optical fibre composed of a poly(methyl methacrylate) homopolymer. The hierarchical structure is defined as a step-index single-mode fibre with a 12 µm core diameter and a 180 µm cladding diameter in an un-etched state. Mechanical characterization involved mounting the fibre in a Mach-1TM mechanical testing system and stressing it to failure at a constant cross-head displacement rate to evaluate the Young's modulus.",
      "reasoning_analysis": "Increasing Factors: The poly(methyl methacrylate) backbone features bulky alpha-methyl and ester side groups that impose significant steric hindrance, restricting segmental rotation and maintaining the polymer in a rigid glassy state at room temperature. Additionally, the fabrication of the material into a fibre implies a drawing process that induces molecular orientation along the fibre axis, aligning polymer chains and covalent bonds in the direction of stress which significantly enhances axial stiffness. The constant cross-head displacement rate during testing may also contribute to a higher apparent modulus by limiting the time available for viscoelastic relaxation. Decreasing Factors: The completely amorphous nature of the homopolymer lacks the reinforcing effect of crystalline domains found in semi-crystalline polymers, which limits the maximum achievable stiffness. Furthermore, any microstructural defects or residual stresses introduced during the in-house fibre production could act as stress concentrators that reduce the effective load-bearing capacity. Dominant Factor: The dominant factor governing the Young's modulus is the combination of the intrinsic rigidity of the glassy poly(methyl methacrylate) matrix and the molecular orientation induced during the fibre drawing process. While the amorphous structure prevents crystalline reinforcement, the alignment of chains along the stress axis in the fibre geometry qualitatively maximizes the modulus in the longitudinal direction compared to isotropic bulk samples."
    },
    "analysis_without_hierarchical_structure": {
      "descriptive_text": "The sample comprises a poly(methyl methacrylate) homopolymer processed into an in-house produced step-index single-mode photosensitive polymer fibre with an un-etched diameter of 180 µm. Mechanical characterization was performed using a Mach-1TM testing system, where the Young's modulus was measured by mounting the fibre in the machine and stressing it to failure at a constant cross-head displacement rate.",
      "reasoning_analysis": "Increasing Factors: The fabrication of the material into a fibre geometry typically involves drawing processes that induce molecular orientation along the longitudinal axis, aligning polymer chains to significantly enhance axial stiffness. Additionally, the poly(methyl methacrylate) backbone features bulky alpha-methyl and ester side groups that impose steric hindrance on backbone rotation, contributing to a higher intrinsic modulus compared to flexible linear polyolefins. Decreasing Factors: The absence of reinforcing additives or fillers in the chemical composition precludes composite strengthening mechanisms, while the amorphous nature of the homopolymer lacks the rigid crystalline domains found in semi-crystalline polymers that typically bolster modulus. Furthermore, the un-etched surface condition may preserve surface microdefects introduced during spinning that could act as stress concentrators. Dominant Factor: The processing history associated with fibre production is the dominant influence; the chain alignment resulting from the drawing process qualitatively elevates the Young's modulus along the fibre axis above the isotropic baseline of bulk poly(methyl methacrylate), overriding the limitations imposed by the lack of crystallinity or filler reinforcement."
    }
  },
  {
    "doi": null,
    "title": "Effect of chemical modification on the mechanical properties of plasmapolymerized organosilicones",
    "year": null,
    "chemical_composition": {
      "repeat_unit_psmiles": null,
      "monomers": [
        {
          "name": "Tetravinylsilane",
          "smiles": "C=C[Si](C=C)(C=C)C=C",
          "ratio_value": null,
          "ratio_unit": null
        }
      ],
      "additives": [],
      "is_homopolymer": true
    },
    "processing_history": "Plasma-enhanced chemical vapor deposition (PECVD) using RF pulsed plasma on silicon wafers. Effective power: 0.1 W. Oxygen fraction: 0.00 (pure TVS). Deposition pressure: 1.4 Pa. Film thickness: ~1.0 μm. Young's modulus measured by conventional instrumented nanoindentation (TriboScope, Berkovich indenter) at room temperature using Oliver-Pharr method. Average of 5 indentations.",
    "hierarchical_structure": "Amorphous plasma polymer film. Cross-linked network. C/Si ratio: 3.4. Primarily carbon backbone with C-C, C=C, and Si-C bonding species.",
    "properties": {
      "E": {
        "value": [
          9.6
        ],
        "unit": "GPa"
      }
    },
    "analysis_with_hierarchical_structure": {
      "descriptive_text": "The sample comprises an amorphous plasma polymer film synthesized from tetravinylsilane (TVS) homopolymerization via plasma-enhanced chemical vapor deposition (PECVD) using RF pulsed plasma on silicon wafers. Processed under pure TVS conditions at 1.4 Pa with an effective power of 0.1 W, the coating exhibits a thickness of approximately 1.0 μm and possesses a cross-linked network structure with a C/Si ratio of 3.4. Structural characterization reveals a primarily carbon backbone incorporating C-C, C=C, and Si-C bonding species. The Young's modulus was evaluated at room temperature using conventional instrumented nanoindentation with a Berkovich indenter, utilizing the Oliver-Pharr method over an average of five indentations.",
      "reasoning_analysis": "Increasing Factors: The PECVD processing induces a highly cross-linked network architecture, which severely restricts polymer chain segmental mobility and significantly enhances stiffness relative to linear polymer counterparts. The presence of strong covalent Si-C and C-C bonds within the backbone provides intrinsic rigidity, while the confinement of the thin film on a rigid silicon substrate may contribute to constrained deformation during nanoindentation. Decreasing Factors: The amorphous hierarchical structure lacks the packing efficiency and long-range order of crystalline domains, which inherently limits the maximum modulus compared to semi-crystalline materials. Additionally, the low effective power (0.1 W) during deposition may result in a lower cross-linking density and higher retention of flexible organic segments, as suggested by the relatively high C/Si ratio of 3.4. Dominant Factor: The covalently cross-linked network structure formed during plasma polymerization is the dominant factor determining the Young's modulus. Although the amorphous nature and low-power processing introduce compliance, the fundamental transition to a three-dimensional rigid network overrides these factors, establishing a stiffness baseline characteristic of inorganic-organic hybrid plasma films."
    },
    "analysis_without_hierarchical_structure": {
      "descriptive_text": "The sample consists of a poly(tetravinylsilane) homopolymer film synthesized via plasma-enhanced chemical vapor deposition (PECVD) using RF pulsed plasma on silicon wafers. The deposition was conducted using pure tetravinylsilane monomer without oxygen addition at an effective power of 0.1 W and a pressure of 1.4 Pa, resulting in a film thickness of approximately 1.0 μm. The Young's modulus was subsequently characterized at room temperature using conventional instrumented nanoindentation with a Berkovich indenter, applying the Oliver-Pharr method to an average of five indentations.",
      "reasoning_analysis": "Increasing Factors: The chemical composition features tetravinylsilane, a tetra-functional monomer capable of forming a highly crosslinked three-dimensional network during polymerization. The plasma-enhanced chemical vapor deposition (PECVD) process facilitates radical-mediated reactions that typically result in high crosslinking densities and dense film packing, both of which restrict chain segment mobility and significantly increase the Young's modulus. Decreasing Factors: The processing history specifies an oxygen fraction of 0.00, meaning no rigid silicate (Si-O-Si) bonds are formed; the resulting organosilicon network relies on Si-C and C-C bonds, which are generally less stiff than inorganic silica networks. Additionally, the relatively low effective power (0.1 W) may limit the degree of monomer fragmentation and subsequent crosslinking density compared to higher-power plasma regimes, potentially leaving more free volume within the film structure. Dominant Factor: The intrinsic multifunctionality of the tetravinylsilane monomer combined with the network-forming nature of plasma polymerization is the dominant factor. Despite the absence of rigid Si-O linkages, the high degree of crosslinking inherent to the tetra-vinyl architecture under plasma conditions creates a rigid network structure that qualitatively drives the Young's modulus higher than that of linear or lightly crosslinked organic polymers."
    }
  },
  {
    "doi": "10.1179/174328409X410827",
    "title": "Structural analysis and dynamic Young's modulus measurement of selected tropical wood polymer composites",
    "year": 2010,
    "chemical_composition": {
      "repeat_unit_psmiles": "[*]OC1OC(CO)C(O)C(O)C1O[*]",
      "monomers": [
        {
          "name": "Glucose",
          "smiles": "OC[C@H]1O[C@@H](O)[C@H](O)[C@H](O)[C@H]1O",
          "ratio_value": null,
          "ratio_unit": null
        }
      ],
      "additives": [],
      "is_homopolymer": false
    },
    "processing_history": "Koompassia malaccensis Wood Polymer Composite (WPC). Treated with sodium meta periodate in autoclave at 120°C, 85 kPa. Converted to 2,3-dialdehyde cellulose. Young's modulus (Storage Modulus E') measured by DMTA (Perkin Elmer PE-DMTA) at 10 Hz, 2°C/min, -100°C, dual cantilever bending mode.",
    "hierarchical_structure": "WPC with dialdehyde cellulose filling void spaces. Smoother fibre surface compared to raw wood.",
    "properties": {
      "E": {
        "value": [
          1.64
        ],
        "unit": "GPa"
      }
    },
    "analysis_with_hierarchical_structure": {
      "descriptive_text": "The sample is a Koompassia malaccensis Wood Polymer Composite (WPC) featuring a cellulosic backbone derived from glucose monomers that has been chemically converted to 2,3-dialdehyde cellulose. This modification was performed by treating the material with sodium meta periodate in an autoclave at 120°C and 85 kPa. Hierarchically, the composite structure is characterized by dialdehyde cellulose filling the void spaces within the wood matrix, resulting in a smoother fibre surface compared to raw wood. The storage modulus was evaluated using dynamic mechanical thermal analysis (DMTA) in dual cantilever bending mode at 10 Hz with a heating rate of 2°C/min starting from -100°C.",
      "reasoning_analysis": "Increasing Factors: The hierarchical structure wherein dialdehyde cellulose fills the void spaces within the wood matrix significantly reduces porosity, thereby increasing the effective load-bearing cross-sectional area and enhancing the macroscopic stiffness. Additionally, the autoclave treatment at elevated temperature and pressure likely promotes densification of the composite, while the inherent rigidity of the remaining wood fibers provides a robust reinforcement framework that drives the modulus upward. Decreasing Factors: The chemical conversion to 2,3-dialdehyde cellulose involves the oxidative cleavage of the C2-C3 bond in the anhydroglucose unit, which opens the rigid pyranose ring and substantially reduces the intrinsic chain stiffness compared to native crystalline cellulose. This ring-opening reaction disrupts the regular hydrogen bonding network and reduces crystallinity, leading to a more flexible polymer phase that qualitatively lowers the modulus. Dominant Factor: While the chemical modification introduces flexibility at the molecular level, the structural densification achieved by filling the void spaces within the composite matrix is the dominant factor governing the final mechanical behavior. The reduction in porosity and the creation of a more continuous load-bearing phase typically exert a stronger influence on the macroscopic Young's modulus than the softening of the cellulosic chains, resulting in a composite stiffness determined primarily by the improved structural integrity."
    },
    "analysis_without_hierarchical_structure": {
      "descriptive_text": "The sample consists of a Koompassia malaccensis Wood Polymer Composite (WPC) based on a cellulose backbone composed of glucose repeat units. The material underwent chemical modification via treatment with sodium meta periodate in an autoclave at 120°C and 85 kPa, resulting in the conversion to 2,3-dialdehyde cellulose. The storage modulus was characterized using dynamic mechanical thermal analysis (DMTA) in dual cantilever bending mode at a frequency of 10 Hz and a heating rate of 2°C/min starting from -100°C.",
      "reasoning_analysis": "Increasing Factors: The rigid cellulosic framework inherent to the wood composite architecture provides a high baseline stiffness due to the crystalline nature of cellulose microfibrils. Furthermore, the autoclave treatment may enhance densification and interfacial bonding, while potential hemiacetal formation between aldehyde groups could introduce crosslinks that restrict segmental motion. Decreasing Factors: The oxidative cleavage of the C2-C3 bond during the conversion to 2,3-dialdehyde cellulose opens the glucopyranose ring, eliminating the rigid cyclic structure and increasing chain flexibility. This chemical modification disrupts the extensive hydrogen bonding network and reduces crystallinity, thereby lowering the resistance to deformation. Dominant Factor: Although the composite structure maintains structural integrity, the fundamental loss of rigidity from the ring-opening oxidation is the dominant chemical influence, qualitatively reducing the modulus relative to unmodified cellulose by increasing backbone flexibility."
    }
  },
  {
    "doi": "10.1179/174328409X410827",
    "title": "Structural analysis and dynamic Young's modulus measurement of selected tropical wood polymer composites",
    "year": 2010,
    "chemical_composition": {
      "repeat_unit_psmiles": "[*]OC1OC(CO)C(O)C(O)C1O[*]",
      "monomers": [
        {
          "name": "Glucose",
          "smiles": "OC[C@H]1O[C@@H](O)[C@H](O)[C@H](O)[C@H]1O",
          "ratio_value": null,
          "ratio_unit": null
        }
      ],
      "additives": [],
      "is_homopolymer": false
    },
    "processing_history": "Koompassia malaccensis raw wood. Air dried at 25°C, 60% RH for 1 month. Machined to 10 mm x 2 mm x 7.5 mm. Young's modulus (Storage Modulus E') measured by DMTA (Perkin Elmer PE-DMTA) at 10 Hz, 2°C/min, -100°C, dual cantilever bending mode.",
    "hierarchical_structure": "Raw tropical wood structure with cellulose fibres, hemicellulose, and lignin. Moisture content ~15%.",
    "properties": {
      "E": {
        "value": [
          1.05
        ],
        "unit": "GPa"
      }
    },
    "analysis_with_hierarchical_structure": {
      "descriptive_text": "The sample comprises raw Koompassia malaccensis tropical wood, a natural biocomposite consisting of glucose-based polymers including cellulose fibres, hemicellulose, and lignin. Exhibiting a hierarchical raw wood structure with approximately 15% moisture content, the specimen was air-dried at 25°C and 60% relative humidity for one month before being machined to 10 mm x 2 mm x 7.5 mm. Mechanical characterization was performed via dynamic mechanical thermal analysis (DMTA) in dual cantilever bending mode at 10 Hz and 2°C/min, initiating from -100°C to determine the Storage Modulus.",
      "reasoning_analysis": "Increasing Factors: The high degree of crystallinity within the cellulose microfibrils creates a rigid backbone stabilized by extensive hydrogen bonding, significantly enhancing stiffness. Furthermore, the measurement starting temperature of -100°C places the amorphous lignin and hemicellulose matrix components well below their glass transition temperatures, ensuring a glassy state that maximizes the storage modulus. Decreasing Factors: The equilibrium moisture content of approximately 15% acts as a plasticizer by forming hydrogen bonds with hydroxyl groups on the polymer chains, increasing free volume and segmental mobility which reduces the overall modulus. Additionally, the inherent porosity and structural heterogeneity of the raw wood matrix introduce compliance compared to a dense synthetic polymer. Dominant Factor: While the crystalline cellulose network provides the fundamental structural rigidity, the significant moisture content absorbed during the 60% RH conditioning is the dominant factor qualitatively reducing the modulus relative to an anhydrous state, as water molecules effectively disrupt the inter-chain hydrogen bonding network critical for load transfer in this hydrophilic biopolymer system."
    },
    "analysis_without_hierarchical_structure": {
      "descriptive_text": "The sample consists of Koompassia malaccensis raw wood, a natural biocomposite primarily composed of glucose-based polysaccharide chains such as cellulose. The material was conditioned by air drying at 25°C and 60% relative humidity for one month prior to being machined into specimens with dimensions of 10 mm x 2 mm x 7.5 mm. The storage modulus was subsequently characterized using dynamic mechanical thermal analysis in dual cantilever bending mode at a frequency of 10 Hz and a heating rate of 2°C/min, starting from -100°C.",
      "reasoning_analysis": "Increasing Factors: The chemical composition features glucose units forming highly crystalline cellulose microfibrils, where extensive inter- and intra-molecular hydrogen bonding creates a rigid network that significantly restricts chain mobility and enhances stiffness. Additionally, the measurement protocol starting at -100°C ensures the amorphous components are in a glassy state, further maximizing the storage modulus. Decreasing Factors: The processing history specifies air drying at 60% relative humidity, which allows the wood to retain equilibrium moisture content; these water molecules act as plasticizers by disrupting hydrogen bonds within the polysaccharide matrix and increasing free volume, thereby reducing the overall modulus. Furthermore, the classification as a non-homopolymer indicates the presence of amorphous lignin and hemicellulose phases which are inherently less stiff than the crystalline cellulose reinforcement. Dominant Factor: While the intrinsic structural rigidity of the crystalline cellulose microfibrils establishes a high baseline modulus for the biocomposite, the equilibrium moisture content resulting from the 60% RH conditioning is the dominant dynamic factor, qualitatively depressing the stiffness below its oven-dry potential through plasticization of the matrix phase."
    }
  },
  {
    "doi": null,
    "title": "Hypothesis of polymer molecular networks: predicting underwater mechano-acoustic properties",
    "year": null,
    "chemical_composition": {
      "repeat_unit_psmiles": null,
      "monomers": [
        {
          "name": "Acrylonitrile",
          "smiles": "C=CC#N",
          "ratio_value": null,
          "ratio_unit": null
        },
        {
          "name": "Butadiene",
          "smiles": "C=CC=C",
          "ratio_value": null,
          "ratio_unit": null
        }
      ],
      "additives": [],
      "is_homopolymer": false
    },
    "processing_history": "Rubber sheets subjected to 15 passes each on an open mill. Young's modulus measured by universal testing machine (zwickiLine desktop testing machine) using dumbbell shaped samples (30mm length, 15mm width, 2mm thickness) at ambient temperature of 25 ± 2 °C and tensile testing speed of 50 mm/min.",
    "hierarchical_structure": "Rubber material.",
    "properties": {
      "E": {
        "value": [
          0.27
        ],
        "unit": "GPa"
      }
    },
    "analysis_with_hierarchical_structure": {
      "descriptive_text": "The sample comprises an acrylonitrile-butadiene copolymer elastomer, fundamentally characterized as a rubber material. Processing history indicates the rubber sheets were subjected to 15 passes on an open mill, likely to ensure homogeneity and dispersion prior to testing. Mechanical characterization was performed using a universal testing machine with dumbbell-shaped specimens measuring 30 mm in length, 15 mm in width, and 2 mm in thickness, conducted at an ambient temperature of 25 ± 2 °C with a tensile testing speed of 50 mm/min to evaluate the Young's modulus.",
      "reasoning_analysis": "Increasing Factors: The incorporation of acrylonitrile monomers introduces polar nitrile groups along the polymer backbone, which significantly enhance intermolecular cohesive energy density through dipole-dipole interactions, thereby increasing stiffness relative to non-polar elastomers. Additionally, the extensive mechanical working history involving 15 passes on an open mill may induce slight chain orientation or increased packing density, potentially contributing to a higher modulus. Decreasing Factors: The butadiene segments provide a flexible backbone with low rotational energy barriers, promoting high chain mobility and inherently low stiffness characteristic of elastomeric materials. The absence of rigid additives or fillers in the chemical composition eliminates particulate reinforcement mechanisms that would otherwise elevate the modulus. Furthermore, testing at 25 °C places the material well above its glass transition temperature, favoring entropic elasticity over energy-driven deformation, which results in a lower Young's modulus. Dominant Factor: The inherent elastomeric nature of the butadiene-based network structure qualitatively dominates the mechanical response, establishing a low baseline modulus typical of rubbery materials; however, the polar acrylonitrile content serves as a significant modifying factor that elevates the stiffness above that of pure polybutadiene, while the processing history ensures structural homogeneity without introducing reinforcing phases."
    },
    "analysis_without_hierarchical_structure": {
      "descriptive_text": "The sample comprises a copolymer synthesized from acrylonitrile and butadiene monomers. The material was processed into rubber sheets and subjected to mechanical treatment consisting of 15 passes on an open mill. Mechanical characterization was subsequently performed using a universal testing machine on dumbbell-shaped samples at an ambient temperature of 25 ± 2 °C with a tensile testing speed of 50 mm/min to determine the Young's modulus.",
      "reasoning_analysis": "Increasing Factors: The incorporation of acrylonitrile monomers introduces polar nitrile groups along the polymer backbone, which enhance intermolecular dipole-dipole interactions and restrict segmental mobility, thereby contributing to a higher stiffness compared to pure polybutadiene. Additionally, the mechanical working history involving 15 passes on an open mill may induce slight chain orientation or work hardening, potentially offering a marginal increase in resistance to deformation. Decreasing Factors: The presence of butadiene monomers establishes a flexible backbone with low rotational energy barriers, inherently promoting elastomeric behavior and lowering the modulus relative to glassy thermoplastics. Furthermore, the absence of crosslinking agents in the additives list suggests the material lacks a chemical network structure, relying solely on physical entanglements which significantly reduces stiffness. The extensive mechanical shearing during milling also poses a risk of chain scission, which would reduce molecular weight and entanglement density, further depressing the modulus. Dominant Factor: The fundamental elastomeric architecture derived from the butadiene content, combined with the apparent absence of vulcanizing agents to form a chemical network, qualitatively dominates the mechanical response. This results in a material behavior governed by entropy elasticity rather than energetic stiffness, ensuring the Young's modulus reflects the compliant nature of elastomeric materials despite the stiffening influence of the acrylonitrile groups."
    }
  },
  {
    "doi": "10.1179/174328409X410827",
    "title": "Structural analysis and dynamic Young's modulus measurement of selected tropical wood polymer composites",
    "year": 2010,
    "chemical_composition": {
      "repeat_unit_psmiles": "[*]OC1OC(CO)C(O)C(O)C1O[*]",
      "monomers": [
        {
          "name": "Glucose",
          "smiles": "OC[C@H]1O[C@@H](O)[C@H](O)[C@H](O)[C@H]1O",
          "ratio_value": null,
          "ratio_unit": null
        }
      ],
      "additives": [],
      "is_homopolymer": false
    },
    "processing_history": "Eugenia spp. raw wood. Air dried at 25°C, 60% RH for 1 month. Machined to 10 mm x 2 mm x 7.5 mm. Young's modulus (Storage Modulus E') measured by DMTA (Perkin Elmer PE-DMTA) at 10 Hz, 2°C/min, -100°C, dual cantilever bending mode.",
    "hierarchical_structure": "Raw tropical wood structure with cellulose fibres, hemicellulose, and lignin. Moisture content ~15%.",
    "properties": {
      "E": {
        "value": [
          1.03
        ],
        "unit": "GPa"
      }
    },
    "analysis_with_hierarchical_structure": {
      "descriptive_text": "The sample consists of raw tropical wood from Eugenia spp., exhibiting a natural hierarchical composite structure composed of cellulose fibres, hemicellulose, and lignin derived from glucose repeating units. The material was air-dried at 25°C and 60% relative humidity for one month to achieve a moisture content of approximately 15%, then machined into specimens measuring 10 mm x 2 mm x 7.5 mm. Mechanical characterization was performed using a Perkin Elmer PE-DMTA in dual cantilever bending mode at a frequency of 10 Hz and a heating rate of 2°C/min starting from -100°C to determine the storage modulus.",
      "reasoning_analysis": "Increasing Factors: The presence of highly crystalline cellulose microfibrils provides substantial intrinsic stiffness due to the rigid glucose backbone and extensive inter- and intra-molecular hydrogen bonding networks. Additionally, the lignin matrix contributes to the overall rigidity by acting as a stiff amorphous binder that facilitates load transfer between the fibrous reinforcements. Decreasing Factors: The equilibrium moisture content of approximately 15% acts as a potent plasticizer for the amorphous hemicellulose and lignin phases, reducing intermolecular friction and segmental stiffness. Furthermore, the inherent heterogeneity of the raw wood structure, including potential micro-voids or machining-induced surface defects, may introduce stress concentrations that lower the effective modulus. Dominant Factor: The percolated network of crystalline cellulose microfibrils qualitatively dominates the final modulus behavior, as the high aspect ratio and intrinsic rigidity of the fibres provide the primary load-bearing capacity that outweighs the softening effects of moisture plasticization in the amorphous matrix."
    },
    "analysis_without_hierarchical_structure": {
      "descriptive_text": "The sample consists of raw wood from Eugenia spp., characterized by a polysaccharide backbone derived from glucose monomers within a natural composite architecture. The material was conditioned by air drying at 25°C and 60% relative humidity for one month, followed by machining into specimens with dimensions of 10 mm x 2 mm x 7.5 mm. The storage modulus (E') was subsequently evaluated using dynamic mechanical thermal analysis (DMTA) in dual cantilever bending mode at a frequency of 10 Hz and a heating rate of 2°C/min starting from -100°C.",
      "reasoning_analysis": "Increasing Factors: The inherent chemical composition, specifically the glucose-based polysaccharide chains forming crystalline cellulose microfibrils, provides exceptional axial stiffness through extensive inter- and intra-molecular hydrogen bonding and rigid pyranose ring structures. Additionally, the natural composite architecture of raw wood, where these rigid fibers are embedded in a matrix, typically enhances the overall modulus along the grain direction compared to amorphous polymers. Decreasing Factors: The processing history involving air drying at 60% relative humidity ensures the material retains an equilibrium moisture content, where absorbed water molecules act as plasticizers by disrupting hydrogen bonds within the amorphous lignin and hemicellulose matrix, thereby increasing free volume and chain mobility which reduces stiffness. Furthermore, the presence of amorphous regions inherent to the non-homopolymer wood structure contributes to lower stiffness compared to fully crystalline counterparts. Dominant Factor: The intrinsic structural rigidity provided by the crystalline cellulose microfibrils establishes a high baseline modulus characteristic of structural biopolymers; however, the hygroscopic nature of the material combined with the 60% RH conditioning history introduces bound water that plasticizes the amorphous matrix, serving as the dominant dynamic factor that qualitatively reduces the modulus relative to an anhydrous state."
    }
  },
  {
    "doi": "10.1179/174328409X410827",
    "title": "Structural analysis and dynamic Young's modulus measurement of selected tropical wood polymer composites",
    "year": 2010,
    "chemical_composition": {
      "repeat_unit_psmiles": "[*]OC1OC(CO)C(O)C(O)C1O[*]",
      "monomers": [
        {
          "name": "Glucose",
          "smiles": "OC[C@H]1O[C@@H](O)[C@H](O)[C@H](O)[C@H]1O",
          "ratio_value": null,
          "ratio_unit": null
        }
      ],
      "additives": [],
      "is_homopolymer": false
    },
    "processing_history": "Artocarpus rigidus Wood Polymer Composite (WPC). Treated with sodium meta periodate in autoclave at 120°C, 85 kPa. Converted to 2,3-dialdehyde cellulose. Young's modulus (Storage Modulus E') measured by DMTA (Perkin Elmer PE-DMTA) at 10 Hz, 2°C/min, -100°C, dual cantilever bending mode.",
    "hierarchical_structure": "WPC with dialdehyde cellulose filling void spaces. Smoother fibre surface compared to raw wood.",
    "properties": {
      "E": {
        "value": [
          1.22
        ],
        "unit": "GPa"
      }
    },
    "analysis_with_hierarchical_structure": {
      "descriptive_text": "The sample is an Artocarpus rigidus Wood Polymer Composite (WPC) featuring a cellulosic component chemically modified via treatment with sodium meta periodate in an autoclave at 120°C and 85 kPa. This oxidative process converts the native cellulose into 2,3-dialdehyde cellulose, creating a hierarchical structure where the modified cellulose fills void spaces within the wood matrix and results in a smoother fibre surface compared to raw wood. The Storage Modulus (E') was characterized using Dynamic Mechanical Thermal Analysis (DMTA) in dual cantilever bending mode at 10 Hz with a heating rate of 2°C/min starting from -100°C.",
      "reasoning_analysis": "Increasing Factors: The processing history indicates that the dialdehyde cellulose fills void spaces within the wood matrix, which reduces overall porosity and increases the effective load-bearing cross-sectional area, thereby driving the modulus higher. Additionally, the autoclave treatment at elevated temperature and pressure may densify the wood structure, and the formation of aldehyde groups offers potential for hemiacetal crosslinking with adjacent hydroxyl groups, which would restrict chain mobility and increase stiffness. Decreasing Factors: The chemical conversion of cellulose to 2,3-dialdehyde cellulose involves the oxidative cleavage of the C2-C3 bond in the glucopyranose ring, opening the rigid cyclic structure into a more flexible linear chain, which intrinsically lowers the stiffness of the cellulosic component. Furthermore, the observed smoother fibre surface may reduce mechanical interlocking between the fibres and the matrix compared to raw wood, potentially compromising stress transfer efficiency. Dominant Factor: While the molecular ring-opening reduces the intrinsic stiffness of the cellulose chains, the macroscopic densification resulting from the filling of void spaces is likely the dominant factor governing the bulk composite modulus, as eliminating porosity significantly mitigates stress concentrations and improves the continuity of the load path within the Wood Polymer Composite."
    },
    "analysis_without_hierarchical_structure": {
      "descriptive_text": "The sample consists of an Artocarpus rigidus Wood Polymer Composite (WPC) wherein the cellulosic component was chemically modified via periodate oxidation. Specifically, the material was treated with sodium meta periodate in an autoclave at 120°C and 85 kPa to convert the native cellulose into 2,3-dialdehyde cellulose. The mechanical properties were evaluated by measuring the Young's modulus (Storage Modulus E') using dynamic mechanical thermal analysis (DMTA) in dual cantilever bending mode at a frequency of 10 Hz and a heating rate of 2°C/min starting from -100°C.",
