Repository: hhtrick/HHT-code

# HHT training framework

This directory contains model training, embedding precomputation, inference, article-level baselines and the curated datasets. All commands below assume that the working directory is `train_code/`.

## 3. Datasets and fixed partitions

Each main dataset is a JSON array at `dataset/{property}/{property}.json`. Entries contain source metadata, `chemical_composition`, `processing_history`, `hierarchical_structure`, `properties`, and two generated-analysis objects. Targets are stored as `properties[property]["value"]`; source metadata and target values are not predictive input fields.

| Property | Train | Validation | Test | Total |
|---|---:|---:|---:|---:|

File: train_code/dataset/E/E.json (part 3 of 204)
[
      "reasoning_analysis": "Increasing Factors: The composite architecture of the Artocarpus rigidus wood utilizes high-aspect-ratio cellulosic microfibrils which act as rigid reinforcements within the lignin matrix, intrinsically driving the modulus upward. Furthermore, the measurement condition at -100°C ensures the polymer matrix is well below its glass transition, freezing segmental motion and maximizing the storage modulus. Decreasing Factors: The chemical processing involving sodium meta periodate oxidation converts native cellulose to 2,3-dialdehyde cellulose, which entails the oxidative cleavage of the C2-C3 bond in the glucose unit. This reaction disrupts the extensive intra- and inter-molecular hydrogen bonding network and reduces the crystallinity of the cellulose, thereby decreasing the intrinsic stiffness of the polymer chains. Additionally, autoclave treatment at 120°C may induce minor thermal degradation or interfacial weakening between the cell wall components. Dominant Factor: The structural reinforcement provided by the remaining cellulosic microfibril architecture within the wood composite dominates the mechanical response. Although the periodate oxidation reduces the intrinsic stiffness of the cellulose chains by disrupting hydrogen bonding, the composite nature of the wood and the cryogenic testing temperature maintain a high modulus regime, making the fiber reinforcement the dominant factor over the chemical softening effects."
    }
  },
  {
    "doi": "10.1179/174328409X410827",
    "title": "Structural analysis and dynamic Young's modulus measurement of selected tropical wood polymer composites",
    "year": 2010,
    "chemical_composition": {
      "repeat_unit_psmiles": "[*]OC1OC(CO)C(O)C(O)C1O[*]",
      "monomers": [
        {
          "name": "Glucose",
          "smiles": "OC[C@H]1O[C@@H](O)[C@H](O)[C@H](O)[C@H]1O",
          "ratio_value": null,
          "ratio_unit": null
        }
      ],
      "additives": [],
      "is_homopolymer": false
    },
    "processing_history": "Eugenia spp. Wood Polymer Composite (WPC). Treated with sodium meta periodate in autoclave at 120°C, 85 kPa. Converted to 2,3-dialdehyde cellulose. Young's modulus (Storage Modulus E') measured by DMTA (Perkin Elmer PE-DMTA) at 10 Hz, 2°C/min, -100°C, dual cantilever bending mode.",
    "hierarchical_structure": "WPC with dialdehyde cellulose filling void spaces. Smoother fibre surface compared to raw wood.",
    "properties": {
      "E": {
        "value": [
          1.48
        ],
        "unit": "GPa"
      }
    },
    "analysis_with_hierarchical_structure": {
      "descriptive_text": "The sample comprises an Eugenia spp. Wood Polymer Composite (WPC) where the cellulosic component is chemically converted to 2,3-dialdehyde cellulose. This transformation was executed by treating the wood with sodium meta periodate in an autoclave at 120°C and 85 kPa. Hierarchically, the dialdehyde cellulose fills void spaces within the matrix, yielding a smoother fibre surface compared to raw wood. Mechanical characterization involved measuring the storage modulus via dynamic mechanical thermal analysis (DMTA) in dual cantilever bending mode at 10 Hz with a heating rate of 2°C/min starting from -100°C.",
      "reasoning_analysis": "Increasing Factors: The hierarchical structure reveals that dialdehyde cellulose fills void spaces within the wood matrix, reducing porosity and increasing the effective load-bearing area, which drives the modulus upward. Additionally, the generated aldehyde groups can form hemiacetal crosslinks between chains, restricting segmental motion and enhancing network rigidity, while the autoclave treatment promotes overall densification. Decreasing Factors: The chemical composition indicates the oxidative cleavage of the C2-C3 bond in the glucopyranose ring, converting rigid cyclic structures into flexible open-chain dialdehydes. This ring-opening increases conformational freedom and reduces the intrinsic stiffness of the cellulose chains. Furthermore, the oxidation disrupts native cellulose crystallinity, removing rigid domains that typically reinforce the material. Dominant Factor: Although the chemical modification intrinsically softens the polymer chains through ring-opening and crystallinity loss, the structural densification from void filling and potential crosslinking network formation qualitatively dominates the bulk composite behavior. These structural enhancements compensate for the molecular flexibility, governing the final modulus by minimizing defect-driven compliance associated with porosity."
    },
    "analysis_without_hierarchical_structure": {
      "descriptive_text": "The sample consists of an Eugenia spp. Wood Polymer Composite (WPC) wherein the cellulosic component was chemically modified via periodate oxidation. Specifically, the material was treated with sodium meta periodate in an autoclave at 120°C and 85 kPa to convert the native cellulose into 2,3-dialdehyde cellulose. The mechanical properties, specifically the Young's modulus (Storage Modulus E'), were characterized using Dynamic Mechanical Thermal Analysis (DMTA) in dual cantilever bending mode at a frequency of 10 Hz and a heating rate of 2°C/min starting from -100°C.",
      "reasoning_analysis": "Increasing Factors: The composite nature of the material, specifically the presence of lignin and hemicellulose within the Eugenia spp. wood matrix, provides a rigid structural framework that inherently contributes to increased stiffness. Additionally, the autoclave treatment at 120°C may induce densification, and the generated aldehyde groups from the periodate oxidation can potentially form hemiacetal crosslinks with neighboring hydroxyl groups, restricting chain mobility and enhancing modulus. Decreasing Factors: The chemical conversion of cellulose to 2,3-dialdehyde cellulose involves the cleavage of the C2-C3 bond in the glucopyranose rings, which opens the rigid cyclic structure into a more flexible acyclic chain, inherently reducing the backbone stiffness. Furthermore, this oxidation process disrupts the native crystalline structure of cellulose I, reducing the reinforcement efficiency of the cellulosic fibers and tending to decrease the overall modulus. Dominant Factor: While the chemical modification introduces flexibility through ring-opening and crystallinity loss, the dominant factor governing the final Young's modulus is the inherent rigidity of the lignocellulosic composite architecture; the continuous lignin phase and remaining structural integrity of the wood matrix sustain the bulk stiffness despite the localized softening of the oxidized cellulose domains."
    }
  },
  {
    "doi": null,
    "title": "An Equation for Young’s Modulus in Rubber-toughened PMMA as a Function of Strain Rate and Rubber Content",
    "year": null,
    "chemical_composition": {
      "repeat_unit_psmiles": "[*]C(C)(C(=O)OC)C[*]",
      "monomers": [
        {
          "name": "Methyl methacrylate",
          "smiles": "CC(=C)C(=O)OC",
          "ratio_value": null,
          "ratio_unit": null
        }
      ],
      "additives": [],
      "is_homopolymer": true
    },
    "processing_history": "Commercial pure PMMA obtained from Cadillac Plastics Sydney. ASTM D638 configuration tensile specimens prepared. Young's modulus measured by uniaxial tensile test at cross-head speed 10 mm/min (ln strain rate -5.7), room temperature, ASTM D638.",
    "hierarchical_structure": "Amorphous PMMA matrix.",
    "properties": {
      "E": {
        "value": [
          3.4
        ],
        "unit": "GPa"
      }
    },
    "analysis_with_hierarchical_structure": {
      "descriptive_text": "The investigated sample is a commercial pure poly(methyl methacrylate) (PMMA) homopolymer obtained from Cadillac Plastics Sydney, featuring an amorphous matrix structure. Tensile specimens were prepared according to the ASTM D638 configuration to ensure geometric standardization. Mechanical characterization involved measuring the Young's modulus via uniaxial tensile testing at room temperature with a cross-head speed of 10 mm/min, adhering to ASTM D638 protocols.",
      "reasoning_analysis": "Increasing Factors: The chemical structure of the methyl methacrylate repeat unit introduces significant steric hindrance via the alpha-methyl group, restricting backbone rotation and increasing intrinsic chain stiffness. Additionally, the polar ester side groups facilitate strong dipole-dipole interactions between chains, enhancing cohesive energy density. The testing condition specified in the processing history, conducted at room temperature, places the material well below its glass transition temperature, ensuring a rigid glassy state that maximizes resistance to elastic deformation. Decreasing Factors: The hierarchical structure is explicitly amorphous, lacking the reinforcing stiffening effect of crystalline lamellae found in semi-crystalline polymers. The processing history indicates a commercial pure source without reinforcing fillers or cross-linking additives, meaning the modulus relies solely on the polymer matrix without composite enhancement. Furthermore, the uniaxial tensile test performed at a standard cross-head speed of 10 mm/min represents a quasi-static loading condition, which yields a lower modulus compared to high strain-rate dynamic loading where viscoelastic stiffening would occur. Dominant Factor: The dominant factor qualitatively governing the Young's modulus is the thermodynamic state of the amorphous matrix relative to the glass transition temperature. While the absence of crystallinity and fillers limits the maximum achievable stiffness, the strong intermolecular dipole interactions and steric restrictions inherent to the PMMA chemistry, combined with the room temperature testing environment below Tg, establish a high baseline modulus characteristic of rigid glassy thermoplastics."
    },
    "analysis_without_hierarchical_structure": {
      "descriptive_text": "The sample consists of a poly(methyl methacrylate) homopolymer obtained commercially as pure material from Cadillac Plastics Sydney. Tensile specimens were prepared in the ASTM D638 configuration, and the Young's modulus was measured via uniaxial tensile testing at room temperature with a cross-head speed of 10 mm/min, corresponding to a logarithmic strain rate of -5.7, in accordance with ASTM D638 standards.",
      "reasoning_analysis": "Increasing Factors: The chemical composition features bulky methyl and ester side groups on the polymer backbone, creating significant steric hindrance that restricts chain segment rotation and intrinsically increases material stiffness. Additionally, the processing history specifies testing at room temperature, which is well below the glass transition temperature of PMMA, ensuring the polymer remains in a rigid glassy state with minimized free volume, while the absence of additives indicates no plasticizers are present to soften the matrix. Decreasing Factors: The polymer is an amorphous homopolymer lacking crystalline domains, which removes the potential stiffening reinforcement provided by crystalline lamellae found in semi-crystalline polymers. Furthermore, the viscoelastic nature of the material implies that the specific strain rate used during the tensile test allows for some time-dependent molecular relaxation, which may result in a lower measured modulus compared to high-frequency dynamic loading. Dominant Factor: The dominant factor influencing the Young's modulus is the thermodynamic state of the polymer relative to its glass transition; since the testing environment is significantly cooler than the glass transition temperature, the chain mobility is effectively frozen, establishing a high baseline stiffness that outweighs the modulus-limiting effects of the amorphous morphology and standard testing strain rates."
    }
  },
  {
    "doi": null,
    "title": "Effect of chemical modification on the mechanical properties of plasmapolymerized organosilicones",
    "year": null,
    "chemical_composition": {
      "repeat_unit_psmiles": null,
      "monomers": [
        {
          "name": "Tetravinylsilane",
          "smiles": "C=C[Si](C=C)(C=C)C=C",
          "ratio_value": null,
          "ratio_unit": null
        }
      ],
      "additives": [
        {
          "name": "Oxygen",
          "type": "reactive gas",
          "amount_value": 0.71,
          "amount_unit": "fraction"
        }
      ],
      "is_homopolymer": false
    },
    "processing_history": "Plasma-enhanced chemical vapor deposition (PECVD) using RF pulsed plasma on silicon wafers. Effective power: 0.1 W. Oxygen fraction: 0.71 in TVS/O2 mixture. Deposition pressure: 1.4 Pa. Film thickness: ~1.0 μm. Young's modulus measured by conventional instrumented nanoindentation (TriboScope, Berkovich indenter) at room temperature using Oliver-Pharr method. Average of 5 indentations.",
    "hierarchical_structure": "Amorphous oxidized plasma polymer film. Cross-linked network with Si-O-C, OH, and C=O species. Oxygen concentration: ~19 at.%. C/Si ratio: 3.4.",
    "properties": {
      "E": {
        "value": [
          11.7
        ],
        "unit": "GPa"
      }
    },
    "analysis_with_hierarchical_structure": {
      "descriptive_text": "The sample consists of an amorphous oxidized plasma polymer film derived from tetravinylsilane precursors reacted with oxygen gas at a fraction of 0.71. Deposited via plasma-enhanced chemical vapor deposition using RF pulsed plasma on silicon wafers at an effective power of 0.1 W and a pressure of 1.4 Pa, the resulting film exhibits a thickness of approximately 1.0 μm. Structural characterization reveals a cross-linked network incorporating Si-O-C, OH, and C=O species, with an oxygen concentration of approximately 19 at.% and a C/Si ratio of 3.4. The Young's modulus was determined at room temperature using conventional instrumented nanoindentation with a Berkovich indenter, applying the Oliver-Pharr method to an average of five indentations.",
      "reasoning_analysis": "Increasing Factors: The formation of a highly cross-linked covalent network during the plasma-enhanced chemical vapor deposition process significantly restricts chain segment mobility, inherently driving the Young's modulus higher. Additionally, the incorporation of oxygen leading to Si-O-C bond formation introduces inorganic character with higher bond stiffness compared to purely organic carbon-carbon backbones, while the thin film geometry on a rigid silicon substrate may constrain deformation mechanisms. Decreasing Factors: The relatively high C/Si ratio of 3.4 indicates a substantial organic component, which may introduce flexible aliphatic segments compared to fully inorganic silicates. The amorphous nature lacks long-range order, potentially allowing for more free volume than a crystalline counterpart, and the presence of OH and C=O species suggests incomplete condensation that could reduce network density compared to a pure SiO2 network. Furthermore, the low effective power of 0.1 W might limit the degree of fragmentation required for ultra-dense ceramic-like packing. Dominant Factor: The dominant factor is the high cross-linking density inherent to the plasma polymerization mechanism. While the organic content provides some flexibility, the covalent connectivity of the Si-O-C network established during deposition qualitatively dictates a rigid, solid-like response characteristic of hybrid organic-inorganic coatings, overriding the softening effects of the amorphous structure and organic ratios."
    },
    "analysis_without_hierarchical_structure": {
      "descriptive_text": "The sample comprises a thin film synthesized from tetravinylsilane monomers and oxygen reactive gas via plasma-enhanced chemical vapor deposition on silicon wafers. The deposition utilized RF pulsed plasma at an effective power of 0.1 W and a pressure of 1.4 Pa with an oxygen fraction of 0.71 in the TVS/O2 mixture, yielding a film thickness of approximately 1.0 μm. Mechanical characterization was performed at room temperature using conventional instrumented nanoindentation with a Berkovich indenter, where the Young's modulus was calculated using the Oliver-Pharr method averaged over five indentations.",
      "reasoning_analysis": "Increasing Factors: The high oxygen fraction of 0.71 in the precursor mixture promotes the formation of a highly oxidized organosilicon network rich in rigid Si-O-Si bonds, which inherently possess high bond stiffness and drive the Young's modulus upward. Additionally, the PECVD process utilizing RF pulsed plasma induces significant crosslinking density within the film structure, creating a constrained network architecture that resists elastic deformation and further contributes to increasing the modulus. Decreasing Factors: The use of tetravinylsilane introduces organic vinyl functionalities that, if not fully oxidized due to the relatively low effective power of 0.1 W, may retain some organic character with lower bond stiffness compared to pure inorganic silica. Furthermore, plasma-deposited films can occasionally exhibit intrinsic micro-porosity or lower density compared to thermal oxides, which would reduce the effective load-bearing cross-section and qualitatively lower the modulus. Dominant Factor: The high concentration of oxygen driving the formation of a dense, inorganic-like Si-O network combined with the plasma-induced crosslinking dominates the mechanical response. This results in a material behavior that leans towards a rigid ceramic-like oxide rather than a compliant organic polymer, qualitatively maximizing the Young's modulus relative to pure organic plasma polymers."
    }
  },
  {
    "doi": null,
    "title": "An Equation for Young’s Modulus in Rubber-toughened PMMA as a Function of Strain Rate and Rubber Content",
    "year": null,
    "chemical_composition": {
      "repeat_unit_psmiles": "[*]C(C)(C(=O)OC)C[*]",
      "monomers": [
        {
          "name": "Methyl methacrylate",
          "smiles": "CC(=C)C(=O)OC",
          "ratio_value": null,
          "ratio_unit": null
        }
      ],
      "additives": [
        {
          "name": "Rubber phase",
          "type": "toughener",
          "amount_value": 14.7,
          "amount_unit": "vol%"
        }
      ],
      "is_homopolymer": false
    },
    "processing_history": "Commercial RTPMMA-1 (5xPMMA) obtained from Cadillac Plastics Sydney. ASTM D638 configuration tensile specimens prepared. Young's modulus measured by uniaxial tensile test at cross-head speed 0.5 mm/min (ln strain rate -8.7), room temperature, ASTM D638.",
    "hierarchical_structure": "Amorphous PMMA matrix with dispersed rubber phase.",
    "properties": {
      "E": {
        "value": [
          2.6
        ],
        "unit": "GPa"
      }
    },
    "analysis_with_hierarchical_structure": {
      "descriptive_text": "The sample consists of a commercial rubber-toughened poly(methyl methacrylate) (RTPMMA) composite featuring an amorphous PMMA matrix reinforced with a dispersed rubber phase toughener at a concentration of 14.7 vol%. Sourced as RTPMMA-1 from Cadillac Plastics Sydney, the material was fabricated into ASTM D638 configuration tensile specimens for mechanical characterization. The Young's modulus was determined via uniaxial tensile testing conducted at room temperature with a cross-head speed of 0.5 mm/min, corresponding to a logarithmic strain rate of -8.7, in accordance with ASTM D638 standards.",
      "reasoning_analysis": "Increasing Factors: The continuous amorphous PMMA matrix serves as the primary load-bearing component, exhibiting high intrinsic stiffness because the testing temperature is well below the glass transition temperature of PMMA, thereby locking chain segments in place. Additionally, the dipole-dipole interactions arising from the ester side groups in the methyl methacrylate units contribute to cohesive energy density, supporting a higher modulus. Decreasing Factors: The incorporation of 14.7 vol% rubber phase acts as a soft inclusion within the rigid matrix, which significantly reduces the overall composite stiffness compared to neat PMMA. The mechanical mismatch between the compliant rubber particles and the stiff matrix creates stress concentrations and reduces the effective load-bearing cross-sectional area of the rigid phase, driving the Young's modulus down. Dominant Factor: While the glassy state of the PMMA matrix establishes a high baseline stiffness, the substantial volume fraction of the low-modulus rubber toughener is the dominant factor qualitatively reducing the Young's modulus relative to unreinforced PMMA. The material design prioritizes toughness over stiffness, meaning the compliance of the dispersed rubber phase dictates the deviation from the pure matrix properties."
    },
    "analysis_without_hierarchical_structure": {
      "descriptive_text": "The sample consists of a commercial poly(methyl methacrylate) based composite, identified as RTPMMA-1 (5xPMMA) obtained from Cadillac Plastics Sydney, featuring a poly(methyl methacrylate) matrix modified with a rubber phase toughener at a concentration of 14.7 vol%. Standard ASTM D638 configuration tensile specimens were fabricated from this material, and the Young's modulus was characterized using uniaxial tensile testing at room temperature with a cross-head speed of 0.5 mm/min, equivalent to a logarithmic strain rate of -8.7.",
      "reasoning_analysis": "Increasing Factors: The poly(methyl methacrylate) matrix possesses a rigid backbone due to the alpha-methyl group and bulky ester side groups, which restrict segmental mobility. Furthermore, testing at room temperature places the material well below its glass transition temperature, ensuring the matrix remains in a stiff, glassy state that resists deformation. Decreasing Factors: The incorporation of 14.7 vol% rubber phase acts as a soft inclusion within the rigid matrix. Since elastomeric materials possess a significantly lower modulus than glassy polymers, these dispersed particles reduce the overall composite stiffness according to composite mixing rules and introduce compliance into the system. Dominant Factor: The continuous nature of the glassy PMMA matrix is the dominant factor governing the final Young's modulus. Although the rubber phase introduces compliance, the load-bearing capacity during uniaxial tension is primarily dictated by the rigid continuous phase, ensuring the material retains a high modulus characteristic of glassy thermoplastics despite the toughening modification."
    }
  },
  {
    "doi": null,
    "title": "Effect of chemical modification on the mechanical properties of plasmapolymerized organosilicones",
    "year": null,
    "chemical_composition": {
      "repeat_unit_psmiles": null,
      "monomers": [
        {
          "name": "Tetravinylsilane",
          "smiles": "C=C[Si](C=C)(C=C)C=C",
          "ratio_value": null,
          "ratio_unit": null
        }
      ],
      "additives": [
        {
          "name": "Oxygen",
          "type": "reactive gas",
          "amount_value": 0.46,
          "amount_unit": "fraction"
        }
      ],
      "is_homopolymer": false
    },
    "processing_history": "Plasma-enhanced chemical vapor deposition (PECVD) using RF pulsed plasma on silicon wafers. Effective power: 5.0 W. Oxygen fraction: 0.46 in TVS/O2 mixture. Deposition pressure: 1.4 Pa. Film thickness: ~1.0 μm. Young's modulus measured by conventional instrumented nanoindentation (TriboScope, Berkovich indenter) at room temperature using Oliver-Pharr method. Average of 5 indentations.",
    "hierarchical_structure": "Amorphous oxidized plasma polymer film. Cross-linked network with Si-O-C species. Oxygen concentration incorporated into network.",
    "properties": {
      "E": {
        "value": [
          17.5
        ],
        "unit": "GPa"
      }
    },
    "analysis_with_hierarchical_structure": {
      "descriptive_text": "The sample is an amorphous oxidized plasma polymer film derived from Tetravinylsilane and oxygen, synthesized via plasma-enhanced chemical vapor deposition using RF pulsed plasma on silicon wafers. The deposition was conducted with an oxygen fraction of 0.46 in the TVS/O2 mixture at an effective power of 5.0 W and a pressure of 1.4 Pa, resulting in a cross-linked network containing Si-O-C species with a thickness of approximately 1.0 μm. Mechanical characterization was performed by conventional instrumented nanoindentation using a Berkovich indenter at room temperature, with the Young's modulus calculated via the Oliver-Pharr method from an average of five indentations.",
      "reasoning_analysis": "Increasing Factors: The high energy RF pulsed plasma environment promotes extensive fragmentation and recombination of the Tetravinylsilane precursor, leading to a highly cross-linked network density that restricts chain segment mobility and inherently increases stiffness. Additionally, the significant oxygen fraction (0.46) facilitates the incorporation of rigid Si-O-C and Si-O-Si bonding structures within the matrix, which possess higher bond stiffness compared to the organic vinyl groups of the precursor, thereby driving the Young's modulus upward. Decreasing Factors: The amorphous nature of the plasma polymer lacks the long-range periodic order of crystalline ceramics, which may limit packing efficiency and maximum stiffness relative to fully densified silica glasses. Furthermore, any residual organic functionality, such as unoxidized C-H bonds retained within the network due to the specific power and pressure conditions, could introduce compliant regions that lower the overall modulus compared to a purely inorganic oxide network. Dominant Factor: The formation of the dense, inorganic-organic hybrid network driven by the reactive oxygen plasma environment is the dominant factor governing the mechanical behavior. While the amorphous structure and potential residual organic content prevent the material from achieving the modulus of pure fused silica, the transition from a monomeric precursor to a rigid, cross-linked Si-O-C network qualitatively establishes a high modulus characteristic of glassy plasma polymers rather than flexible organic materials."
    },
    "analysis_without_hierarchical_structure": {
      "descriptive_text": "The sample comprises a thin film synthesized from Tetravinylsilane and oxygen via plasma-enhanced chemical vapor deposition (PECVD) using an RF pulsed plasma on silicon wafers. Processing conditions included an effective power of 5.0 W, a deposition pressure of 1.4 Pa, and an oxygen fraction of 0.46 in the gas mixture, yielding a film thickness of approximately 1.0 μm. Mechanical characterization was performed at room temperature using instrumented nanoindentation with a Berkovich indenter, where the Young's modulus was calculated via the Oliver-Pharr method averaging five indentations.",
      "reasoning_analysis": "Increasing Factors: The tetra-functional nature of the Tetravinylsilane monomer promotes extensive crosslinking during plasma polymerization, creating a rigid three-dimensional network that restricts segmental motion and elevates the modulus. Additionally, the significant oxygen fraction facilitates the formation of stiff Si-O-Si bonds, increasing the inorganic ceramic-like character of the matrix. Decreasing Factors: The retention of organic carbon groups from the vinyl functionalities, likely preserved due to the relatively low effective power of 5.0 W, introduces compliant elements into the network that reduce stiffness compared to fully oxidized silica. Dominant Factor: The high crosslinking density derived from the multi-functional silane precursor combined with the formation of a silicon-oxygen network qualitatively dominates the mechanical response, driving the Young's modulus toward values characteristic of rigid hybrid organic-inorganic coatings despite the presence of organic remnants."
    }
  },
  {
    "doi": null,
    "title": "An Equation for Young’s Modulus in Rubber-toughened PMMA as a Function of Strain Rate and Rubber Content",
    "year": null,
    "chemical_composition": {
      "repeat_unit_psmiles": "[*]C(C)(C(=O)OC)C[*]",
      "monomers": [
        {
          "name": "Methyl methacrylate",
          "smiles": "CC(=C)C(=O)OC",
          "ratio_value": null,
          "ratio_unit": null
        }
      ],
      "additives": [
        {
          "name": "Rubber phase",
          "type": "toughener",
          "amount_value": 14.7,
          "amount_unit": "vol%"
        }
      ],
      "is_homopolymer": false
    },
    "processing_history": "Commercial RTPMMA-1 (5xPMMA) obtained from Cadillac Plastics Sydney. ASTM D638 configuration tensile specimens prepared. Young's modulus measured by uniaxial tensile test at cross-head speed 5 mm/min (ln strain rate -6.4), room temperature, ASTM D638.",
    "hierarchical_structure": "Amorphous PMMA matrix with dispersed rubber phase.",
    "properties": {
      "E": {
        "value": [
          2.8
        ],
        "unit": "GPa"
      }
    },
    "analysis_with_hierarchical_structure": {
      "descriptive_text": "This material is a commercial rubber-toughened poly(methyl methacrylate) composite, designated as RTPMMA-1, sourced from Cadillac Plastics Sydney. It features an amorphous PMMA matrix reinforced with a dispersed rubber phase toughener constituting 14.7 vol% of the volume. ASTM D638 configuration tensile specimens were prepared from the bulk material, and the Young's modulus was characterized via uniaxial tensile testing at room temperature with a cross-head speed of 5 mm/min, adhering to ASTM D638 standards.",
      "reasoning_analysis": "Increasing Factors: The poly(methyl methacrylate) matrix is in a glassy state at room temperature, well below its glass transition temperature, which restricts segmental chain mobility and provides a rigid structural baseline with high intrinsic stiffness. The covalent connectivity of the methacrylate backbone further supports load transfer within the continuous phase. Decreasing Factors: The inclusion of 14.7 vol% rubber phase introduces soft, elastomeric domains with a modulus significantly lower than that of the glassy matrix, which acts to compliantly deform under stress and reduce the overall composite stiffness. Additionally, the entirely amorphous nature of the matrix lacks the reinforcing effect of crystalline lamellae that typically enhance modulus in semi-crystalline polymers. Dominant Factor: The mechanical contrast between the stiff PMMA matrix and the soft rubber toughener is the dominant influence; despite the rigid backbone of the matrix, the substantial volume fraction of the low-modulus rubber phase qualitatively depresses the bulk Young's modulus relative to neat PMMA, prioritizing toughness over stiffness."
    },
    "analysis_without_hierarchical_structure": {
      "descriptive_text": "The sample consists of a commercial impact-modified poly(methyl methacrylate) designated as RTPMMA-1, comprising a poly(methyl methacrylate) matrix incorporated with a rubber phase toughener at a concentration of 14.7 vol%. Sourced from Cadillac Plastics Sydney, the material was fabricated into tensile specimens conforming to the ASTM D638 configuration. Mechanical characterization was performed via uniaxial tensile testing at room temperature using a cross-head speed of 5 mm/min, corresponding to a logarithmic strain rate of -6.4, in accordance with ASTM D638 standards to determine the Young's modulus.",
      "reasoning_analysis": "Increasing Factors: The poly(methyl methacrylate) matrix serves as the continuous phase, providing intrinsic rigidity due to the steric hindrance of the alpha-methyl and ester groups which restrict backbone rotation at room temperature, thereby establishing a high baseline stiffness. Additionally, the commercial preparation suggests optimized consolidation, minimizing structural voids that would otherwise compromise load bearing capacity. Decreasing Factors: The incorporation of 14.7 vol% rubber phase toughener introduces compliant elastomeric domains within the rigid matrix. Since the modulus of the rubber phase is orders of magnitude lower than that of the glassy PMMA, these inclusions deform preferentially under stress, reducing the overall composite stiffness according to composite mixture rules. Dominant Factor: The substantial volume fraction of the soft rubber phase dominates the mechanical response relative to neat PMMA; while the matrix provides structural integrity, the presence of the compliant toughener qualitatively reduces the Young's modulus compared to the unmodified polymer."
    }
  },
  {
    "doi": "10.1179/174328409X410827",
    "title": "Structural analysis and dynamic Young's modulus measurement of selected tropical wood polymer composites",
    "year": 2010,
    "chemical_composition": {
      "repeat_unit_psmiles": "[*]OC1OC(CO)C(O)C(O)C1O[*]",
      "monomers": [
        {
          "name": "Glucose",
          "smiles": "OC[C@H]1O[C@@H](O)[C@H](O)[C@H](O)[C@H]1O",
          "ratio_value": null,
          "ratio_unit": null
        }
      ],
      "additives": [],
      "is_homopolymer": false
    },
    "processing_history": "Xylopia spp. Wood Polymer Composite (WPC). Treated with sodium meta periodate in autoclave at 120°C, 85 kPa. Converted to 2,3-dialdehyde cellulose. Young's modulus (Storage Modulus E') measured by DMTA (Perkin Elmer PE-DMTA) at 10 Hz, 2°C/min, -100°C, dual cantilever bending mode.",
    "hierarchical_structure": "WPC with dialdehyde cellulose filling void spaces. Smoother fibre surface compared to raw wood.",
    "properties": {
      "E": {
        "value": [
          1.01
        ],
        "unit": "GPa"
      }
    },
    "analysis_with_hierarchical_structure": {
      "descriptive_text": "The investigated material is a Xylopia spp. Wood Polymer Composite (WPC) featuring a cellulose backbone chemically converted to 2,3-dialdehyde cellulose. The modification was achieved by treating the wood with sodium meta periodate in an autoclave at 120°C and 85 kPa. Hierarchically, the composite exhibits dialdehyde cellulose filling the internal void spaces, resulting in a smoother fibre surface relative to untreated wood. Mechanical characterization was performed via dynamic mechanical thermal analysis (DMTA) using a Perkin Elmer PE-DMTA instrument in dual cantilever bending mode at 10 Hz and 2°C/min, starting from -100°C, to determine the storage modulus.",
      "reasoning_analysis": "Increasing Factors: The hierarchical structure wherein dialdehyde cellulose fills the void spaces within the wood matrix significantly reduces porosity, thereby increasing the effective load-bearing cross-sectional area and minimizing stress concentrations. Additionally, the autoclave treatment at 120°C and 85 kPa likely induces thermal densification of the wood polymer composite, further enhancing structural integrity. The remaining crystalline regions of the cellulose backbone also contribute intrinsic stiffness through hydrogen bonding networks. Decreasing Factors: The chemical conversion to 2,3-dialdehyde cellulose involves periodate oxidation which cleaves the C2-C3 bond of the glucopyranose rings, transforming rigid cyclic structures into more flexible open-chain dialdehyde units. This ring-opening reaction disrupts the native crystalline order and reduces the intrinsic chain stiffness compared to unmodified cellulose. Furthermore, the disruption of the extensive intra- and inter-molecular hydrogen bonding network during oxidation may reduce cohesive energy density. Dominant Factor: While the chemical modification introduces molecular flexibility that theoretically lowers chain stiffness, the macroscopic structural consolidation achieved by filling void spaces and densifying the composite via autoclave treatment is the dominant factor. In porous wood composites, the reduction of voids and improvement in interfacial continuity typically outweigh the loss of molecular rigidity, leading to a net enhancement or maintenance of the storage modulus relative to the untreated porous structure."
    },
    "analysis_without_hierarchical_structure": {
      "descriptive_text": "The sample consists of a Xylopia spp. Wood Polymer Composite (WPC) based on a cellulose backbone derived from glucose monomers. The material underwent chemical modification through treatment with sodium meta periodate in an autoclave at 120°C and 85 kPa, effectively converting the native cellulose into 2,3-dialdehyde cellulose. The Storage Modulus (E') was subsequently evaluated using Dynamic Mechanical Thermal Analysis (DMTA) in dual cantilever bending mode at a frequency of 10 Hz and a heating rate of 2°C/min starting from -100°C.",
      "reasoning_analysis": "Increasing Factors: The composite architecture of the Wood Polymer Composite (WPC) inherently provides structural reinforcement, where the rigid wood fiber network contributes to a higher baseline modulus compared to neat polymer matrices. Additionally, the autoclave processing at 120°C and 85 kPa may induce physical densification or residual physical crosslinking within the matrix, potentially enhancing stiffness. Decreasing Factors: The chemical conversion to 2,3-dialdehyde cellulose involves the oxidative cleavage of the C2-C3 bond in the glucopyranose ring, resulting in ring-opening. This transformation significantly reduces the conformational rigidity of the polymer backbone by replacing the stiff cyclic structure with a more flexible open-chain configuration. Furthermore, this modification disrupts the extensive intra- and inter-molecular hydrogen bonding network and crystalline domains native to cellulose, leading to increased free volume and reduced resistance to deformation. Dominant Factor: The chemical modification driving the ring-opening of the glucose units is the dominant factor influencing the modulus. While the WPC structure offers macroscopic reinforcement, the fundamental loss of pyranose ring rigidity and crystallinity at the molecular level qualitatively dictates a reduction in the intrinsic chain stiffness compared to unmodified cellulose, thereby governing the overall mechanical response."
    }
  },
  {
    "doi": "10.1080/00150193.2020.1839251",
    "title": "A microbeam based piezoelectric energy harvester with LASMP",
    "year": 2021,
    "chemical_composition": {
      "repeat_unit_psmiles": "[*]CC(C)[*]",
      "monomers": [
        {
          "name": "Propylene",
          "smiles": "CC=C",
          "ratio_value": null,
          "ratio_unit": null
        }
      ],
      "additives": [],
      "is_homopolymer": true
    },
    "processing_history": "Material properties adopted for theoretical modeling of a size-dependent micro-beam energy harvester. Young's modulus values listed in Table 2. Beam (PP) elastic layer.",
    "hierarchical_structure": "Elastic layer (Beam substrate) of the three-layer micro-beam structure.",
    "properties": {
      "E": {
        "value": [
          1.56
        ],
        "unit": "GPa"
      }
    },
    "analysis_with_hierarchical_structure": {
      "descriptive_text": "The sample consists of a polypropylene homopolymer characterized by the repeat unit [-CH2-CH(CH3)-]n, serving as the elastic layer within a three-layer micro-beam structure. This material is employed in the theoretical modeling of size-dependent energy harvesting applications, where the mechanical properties are adopted from literature values to define the behavior of the PP beam substrate. The hierarchical structure is defined by its role as the elastic layer within the composite micro-beam assembly without the inclusion of additional additives.",
