Repository: hhtrick/HHT-code

# HHT training framework

This directory contains model training, embedding precomputation, inference, article-level baselines and the curated datasets. All commands below assume that the working directory is `train_code/`.

## 3. Datasets and fixed partitions

Each main dataset is a JSON array at `dataset/{property}/{property}.json`. Entries contain source metadata, `chemical_composition`, `processing_history`, `hierarchical_structure`, `properties`, and two generated-analysis objects. Targets are stored as `properties[property]["value"]`; source metadata and target values are not predictive input fields.

| Property | Train | Validation | Test | Total |
|---|---:|---:|---:|---:|

File: train_code/dataset/E/E.json (part 4 of 204)
[
      "reasoning_analysis": "Increasing Factors: The presence of methyl side groups on the polymer backbone facilitates chain packing into crystalline lamellae, which significantly enhances stiffness compared to purely amorphous polymers. Additionally, the application within a micro-beam structure may introduce size-dependent confinement effects that can qualitatively increase the apparent modulus due to surface energy contributions or strain gradient elasticity mechanisms. Decreasing Factors: The absence of reinforcing additives, such as nanofillers or fibers, restricts the modulus to the limits of the neat polymer matrix rather than a composite system. Furthermore, the inherent amorphous regions within the semi-crystalline morphology exhibit higher segmental mobility compared to crystalline domains, thereby reducing the overall bulk Young's modulus. Dominant Factor: The intrinsic semi-crystalline morphology and stereoregularity of the polypropylene homopolymer qualitatively dominate the mechanical response. While the lack of reinforcement caps the maximum achievable stiffness, the degree of crystallinity inherent to the selected PP grade establishes the baseline Young's modulus utilized for the theoretical modeling of the micro-beam."
    },
    "analysis_without_hierarchical_structure": {
      "descriptive_text": "The material under investigation is a polypropylene homopolymer composed solely of propylene monomers. In this context, the polymer serves as the elastic layer within a theoretical framework designed for modeling a size-dependent micro-beam energy harvester. Consequently, the mechanical properties were not derived from immediate physical processing steps but were adopted from established literature values to define the mechanical behavior of the polypropylene beam within the simulation.",
      "reasoning_analysis": "Increasing Factors: The chemical composition consists of a polypropylene homopolymer, where the regular arrangement of methyl side groups typically facilitates stereoregularity and semi-crystalline morphology. The formation of crystalline lamellae within the microstructure acts as physical crosslinks that restrict chain segment mobility, thereby intrinsically driving the Young's modulus higher compared to fully amorphous polymers. Decreasing Factors: The absence of reinforcing additives, such as mineral fillers or fibrous reinforcements, means the stiffness relies solely on the polymer matrix without composite enhancement. Furthermore, the processing history indicates the use of adopted literature values for theoretical modeling rather than specific thermal treatments like annealing; this implies that potential modulus-boosting effects from optimized crystallization kinetics or orientation during physical processing are not explicitly accounted for, potentially leaving the modulus at a standard bulk baseline. Dominant Factor: The intrinsic semi-crystalline morphology of the polypropylene homopolymer is the dominant factor determining the Young's modulus. While the lack of fillers limits the upper bound of stiffness, the crystalline fraction provides the fundamental structural rigidity required for the material to function as an elastic layer in the micro-beam energy harvester model."
    }
  },
  {
    "doi": "10.1080/00150193.2020.1839251",
    "title": "A microbeam based piezoelectric energy harvester with LASMP",
    "year": 2021,
    "chemical_composition": {
      "repeat_unit_psmiles": null,
      "monomers": [
        {
          "name": "EAS-155-93 (LASMP formulation)",
          "smiles": null,
          "ratio_value": null,
          "ratio_unit": null
        }
      ],
      "additives": [],
      "is_homopolymer": false
    },
    "processing_history": "Material properties adopted for theoretical modeling of a size-dependent micro-beam energy harvester. Young's modulus values listed in Table 2. Young's modulus varies from 5 MPa to 764.55 MPa during 160 minutes light exposure (Section 5).",
    "hierarchical_structure": "LASMP layer laminated on top surface of the micro-beam. Light activated shape memory polymer.",
    "properties": {
      "E": {
        "value": [
          0.01
        ],
        "unit": "GPa"
      }
    },
    "analysis_with_hierarchical_structure": {
      "descriptive_text": "The sample consists of an EAS-155-93 Light-Activated Shape Memory Polymer (LASMP) formulation configured as a non-homopolymer system. Structurally, the material is implemented as a LASMP layer laminated onto the top surface of a micro-beam substrate designed for size-dependent energy harvesting applications. The material properties were characterized within a theoretical modeling framework where the mechanical behavior is defined by a dynamic light-induced transition, exhibiting a significant variation in Young's modulus over a 160-minute duration of light exposure.",
      "reasoning_analysis": "Increasing Factors: The primary driver for increasing Young's modulus is the photo-induced chemical reaction inherent to the LASMP formulation. Upon light exposure, photo-crosslinking or photodimerization reactions occur within the polymer network, increasing crosslink density and restricting segmental chain mobility, thereby drastically stiffening the material from its initial compliant state. Decreasing Factors: The initial low modulus state is attributed to the flexible backbone architecture typical of shape memory polymers, which requires sufficient chain mobility to enable shape deformation. Additionally, the non-homopolymer formulation may incorporate flexible spacers or plasticizing elements to facilitate the shape memory effect, inherently lowering the baseline stiffness prior to activation. Dominant Factor: The dominant factor governing the Young's modulus behavior is the light-activated network topology transition. While the base chemistry provides the necessary flexibility for shape memory function, the external stimulus fundamentally alters the network connectivity, qualitatively dominating the mechanical response by shifting the material from a rubbery, low-modulus regime to a rigid, high-modulus crosslinked state."
    },
    "analysis_without_hierarchical_structure": {
      "descriptive_text": "The material investigated is an EAS-155-93 light-activated shape memory polymer (LASMP) formulation, structured as a complex network rather than a simple homopolymer. This system was utilized in the theoretical modeling of a size-dependent micro-beam energy harvester, where its mechanical evolution was tracked under irradiation. Specifically, the processing history entails light exposure for up to 160 minutes, inducing a dynamic variation in Young's modulus throughout the duration.",
      "reasoning_analysis": "Increasing Factors: The primary increasing factor is the photo-induced crosslinking inherent to the EAS-155-93 LASMP formulation during the light exposure processing history. As irradiation proceeds, the formation of covalent bonds between polymer chains increases the crosslinking density, restricting segmental motion and drastically enhancing the material's stiffness. Additionally, the non-homopolymer network architecture provides a structural basis for load bearing that exceeds linear polymer chains. Decreasing Factors: The initial low modulus state is attributed to the high mobility of polymer chains prior to significant crosslinking. Furthermore, the chemical composition designed for shape memory functionality likely incorporates flexible segments or spacers within the network to enable reversibility, which inherently limits the maximum stiffness compared to fully rigid, brittle thermosets. Dominant Factor: The dominant factor governing the Young's modulus behavior is the processing history involving light exposure. The photo-responsive nature of the LASMP formulation drives a dynamic structural evolution where the degree of crosslinking, controlled by exposure time, overwhelmingly dictates the mechanical stiffness, causing the modulus to shift from a soft, compliant state to a rigid, load-bearing state."
    }
  },
  {
    "doi": null,
    "title": "An Equation for Young’s Modulus in Rubber-toughened PMMA as a Function of Strain Rate and Rubber Content",
    "year": null,
    "chemical_composition": {
      "repeat_unit_psmiles": "[*]C(C)(C(=O)OC)C[*]",
      "monomers": [
        {
          "name": "Methyl methacrylate",
          "smiles": "CC(=C)C(=O)OC",
          "ratio_value": null,
          "ratio_unit": null
        }
      ],
      "additives": [
        {
          "name": "Rubber phase",
          "type": "toughener",
          "amount_value": 14.7,
          "amount_unit": "vol%"
        }
      ],
      "is_homopolymer": false
    },
    "processing_history": "Commercial RTPMMA-1 (5xPMMA) obtained from Cadillac Plastics Sydney. ASTM D638 configuration tensile specimens prepared. Young's modulus measured by uniaxial tensile test at cross-head speed 0.05 mm/min (ln strain rate -11), room temperature, ASTM D638.",
    "hierarchical_structure": "Amorphous PMMA matrix with dispersed rubber phase.",
    "properties": {
      "E": {
        "value": [
          2.5
        ],
        "unit": "GPa"
      }
    },
    "analysis_with_hierarchical_structure": {
      "descriptive_text": "The sample consists of a commercial rubber-toughened poly(methyl methacrylate) (PMMA) composite, designated as RTPMMA-1, sourced from Cadillac Plastics Sydney. Structurally, it features an amorphous PMMA matrix reinforced with a dispersed rubber phase toughener comprising 14.7 vol% of the total volume. Tensile specimens were prepared according to the ASTM D638 configuration, and the mechanical properties were evaluated via uniaxial tensile testing at room temperature with a cross-head speed of 0.05 mm/min, corresponding to a logarithmic strain rate of -11.",
      "reasoning_analysis": "Increasing Factors: The continuous phase is an amorphous poly(methyl methacrylate) matrix, which exists in a glassy state at room temperature due to its high glass transition temperature. The restricted segmental mobility arising from the bulky ester and alpha-methyl side groups on the polymer backbone provides high intrinsic stiffness to the matrix. Decreasing Factors: The addition of 14.7 vol% rubber phase introduces compliant elastomeric inclusions into the rigid matrix, which qualitatively reduces the overall composite stiffness according to mechanical mixing rules. Furthermore, the quasi-static testing conditions (cross-head speed 0.05 mm/min) allow for viscoelastic relaxation processes that may lower the measured modulus compared to dynamic or high-strain-rate conditions. Dominant Factor: While the glassy nature of the PMMA matrix provides the primary load-bearing capability, the significant volume fraction of the low-modulus rubber phase is the dominant factor determining the deviation from neat polymer behavior. The intentional incorporation of the toughener sacrifices stiffness for impact resistance, resulting in a qualitative reduction in Young's modulus relative to unplasticized PMMA."
    },
    "analysis_without_hierarchical_structure": {
      "descriptive_text": "The sample comprises a poly(methyl methacrylate) matrix modified with a rubber phase toughener at a concentration of 14.7 vol%. Sourced commercially as RTPMMA-1 (5xPMMA) from Cadillac Plastics Sydney, the material was fabricated into ASTM D638 configuration tensile specimens. The Young's modulus was characterized via uniaxial tensile testing at room temperature with a cross-head speed of 0.05 mm/min, corresponding to a logarithmic strain rate of -11, in accordance with ASTM D638 standards.",
      "reasoning_analysis": "Increasing Factors: The poly(methyl methacrylate) matrix serves as the continuous phase and is in a glassy state at room temperature, well below its glass transition temperature, which intrinsically provides high chain stiffness and resistance to deformation due to restricted segmental mobility. Decreasing Factors: The inclusion of a rubber phase toughener at 14.7 vol% introduces compliant elastomeric domains into the rigid matrix; these soft inclusions lower the overall composite stiffness according to mixture rules, as they deform more easily under load than the glassy PMMA surrounding them. Additionally, the very slow logarithmic strain rate of -11 during testing allows for maximum viscoelastic relaxation, potentially yielding a lower modulus compared to higher rate measurements. Dominant Factor: The presence of the significant volume fraction of the low-modulus rubber phase dominates the mechanical response, qualitatively reducing the overall Young's modulus relative to neat PMMA, as the soft particles disrupt the stress transfer efficiency of the rigid matrix network."
    }
  },
  {
    "doi": "10.1080/00150193.2020.1839251",
    "title": "A microbeam based piezoelectric energy harvester with LASMP",
    "year": 2021,
    "chemical_composition": {
      "repeat_unit_psmiles": "[*]CC(F)(F)[*]",
      "monomers": [
        {
          "name": "Vinylidene fluoride",
          "smiles": "C=C(F)F",
          "ratio_value": null,
          "ratio_unit": null
        }
      ],
      "additives": [],
      "is_homopolymer": true
    },
    "processing_history": "Material properties adopted for theoretical modeling of a size-dependent micro-beam energy harvester. Young's modulus values listed in Table 2. PVDF piezoelectric layer.",
    "hierarchical_structure": "Piezoelectric layer laminated on bottom surface of the micro-beam.",
    "properties": {
      "E": {
        "value": [
          1.6
        ],
        "unit": "GPa"
      }
    },
    "analysis_with_hierarchical_structure": {
      "descriptive_text": "The material system comprises a polyvinylidene fluoride (PVDF) homopolymer, defined by a repeat unit featuring geminal difluoro substitution on the carbon backbone. Functioning as a piezoelectric layer, this polymer is laminated onto the bottom surface of a micro-beam structure intended for energy harvesting applications. The physical parameters associated with this sample were adopted for theoretical modeling of size-dependent mechanical behavior, wherein the PVDF layer serves as the active component within the laminated composite architecture.",
      "reasoning_analysis": "Increasing Factors: The presence of highly electronegative fluorine atoms in the vinylidene fluoride monomer creates strong dipole-dipole interactions and stiff C-F bonds, intrinsically increasing chain rigidity and Young's modulus. Furthermore, the designation as a piezoelectric layer implies the existence of the polar beta-crystalline phase, where ordered chain packing and orientation induced during layer formation contribute to higher stiffness compared to the amorphous state. Decreasing Factors: As a semi-crystalline fluoropolymer, PVDF inherently contains an amorphous fraction that introduces free volume and segmental mobility, qualitatively lowering the modulus compared to fully crystalline materials or ceramics. Additionally, the integration as a thin laminated layer on a micro-beam may introduce size-dependent effects or interfacial compliance within the theoretical model that could reduce the effective modulus relative to bulk material values. Dominant Factor: The intrinsic stiffness of the fluorinated backbone combined with the structural ordering required for piezoelectric activity qualitatively dominates the mechanical behavior, establishing a modulus characteristic of semi-crystalline engineering polymers, although the specific value adopted in the theoretical modeling balances these intrinsic properties against the geometric constraints of the micro-beam application."
    },
    "analysis_without_hierarchical_structure": {
      "descriptive_text": "The material is a polyvinylidene fluoride homopolymer synthesized from vinylidene fluoride monomers. It serves as a piezoelectric layer in the theoretical modeling of a size-dependent micro-beam energy harvester, with mechanical properties adopted from reference tables for simulation.",
      "reasoning_analysis": "Increasing Factors: The presence of fluorine atoms on the polymer backbone creates strong carbon-fluorine bonds and intense intermolecular dipole interactions, which inherently restrict chain mobility and increase stiffness. Additionally, the functional requirement as a piezoelectric layer implies a high degree of crystallinity and chain orientation, typically achieved through stretching, which significantly enhances the Young's modulus. Decreasing Factors: The inherent semi-crystalline morphology includes amorphous regions that are less stiff than the crystalline lamellae, lowering the bulk modulus compared to a fully crystalline ideal. Moreover, the use of adopted theoretical values rather than data from a specific physical processing run means potential reductions in modulus due to processing defects or suboptimal poling are not explicitly accounted for. Dominant Factor: The strong intermolecular forces derived from the fluorinated chemistry combined with the structural ordering required for piezoelectric activity dominate the mechanical behavior, resulting in a qualitatively higher Young's modulus compared to non-polar or amorphous polymer equivalents."
    }
  },
  {
    "doi": "10.1179/174328409X410827",
    "title": "Structural analysis and dynamic Young's modulus measurement of selected tropical wood polymer composites",
    "year": 2010,
    "chemical_composition": {
      "repeat_unit_psmiles": "[*]OC1OC(CO)C(O)C(O)C1O[*]",
      "monomers": [
        {
          "name": "Glucose",
          "smiles": "OC[C@H]1O[C@@H](O)[C@H](O)[C@H](O)[C@H]1O",
          "ratio_value": null,
          "ratio_unit": null
        }
      ],
      "additives": [],
      "is_homopolymer": false
    },
    "processing_history": "Xylopia spp. raw wood. Air dried at 25°C, 60% RH for 1 month. Machined to 10 mm x 2 mm x 7.5 mm. Young's modulus (Storage Modulus E') measured by DMTA (Perkin Elmer PE-DMTA) at 10 Hz, 2°C/min, -100°C, dual cantilever bending mode.",
    "hierarchical_structure": "Raw tropical wood structure with cellulose fibres, hemicellulose, and lignin. Moisture content ~15%.",
    "properties": {
      "E": {
        "value": [
          0.076
        ],
        "unit": "GPa"
      }
    },
    "analysis_with_hierarchical_structure": {
      "descriptive_text": "The sample comprises raw tropical wood from Xylopia spp., functioning as a natural biocomposite consisting of cellulose fibres, hemicellulose, and lignin with a glucose-based repeating unit backbone. Although the structural foundation relies on glucose monomers, the material is classified as a heterogeneous composite rather than a homopolymer. The specimen underwent air drying at 25°C and 60% relative humidity for one month to achieve an equilibrium moisture content of approximately 15%, followed by machining to dimensions of 10 mm x 2 mm x 7.5 mm. Mechanical characterization was performed via dynamic mechanical thermal analysis (DMTA) in dual cantilever bending mode at 10 Hz and a heating rate of 2°C/min starting from -100°C to determine the storage modulus.",
      "reasoning_analysis": "Increasing Factors: The high crystallinity of the cellulose microfibrils within the hierarchical structure provides substantial intrinsic stiffness, while the extensive intermolecular hydrogen bonding network between polysaccharide chains further restricts segmental mobility. Additionally, the lignin component acts as a rigid thermoset-like matrix that crosslinks the cellulose fibres, contributing to the overall structural integrity and resistance to deformation. Decreasing Factors: The equilibrium moisture content of approximately 15% resulting from the air drying processing history acts as a potent plasticizer, particularly within the amorphous hemicellulose and lignin phases, by disrupting hydrogen bonds and increasing free volume. Furthermore, the amorphous regions of the cellulose and the hemicellulose matrix possess inherently lower modulus values compared to the crystalline cellulose domains, reducing the composite's overall stiffness. Dominant Factor: The percolated network of highly crystalline cellulose microfibrils serves as the primary load-bearing phase, qualitatively dominating the mechanical response by providing a high baseline stiffness that persists despite the plasticizing influence of moisture and the compliance of the amorphous matrix components."
    },
    "analysis_without_hierarchical_structure": {
      "descriptive_text": "The sample consists of raw wood from Xylopia spp. characterized by a natural polysaccharide network primarily composed of glucose repeat units indicative of cellulose. The material was conditioned by air drying at 25°C and 60% relative humidity for one month prior to being machined into specimens with dimensions of 10 mm × 2 mm × 7.5 mm. The storage modulus was subsequently evaluated using dynamic mechanical thermal analysis in dual cantilever bending mode at a frequency of 10 Hz and a heating rate of 2°C/min starting from -100°C.",
      "reasoning_analysis": "Increasing Factors: The natural composite architecture of the wood, specifically the high crystallinity and orientation of cellulose microfibrils composed of glucose units, provides substantial intrinsic rigidity and load-bearing capacity. Additionally, the DMTA measurement initiating at -100°C ensures the amorphous lignin and hemicellulose matrix components are in a glassy state, maximizing the storage modulus during the initial measurement phase. Decreasing Factors: The processing history specifies air drying at 60% relative humidity, which allows the hygroscopic biopolymer matrix to absorb equilibrium moisture content. Water molecules act as effective plasticizers for the amorphous phases, increasing free volume and chain mobility within the lignin-hemicellulose matrix, which reduces intermolecular friction and lowers the overall stiffness compared to an oven-dry state. Dominant Factor: While the crystalline cellulose framework establishes the fundamental high-modulus character of the material, the moisture uptake during conditioning is the dominant processing variable influencing the final E behavior. The plasticization of the matrix by absorbed water qualitatively reduces the efficiency of stress transfer between the rigid cellulose fibers, resulting in a modulus that is lower than the theoretical maximum of the dry biocomposite despite the reinforcing fiber structure."
    }
  },
  {
    "doi": null,
    "title": "The Raman spectra of high modulus polyethylene fibres by Raman microscopy",
    "year": 1998,
    "chemical_composition": {
      "repeat_unit_psmiles": "[*]CC[*]",
      "monomers": [
        {
          "name": "Ethylene",
          "smiles": "C=C",
          "ratio_value": null,
          "ratio_unit": null
        }
      ],
      "additives": [],
      "is_homopolymer": true
    },
    "processing_history": "Prepared from high density linear polyethylene Hostalen GF4760 using a molten metal bath. Characterized by Raman microscopy (Renishaw System 1000, He-Ne laser, 632.8 nm, 10 mW, room temperature, 3.5 min accumulation, slit width equivalent to 4 cm-1 resolution).",
    "hierarchical_structure": "High degree of molecular orientation. Cylindrically oriented fibres. Orthorhombic unit cell. Fibre diameter 75 µm.",
    "properties": {
      "E": {
        "value": [
          25
        ],
        "unit": "GPa"
      }
    },
    "analysis_with_hierarchical_structure": {
      "descriptive_text": "The sample comprises a high-density linear polyethylene homopolymer synthesized from ethylene monomers without additional additives. It was prepared from Hostalen GF4760 using a molten metal bath technique, resulting in a hierarchical structure of cylindrically oriented fibres with a diameter of 75 µm. Structural analysis confirms a high degree of molecular orientation within an orthorhombic unit cell, and the material history includes characterization via Raman microscopy using a He-Ne laser at room temperature.",
      "reasoning_analysis": "Increasing Factors: The linear ethylene composition facilitates efficient chain packing into an orthorhombic unit cell, promoting high crystallinity which intrinsically stiffens the material. Furthermore, the processing history involving a molten metal bath facilitated the development of a high degree of molecular orientation within the cylindrically oriented fibres, aligning the covalent backbone bonds parallel to the stress axis to maximize load bearing capacity. Decreasing Factors: The intrinsic rotational freedom of the carbon-carbon bonds in the polyethylene backbone imposes a limit on stiffness compared to rigid-rod polymers. Additionally, the semi-crystalline nature implies the presence of amorphous regions between crystalline domains, which are compliant at room temperature and reduce the overall modulus relative to a perfect crystal. Dominant Factor: The high degree of molecular orientation and crystalline order achieved through the specific processing history qualitatively dominates the mechanical behavior, driving the Young's Modulus (E) significantly higher than isotropic polyethylene, as the structural alignment ensures that deformation is resisted primarily by strong covalent interactions rather than weak intermolecular forces."
    },
    "analysis_without_hierarchical_structure": {
      "descriptive_text": "The sample comprises a high-density linear polyethylene homopolymer, specifically Hostalen GF4760, without the inclusion of any additives or fillers. Specimen preparation involved processing the polymer through a molten metal bath. The material was subsequently characterized by Raman microscopy using a He-Ne laser system at room temperature, employing specific accumulation times and slit widths to achieve high spectral resolution.",
      "reasoning_analysis": "Increasing Factors: The chemical composition consists of linear ethylene monomers forming a high-density polyethylene homopolymer, which facilitates tight chain packing and high degrees of crystallinity; these crystalline regions act as rigid physical crosslinks that significantly enhance the Young's Modulus (E). Furthermore, the absence of plasticizing additives or soft fillers ensures that the intermolecular forces within the polymer matrix remain uncompromised, preserving the intrinsic stiffness of the semi-crystalline structure. Decreasing Factors: The aliphatic carbon-carbon backbone inherently possesses high chain flexibility and low rotational energy barriers, resulting in a compliant amorphous phase that limits the upper bound of the modulus. Additionally, the lack of rigid reinforcing fillers, such as glass fibers or minerals, means the composite effect cannot be utilized to further elevate stiffness beyond the neat polymer baseline, and the molten metal bath processing, if involving rapid cooling, could potentially restrict spherulite growth compared to slow annealing. Dominant Factor: The high linearity of the polymer architecture which drives extensive crystallization is the dominant factor; the volume fraction of the stiff crystalline phase overwhelmingly dictates the macroscopic elastic response, superseding the compliance of the amorphous regions or minor variations introduced by the specific thermal processing history."
    }
  },
  {
    "doi": "10.3390/polym16141955",
    "title": "Electrospinning Polyvinyl Alcohol Reinforced with Chitin: The Effect of the Degree of Acetylation",
    "year": 2024,
    "chemical_composition": {
      "repeat_unit_psmiles": "[*]C(CO)[*]",
      "monomers": [
        {
          "name": "Vinyl alcohol",
          "smiles": "C=C(O)",
          "ratio_value": null,
          "ratio_unit": null
        }
      ],
      "additives": [],
      "is_homopolymer": true
    },
    "processing_history": "PVA solution (10 wt% in 1 M acetic acid). Electrospinning at 14 kV, 10 cm distance, 0.25 mL/h rate. Fiber mat thickness > 20 µm. Young's modulus measured by Instron Mechanical Tester (model # 2716-020) at 40 mm/min crosshead speed, linear slope of elastic region (0-2% strain).",
    "hierarchical_structure": "Electrospun fiber mat. Neat PVA fibers.",
    "properties": {
      "E": {
        "value": [
          0.02
        ],
        "unit": "GPa"
      }
    },
    "analysis_with_hierarchical_structure": {
      "descriptive_text": "The sample consists of neat poly(vinyl alcohol) homopolymer fibers derived from vinyl alcohol repeat units. The material was processed via electrospinning using a 10 wt% solution in 1 M acetic acid, applied at 14 kV with a tip-to-collector distance of 10 cm and a flow rate of 0.25 mL/h to produce a fiber mat with a thickness exceeding 20 µm. The mechanical properties were characterized using an Instron Mechanical Tester at a crosshead speed of 40 mm/min, with the Young's modulus determined from the linear slope of the elastic region between 0 and 2% strain.",
      "reasoning_analysis": "Increasing Factors: The presence of hydroxyl groups on the poly(vinyl alcohol) backbone facilitates extensive intermolecular hydrogen bonding, which significantly restricts chain segment mobility and increases intrinsic stiffness. Additionally, the electrospinning processing history involves high-voltage extensional forces that induce molecular orientation along the fiber axis, thereby enhancing the modulus in the direction of alignment. Decreasing Factors: The hierarchical structure consists of a porous fiber mat rather than a dense bulk film, meaning the effective load-bearing cross-sectional area is reduced by void volume between fibers, lowering the macroscopic modulus. Furthermore, residual acetic acid solvent remaining from the solution processing could act as a plasticizer reducing intermolecular friction, and the relatively low polymer concentration may lead to structural defects such as beads that compromise mechanical continuity. Dominant Factor: While the intrinsic rigidity provided by hydrogen bonding and chain orientation establishes a high baseline stiffness for the individual fibers, the porous architecture of the fiber mat is the dominant factor determining the effective macroscopic Young's modulus, qualitatively reducing it relative to dense bulk films due to void content and reliance on fiber-fiber bonding points."
    },
    "analysis_without_hierarchical_structure": {
      "descriptive_text": "The sample consists of a poly(vinyl alcohol) homopolymer prepared from a 10 wt% solution in 1 M acetic acid. This solution was subjected to electrospinning at an applied voltage of 14 kV with a tip-to-collector distance of 10 cm and a flow rate of 0.25 mL/h to produce a fiber mat with a thickness exceeding 20 µm. The Young's modulus was subsequently determined using an Instron Mechanical Tester at a crosshead speed of 40 mm/min, calculated from the linear slope of the elastic region between 0 and 2% strain.",
      "reasoning_analysis": "Increasing Factors: The chemical composition features abundant hydroxyl groups on the poly(vinyl alcohol) backbone, which facilitate strong intermolecular hydrogen bonding networks that restrict chain mobility and inherently increase stiffness. Furthermore, the electrospinning processing history involves high-voltage drawing forces that induce significant molecular orientation along the fiber axis and potentially enhance crystallinity, both of which contribute to a higher modulus within the individual fibers. Decreasing Factors: The formation of a non-woven fiber mat introduces substantial porosity and void spaces between fibers, which reduces the effective load-bearing cross-sectional area compared to a dense bulk film and relies on weaker fiber-fiber bonding for stress transfer. Additionally, any residual acetic acid solvent remaining after processing could act as a plasticizer, increasing free volume and depressing the modulus. Dominant Factor: While the intrinsic hydrogen bonding and processing-induced orientation establish a stiff foundation for the polymer chains, the macroscopic porous architecture of the electrospun mat is the dominant factor governing the measured mechanical response, typically resulting in a lower effective Young's modulus relative to dense cast films due to the structural compliance of the fiber network."
    }
  },
  {
    "doi": null,
    "title": "An Equation for Young’s Modulus in Rubber-toughened PMMA as a Function of Strain Rate and Rubber Content",
    "year": null,
    "chemical_composition": {
      "repeat_unit_psmiles": "[*]C(C)(C(=O)OC)C[*]",
      "monomers": [
        {
          "name": "Methyl methacrylate",
          "smiles": "CC(=C)C(=O)OC",
          "ratio_value": null,
          "ratio_unit": null
        }
      ],
      "additives": [
        {
          "name": "Rubber phase",
          "type": "toughener",
          "amount_value": 38.3,
          "amount_unit": "vol%"
        }
      ],
      "is_homopolymer": false
    },
    "processing_history": "Commercial RTPMMA-2 (8xPMMA) obtained from Cadillac Plastics Sydney. ASTM D638 configuration tensile specimens prepared. Young's modulus measured by uniaxial tensile test at cross-head speed 0.05 mm/min (ln strain rate -11), room temperature, ASTM D638.",
    "hierarchical_structure": "Amorphous PMMA matrix with dispersed rubber phase.",
    "properties": {
      "E": {
        "value": [
          1.7
        ],
        "unit": "GPa"
      }
    },
    "analysis_with_hierarchical_structure": {
      "descriptive_text": "The sample comprises a commercial rubber-toughened polymethyl methacrylate (RTPMMA-2, 8xPMMA) composite characterized by an amorphous PMMA matrix containing a dispersed rubber phase toughener at a volume fraction of 38.3%. Obtained from Cadillac Plastics Sydney, the material was machined into ASTM D638 configuration tensile specimens for mechanical evaluation. The Young's modulus was assessed through uniaxial tensile testing performed at room temperature with a cross-head speed of 0.05 mm/min, corresponding to a logarithmic strain rate of -11, in accordance with ASTM D638 protocols.",
      "reasoning_analysis": "Increasing Factors: The continuous amorphous PMMA matrix serves as the structural backbone, and since the testing temperature is well below the glass transition temperature of PMMA, the matrix exists in a rigid glassy state that intrinsically resists elastic deformation. The covalent connectivity of the methacrylate backbone provides inherent stiffness to the continuous phase. Decreasing Factors: The incorporation of a rubber phase toughener at a high volume fraction of 38.3 vol% introduces compliant, low-modulus domains within the rigid matrix, which significantly reduces the overall composite stiffness according to composite mixing rules. Additionally, the extremely low strain rate employed during testing allows for greater viscoelastic relaxation of the polymer chains, which can result in a lower measured modulus compared to higher strain rates. Dominant Factor: The high volume fraction of the compliant rubber phase is the dominant factor governing the mechanical response; despite the rigidity of the PMMA matrix, the substantial presence of soft elastomeric inclusions qualitatively dictates a reduction in Young's modulus relative to neat PMMA, prioritizing toughness over stiffness."
    },
    "analysis_without_hierarchical_structure": {
      "descriptive_text": "The sample consists of a poly(methyl methacrylate) matrix modified with a rubber phase toughener comprising 38.3 vol% of the composition, identified commercially as RTPMMA-2 (8xPMMA) sourced from Cadillac Plastics Sydney. Tensile specimens were fabricated according to the ASTM D638 configuration. The Young's modulus was determined through uniaxial tensile testing conducted at room temperature with a cross-head speed of 0.05 mm/min, corresponding to a logarithmic strain rate of -11, adhering to ASTM D638 standards.",
      "reasoning_analysis": "Increasing Factors: The poly(methyl methacrylate) matrix exists in a glassy state at room temperature, well below its glass transition temperature, providing intrinsic chain rigidity due to the steric hindrance of the alpha-methyl and ester side groups which restricts segmental mobility and establishes a high baseline stiffness. Decreasing Factors: The incorporation of a rubber phase toughener at a high volume fraction of 38.3 vol% introduces a compliant component with a significantly lower modulus than the glassy matrix, which disrupts load transfer efficiency and reduces the overall composite stiffness. Additionally, the quasi-static testing condition at a slow cross-head speed allows for viscoelastic relaxation mechanisms to occur during measurement, potentially yielding a lower modulus value compared to high-strain-rate conditions. Dominant Factor: The substantial volume fraction of the rubber phase is the dominant factor governing the mechanical response; despite the rigidity of the PMMA matrix, the high loading of the low-modulus elastomeric phase fundamentally alters the composite architecture to prioritize toughness over stiffness, qualitatively driving the Young's modulus significantly lower than that of neat poly(methyl methacrylate)."
    }
  },
  {
    "doi": null,
    "title": "An Equation for Young’s Modulus in Rubber-toughened PMMA as a Function of Strain Rate and Rubber Content",
    "year": null,
    "chemical_composition": {
      "repeat_unit_psmiles": "[*]C(C)(C(=O)OC)C[*]",
      "monomers": [
        {
          "name": "Methyl methacrylate",
          "smiles": "CC(=C)C(=O)OC",
          "ratio_value": null,
          "ratio_unit": null
        }
      ],
      "additives": [
        {
          "name": "Rubber phase",
          "type": "toughener",
          "amount_value": 38.3,
          "amount_unit": "vol%"
        }
      ],
      "is_homopolymer": false
    },
    "processing_history": "Commercial RTPMMA-2 (8xPMMA) obtained from Cadillac Plastics Sydney. ASTM D638 configuration tensile specimens prepared. Young's modulus measured by uniaxial tensile test at cross-head speed 0.5 mm/min (ln strain rate -8.7), room temperature, ASTM D638.",
    "hierarchical_structure": "Amorphous PMMA matrix with dispersed rubber phase.",
    "properties": {
      "E": {
        "value": [
          2.0
        ],
        "unit": "GPa"
      }
    },
    "analysis_with_hierarchical_structure": {
      "descriptive_text": "The investigated material is a commercial rubber-toughened polymethyl methacrylate (RT-PMMA) composite, designated as RTPMMA-2, comprising an amorphous PMMA matrix embedded with a dispersed rubber phase toughener at a concentration of 38.3 vol%. Sourced from Cadillac Plastics Sydney, the material was machined into ASTM D638 configuration tensile specimens for mechanical characterization. Young's modulus was determined through uniaxial tensile testing conducted at room temperature with a cross-head speed of 0.5 mm/min, corresponding to a logarithmic strain rate of -8.7, in strict accordance with ASTM D638 protocols.",
