Repository: hhtrick/HHT-code

# HHT training framework

This directory contains model training, embedding precomputation, inference, article-level baselines and the curated datasets. All commands below assume that the working directory is `train_code/`.

## 3. Datasets and fixed partitions

Each main dataset is a JSON array at `dataset/{property}/{property}.json`. Entries contain source metadata, `chemical_composition`, `processing_history`, `hierarchical_structure`, `properties`, and two generated-analysis objects. Targets are stored as `properties[property]["value"]`; source metadata and target values are not predictive input fields.

| Property | Train | Validation | Test | Total |
|---|---:|---:|---:|---:|

File: train_code/dataset/E/E.json (part 5 of 204)
[
      "reasoning_analysis": "Increasing Factors: The inherent rigidity of the glassy PMMA matrix at room temperature, which is well below its glass transition temperature, provides a high baseline stiffness due to restricted segmental motion of the polymer backbone and bulky ester side groups. The covalent continuity of the thermoplastic matrix facilitates efficient stress transfer across the bulk material, contributing positively to the overall modulus. Decreasing Factors: The incorporation of a rubber phase toughener at a substantial volume fraction of 38.3 vol% introduces a compliant component with a significantly lower modulus than the rigid PMMA matrix. According to composite mechanics, the inclusion of soft elastomeric domains disrupts the stress transfer continuity of the rigid matrix, drastically reducing the overall composite stiffness, while the interfaces between the rubber particles and the matrix may act as regions of reduced effective density. Dominant Factor: While the glassy PMMA matrix offers intrinsic rigidity, the high volume fraction of the compliant rubber phase is the dominant factor governing the mechanical response. The large proportion of low-modulus rubber particles overwhelms the stiffness contribution of the matrix, leading to a qualitative reduction in Young's modulus compared to neat, unmodified PMMA."
    },
    "analysis_without_hierarchical_structure": {
      "descriptive_text": "The sample consists of a commercial rubber-toughened poly(methyl methacrylate) composite, identified as RTPMMA-2 (8xPMMA) and obtained from Cadillac Plastics Sydney. The chemical composition features a poly(methyl methacrylate) matrix synthesized from methyl methacrylate monomers, incorporated with a rubber phase toughener at a concentration of 38.3 vol%. ASTM D638 configuration tensile specimens were prepared from the bulk material, and the mechanical response was characterized by uniaxial tensile testing conducted at a cross-head speed of 0.5 mm/min under room temperature conditions.",
      "reasoning_analysis": "Increasing Factors: The poly(methyl methacrylate) matrix exists in a glassy state at room temperature, where the steric hindrance from the alpha-methyl groups and polar ester side chains restricts chain mobility, providing an inherently high stiffness baseline. Furthermore, the use of standardized ASTM D638 specimen geometry minimizes compliance errors associated with sample shape, ensuring the measured modulus reflects the material's intrinsic resistance to deformation. Decreasing Factors: The incorporation of a rubber phase toughener at a substantial concentration of 38.3 vol% introduces a compliant component with a significantly lower modulus than the glassy PMMA matrix. This soft phase acts to absorb energy through deformation rather than resisting it elastically, thereby reducing the overall stiffness of the composite, while the heterogeneity introduced by the rubber particles creates interfaces that may facilitate localized yielding under tensile load. Dominant Factor: The volumetric dominance of the compliant rubber phase is the decisive factor. Although the glassy PMMA matrix provides structural rigidity, the high loading of the soft elastomeric phase fundamentally alters the mechanical response from that of a brittle glassy polymer to a tougher, more compliant material, qualitatively driving the Young's modulus significantly lower than that of neat poly(methyl methacrylate)."
    }
  },
  {
    "doi": "10.3390/polym16141955",
    "title": "Electrospinning Polyvinyl Alcohol Reinforced with Chitin: The Effect of the Degree of Acetylation",
    "year": 2024,
    "chemical_composition": {
      "repeat_unit_psmiles": "[*]C(CO)[*]",
      "monomers": [
        {
          "name": "Vinyl alcohol",
          "smiles": "C=C(O)",
          "ratio_value": null,
          "ratio_unit": null
        }
      ],
      "additives": [
        {
          "name": "Chitin",
          "type": "filler",
          "amount_value": 1.0,
          "amount_unit": "wt%"
        }
      ],
      "is_homopolymer": true
    },
    "processing_history": "PVA solution (5 wt%) with Chitin (1 wt%, DA 26.1%) in 1 M acetic acid. Electrospinning at 14 kV, 10 cm distance, 0.25 mL/h rate. Fiber mat thickness > 20 µm. Young's modulus measured by Instron Mechanical Tester (model # 2716-020) at 40 mm/min crosshead speed, linear slope of elastic region (0-2% strain).",
    "hierarchical_structure": "Electrospun fiber mat. Chitin filler with DA 26.1%. Beading observed.",
    "properties": {
      "E": {
        "value": [
          0.09
        ],
        "unit": "GPa"
      }
    },
    "analysis_with_hierarchical_structure": {
      "descriptive_text": "The sample comprises a poly(vinyl alcohol) homopolymer matrix incorporated with 1.0 wt% chitin filler having a degree of acetylation of 26.1%. The composite material was fabricated via electrospinning from a 5 wt% polymer solution in 1 M acetic acid, utilizing an applied voltage of 14 kV, a tip-to-collector distance of 10 cm, and a flow rate of 0.25 mL/h to produce a fiber mat with a thickness greater than 20 µm. Morphological analysis indicated the presence of beading within the electrospun fibers. Mechanical characterization was performed using an Instron Mechanical Tester at a crosshead speed of 40 mm/min, with the Young's modulus derived from the linear slope of the elastic region between 0 and 2% strain.",
      "reasoning_analysis": "Increasing Factors: The poly(vinyl alcohol) backbone possesses abundant hydroxyl groups that facilitate strong intermolecular hydrogen bonding, promoting crystallinity and intrinsic chain stiffness which drives the modulus upward. The incorporation of rigid chitin filler, despite the low loading, introduces a high-modulus phase that can reinforce the matrix if interfacial adhesion is maintained. Additionally, the electrospinning process induces elongational flow that can align polymer chains along the fiber axis, potentially enhancing stiffness in the direction of measurement. Decreasing Factors: The observed beading represents significant morphological defects that act as stress concentrators and reduce the effective load-bearing cross-sectional area of the fibers, substantially lowering the macroscopic modulus. The inherent porosity of the fiber mat structure compared to a bulk solid further reduces the effective density and stiffness. Furthermore, the low filler concentration (1.0 wt%) is likely insufficient to form a percolating network for significant reinforcement, and residual acetic acid from the solvent system could plasticize the matrix if not fully removed. Dominant Factor: While the intrinsic stiffness of the PVA matrix and the rigidity of the chitin filler provide a theoretical basis for high modulus, the morphological defects characterized by beading and the porous architecture of the electrospun mat are the dominant factors. These structural discontinuities likely compromise the mechanical integrity more significantly than the compositional factors enhance it, resulting in a macroscopic modulus that is limited by the fiber quality and mat density rather than the intrinsic material properties."
    },
    "analysis_without_hierarchical_structure": {
      "descriptive_text": "The sample comprises a poly(vinyl alcohol) homopolymer matrix reinforced with 1.0 wt% chitin filler. The composite was prepared by dissolving PVA and chitin (degree of acetylation 26.1%) in 1 M acetic acid to form a 5 wt% polymer solution, which was subsequently processed via electrospinning at 14 kV with a 10 cm tip-to-collector distance and a 0.25 mL/h flow rate to yield a fiber mat with a thickness exceeding 20 µm. Mechanical characterization was performed using an Instron Mechanical Tester at a crosshead speed of 40 mm/min, with the Young's modulus derived from the linear slope of the elastic region between 0 and 2% strain.",
      "reasoning_analysis": "Increasing Factors: The poly(vinyl alcohol) backbone possesses a high density of hydroxyl groups that facilitate extensive intermolecular hydrogen bonding, significantly restricting chain mobility and increasing intrinsic stiffness. The incorporation of rigid chitin filler acts as a reinforcing phase that bears load within the matrix, while the high-voltage electrospinning process induces substantial molecular orientation along the fiber axis, further aligning polymer chains to maximize resistance to deformation. Decreasing Factors: The electrospun fiber mat morphology inherently contains significant porosity and void spaces between fibers, which reduces the effective load-bearing cross-sectional area compared to a dense bulk film. Additionally, the relatively low filler loading of 1.0 wt% may be insufficient to form a percolating network, limiting the maximum reinforcement potential, and residual acetic acid solvent could potentially plasticize the matrix if not fully evaporated. Dominant Factor: The strong intermolecular hydrogen bonding network of the poly(vinyl alcohol) matrix, synergistically enhanced by the high degree of chain alignment induced during electrospinning, qualitatively dominates the intrinsic stiffness of the fiber material; however, the macroscopic Young's modulus measured for the mat is ultimately constrained by the porous fibrous architecture, which acts as the primary structural limiter relative to a non-porous bulk equivalent."
    }
  },
  {
    "doi": null,
    "title": "An Equation for Young’s Modulus in Rubber-toughened PMMA as a Function of Strain Rate and Rubber Content",
    "year": null,
    "chemical_composition": {
      "repeat_unit_psmiles": "[*]C(C)(C(=O)OC)C[*]",
      "monomers": [
        {
          "name": "Methyl methacrylate",
          "smiles": "CC(=C)C(=O)OC",
          "ratio_value": null,
          "ratio_unit": null
        }
      ],
      "additives": [
        {
          "name": "Rubber phase",
          "type": "toughener",
          "amount_value": 14.7,
          "amount_unit": "vol%"
        }
      ],
      "is_homopolymer": false
    },
    "processing_history": "Commercial RTPMMA-1 (5xPMMA) obtained from Cadillac Plastics Sydney. ASTM D638 configuration tensile specimens prepared. Young's modulus measured by uniaxial tensile test at cross-head speed 10 mm/min (ln strain rate -5.7), room temperature, ASTM D638.",
    "hierarchical_structure": "Amorphous PMMA matrix with dispersed rubber phase.",
    "properties": {
      "E": {
        "value": [
          3.1
        ],
        "unit": "GPa"
      }
    },
    "analysis_with_hierarchical_structure": {
      "descriptive_text": "The sample comprises a commercial rubber-toughened polymethyl methacrylate (RTPMMA) composite, designated as RTPMMA-1 (5xPMMA) and obtained from Cadillac Plastics Sydney. Structurally, the material consists of an amorphous PMMA matrix containing a dispersed rubber phase toughener at a concentration of 14.7 vol%. Mechanical characterization was performed on ASTM D638 configuration tensile specimens, where the Young's modulus was measured using a uniaxial tensile test at room temperature with a cross-head speed of 10 mm/min in accordance with ASTM D638 protocols.",
      "reasoning_analysis": "Increasing Factors: The polymethyl methacrylate (PMMA) matrix possesses a rigid backbone due to the presence of bulky alpha-methyl groups and polar ester side groups, which restrict segmental rotation and enhance chain stiffness. Furthermore, testing at room temperature places the amorphous matrix well below its glass transition temperature, ensuring the material behaves as a stiff glassy solid. Decreasing Factors: The incorporation of a compliant rubber phase toughener at 14.7 vol% introduces soft inclusions within the stiff matrix, which acts to lower the overall composite modulus according to standard mixture rules for soft fillers. Additionally, the entirely amorphous hierarchical structure lacks crystalline domains that could otherwise provide physical crosslinking and additional stiffness. Dominant Factor: The continuous glassy PMMA matrix establishes the high baseline modulus characteristic of rigid thermoplastics; however, the significant volume fraction of the compliant rubber phase is the dominant factor qualitatively reducing the stiffness relative to neat PMMA, ultimately defining the mechanical profile of this specific toughened composite."
    },
    "analysis_without_hierarchical_structure": {
      "descriptive_text": "The sample comprises a poly(methyl methacrylate) matrix incorporated with a rubber phase toughener at 14.7 vol%, sourced commercially as RTPMMA-1 from Cadillac Plastics Sydney. ASTM D638 configuration tensile specimens were fabricated from this composite, and the Young's modulus was evaluated using uniaxial tensile testing at room temperature with a cross-head speed of 10 mm/min, corresponding to a logarithmic strain rate of -5.7, following ASTM D638 protocols.",
      "reasoning_analysis": "Increasing Factors: The continuous poly(methyl methacrylate) matrix possesses a rigid backbone with bulky ester side groups that restrict segmental mobility, providing a high intrinsic stiffness characteristic of glassy polymers tested well below their glass transition temperature. Additionally, the quasi-static testing conditions at room temperature ensure the material remains in a glassy state, maximizing the elastic response. Decreasing Factors: The incorporation of a rubber phase toughener at 14.7 vol% introduces a compliant, low-modulus dispersed phase within the rigid matrix, which reduces the overall load-bearing capacity and bulk stiffness of the material compared to neat polymer. Dominant Factor: Although the glassy state of the PMMA matrix establishes a high baseline rigidity, the significant volume fraction of the soft rubber phase qualitatively dominates the mechanical response, resulting in a net reduction of the Young's modulus relative to unmodified poly(methyl methacrylate)."
    }
  },
  {
    "doi": null,
    "title": "An Equation for Young’s Modulus in Rubber-toughened PMMA as a Function of Strain Rate and Rubber Content",
    "year": null,
    "chemical_composition": {
      "repeat_unit_psmiles": "[*]C(C)(C(=O)OC)C[*]",
      "monomers": [
        {
          "name": "Methyl methacrylate",
          "smiles": "CC(=C)C(=O)OC",
          "ratio_value": null,
          "ratio_unit": null
        }
      ],
      "additives": [
        {
          "name": "Rubber phase",
          "type": "toughener",
          "amount_value": 38.3,
          "amount_unit": "vol%"
        }
      ],
      "is_homopolymer": false
    },
    "processing_history": "Commercial RTPMMA-2 (8xPMMA) obtained from Cadillac Plastics Sydney. ASTM D638 configuration tensile specimens prepared. Young's modulus measured by uniaxial tensile test at cross-head speed 1 mm/min (ln strain rate -8), room temperature, ASTM D638.",
    "hierarchical_structure": "Amorphous PMMA matrix with dispersed rubber phase.",
    "properties": {
      "E": {
        "value": [
          2.2
        ],
        "unit": "GPa"
      }
    },
    "analysis_with_hierarchical_structure": {
      "descriptive_text": "The sample comprises a commercial rubber-toughened poly(methyl methacrylate) (RTPMMA) composite, specifically designated as RTPMMA-2 (8xPMMA) and procured from Cadillac Plastics Sydney. Structurally, the material consists of an amorphous PMMA matrix containing a dispersed rubber phase toughener at a volume fraction of 38.3%. Mechanical characterization was conducted on tensile specimens prepared according to ASTM D638 configuration, with the Young's modulus determined via uniaxial tensile testing at room temperature using a cross-head speed of 1 mm/min (ln strain rate -8).",
      "reasoning_analysis": "Increasing Factors: The continuous PMMA matrix exists in a glassy state at room temperature, well below its glass transition temperature, which restricts segmental chain mobility and provides a stiff structural baseline. Additionally, the presence of bulky alpha-methyl and ester side groups on the polymer backbone introduces steric hindrance that further resists deformation under load. Decreasing Factors: The incorporation of a rubber phase toughener at a high concentration of 38.3 vol% introduces compliant domains with a significantly lower intrinsic modulus compared to the glassy matrix. Furthermore, the wholly amorphous hierarchical structure lacks crystalline regions that typically serve to reinforce stiffness in semicrystalline polymers. Dominant Factor: The high volume fraction of the soft rubber phase is the dominant factor governing the mechanical response. While the glassy PMMA matrix provides inherent rigidity, the substantial loading of the compliant rubber domains drastically reduces the effective composite stiffness relative to neat PMMA, as the soft phase dictates the bulk compliance under tensile loading."
    },
    "analysis_without_hierarchical_structure": {
      "descriptive_text": "The sample comprises a poly(methyl methacrylate) matrix incorporated with a rubber phase toughener at a concentration of 38.3 vol%, sourced commercially as RTPMMA-2 (8xPMMA) from Cadillac Plastics Sydney. ASTM D638 configuration tensile specimens were fabricated from this material, and the Young's modulus was determined through uniaxial tensile testing conducted at room temperature with a cross-head speed of 1 mm/min, corresponding to a logarithmic strain rate of -8 in accordance with ASTM D638 standards.",
      "reasoning_analysis": "Increasing Factors: The poly(methyl methacrylate) matrix exists in a glassy state at room temperature, characterized by restricted segmental mobility due to the bulky methacrylate side groups, which intrinsically provides a high baseline stiffness to the material structure. Additionally, the standardized ASTM D638 testing protocol ensures optimal specimen alignment, accurately capturing the maximum elastic response of the continuous phase. Decreasing Factors: The incorporation of a rubber phase toughener at a substantial volume fraction of 38.3 vol% introduces a compliant component with a significantly lower modulus than the glassy matrix. In composite mechanics, the inclusion of soft elastomeric domains disrupts the stress transfer efficiency of the rigid polymer network, leading to a reduction in the overall bulk stiffness relative to the neat polymer. Dominant Factor: The high volume fraction of the low-modulus rubber phase qualitatively dominates the mechanical response. Despite the inherent rigidity of the PMMA matrix, the sheer proportion of the compliant toughener dictates a net decrease in Young's modulus, as the soft phase bears a portion of the strain without contributing proportionally to the stress resistance."
    }
  },
  {
    "doi": null,
    "title": "Effect of chemical modification on the mechanical properties of plasmapolymerized organosilicones",
    "year": null,
    "chemical_composition": {
      "repeat_unit_psmiles": null,
      "monomers": [
        {
          "name": "Tetravinylsilane",
          "smiles": "C=C[Si](C=C)(C=C)C=C",
          "ratio_value": null,
          "ratio_unit": null
        }
      ],
      "additives": [
        {
          "name": "Oxygen",
          "type": "reactive gas",
          "amount_value": 0.71,
          "amount_unit": "fraction"
        }
      ],
      "is_homopolymer": false
    },
    "processing_history": "Plasma-enhanced chemical vapor deposition (PECVD) using RF pulsed plasma on silicon wafers. Effective power: 2.5 W. Oxygen fraction: 0.71 in TVS/O2 mixture. Deposition pressure: 1.4 Pa. Film thickness: ~1.0 μm. Young's modulus measured by conventional instrumented nanoindentation (TriboScope, Berkovich indenter) at room temperature using Oliver-Pharr method. Average of 5 indentations.",
    "hierarchical_structure": "Amorphous oxidized plasma polymer film. Cross-linked network with Si-O-C, OH, and C=O species. Oxygen concentration: ~19 at.%. C/Si ratio between 3.4 and 7.7.",
    "properties": {
      "E": {
        "value": [
          12.2
        ],
        "unit": "GPa"
      }
    },
    "analysis_with_hierarchical_structure": {
      "descriptive_text": "The sample consists of an amorphous oxidized plasma polymer film derived from tetravinylsilane (TVS) precursor gas mixed with oxygen reactive gas at a fraction of 0.71. Fabricated via plasma-enhanced chemical vapor deposition (PECVD) using RF pulsed plasma at an effective power of 2.5 W and deposition pressure of 1.4 Pa, the material forms a cross-linked network containing Si-O-C, OH, and C=O species on silicon wafers with a thickness of approximately 1.0 μm. Elemental analysis indicates an oxygen concentration of roughly 19 at.% and a C/Si ratio ranging between 3.4 and 7.7. The Young's modulus was characterized at room temperature using conventional instrumented nanoindentation with a Berkovich indenter, applying the Oliver-Pharr method over an average of five indentations.",
      "reasoning_analysis": "Increasing Factors: The formation of a covalently cross-linked network containing Si-O-C bonds during PECVD processing significantly restricts segmental mobility, thereby increasing stiffness relative to linear polymers. The incorporation of oxygen introduces stiff siloxane-like linkages which possess higher bond strength and rigidity compared to pure carbon-carbon backbones. Additionally, the low deposition pressure (1.4 Pa) typically favors the formation of denser films with reduced free volume, contributing to a higher modulus. Decreasing Factors: The relatively high C/Si ratio (3.4 to 7.7) indicates a substantial organic character retained from the tetravinylsilane precursor, which is inherently less rigid than fully oxidized silica networks. The low effective power (2.5 W) may limit the degree of fragmentation and cross-linking density compared to higher power regimes, potentially leaving more flexible organic segments. Furthermore, the presence of hydroxyl (OH) groups within the network could facilitate moisture uptake under ambient conditions, acting as a plasticizer that would reduce the measured modulus. Dominant Factor: The dominant factor governing the Young's modulus is the inorganic-organic hybrid nature established by the high oxygen fraction (0.71) during plasma deposition. While the significant organic content prevents the modulus from reaching that of pure silica, the covalent networking and Si-O bond formation qualitatively dominate over the softening effects of the organic backbone, resulting in a modulus characteristic of rigid plasma polymer coatings rather than soft organic polymers."
    },
    "analysis_without_hierarchical_structure": {
      "descriptive_text": "The sample is a thin film synthesized via plasma-enhanced chemical vapor deposition (PECVD) using a radiofrequency pulsed plasma source on silicon wafers. The precursor mixture consisted of tetravinylsilane and oxygen, with an oxygen fraction of 0.71 in the gas mixture, processed at an effective power of 2.5 W and a deposition pressure of 1.4 Pa to yield a film thickness of approximately 1.0 μm. The Young's modulus was subsequently characterized at room temperature using conventional instrumented nanoindentation with a Berkovich indenter, applying the Oliver-Pharr method to an average of five indentations.",
      "reasoning_analysis": "Increasing Factors: The high oxygen fraction of 0.71 in the precursor mixture promotes the formation of a dense, inorganic-rich siloxane network characterized by rigid Si-O-Si bonding, which intrinsically possesses a higher stiffness than organic C-C backbones. Additionally, the plasma-enhanced chemical vapor deposition process facilitates extensive crosslinking within the film, creating a three-dimensional network structure that restricts chain segment mobility and enhances mechanical rigidity. Decreasing Factors: Despite the high oxygen content, the use of tetravinylsilane as a precursor implies the potential retention of some organic character or residual carbon within the matrix if oxidation is incomplete, which introduces flexibility compared to pure thermal silicon oxide. Furthermore, the relatively low effective power of 2.5 W may result in a lower crosslinking density or higher free volume compared to high-power plasma processes, potentially reducing the overall stiffness. Dominant Factor: The high oxygen fraction during deposition is the dominant factor, as it fundamentally shifts the material architecture from a polymer-like organic network toward a ceramic-like inorganic oxide network, qualitatively establishing a high Young's modulus baseline that outweighs the softening effects of residual organic components or moderate power settings."
    }
  },
  {
    "doi": null,
    "title": "An Equation for Young’s Modulus in Rubber-toughened PMMA as a Function of Strain Rate and Rubber Content",
    "year": null,
    "chemical_composition": {
      "repeat_unit_psmiles": "[*]C(C)(C(=O)OC)C[*]",
      "monomers": [
        {
          "name": "Methyl methacrylate",
          "smiles": "CC(=C)C(=O)OC",
          "ratio_value": null,
          "ratio_unit": null
        }
      ],
      "additives": [
        {
          "name": "Rubber phase",
          "type": "toughener",
          "amount_value": 14.7,
          "amount_unit": "vol%"
        }
      ],
      "is_homopolymer": false
    },
    "processing_history": "Commercial RTPMMA-1 (5xPMMA) obtained from Cadillac Plastics Sydney. ASTM D638 configuration tensile specimens prepared. Young's modulus measured by uniaxial tensile test at cross-head speed 1 mm/min (ln strain rate -8), room temperature, ASTM D638.",
    "hierarchical_structure": "Amorphous PMMA matrix with dispersed rubber phase.",
    "properties": {
      "E": {
        "value": [
          2.6
        ],
        "unit": "GPa"
      }
    },
    "analysis_with_hierarchical_structure": {
      "descriptive_text": "The sample is a commercial rubber-toughened poly(methyl methacrylate) composite, designated as RTPMMA-1 (5xPMMA), obtained from Cadillac Plastics Sydney. It features an amorphous PMMA matrix containing a dispersed rubber phase toughener at a concentration of 14.7 vol%. Tensile specimens were prepared in the ASTM D638 configuration, and the Young's modulus was characterized via uniaxial tensile testing at room temperature with a cross-head speed of 1 mm/min, corresponding to an ln strain rate of -8.",
      "reasoning_analysis": "Increasing Factors: The poly(methyl methacrylate) matrix exists in an amorphous glassy state at room temperature, well below its glass transition temperature, which restricts chain segment mobility and provides a rigid structural backbone conducive to a high Young's modulus. The slow cross-head speed during testing ensures the measurement captures the intrinsic elastic response of the glassy polymer without viscoelastic relaxation effects that might lower the apparent stiffness. Decreasing Factors: The inclusion of a rubber phase toughener at 14.7 vol% introduces a compliant component with a significantly lower intrinsic modulus than the PMMA matrix, which reduces the overall composite stiffness based on mechanical mixing rules. Furthermore, the dispersed nature of the rubber particles creates polymer-rubber interfaces that may act as stress concentrators or regions of increased free volume, potentially diminishing the load-bearing capacity of the continuous phase. Dominant Factor: The continuous amorphous PMMA matrix establishes the fundamental glassy rigidity of the material; however, the substantial volume fraction of the dispersed rubber phase is the dominant modifying factor that qualitatively reduces the Young's modulus relative to neat PMMA, defining the specific mechanical trade-off of this toughened composite."
    },
    "analysis_without_hierarchical_structure": {
      "descriptive_text": "The sample consists of a poly(methyl methacrylate) matrix blended with a rubber phase toughener at a concentration of 14.7 vol%. This commercial material, designated as RTPMMA-1 (5xPMMA), was obtained from Cadillac Plastics Sydney and machined into ASTM D638 configuration tensile specimens. The Young's modulus was determined through uniaxial tensile testing conducted at room temperature with a cross-head speed of 1 mm/min, corresponding to a logarithmic strain rate of -8, following ASTM D638 protocols.",
      "reasoning_analysis": "Increasing Factors: The poly(methyl methacrylate) matrix is in a glassy state at room temperature, providing a high baseline stiffness due to steric hindrance from the alpha-methyl groups and dipole interactions from the ester groups which restrict segmental motion. The use of standardized ASTM D638 specimen geometry ensures that the measured modulus reflects the material properties rather than geometric artifacts. Decreasing Factors: The incorporation of 14.7 vol% rubber phase introduces compliant elastomeric regions within the rigid matrix. In composite mechanics, the presence of a low-modulus phase within a high-modulus matrix reduces the overall stiffness because the rubber particles deform more readily under tensile load than the surrounding glassy polymer. Dominant Factor: The presence of the rubber toughener is the dominant factor influencing the Young's modulus; while the PMMA matrix provides structural rigidity, the substantial volume fraction of the compliant rubber phase qualitatively lowers the overall modulus compared to neat PMMA, as the composite stiffness is reduced by the deformation of the soft inclusions."
    }
  },
  {
    "doi": "10.3390/polym16141955",
    "title": "Electrospinning Polyvinyl Alcohol Reinforced with Chitin: The Effect of the Degree of Acetylation",
    "year": 2024,
    "chemical_composition": {
      "repeat_unit_psmiles": "[*]C(CO)[*]",
      "monomers": [
        {
          "name": "Vinyl alcohol",
          "smiles": "C=C(O)",
          "ratio_value": null,
          "ratio_unit": null
        }
      ],
      "additives": [
        {
          "name": "Chitin",
          "type": "filler",
          "amount_value": 1.0,
          "amount_unit": "wt%"
        }
      ],
      "is_homopolymer": true
    },
    "processing_history": "PVA solution (7 wt%) with Chitin (1 wt%, DA 26.1%) in 1 M acetic acid. Electrospinning at 14 kV, 10 cm distance, 0.25 mL/h rate. Fiber mat thickness > 20 µm. Young's modulus measured by Instron Mechanical Tester (model # 2716-020) at 40 mm/min crosshead speed, linear slope of elastic region (0-2% strain).",
    "hierarchical_structure": "Electrospun fiber mat. Chitin filler with DA 26.1%. Beading observed.",
    "properties": {
      "E": {
        "value": [
          0.03
        ],
        "unit": "GPa"
      }
    },
    "analysis_with_hierarchical_structure": {
      "descriptive_text": "The sample comprises a poly(vinyl alcohol) homopolymer matrix reinforced with 1.0 wt% chitin filler. Preparation involved electrospinning a 7 wt% PVA solution containing chitin with a degree of acetylation of 26.1% in 1 M acetic acid, applied at 14 kV with a 10 cm tip-to-collector distance and 0.25 mL/h flow rate to form a fiber mat exceeding 20 µm in thickness. Morphological analysis confirms an electrospun fiber mat structure incorporating the chitin filler, though beading defects were noted. Mechanical characterization was performed using an Instron Mechanical Tester at a crosshead speed of 40 mm/min, with the Young's modulus derived from the linear slope of the elastic region between 0-2% strain.",
      "reasoning_analysis": "Increasing Factors: The incorporation of chitin, a rigid polysaccharide crystalline filler, provides intrinsic reinforcement that restricts polymer chain mobility and enhances stiffness. Additionally, the strong intermolecular hydrogen bonding inherent to the poly(vinyl alcohol) backbone and potential chain alignment induced by the high-voltage electrospinning flow contribute to higher modulus values. Decreasing Factors: The observed beading morphology acts as structural defects and stress concentrators that compromise load transfer efficiency between fibers. Furthermore, the porous nature of the electrospun mat architecture results in a lower effective density compared to bulk films, and the low filler loading of 1.0 wt% may be insufficient to establish a percolating rigid network. Residual acetic acid or moisture absorption by the hygroscopic PVA could also plasticize the matrix. Dominant Factor: While the rigid chitin filler and hydrogen bonding network provide a stiff intrinsic basis, the morphological integrity dominates the macroscopic mechanical response; specifically, the presence of beading defects and the porous fibrous architecture likely limit the effective Young's modulus more significantly than the minor reinforcement provided by the low concentration of filler."
    },
    "analysis_without_hierarchical_structure": {
      "descriptive_text": "The sample consists of a poly(vinyl alcohol) homopolymer matrix reinforced with 1.0 wt% chitin filler having a degree of acetylation of 26.1%. The composite was fabricated via solution electrospinning using a 7 wt% polymer solution in 1 M acetic acid, processed at an applied voltage of 14 kV, a tip-to-collector distance of 10 cm, and a flow rate of 0.25 mL/h to yield a fiber mat with a thickness exceeding 20 µm. The Young's modulus was characterized using an Instron Mechanical Tester at a crosshead speed of 40 mm/min, calculated from the linear slope of the elastic region between 0 and 2% strain.",
      "reasoning_analysis": "Increasing Factors: The poly(vinyl alcohol) backbone possesses abundant hydroxyl groups that facilitate extensive intermolecular hydrogen bonding, significantly enhancing chain stiffness and crystallinity which drives the modulus upward. The incorporation of rigid chitin filler acts as a reinforcing phase that restricts polymer chain mobility, while the electrospinning process induces molecular orientation along the fiber axis due to high-voltage stretching, further increasing stiffness along the loading direction. Decreasing Factors: The fibrous mat architecture inherently contains porosity and voids between fibers, which reduces the effective load-bearing cross-sectional area compared to a dense bulk film, thereby lowering the measured modulus. Additionally, the low filler loading of 1.0 wt% may be insufficient to form a percolating rigid network, and potential residual acetic acid or absorbed moisture could act as plasticizers, increasing free volume and reducing intermolecular forces. Dominant Factor: The intrinsic mechanical rigidity provided by the dense hydrogen bonding network of the poly(vinyl alcohol) matrix, synergistically enhanced by the rigid chitin filler and the molecular orientation induced during electrospinning, qualitatively dominates the final modulus behavior, establishing a high stiffness baseline despite the geometric limitations imposed by the porous mat structure."
    }
  },
  {
    "doi": null,
    "title": "Nanomechanical characterization of polymer using atomic force microscopy and nanoindentation",
    "year": 2004,
    "chemical_composition": {
      "repeat_unit_psmiles": null,
      "monomers": [
        {
          "name": "Polycarbonate",
          "smiles": null,
          "ratio_value": null,
          "ratio_unit": null
        }
      ],
      "additives": [],
      "is_homopolymer": true
    },
    "processing_history": "Polycarbonate (PC) specimens with surface roughness Ra 1.1 nm were tested. Nanoindentation experiments were carried out using a diamond probe (tip radius 50 nm) with maximum loads ranging from 100 to 1000 nN. Loading and unloading time were 5 s, and the indenter was held for 5 s at maximum load. Young's modulus was evaluated from the AFM force-distance curve using a CP-R SPM (TM/Veeco, USA).",
    "hierarchical_structure": "Workpiece roughness Ra 1.1 nm. Plastic deformation and pile up observed during indentation. Material properties reported as independent of indentation depth or applied load.",
    "properties": {
      "E": {
        "value": [
          1.8
        ],
        "unit": "GPa"
      }
    },
    "analysis_with_hierarchical_structure": {
      "descriptive_text": "The sample consists of a polycarbonate homopolymer specimen prepared with a surface roughness (Ra) of 1.1 nm. Mechanical characterization was performed via nanoindentation experiments using a diamond probe with a tip radius of 50 nm, applying maximum loads between 100 and 1000 nN with 5 s loading and unloading times and a 5 s hold at maximum load. Young's modulus was subsequently evaluated from the atomic force microscopy force-distance curves using a CP-R SPM system, where the material properties were observed to be independent of indentation depth or applied load, despite the observation of plastic deformation and pile-up during the indentation process.",
      "reasoning_analysis": "Increasing Factors: The rigid aromatic backbone and carbonate linkages inherent to the polycarbonate homopolymer structure provide significant resistance to elastic deformation, intrinsically driving the Young's modulus higher compared to flexible aliphatic polymers. Additionally, the extremely low surface roughness (Ra 1.1 nm) minimizes contact area uncertainty during nanoindentation, ensuring that the calculated modulus reflects the true material stiffness rather than being artifactually lowered by surface asperities. Decreasing Factors: The observation of plastic deformation and pile-up during indentation indicates viscoplastic energy dissipation, which can complicate the contact mechanics analysis and potentially lead to deviations in the extracted modulus if the elastic recovery is not perfectly isolated. Furthermore, testing at the nanoscale with low maximum loads probes a limited volume that could theoretically be affected by enhanced surface chain mobility distinct from the bulk, which would act to reduce the measured stiffness. Dominant Factor: The dominant factor is the intrinsic rigidity of the polycarbonate backbone, which establishes the fundamental resistance to deformation. The reported independence of material properties from indentation depth or applied load confirms that the measured Young's modulus is representative of the bulk material behavior rather than being dominated by surface effects or indentation size effects, despite the localized plastic deformation observed during the testing history."
    },
    "analysis_without_hierarchical_structure": {
      "descriptive_text": "The sample consists of a polycarbonate homopolymer. Specimens were prepared with a surface roughness of Ra 1.1 nm and subjected to nanoindentation experiments using a diamond probe with a tip radius of 50 nm. Maximum loads ranged from 100 to 1000 nN with loading and unloading times of 5 s each, including a 5 s hold time at maximum load, and the Young's modulus was evaluated from the AFM force-distance curve using a CP-R SPM system.",
