Repository: hhtrick/HHT-code

# HHT training framework

This directory contains model training, embedding precomputation, inference, article-level baselines and the curated datasets. All commands below assume that the working directory is `train_code/`.

## 3. Datasets and fixed partitions

Each main dataset is a JSON array at `dataset/{property}/{property}.json`. Entries contain source metadata, `chemical_composition`, `processing_history`, `hierarchical_structure`, `properties`, and two generated-analysis objects. Targets are stored as `properties[property]["value"]`; source metadata and target values are not predictive input fields.

| Property | Train | Validation | Test | Total |
|---|---:|---:|---:|---:|

File: train_code/dataset/E/E.json (part 6 of 204)
[
      "reasoning_analysis": "Increasing Factors: The chemical composition of polycarbonate features a rigid backbone typically containing aromatic rings and carbonate linkages, which restricts chain segment mobility and inherently drives the Young's modulus higher compared to flexible aliphatic polymers. Additionally, the processing history specifies a very low surface roughness of Ra 1.1 nm, which ensures precise contact area determination during nanoindentation, minimizing artifacts that could otherwise lead to an underestimation of stiffness. Decreasing Factors: The testing protocol involves a 5 s hold time at maximum load, which allows for viscoelastic creep and stress relaxation to occur in the amorphous polymer matrix; this time-dependent deformation can reduce the slope of the unloading curve, qualitatively lowering the calculated Young's modulus. Furthermore, nanoscale probing with a 50 nm tip may introduce surface effects or size-dependent softening that deviates from bulk mechanical behavior. Dominant Factor: While the intrinsic rigidity of the polycarbonate backbone establishes a high baseline for the material's stiffness, the viscoelastic relaxation during the hold time imposed by the testing history is the dominant dynamic factor that qualitatively reduces the measured Young's modulus relative to the instantaneous elastic modulus expected from the chemical composition alone."
    }
  },
  {
    "doi": null,
    "title": "An Equation for Young’s Modulus in Rubber-toughened PMMA as a Function of Strain Rate and Rubber Content",
    "year": null,
    "chemical_composition": {
      "repeat_unit_psmiles": "[*]C(C)(C(=O)OC)C[*]",
      "monomers": [
        {
          "name": "Methyl methacrylate",
          "smiles": "CC(=C)C(=O)OC",
          "ratio_value": null,
          "ratio_unit": null
        }
      ],
      "additives": [
        {
          "name": "Rubber phase",
          "type": "toughener",
          "amount_value": 38.3,
          "amount_unit": "vol%"
        }
      ],
      "is_homopolymer": false
    },
    "processing_history": "Commercial RTPMMA-2 (8xPMMA) obtained from Cadillac Plastics Sydney. ASTM D638 configuration tensile specimens prepared. Young's modulus measured by uniaxial tensile test at cross-head speed 10 mm/min (ln strain rate -5.7), room temperature, ASTM D638.",
    "hierarchical_structure": "Amorphous PMMA matrix with dispersed rubber phase.",
    "properties": {
      "E": {
        "value": [
          2.3
        ],
        "unit": "GPa"
      }
    },
    "analysis_with_hierarchical_structure": {
      "descriptive_text": "The sample comprises a commercial rubber-toughened poly(methyl methacrylate) composite, identified as RTPMMA-2, obtained from Cadillac Plastics Sydney. The material features an amorphous PMMA matrix containing a dispersed rubber phase toughener at a concentration of 38.3 vol%. Tensile specimens were fabricated in the ASTM D638 configuration, and the Young's modulus was characterized via uniaxial tensile testing at room temperature with a cross-head speed of 10 mm/min, corresponding to a logarithmic strain rate of -5.7.",
      "reasoning_analysis": "Increasing Factors: The poly(methyl methacrylate) matrix is tested at room temperature, which is significantly below its glass transition temperature, ensuring the continuous phase remains in a rigid glassy state that resists elastic deformation. The steric hindrance provided by the alpha-methyl and ester side groups on the polymer backbone further restricts segmental mobility, contributing to the intrinsic stiffness of the matrix material. Decreasing Factors: The addition of a rubber phase toughener at a high volume fraction of 38.3% introduces a compliant elastomeric component with a modulus orders of magnitude lower than the glassy PMMA matrix. The hierarchical structure consisting of dispersed rubber phases within the matrix disrupts the continuity of the stiff load-bearing network, facilitating easier deformation under stress. Furthermore, the amorphous nature of the matrix lacks the reinforcing contribution of crystalline domains that could otherwise enhance stiffness. Dominant Factor: The dominant factor influencing the Young's modulus is the substantial volume fraction of the soft rubber phase. While the glassy PMMA matrix provides a stiff baseline, the replacement of nearly 40% of the volume with a highly compliant elastomer qualitatively dictates a significant reduction in the overall composite modulus relative to neat PMMA, as the mechanical response is governed by the soft inclusions within the composite structure."
    },
    "analysis_without_hierarchical_structure": {
      "descriptive_text": "The sample consists of a commercial poly(methyl methacrylate) based system, specifically designated as RTPMMA-2 and obtained from Cadillac Plastics Sydney. While the primary matrix is derived from methyl methacrylate monomers, the material is not a homopolymer but rather a composite incorporating a rubber phase toughener at a concentration of 38.3 vol%. Mechanical characterization was performed on ASTM D638 configuration tensile specimens, where the Young's modulus was measured using a uniaxial tensile test at room temperature with a cross-head speed of 10 mm/min, corresponding to a logarithmic strain rate of -5.7.",
      "reasoning_analysis": "Increasing Factors: The poly(methyl methacrylate) matrix exists in a glassy state at room temperature, providing inherent rigidity and high stiffness due to restricted segmental mobility below the glass transition temperature. Decreasing Factors: The addition of a rubber phase toughener at a substantial volume fraction of 38.3 vol% introduces a compliant elastomeric component with a modulus orders of magnitude lower than the PMMA matrix, which acts to soften the bulk material and reduce load-bearing efficiency. Dominant Factor: The high volume fraction of the soft rubber phase qualitatively dominates the mechanical response, as the composite behavior shifts towards the properties of the compliant inclusion rather than the rigid matrix, leading to a net decrease in Young's modulus compared to the unmodified polymer."
    }
  },
  {
    "doi": "10.3390/polym16141955",
    "title": "Electrospinning Polyvinyl Alcohol Reinforced with Chitin: The Effect of the Degree of Acetylation",
    "year": 2024,
    "chemical_composition": {
      "repeat_unit_psmiles": "[*]C(CO)[*]",
      "monomers": [
        {
          "name": "Vinyl alcohol",
          "smiles": "C=C(O)",
          "ratio_value": null,
          "ratio_unit": null
        }
      ],
      "additives": [
        {
          "name": "Chitin",
          "type": "filler",
          "amount_value": 1.0,
          "amount_unit": "wt%"
        }
      ],
      "is_homopolymer": true
    },
    "processing_history": "PVA solution (5 wt%) with Chitin (1 wt%, DA 35.5%) in 1 M acetic acid. Electrospinning at 14 kV, 10 cm distance, 0.25 mL/h rate. Fiber mat thickness > 20 µm. Young's modulus measured by Instron Mechanical Tester (model # 2716-020) at 40 mm/min crosshead speed, linear slope of elastic region (0-2% strain).",
    "hierarchical_structure": "Electrospun fiber mat. Chitin filler with DA 35.5%.",
    "properties": {
      "E": {
        "value": [
          0.01
        ],
        "unit": "GPa"
      }
    },
    "analysis_with_hierarchical_structure": {
      "descriptive_text": "The sample consists of a polyvinyl alcohol (PVA) homopolymer matrix reinforced with 1.0 wt% chitin filler having a degree of acetylation (DA) of 35.5%. The composite was fabricated via electrospinning from a 5 wt% PVA solution containing the chitin dispersed in 1 M acetic acid, utilizing a voltage of 14 kV, a tip-to-collector distance of 10 cm, and a flow rate of 0.25 mL/h to produce a fiber mat with a thickness exceeding 20 µm. The hierarchical structure is characterized as an electrospun fiber mat incorporating the chitin filler, and the Young's modulus was subsequently determined using an Instron Mechanical Tester at a crosshead speed of 40 mm/min, calculated from the linear slope of the elastic region between 0 and 2% strain.",
      "reasoning_analysis": "Increasing Factors: The incorporation of chitin, a rigid crystalline polysaccharide, acts as a reinforcing filler within the PVA matrix, inherently driving the Young's modulus higher through composite mechanics. Additionally, the electrospinning processing history subjects the polymer jets to high stretching forces, inducing molecular chain orientation along the fiber axis which significantly increases stiffness in the direction of alignment. Strong hydrogen bonding interactions between the hydroxyl groups of PVA and the functional groups of chitin further facilitate efficient stress transfer between the matrix and filler. Decreasing Factors: The hierarchical structure of the sample as an electrospun fiber mat introduces significant porosity and void volume compared to dense cast films, which reduces the effective load-bearing cross-sectional area and lowers the bulk modulus. The relatively low filler loading of 1.0 wt% limits the extent of reinforcement and prevents the formation of a percolated rigid network. Furthermore, any residual acetic acid solvent remaining from the processing history could act as a plasticizer, increasing free volume and depressing the modulus. Dominant Factor: While the rigid chitin filler and processing-induced chain orientation qualitatively drive the stiffness upward relative to unoriented bulk PVA, the porous architectural structure of the electrospun mat is the dominant factor governing the bulk mechanical response, typically resulting in a lower effective Young's modulus compared to a dense composite film despite the intrinsic stiffness of the components."
    },
    "analysis_without_hierarchical_structure": {
      "descriptive_text": "The sample consists of a poly(vinyl alcohol) homopolymer matrix reinforced with 1.0 wt% chitin filler. The composite solution was prepared by dissolving the polymer and filler in 1 M acetic acid to form a 5 wt% PVA solution. This solution was subsequently processed via electrospinning at an applied voltage of 14 kV with a tip-to-collector distance of 10 cm and a flow rate of 0.25 mL/h to produce fiber mats with a thickness exceeding 20 µm. The Young's modulus was determined using an Instron Mechanical Tester at a crosshead speed of 40 mm/min, calculated from the linear slope of the elastic region between 0 and 2% strain.",
      "reasoning_analysis": "Increasing Factors: The poly(vinyl alcohol) matrix possesses abundant hydroxyl groups that facilitate extensive intermolecular hydrogen bonding, promoting semi-crystallinity and intrinsic chain stiffness. The incorporation of rigid chitin filler acts as a reinforcing phase that restricts polymer chain mobility and enhances load transfer within the composite. Furthermore, the electrospinning process induces significant molecular orientation and chain alignment along the fiber axis due to high stretching rates, which qualitatively increases the modulus in the direction of alignment. Decreasing Factors: The resulting morphology is a porous non-woven fiber mat rather than a dense solid film, meaning voids between fibers reduce the effective load-bearing cross-sectional area and introduce structural compliance. Additionally, if the 1 M acetic acid solvent is not completely removed during processing, residual acid molecules could act as plasticizers, increasing free volume and reducing intermolecular forces. Dominant Factor: The intrinsic rigidity derived from the semi-crystalline PVA matrix and the rigid chitin filler serves as the dominant factor driving the modulus upward relative to amorphous polymers, although the porous morphology of the electrospun mat imposes a structural constraint that prevents the bulk modulus from reaching the theoretical density-adjusted maximum of the composite material."
    }
  },
  {
    "doi": null,
    "title": "In-situ measurement of anisotropic Young's modulus in fused deposition modeling printed cantilevers",
    "year": 2023,
    "chemical_composition": {
      "repeat_unit_psmiles": "[*]OC(C)C(=O)O[*]",
      "monomers": [
        {
          "name": "Lactic acid",
          "smiles": "CC(O)C(=O)O",
          "ratio_value": null,
          "ratio_unit": null
        }
      ],
      "additives": [],
      "is_homopolymer": true
    },
    "processing_history": "FDM printing using Ender 3 Pro with 300 µm nozzle and ABG Enterprise PLA filament. Filaments deposited longitudinally (along cantilever axis). Effective Young's modulus inferred via ANSYS FEA matching experimental resonance frequencies using a conventional homogeneous and isotropic cantilever model.",
    "hierarchical_structure": "Anisotropic structure with filaments oriented along the cantilever length. Internal voids and ridgy surfaces present.",
    "properties": {
      "E": {
        "value": [
          3.35
        ],
        "unit": "GPa"
      }
    },
    "analysis_with_hierarchical_structure": {
      "descriptive_text": "The sample consists of a polylactic acid (PLA) homopolymer derived from lactic acid monomers, processed via fused deposition modeling (FDM) using an Ender 3 Pro printer equipped with a 300 µm nozzle and ABG Enterprise PLA filament. The material exhibits an anisotropic hierarchical structure characterized by filaments oriented longitudinally along the cantilever axis, accompanied by internal voids and ridgy surfaces typical of layer-by-layer deposition. The effective Young's modulus was inferred through ANSYS finite element analysis matching experimental resonance frequencies, utilizing a conventional homogeneous and isotropic cantilever model to interpret the mechanical response of the printed architecture.",
      "reasoning_analysis": "Increasing Factors: The chemical structure of polylactic acid, featuring methyl side groups and ester linkages, provides inherent backbone rigidity compared to simple polyolefins. Crucially, the processing history specifies that filaments were deposited longitudinally along the cantilever axis; this alignment orientates the printed roads parallel to the applied stress, maximizing the contribution of the filament stiffness to the overall mechanical response. Decreasing Factors: The hierarchical structure reveals the presence of internal voids and ridgy surfaces, which are characteristic artifacts of fused deposition modeling. These voids reduce the effective load-bearing cross-sectional area and act as stress concentrators, significantly diminishing the macroscopic stiffness. Additionally, the use of a conventional homogeneous and isotropic model to infer modulus from an anisotropic, void-containing structure may introduce discrepancies, but physically, the lack of complete densification lowers the effective E relative to bulk molded PLA. Dominant Factor: While the longitudinal filament orientation optimizes stiffness along the loading direction, the presence of internal voids and the inherent porosity of the FDM process qualitatively dominate the final effective Young's modulus, limiting it to values below those of fully dense bulk polylactic acid despite the favorable orientation."
    },
    "analysis_without_hierarchical_structure": {
      "descriptive_text": "The sample consists of a polylactic acid homopolymer derived from lactic acid monomers. It was processed using fused deposition modeling on an Ender 3 Pro printer equipped with a 300 µm nozzle, utilizing ABG Enterprise PLA filament. The filaments were deposited longitudinally along the cantilever axis to align with the stress direction. The effective Young's modulus was subsequently inferred through ANSYS finite element analysis by matching experimental resonance frequencies against a conventional homogeneous and isotropic cantilever model.",
      "reasoning_analysis": "Increasing Factors: The polylactic acid backbone possesses inherent stiffness due to the presence of ester linkages and methyl side groups which restrict chain rotation. Furthermore, the processing history specifies that filaments were deposited longitudinally along the cantilever axis; this alignment directs the high-strength axis of the extruded polymer roads parallel to the applied stress, maximizing the load-bearing capacity and stiffness in the measurement direction. Decreasing Factors: The fused deposition modeling printing process inherently introduces inter-layer voids and incomplete fusion between adjacent filament roads, which reduces the effective load-bearing cross-sectional area and creates stress concentrations that lower the effective modulus compared to bulk solid PLA. Additionally, characterizing an anisotropic, layered structure using a conventional homogeneous and isotropic cantilever model may introduce discrepancies, potentially underestimating the complexity of the vibrational modes and affecting the inferred modulus accuracy. Dominant Factor: The longitudinal orientation of the filaments is the dominant factor governing the mechanical response in this specific configuration. While the inherent porosity of fused deposition modeling processing reduces the modulus relative to bulk material, the alignment of the continuous polymer roads with the stress axis ensures that the effective modulus is primarily dictated by the intrinsic stiffness of the PLA filament itself rather than the weaker inter-layer bonds, thereby maximizing the achievable stiffness for this additive manufacturing method."
    }
  },
  {
    "doi": null,
    "title": "Young’s modulus measurement based on surface plasmon resonance",
    "year": 2017,
    "chemical_composition": {
      "repeat_unit_psmiles": null,
      "monomers": [
        {
          "name": "Silicone Rubber",
          "smiles": null,
          "ratio_value": null,
          "ratio_unit": null
        }
      ],
      "additives": [],
      "is_homopolymer": false
    },
    "processing_history": "Silver layer deposited on SF4 prism via evaporative method (46 nm thickness, 0.2 Å/s velocity). Silicone rubber layer applied as dielectric on silver. Polymer heated at 45 °C for 25 min to decrease interface roughness. Young's modulus measured using surface plasmon resonance pressure sensor (Kretschmann configuration) with He-Ne laser (632.8 nm, TM polarization). Pressure of 0.348 bar applied mechanically; resonance angle shift (0.30°) monitored to calculate modulus.",
    "hierarchical_structure": "Multilayer structure: SF4 prism / Silver (46 nm) / Silicone Rubber. Polymer layer thickness optimized > 700 nm for stable resonance angle. Refractive index of polymer measured as 1.39.",
    "properties": {
      "E": {
        "value": [
          0.01
        ],
        "unit": "GPa"
      }
    },
    "analysis_with_hierarchical_structure": {
      "descriptive_text": "The sample comprises a silicone rubber layer serving as a dielectric within a multilayer thin-film architecture deposited on an SF4 prism. This structure consists of a 46 nm silver layer created via evaporative deposition at a velocity of 0.2 Å/s, overlaid by the silicone rubber layer with a thickness optimized to exceed 700 nm and a measured refractive index of 1.39. To minimize interface roughness, the polymer assembly underwent thermal treatment at 45 °C for 25 minutes. Mechanical characterization was performed using a surface plasmon resonance pressure sensor in the Kretschmann configuration with a He-Ne laser source, where a mechanical pressure of 0.348 bar was applied to monitor the resonance angle shift for the calculation of Young's modulus.",
      "reasoning_analysis": "Increasing Factors: The deposition of the silicone rubber onto a rigid silver underlayer introduces interfacial constraints that may restrict segmental mobility of polymer chains near the boundary, potentially enhancing the apparent stiffness in the thin-film regime. Additionally, the thermal treatment at 45 °C aimed at decreasing interface roughness could promote local densification or stress relaxation that stabilizes the network structure against deformation. Decreasing Factors: The intrinsic chemical structure of silicone rubber features a highly flexible siloxane backbone with low rotational energy barriers, which inherently favors entropic elasticity and results in a low Young's modulus compared to glassy polymers or metallic components. Furthermore, the polymer layer thickness exceeding 700 nm is sufficient to exhibit bulk-like elastomeric behavior, minimizing confinement-induced stiffening effects that might otherwise arise in ultra-thin films. Dominant Factor: The intrinsic compliance of the siloxane backbone qualitatively dominates the mechanical response, ensuring that despite interfacial constraints from the silver layer and thermal processing, the material retains the characteristic low modulus behavior required for its function as a deformable dielectric in the pressure sensor."
    },
    "analysis_without_hierarchical_structure": {
      "descriptive_text": "The sample comprises a silicone rubber layer functioning as a dielectric material deposited onto a silver layer, which was evaporatively coated onto an SF4 prism with a thickness of 46 nm at a velocity of 0.2 Å/s. To reduce interface roughness, the polymer assembly underwent thermal treatment at 45 °C for 25 minutes. The Young's modulus was characterized using a surface plasmon resonance pressure sensor in the Kretschmann configuration, utilizing a He-Ne laser at 632.8 nm with TM polarization, where a mechanical pressure of 0.348 bar was applied to monitor the resonance angle shift for modulus calculation.",
      "reasoning_analysis": "Increasing Factors: The integration of the silicone rubber onto a rigid silver layer creates interfacial constraints that restrict polymer chain mobility and deformation near the boundary, effectively enhancing the measured stiffness. Additionally, the thermal treatment at 45 °C likely promotes further crosslinking density or stress relaxation within the silicone network, reducing free volume and increasing resistance to deformation. Decreasing Factors: The fundamental chemical composition of silicone rubber, characterized by a flexible siloxane backbone with low rotational energy barriers and significant free volume, intrinsically promotes high chain mobility and segmental flexibility, driving the Young's modulus down relative to rigid thermoplastics or ceramics. Dominant Factor: While the rigid silver substrate and thermal annealing contribute to stiffening, the intrinsic chemical architecture of the silicone rubber, defined by its highly flexible siloxane linkages, qualitatively dominates the mechanical response, ensuring the material retains its characteristic elastomeric low-modulus behavior despite the processing-induced constraints."
    }
  },
  {
    "doi": null,
    "title": "In-situ measurement of anisotropic Young's modulus in fused deposition modeling printed cantilevers",
    "year": 2023,
    "chemical_composition": {
      "repeat_unit_psmiles": "[*]OC(C)C(=O)O[*]",
      "monomers": [
        {
          "name": "Lactic acid",
          "smiles": "CC(O)C(=O)O",
          "ratio_value": null,
          "ratio_unit": null
        }
      ],
      "additives": [],
      "is_homopolymer": true
    },
    "processing_history": "FDM printing using Ender 3 Pro with 300 µm nozzle and ABG Enterprise PLA filament. Bulk Young's modulus deduced via ANSYS FEA matching experimental resonance frequencies using a realistic model expressing internal filament structures (elliptic cross section, internal voids).",
    "hierarchical_structure": "Elliptic filament cross section with major axis 310 µm and minor axis 140 µm. Internal voids and air gaps present due to extrusion process.",
    "properties": {
      "E": {
        "value": [
          4.5
        ],
        "unit": "GPa"
      }
    },
    "analysis_with_hierarchical_structure": {
      "descriptive_text": "The sample comprises a polylactic acid homopolymer derived from lactic acid monomers, fabricated via fused deposition modeling using an Ender 3 Pro printer equipped with a 300 µm nozzle and ABG Enterprise PLA filament. The resulting hierarchical structure features an elliptic filament cross-section with a major axis of 310 µm and a minor axis of 140 µm, containing internal voids and air gaps attributable to the extrusion process. The bulk Young's modulus was determined through ANSYS finite element analysis by matching experimental resonance frequencies using a realistic model that explicitly accounts for these internal filament structures and geometric irregularities.",
      "reasoning_analysis": "Increasing Factors: The chemical composition of polylactic acid includes rigid ester linkages and methyl side groups within the backbone, which intrinsically restrict chain mobility and provide a high baseline stiffness compared to flexible aliphatic polymers. Additionally, the thermal cycling during the FDM process may induce partial crystallization within the filament strands, which typically increases the modulus relative to a fully amorphous state. Decreasing Factors: The hierarchical structure contains significant internal voids and air gaps, which reduce the effective load-bearing cross-sectional area and act as compliance centers that drastically lower the bulk stiffness. Furthermore, the layer-by-layer nature of FDM processing often results in imperfect inter-layer bonding and anisotropy, while the elliptic deformation of the filament indicates non-uniform packing density, both of which contribute to a reduction in the effective Young's modulus compared to dense bulk material. Dominant Factor: Although the intrinsic rigidity of the PLA chemistry provides a stiff foundation, the macroscopic structural defects introduced by the additive manufacturing processing history, specifically the porosity and inter-layer discontinuities, qualitatively dominate the final mechanical behavior. These processing-induced voids effectively decouple the intrinsic material properties from the bulk performance, leading to a significant reduction in the effective Young's modulus relative to isotropic, void-free PLA specimens."
    },
    "analysis_without_hierarchical_structure": {
      "descriptive_text": "The sample comprises a polylactic acid homopolymer synthesized from lactic acid monomers. It was fabricated via fused deposition modeling using an Ender 3 Pro printer equipped with a 300 µm nozzle and ABG Enterprise PLA filament. The bulk Young's modulus was determined through ANSYS finite element analysis correlated with experimental resonance frequencies, utilizing a realistic model that incorporates internal filament structures such as elliptic cross-sections and internal voids.",
      "reasoning_analysis": "Increasing Factors: The chemical composition consists of a polylactic acid homopolymer backbone, where the presence of ester linkages and methyl side groups provides inherent chain stiffness and resistance to deformation, intrinsically driving the Young's modulus higher compared to more flexible polyolefins. Decreasing Factors: The processing history involves fused deposition modeling, which inherently introduces microstructural defects such as internal voids and inter-layer boundaries; these discontinuities reduce the effective load-bearing cross-sectional area and compromise stress transfer, qualitatively decreasing the macroscopic Young's modulus relative to a fully dense bulk material. Dominant Factor: While the intrinsic rigidity of the PLA backbone establishes the theoretical upper limit for the material's stiffness, the processing-induced porosity and internal void structure characteristic of the FDM technique are the dominant factors governing the effective mechanical response of the printed sample, necessitating the use of finite element analysis to decouple these geometric defects from the intrinsic bulk material property."
    }
  },
  {
    "doi": "10.3390/polym16141955",
    "title": "Electrospinning Polyvinyl Alcohol Reinforced with Chitin: The Effect of the Degree of Acetylation",
    "year": 2024,
    "chemical_composition": {
      "repeat_unit_psmiles": "[*]C(CO)[*]",
      "monomers": [
        {
          "name": "Vinyl alcohol",
          "smiles": "C=C(O)",
          "ratio_value": null,
          "ratio_unit": null
        }
      ],
      "additives": [
        {
          "name": "Chitin",
          "type": "filler",
          "amount_value": 1.0,
          "amount_unit": "wt%"
        }
      ],
      "is_homopolymer": true
    },
    "processing_history": "PVA solution (10 wt%) with Chitin (1 wt%, DA 41.8%) in 1 M acetic acid. Electrospinning at 14 kV, 10 cm distance, 0.25 mL/h rate. Fiber mat thickness > 20 µm. Young's modulus measured by Instron Mechanical Tester (model # 2716-020) at 40 mm/min crosshead speed, linear slope of elastic region (0-2% strain).",
    "hierarchical_structure": "Electrospun fiber mat. Chitin filler with DA 41.8%.",
    "properties": {
      "E": {
        "value": [
          0.11
        ],
        "unit": "GPa"
      }
    },
    "analysis_with_hierarchical_structure": {
      "descriptive_text": "The sample comprises a polyvinyl alcohol (PVA) homopolymer matrix reinforced with 1.0 wt% chitin filler. The composite was fabricated via electrospinning from a 10 wt% PVA solution in 1 M acetic acid containing the chitin additives, utilizing a voltage of 14 kV and a flow rate of 0.25 mL/h to produce a fiber mat with a thickness exceeding 20 µm. The hierarchical structure is characterized as an electrospun fiber mat incorporating chitin with a degree of acetylation of 41.8%, and the Young's modulus was determined using an Instron Mechanical Tester at a crosshead speed of 40 mm/min within the linear elastic region of 0-2% strain.",
      "reasoning_analysis": "Increasing Factors: The electrospinning process induces significant molecular orientation and alignment of the PVA chains along the fiber axis, which drastically enhances stiffness compared to isotropic cast films. Additionally, the incorporation of rigid chitin filler provides reinforcement through load transfer, while hydrogen bonding interactions between the PVA hydroxyl groups and chitin amide or hydroxyl groups restrict segmental mobility. Decreasing Factors: The low filler content (1.0 wt%) limits the maximum potential reinforcement effect achievable by the composite. Furthermore, the inherent porosity of the electrospun fiber mat structure reduces the effective load-bearing cross-sectional area compared to a dense solid, and the hygroscopic nature of PVA combined with potential residual acetic acid solvent may introduce plasticization effects that lower stiffness. Dominant Factor: The high degree of molecular orientation induced by the electrospinning processing history is the dominant factor qualitatively enhancing the Young's modulus of the individual fibers, establishing a high intrinsic stiffness baseline that defines the material behavior, even though the macroscopic mat porosity limits the bulk effective modulus relative to dense counterparts."
    },
    "analysis_without_hierarchical_structure": {
      "descriptive_text": "The sample comprises a poly(vinyl alcohol) homopolymer matrix reinforced with 1.0 wt% Chitin filler. The composite was prepared by dissolving PVA and Chitin with a degree of acetylation of 41.8% in 1 M acetic acid to form a 10 wt% polymer solution. This solution was processed via electrospinning at an applied voltage of 14 kV, a tip-to-collector distance of 10 cm, and a flow rate of 0.25 mL/h to fabricate a fiber mat with a thickness exceeding 20 µm. Mechanical characterization was performed using an Instron Mechanical Tester at a crosshead speed of 40 mm/min, with the Young's modulus derived from the linear slope of the elastic region between 0 and 2% strain.",
      "reasoning_analysis": "Increasing Factors: The presence of hydroxyl groups in the poly(vinyl alcohol) backbone facilitates extensive intermolecular hydrogen bonding, which inherently restricts chain mobility and increases stiffness. Furthermore, the electrospinning process subjects the polymer jet to high elongational forces, inducing significant molecular orientation and crystallinity along the fiber axis, while the rigid Chitin filler acts as a reinforcing phase that restricts polymer segmental motion at the interface. Decreasing Factors: The porous architecture of the non-woven fiber mat introduces voids that reduce the effective load-bearing cross-sectional area, and the low filler loading of 1.0 wt% may be insufficient to form a percolating network for optimal stress transfer. Additionally, any residual acetic acid solvent remaining after processing could act as a plasticizer, increasing free volume and reducing intermolecular forces. Dominant Factor: The high degree of molecular orientation and crystallinity induced by the electrospinning process is the dominant factor, as the alignment of polymer chains along the fiber axis fundamentally enhances the intrinsic stiffness of the material phase, outweighing the softening effects of potential residual solvent or the geometric limitations of the low filler content."
    }
  },
  {
    "doi": null,
    "title": "In-situ measurement of anisotropic Young's modulus in fused deposition modeling printed cantilevers",
    "year": 2023,
    "chemical_composition": {
      "repeat_unit_psmiles": "[*]OC(C)C(=O)O[*]",
      "monomers": [
        {
          "name": "Lactic acid",
          "smiles": "CC(O)C(=O)O",
          "ratio_value": null,
          "ratio_unit": null
        }
      ],
      "additives": [],
      "is_homopolymer": true
    },
    "processing_history": "FDM printing using Ender 3 Pro with 300 µm nozzle and ABG Enterprise PLA filament. Filaments deposited transversely (perpendicular to cantilever axis). Effective Young's modulus inferred via ANSYS FEA matching experimental resonance frequencies using a conventional homogeneous and isotropic cantilever model.",
    "hierarchical_structure": "Anisotropic structure with filaments oriented perpendicular to the cantilever length (along width dimension). Internal voids and ridgy surfaces present.",
    "properties": {
      "E": {
        "value": [
          2.5
        ],
        "unit": "GPa"
      }
    },
    "analysis_with_hierarchical_structure": {
      "descriptive_text": "The sample comprises a poly(lactic acid) homopolymer processed via fused deposition modeling using an Ender 3 Pro system with a 300 µm nozzle and ABG Enterprise PLA filament. The resulting specimen displays an anisotropic hierarchical structure characterized by filaments oriented transversely perpendicular to the cantilever axis, along with inherent internal voids and ridgy surfaces. Mechanical characterization was performed by inferring the effective Young's modulus through ANSYS finite element analysis matched to experimental resonance frequencies, utilizing a conventional homogeneous and isotropic cantilever model.",
      "reasoning_analysis": "Increasing Factors: The intrinsic chemical structure of poly(lactic acid), featuring ester linkages and methyl side groups, provides a relatively stiff polymer backbone compared to flexible polyolefins, establishing a baseline capacity for resistance to elastic deformation. The dense packing of polymer chains within the individual extruded filaments also contributes to local stiffness prior to the introduction of macroscopic defects. Decreasing Factors: The processing history dictates a filament orientation transverse to the cantilever axis, meaning the applied stress during modulus measurement acts perpendicular to the filament direction, relying on weaker inter-filament bonding rather than intrinsic chain strength. Additionally, the presence of internal voids and ridgy surfaces reduces the effective load-bearing cross-sectional area and introduces stress concentrations, while the rapid thermal cycling inherent to FDM often limits crystallinity and inter-layer diffusion, further compromising stiffness. Dominant Factor: The processing-induced anisotropy and porosity qualitatively dominate the final mechanical behavior; specifically, the transverse filament orientation relative to the loading axis and the presence of internal voids significantly reduce the effective Young's modulus compared to bulk, isotropic poly(lactic acid), outweighing the intrinsic stiffness provided by the chemical composition."
    },
    "analysis_without_hierarchical_structure": {
      "descriptive_text": "The sample is a polylactic acid homopolymer synthesized from lactic acid monomers. It was fabricated via fused deposition modeling using an Ender 3 Pro printer equipped with a 300 µm nozzle and ABG Enterprise PLA filament, wherein the filaments were deposited transversely perpendicular to the cantilever axis. The effective Young's modulus was subsequently inferred via ANSYS finite element analysis by matching experimental resonance frequencies using a conventional homogeneous and isotropic cantilever model.",
      "reasoning_analysis": "Increasing Factors: The intrinsic chemical composition of polylactic acid features ester linkages and methyl side groups that restrict chain mobility and promote semi-crystalline domain formation, providing an inherently stiff polymer backbone that drives the Young's modulus upward relative to flexible amorphous polymers. Decreasing Factors: The fused deposition modeling processing history introduces inter-raster voids and porosity which reduce the effective load-bearing density, and critically, the transverse deposition of filaments perpendicular to the cantilever axis forces load transfer across weak inter-layer bonds rather than along the continuous filament length, significantly reducing stiffness. Dominant Factor: The processing-induced anisotropy arising from the transverse filament orientation qualitatively dominates the final mechanical behavior, as the weakness of the inter-layer interfaces in the FDM structure overrides the intrinsic stiffness of the PLA chemistry, resulting in an effective modulus lower than that of bulk isotropic material."
    }
  },
  {
    "doi": null,
    "title": "An Equation for Young’s Modulus in Rubber-toughened PMMA as a Function of Strain Rate and Rubber Content",
    "year": null,
    "chemical_composition": {
      "repeat_unit_psmiles": "[*]C(C)(C(=O)OC)C[*]",
      "monomers": [
        {
          "name": "Methyl methacrylate",
          "smiles": "CC(=C)C(=O)OC",
          "ratio_value": null,
          "ratio_unit": null
        }
      ],
      "additives": [
        {
          "name": "Rubber phase",
          "type": "toughener",
          "amount_value": 38.3,
          "amount_unit": "vol%"
        }
      ],
      "is_homopolymer": false
    },
    "processing_history": "Commercial RTPMMA-2 (8xPMMA) obtained from Cadillac Plastics Sydney. ASTM D638 configuration tensile specimens prepared. Young's modulus measured by uniaxial tensile test at cross-head speed 5 mm/min (ln strain rate -6.4), room temperature, ASTM D638.",
    "hierarchical_structure": "Amorphous PMMA matrix with dispersed rubber phase.",
    "properties": {
      "E": {
        "value": [
          2.2
        ],
        "unit": "GPa"
      }
    },
    "analysis_with_hierarchical_structure": {
