Repository: hhtrick/HHT-code

# HHT training framework

This directory contains model training, embedding precomputation, inference, article-level baselines and the curated datasets. All commands below assume that the working directory is `train_code/`.

## 3. Datasets and fixed partitions

Each main dataset is a JSON array at `dataset/{property}/{property}.json`. Entries contain source metadata, `chemical_composition`, `processing_history`, `hierarchical_structure`, `properties`, and two generated-analysis objects. Targets are stored as `properties[property]["value"]`; source metadata and target values are not predictive input fields.

| Property | Train | Validation | Test | Total |
|---|---:|---:|---:|---:|

File: train_code/dataset/E/E.json (part 8 of 204)
[
      "reasoning_analysis": "Increasing Factors: The conjugated thiophene backbone provides intrinsic chain stiffness along the contour length. Additionally, the processing history utilizing a high anisole ratio, slow cooling, and extended aging promotes strong π-π stacking and high crystallinity within the nanofibers, which significantly enhances the resistance to deformation. The nanofiber morphology implies molecular alignment, which typically increases E along the fiber axis compared to isotropic bulk films. Decreasing Factors: The incorporation of long octyl side chains introduces steric bulk and increases free volume between backbones, reducing interchain packing density and van der Waals interactions compared to unsubstituted polythiophenes. Furthermore, any amorphous regions remaining within the nanofibers despite the annealing process would act as compliant zones, lowering the overall effective E. Dominant Factor: The intrinsic rigidity of the conjugated backbone, amplified by the high degree of crystallinity and molecular ordering induced by the specific solvent mixture and thermal aging history, qualitatively dominates the mechanical response. This structural ordering mitigates the softening effect of the alkyl side chains, resulting in an E characteristic of highly ordered conjugated polymer nanostructures."
    }
  },
  {
    "doi": "10.3390/polym16141955",
    "title": "Electrospinning Polyvinyl Alcohol Reinforced with Chitin: The Effect of the Degree of Acetylation",
    "year": 2024,
    "chemical_composition": {
      "repeat_unit_psmiles": "[*]C(CO)[*]",
      "monomers": [
        {
          "name": "Vinyl alcohol",
          "smiles": "C=C(O)",
          "ratio_value": null,
          "ratio_unit": null
        }
      ],
      "additives": [
        {
          "name": "Chitin",
          "type": "filler",
          "amount_value": 0.5,
          "amount_unit": "wt%"
        }
      ],
      "is_homopolymer": true
    },
    "processing_history": "PVA solution (7 wt%) with Chitin (0.5 wt%, DA 26.1%) in 1 M acetic acid. Electrospinning at 14 kV, 10 cm distance, 0.25 mL/h rate. Fiber mat thickness > 20 µm. Young's modulus measured by Instron Mechanical Tester (model # 2716-020) at 40 mm/min crosshead speed, linear slope of elastic region (0-2% strain).",
    "hierarchical_structure": "Electrospun fiber mat. Chitin filler with DA 26.1%. Beading observed.",
    "properties": {
      "E": {
        "value": [
          0.06
        ],
        "unit": "GPa"
      }
    },
    "analysis_with_hierarchical_structure": {
      "descriptive_text": "The sample comprises a polyvinyl alcohol homopolymer matrix reinforced with 0.5 wt% chitin filler possessing a degree of acetylation of 26.1%. This composite was fabricated via electrospinning from a 7 wt% polymer solution in 1 M acetic acid under an applied voltage of 14 kV, a tip-to-collector distance of 10 cm, and a flow rate of 0.25 mL/h to produce a fiber mat with a thickness exceeding 20 µm. Structural analysis confirms an electrospun fiber morphology exhibiting beading defects, and the mechanical properties were characterized using an Instron Mechanical Tester at a crosshead speed of 40 mm/min, calculating the Young's modulus from the linear slope of the elastic region between 0-2% strain.",
      "reasoning_analysis": "Increasing Factors: The inclusion of chitin, a rigid crystalline polysaccharide, serves as a reinforcing filler within the polyvinyl alcohol matrix, where hydrogen bonding between the filler and polymer chains can restrict segmental motion and enhance stiffness. Additionally, the high voltage electrospinning process induces elongational flow that aligns polymer chains along the fiber axis, potentially increasing the intrinsic modulus of the individual fibers. Decreasing Factors: The observed beading morphology introduces structural defects that act as stress concentrators and reduce the effective load-bearing cross-section of the fiber mat. Furthermore, the inherent porosity of the electrospun mat architecture results in a low solid volume fraction, meaning the macroscopic measurement captures the compliance of the porous network rather than the dense material, drastically lowering the apparent Young's modulus. The low filler loading of 0.5 wt% is likely insufficient to form a percolating network, and residual acetic acid from the solvent system may plasticize the PVA chains, further reducing stiffness. Dominant Factor: The architectural characteristics of the electrospun mat, specifically the high porosity and the presence of beading defects, qualitatively dominate the mechanical response, causing a significant reduction in the macroscopic Young's modulus relative to dense bulk films, as these structural limitations outweigh the minor reinforcement effects of the low-concentration chitin filler."
    },
    "analysis_without_hierarchical_structure": {
      "descriptive_text": "The sample consists of a poly(vinyl alcohol) homopolymer matrix reinforced with 0.5 wt% chitin filler. The composite was fabricated via electrospinning from a 7 wt% polymer solution dissolved in 1 M acetic acid, utilizing a voltage of 14 kV, a tip-to-collector distance of 10 cm, and a flow rate of 0.25 mL/h to produce a fiber mat with a thickness exceeding 20 µm. The Young's modulus was subsequently characterized using an Instron Mechanical Tester at a crosshead speed of 40 mm/min, calculated from the linear slope of the elastic region between 0 and 2% strain.",
      "reasoning_analysis": "Increasing Factors: The poly(vinyl alcohol) backbone contains abundant hydroxyl groups that facilitate strong intermolecular hydrogen bonding, inherently restricting chain mobility and increasing stiffness. Additionally, the electrospinning processing history imposes high extensional forces that align polymer chains along the fiber axis, significantly enhancing the intrinsic modulus of the fibers, while the rigid chitin filler introduces stiff domains capable of bearing load within the composite matrix. Decreasing Factors: The very low concentration of chitin at 0.5 wt% limits reinforcement efficiency and percolation, preventing a substantial composite effect relative to the neat polymer. Furthermore, the use of acetic acid as a solvent and the hygroscopic nature of PVA may result in residual moisture or solvent acting as a plasticizer, increasing free volume and reducing stiffness, and the porous fiber mat morphology inherently lowers the effective macroscopic modulus compared to a dense solid film due to void volume and fiber-fiber slip. Dominant Factor: The molecular orientation induced by the electrospinning process coupled with the dense hydrogen bonding network of the PVA matrix qualitatively dominates the mechanical response. While the porous mat structure and low filler content impose limitations, the alignment of polymer chains along the stress direction during fiber formation provides the primary structural rigidity, defining the elastic response more significantly than the minimal filler reinforcement or potential plasticization effects."
    }
  },
  {
    "doi": "10.1021/acs.macromol.0c01975",
    "title": "Side-Chain Length Dependence of Young’s Modulus and Strength in Crystalline Poly(3-alkylthiophene) Nanofibers",
    "year": 2020,
    "chemical_composition": {
      "repeat_unit_psmiles": "[*]c1cc(CCCCCCCCCC)sc1[*]",
      "monomers": [
        {
          "name": "3-decylthiophene",
          "smiles": "CCCCCCCCCCc1ccsc1",
          "ratio_value": null,
          "ratio_unit": null
        }
      ],
      "additives": [],
      "is_homopolymer": true
    },
    "processing_history": "Nanofibers prepared by dissolving P3DT in chlorobenzene, adding anisole (chlorobenzene:anisole = 1:6 v/v), stirring at 70 °C for 20 min, cooling to 20 °C at 20 °C/h, kept for 1-4 days. Dropped onto hydroxyl group-modified silicon (Si-OH) substrate. Young's modulus measured by thermal shape fluctuation analysis of AFM height images in air using worm-like chain (WLC) model.",
    "hierarchical_structure": "Crystalline nanofibers with multilayered structure (double/triple layers). Edge-on orientation on substrate. H-aggregate structure. Persistence length ~1 μm.",
    "properties": {
      "E": {
        "value": [
          0.01
        ],
        "unit": "GPa"
      }
    },
    "analysis_with_hierarchical_structure": {
      "descriptive_text": "The sample comprises a poly(3-decylthiophene) homopolymer organized into crystalline nanofibers with a multilayered structure consisting of double or triple layers. These nanostructures were fabricated by dissolving the polymer in a chlorobenzene and anisole solvent mixture (1:6 v/v), stirring at 70 °C, and cooling to 20 °C at a rate of 20 °C/h followed by aging for 1 to 4 days. The resulting nanofibers were deposited onto hydroxyl group-modified silicon substrates, adopting an edge-on orientation with an H-aggregate structure. Mechanical characterization was performed via thermal shape fluctuation analysis of AFM height images in air using the worm-like chain model, which indicated a persistence length of approximately 1 μm.",
      "reasoning_analysis": "Increasing Factors: The conjugated thiophene backbone provides intrinsic chain stiffness, while the formation of crystalline nanofibers with an H-aggregate structure enables strong pi-pi stacking interactions that significantly reinforce the material. The specific processing history involving slow cooling and extended aging promotes high degrees of molecular ordering and crystallinity, which generally enhances the Young's modulus. Additionally, the observed persistence length of ~1 μm suggests substantial rigidity along the fiber axis. Decreasing Factors: The long decyl side chains introduce steric bulk and increase free volume between polymer backbones compared to shorter alkyl substituents, potentially reducing interchain packing density and lowering the modulus. The multilayered nature of the nanofibers may introduce interlayer interfaces susceptible to slip under stress, and any residual solvent from the chlorobenzene/anisole mixture could act as a plasticizer. Dominant Factor: The highly ordered crystalline morphology induced by the solvent mixture and thermal aging history is the dominant factor. The strong intermolecular pi-pi stacking within the H-aggregates and the extended conjugation length within the nanofibers outweigh the softening effect of the alkyl side chains, resulting in a qualitatively high Young's modulus characteristic of semicrystalline conjugated polymer nanostructures."
    },
    "analysis_without_hierarchical_structure": {
      "descriptive_text": "This sample comprises a poly(3-decylthiophene) homopolymer fabricated into nanofibers. The material was prepared by dissolving the polymer in a chlorobenzene and anisole solvent mixture with a volume ratio of 1:6, followed by stirring at 70 °C for 20 minutes. The solution was then cooled to 20 °C at a rate of 20 °C/h and maintained at this temperature for 1 to 4 days to allow for structural evolution. The resulting nanofibers were deposited onto a hydroxyl group-modified silicon substrate, and the Young's modulus was characterized via thermal shape fluctuation analysis of atomic force microscopy height images in air using the worm-like chain model.",
      "reasoning_analysis": "Increasing Factors: The conjugated thiophene backbone provides intrinsic chain rigidity due to electronic delocalization, which inherently supports a higher stiffness. Additionally, the processing history involving slow cooling and extended aging for up to 4 days promotes extensive crystallization and π-π stacking order within the nanofibers, creating physical crosslinks that significantly reinforce the material structure. The nanofiber morphology further suggests molecular alignment along the fiber axis, which maximizes the modulus in the direction of measurement. Decreasing Factors: The incorporation of long decyl side chains increases the interchain distance and free volume relative to shorter alkyl variants, potentially reducing interchain cohesive forces and lowering the overall stiffness. Furthermore, the use of high-boiling point solvents like anisole during the solution process introduces the possibility of residual solvent retention within the fiber matrix, which could act as a plasticizer and soften the polymer network. Dominant Factor: The processing-induced molecular ordering is the dominant factor governing the mechanical behavior. The specific thermal protocol and extended aging time are engineered to maximize crystallinity and structural coherence, which qualitatively outweighs the softening influence of the long alkyl side chains, resulting in a modulus primarily determined by the rigidity of the highly ordered crystalline domains."
    }
  },
  {
    "doi": null,
    "title": "Electrical and elastic properties of conductor-polymer composites",
    "year": 1999,
    "chemical_composition": {
      "repeat_unit_psmiles": null,
      "monomers": [
        {
          "name": "Epok 812",
          "smiles": null,
          "ratio_value": null,
          "ratio_unit": null
        },
        {
          "name": "MNA",
          "smiles": null,
          "ratio_value": null,
          "ratio_unit": null
        }
      ],
      "additives": [],
      "is_homopolymer": false
    },
    "processing_history": "Molded into disk (25 φ × 5 mm) under 100 MPa and cured at 65 °C for 16 h. Young's modulus determined by 3-point bending (span length 20 mm, cross head speed 0.3 mm/s).",
    "hierarchical_structure": "Amorphous crosslinked epoxy network.",
    "properties": {
      "E": {
        "value": [
          0.97
        ],
        "unit": "GPa"
      }
    },
    "analysis_with_hierarchical_structure": {
      "descriptive_text": "The sample comprises an amorphous crosslinked epoxy network derived from a reaction system involving Epok 812 and MNA monomers. The material was fabricated by molding into a disk with a diameter of 25 mm and thickness of 5 mm under a pressure of 100 MPa, followed by thermal curing at 65 °C for 16 hours. The Young's modulus was subsequently characterized using 3-point bending tests with a span length of 20 mm and a crosshead speed of 0.3 mm/s.",
      "reasoning_analysis": "Increasing Factors: The formation of a covalently crosslinked network structure fundamentally restricts polymer chain segmental mobility, significantly enhancing stiffness compared to linear precursors. Additionally, the high molding pressure of 100 MPa during processing minimizes void content and free volume, promoting efficient stress transfer throughout the bulk material. The chemical rigidity inherent to the epoxy-anhydride backbone further contributes to a higher baseline modulus. Decreasing Factors: The curing temperature of 65 °C is relatively low for epoxy-anhydride systems, which may result in incomplete conversion of functional groups and a lower final crosslink density compared to higher temperature cures, potentially reducing the overall stiffness. Furthermore, the amorphous nature of the network lacks the reinforcing effect of crystalline domains that could otherwise elevate the modulus. Dominant Factor: The establishment of the three-dimensional crosslinked network is the dominant factor governing the mechanical behavior. While the moderate cure temperature may limit the maximum achievable crosslink density, the transition from a processable mixture to a solid covalent network drastically increases the resistance to deformation, ensuring that the crosslinking architecture outweighs the limitations imposed by the specific thermal history and amorphous morphology."
    },
    "analysis_without_hierarchical_structure": {
      "descriptive_text": "The sample comprises a thermosetting epoxy system synthesized from Epok 812 resin and MNA curing agent. Disks with a diameter of 25 mm and thickness of 5 mm were molded under 100 MPa pressure and cured at 65 °C for 16 hours. The Young's modulus was characterized via 3-point bending with a 20 mm span length and 0.3 mm/s crosshead speed.",
      "reasoning_analysis": "Increasing Factors: The chemical composition forms a densely crosslinked thermoset network, which inherently restricts segmental chain mobility and significantly enhances stiffness relative to linear polymers. Additionally, the processing history involves molding under 100 MPa, which compacts the material, reduces void fraction, and minimizes free volume, thereby contributing to a higher modulus. Decreasing Factors: The curing temperature of 65 °C is relatively low for epoxy-anhydride systems, which may limit the ultimate degree of conversion and crosslink density compared to higher temperature cures, potentially resulting in a lower modulus than fully optimized networks. Furthermore, the absence of reinforcing fillers or additives means the modulus relies entirely on the neat resin matrix. Dominant Factor: The formation of the covalently bonded three-dimensional network is the dominant factor governing the mechanical response. Despite the moderate cure temperature, the transition to a thermoset architecture fundamentally establishes a rigid structure that dictates a high Young's modulus compared to uncured or thermoplastic counterparts."
    }
  },
  {
    "doi": null,
    "title": "Electrical and elastic properties of conductor-polymer composites",
    "year": 1999,
    "chemical_composition": {
      "repeat_unit_psmiles": "[*]CC[*]",
      "monomers": [
        {
          "name": "Ethylene",
          "smiles": "C=C",
          "ratio_value": null,
          "ratio_unit": null
        }
      ],
      "additives": [],
      "is_homopolymer": true
    },
    "processing_history": "Mixed by laboplastomill at 140 °C, molded into disk (25 φ × 10 mm) under 20 MPa at 140 °C. Young's modulus determined by 3-point bending (span length 20 mm, cross head speed 0.3 mm/s).",
    "hierarchical_structure": "Semicrystalline polyethylene.",
    "properties": {
      "E": {
        "value": [
          0.1
        ],
        "unit": "GPa"
      }
    },
    "analysis_with_hierarchical_structure": {
      "descriptive_text": "The investigated material is a semicrystalline polyethylene homopolymer derived from ethylene monomers. The specimen was prepared by mixing in a laboplastomill at 140 °C and subsequently compression molded into disks measuring 25 mm in diameter and 10 mm in thickness under a pressure of 20 MPa at 140 °C. Mechanical characterization was performed via 3-point bending with a span length of 20 mm and a crosshead speed of 0.3 mm/s to determine the Young's modulus.",
      "reasoning_analysis": "Increasing Factors: The semicrystalline hierarchical structure introduces rigid crystalline lamellae that act as physical crosslinks and reinforcing domains within the amorphous matrix, significantly restricting chain mobility and increasing stiffness. Additionally, the compression molding process under 20 MPa promotes dense chain packing and potentially higher crystallinity during solidification, further enhancing the modulus. The homopolymer composition ensures chain regularity, facilitating efficient crystallization compared to branched or copolymer variants. Decreasing Factors: The chemical composition consists of a simple aliphatic carbon backbone with low rotational energy barriers, resulting in high segmental flexibility in the amorphous regions which inherently limits the maximum achievable modulus. Furthermore, the absence of rigid additives or reinforcing fillers means the mechanical response relies solely on the polymer matrix. The processing history involves melting at 140 °C without subsequent orientation steps such as drawing, resulting in an isotropic spherulitic morphology that is less stiff than oriented fibrillar structures. Dominant Factor: The semicrystalline morphology is the dominant factor governing the Young's modulus; while the flexible aliphatic backbone sets a lower baseline for stiffness compared to aromatic polymers, the volume fraction and perfection of crystalline regions achieved through pressure molding and homopolymer regularity provide the primary structural rigidity that defines the material's mechanical response."
    },
    "analysis_without_hierarchical_structure": {
      "descriptive_text": "The sample comprises a polyethylene homopolymer synthesized from ethylene monomers. The material was processed by melt mixing using a laboplastomill at 140 °C, followed by compression molding into a disk with a diameter of 25 mm and thickness of 10 mm under a pressure of 20 MPa at the same temperature. Mechanical characterization was performed via a 3-point bending test with a span length of 20 mm and a crosshead speed of 0.3 mm/s to determine the Young's modulus.",
      "reasoning_analysis": "Increasing Factors: The linear chemical structure of the polyethylene homopolymer allows for efficient chain packing and high crystallinity, where the rigid crystalline phases significantly enhance stiffness. Additionally, the compression molding history under 20 MPa pressure promotes densification and may induce favorable chain orientation or increased crystalline order, further driving the modulus upward. Decreasing Factors: The absence of reinforcing fillers or rigid comonomers means there are no extrinsic stiffening agents to supplement the polymer matrix. Furthermore, the flexible aliphatic backbone inherently permits segmental mobility in the amorphous regions, which limits the maximum achievable stiffness compared to polymers containing aromatic rings or bulky side groups. Dominant Factor: The degree of crystallinity established during the cooling phase after compression molding is the dominant factor. While the processing pressure aids densification, the intrinsic ability of the linear ethylene chains to form crystalline lamellae dictates the baseline mechanical rigidity, as the modulus of semi-crystalline polyethylene is primarily governed by the volume fraction of the crystalline phase."
    }
  },
  {
    "doi": "10.1021/acs.macromol.0c01975",
    "title": "Side-Chain Length Dependence of Young’s Modulus and Strength in Crystalline Poly(3-alkylthiophene) Nanofibers",
    "year": 2020,
    "chemical_composition": {
      "repeat_unit_psmiles": "[*]c1cc(CCCCCCCCCCCC)sc1[*]",
      "monomers": [
        {
          "name": "3-dodecylthiophene",
          "smiles": "CCCCCCCCCCCCc1ccsc1",
          "ratio_value": null,
          "ratio_unit": null
        }
      ],
      "additives": [],
      "is_homopolymer": true
    },
    "processing_history": "Nanofibers prepared by dissolving P3DDT in chlorobenzene, adding anisole (chlorobenzene:anisole = 1:8 v/v), stirring at 70 °C for 20 min, cooling to 20 °C at 20 °C/h, kept for 1-4 days. Dropped onto hydroxyl group-modified silicon (Si-OH) substrate. Young's modulus measured by thermal shape fluctuation analysis of AFM height images in air using worm-like chain (WLC) model.",
    "hierarchical_structure": "Crystalline nanofibers with multilayered structure (double/triple layers). Edge-on orientation on substrate. H-aggregate structure. Persistence length ~1 μm.",
    "properties": {
      "E": {
        "value": [
          0.0
        ],
        "unit": "GPa"
      }
    },
    "analysis_with_hierarchical_structure": {
      "descriptive_text": "This sample comprises poly(3-dodecylthiophene) (P3DDT) homopolymer nanofibers exhibiting a crystalline, multilayered structure with double or triple layers and an edge-on orientation on a hydroxyl group-modified silicon substrate. The material was processed by dissolving P3DDT in a chlorobenzene and anisole solvent mixture (1:8 v/v), stirring at 70 °C, followed by controlled cooling to 20 °C at 20 °C/h and aging for 1 to 4 days prior to deposition. The resulting hierarchical structure features an H-aggregate architecture with a persistence length of approximately 1 μm, and the Young's modulus was characterized via thermal shape fluctuation analysis of AFM height images in air using the worm-like chain model.",
      "reasoning_analysis": "Increasing Factors: The conjugated thiophene backbone provides intrinsic chain stiffness, while the formation of crystalline nanofibers with an H-aggregate structure indicates strong interchain pi-pi stacking that significantly resists deformation. The processing history involving slow cooling and extended aging promotes high degrees of crystallinity and structural ordering, further enhancing the modulus, while the multilayered nature of the nanofibers contributes to increased structural integrity. Decreasing Factors: The presence of long dodecyl alkyl side chains introduces flexible aliphatic segments that increase interchain spacing and free volume relative to unsubstituted polythiophenes, which can reduce the overall bulk modulus. Additionally, the measurement technique probing thermal shape fluctuations may reflect lower stiffness values compared to direct tensile testing due to sensitivity to surface defects or bending modes rather than pure axial stretching. Dominant Factor: The high degree of crystallinity and strong intermolecular pi-pi interactions established by the controlled solvent evaporation and thermal annealing process qualitatively dominate the mechanical behavior, overriding the softening effect of the flexible alkyl side chains to dictate a high Young's modulus relative to amorphous conjugated polymer films."
    },
    "analysis_without_hierarchical_structure": {
      "descriptive_text": "The sample comprises a poly(3-dodecylthiophene) homopolymer fabricated into nanofibers. Preparation involved dissolving the polymer in chlorobenzene, followed by the addition of anisole to establish a chlorobenzene-to-anisole volume ratio of 1:8. The solution was stirred at 70 °C for 20 minutes, cooled to 20 °C at a rate of 20 °C/h, and aged for 1 to 4 days. The assembled nanofibers were deposited onto a hydroxyl group-modified silicon substrate, and the Young's modulus was characterized by thermal shape fluctuation analysis of atomic force microscopy height images in air using the worm-like chain model.",
      "reasoning_analysis": "Increasing Factors: The conjugated thiophene backbone provides intrinsic chain rigidity, while the specific processing history involving solvent exchange with anisole, slow cooling, and extended aging promotes the self-assembly into highly crystalline nanofibers, significantly enhancing molecular alignment and interchain packing along the fiber axis. Decreasing Factors: The presence of long dodecyl side chains increases the interchain spacing and free volume compared to shorter alkyl variants, potentially reducing the density of pi-pi stacking interactions and van der Waals forces that contribute to bulk stiffness. Additionally, any amorphous regions remaining between crystalline domains within the nanofibers could lower the effective modulus. Dominant Factor: The processing-induced supramolecular ordering into nanofibers aligns the rigid conjugated backbones along the measurement axis, creating a highly structured morphology that qualitatively overrides the softening effect introduced by the long alkyl side chains, resulting in a modulus governed primarily by the crystalline fiber architecture."
    }
  },
  {
    "doi": "10.3390/polym16141955",
    "title": "Electrospinning Polyvinyl Alcohol Reinforced with Chitin: The Effect of the Degree of Acetylation",
    "year": 2024,
    "chemical_composition": {
      "repeat_unit_psmiles": "[*]C(CO)[*]",
      "monomers": [
        {
          "name": "Vinyl alcohol",
          "smiles": "C=C(O)",
          "ratio_value": null,
          "ratio_unit": null
        }
      ],
      "additives": [
        {
          "name": "Chitin",
          "type": "filler",
          "amount_value": 1.5,
          "amount_unit": "wt%"
        }
      ],
      "is_homopolymer": true
    },
    "processing_history": "PVA solution (7 wt%) with Chitin (1.5 wt%, DA 26.1%) in 1 M acetic acid. Electrospinning at 14 kV, 10 cm distance, 0.25 mL/h rate. Fiber mat thickness > 20 µm. Young's modulus measured by Instron Mechanical Tester (model # 2716-020) at 40 mm/min crosshead speed, linear slope of elastic region (0-2% strain).",
    "hierarchical_structure": "Electrospun fiber mat. Chitin filler with DA 26.1%.",
    "properties": {
      "E": {
        "value": [
          0.03
        ],
        "unit": "GPa"
      }
    },
    "analysis_with_hierarchical_structure": {
      "descriptive_text": "The sample comprises a poly(vinyl alcohol) homopolymer matrix reinforced with 1.5 wt% chitin filler possessing a degree of acetylation of 26.1%. This composite was fabricated via electrospinning from a 7 wt% polymer solution in 1 M acetic acid under an applied voltage of 14 kV, a tip-to-collector distance of 10 cm, and a flow rate of 0.25 mL/h, yielding an electrospun fiber mat with a thickness exceeding 20 µm. The Young's modulus was characterized using an Instron Mechanical Tester at a crosshead speed of 40 mm/min, derived from the linear slope of the elastic region between 0 and 2% strain.",
      "reasoning_analysis": "Increasing Factors: The strong intermolecular hydrogen bonding network inherent to the poly(vinyl alcohol) backbone restricts chain slippage and enhances stiffness. Furthermore, the electrospinning process induces significant molecular orientation along the fiber axis due to high stretching rates, which substantially increases the intrinsic modulus in the alignment direction. The addition of rigid chitin crystallites serves as a reinforcing filler phase that can bear load and restrict matrix deformation. Decreasing Factors: The hierarchical structure consists of a porous fiber mat rather than a dense solid film, meaning voids between fibers reduce the effective load-bearing cross-sectional area and lower the bulk modulus. The relatively low filler loading of 1.5 wt% may be insufficient to establish a percolating rigid network for maximum reinforcement. Additionally, residual acetic acid or moisture absorption by the hygroscopic polymer matrix could act as a plasticizer, reducing intermolecular forces. Dominant Factor: The substantial molecular orientation achieved during electrospinning, coupled with the rigid chitin reinforcement, qualitatively dominates the intrinsic stiffness of the fibers, driving the modulus higher relative to non-oriented bulk PVA, although the measured bulk mat modulus is inherently limited by the porous fiber network architecture."
    },
    "analysis_without_hierarchical_structure": {
      "descriptive_text": "The sample consists of a poly(vinyl alcohol) homopolymer matrix reinforced with 1.5 wt% chitin filler having a degree of acetylation of 26.1%. The composite was prepared by dissolving the components in 1 M acetic acid to form a 7 wt% polymer solution, which was subsequently subjected to electrospinning at an applied voltage of 14 kV, a tip-to-collector distance of 10 cm, and a flow rate of 0.25 mL/h to produce a fiber mat with a thickness exceeding 20 µm. The Young's modulus was determined using an Instron Mechanical Tester at a crosshead speed of 40 mm/min, calculated from the linear slope of the elastic region between 0 and 2% strain.",
      "reasoning_analysis": "Increasing Factors: The incorporation of rigid chitin filler acts as a reinforcing phase within the poly(vinyl alcohol) matrix, intrinsically driving the Young's modulus higher due to the high stiffness of the polysaccharide structure. Additionally, the extensive hydrogen bonding capability between the hydroxyl groups of the PVA backbone and the functional groups on the chitin surface enhances interfacial adhesion, facilitating efficient stress transfer. The electrospinning process may also induce molecular orientation along the fiber axis, further increasing stiffness in the direction of alignment. Decreasing Factors: The porous architecture inherent to the electrospun fiber mat introduces voids between fibers, which reduces the effective load-bearing cross-sectional area compared to a dense bulk film, thereby lowering the apparent macroscopic modulus. Furthermore, any residual acetic acid solvent remaining after processing could act as a plasticizer, increasing free volume and reducing chain stiffness. Dominant Factor: The strong interfacial hydrogen bonding network between the PVA matrix and the rigid chitin filler qualitatively dominates the final modulus behavior by ensuring effective stress transfer to the reinforcement phase, maximizing the stiffening contribution of the filler despite the porosity limitations imposed by the electrospinning morphology."
    }
  },
  {
    "doi": null,
    "title": "Electrical and elastic properties of conductor-polymer composites",
    "year": 1999,
    "chemical_composition": {
      "repeat_unit_psmiles": "[*]CC[*]",
      "monomers": [
        {
          "name": "Ethylene",
          "smiles": "C=C",
          "ratio_value": null,
          "ratio_unit": null
        }
      ],
      "additives": [],
      "is_homopolymer": true
    },
    "processing_history": "Molded into disk (25 φ × 10 mm) under 20 MPa at 140 °C. Young's modulus measured by 3-point bending on tension side, span length 20 mm, crosshead speed 0.3 mm/s.",
    "hierarchical_structure": "Semicrystalline thermoplastic.",
    "properties": {
      "E": {
        "value": [
          0.1
        ],
        "unit": "GPa"
      }
    },
    "analysis_with_hierarchical_structure": {
      "descriptive_text": "This sample comprises a semicrystalline polyethylene homopolymer derived from ethylene monomers without additional additives. The material was processed by molding into a disk specimen with a diameter of 25 mm and thickness of 10 mm under a pressure of 20 MPa at 140 °C. Mechanical characterization was performed via 3-point bending on the tension side with a span length of 20 mm and a crosshead speed of 0.3 mm/s to determine the Young's modulus.",
      "reasoning_analysis": "Increasing Factors: The semicrystalline hierarchical structure significantly enhances stiffness, as the crystalline lamellae act as rigid physical crosslinks and reinforcing domains within the polymer matrix. The linear ethylene backbone facilitates efficient chain packing and crystallization, while the applied molding pressure of 20 MPa promotes densification and reduces void content, further contributing to a higher modulus. Decreasing Factors: The inherent presence of amorphous regions within the semicrystalline structure introduces compliant segments with high chain mobility at room temperature, given that polyethylene exhibits a glass transition temperature well below ambient conditions, which lowers the bulk modulus relative to a fully crystalline theoretical limit. Additionally, the molding temperature of 140 °C, while sufficient to melt the polymer, may result in varying degrees of crystallinity depending on the unspecified cooling rate; rapid cooling could limit crystal growth and lamellar thickness, thereby reducing stiffness. Dominant Factor: The degree of crystallinity established during the thermal processing history is the dominant factor governing the Young's modulus. Although the compliant amorphous phase sets a lower bound for stiffness, the volume fraction and morphology of the crystalline domains formed during cooling from 140 °C under pressure dictate the overall load-bearing capacity and structural rigidity of the sample."
    },
    "analysis_without_hierarchical_structure": {
      "descriptive_text": "The sample comprises a polyethylene homopolymer synthesized from ethylene monomers. Specimens were prepared by molding into disks with a diameter of 25 mm and thickness of 10 mm under a pressure of 20 MPa at a temperature of 140 °C. Mechanical characterization was performed via 3-point bending on the tension side, utilizing a span length of 20 mm and a crosshead speed of 0.3 mm/s to determine the Young's modulus.",
      "reasoning_analysis": "Increasing Factors: The semi-crystalline nature of the polyethylene homopolymer inherently contributes to stiffness, as crystalline lamellae act as physical crosslinks within the amorphous matrix. The processing history involving molding under 20 MPa pressure likely promotes chain packing and densification, potentially enhancing the degree of crystallinity and thereby increasing the Young's modulus relative to a non-pressurized sample. Additionally, the absence of plasticizing additives ensures the intermolecular forces remain uncompromised by free-volume increasing agents. Decreasing Factors: The chemical composition consists of a simple aliphatic carbon backbone with low rotational energy barriers, which intrinsically limits chain rigidity and results in a lower baseline modulus compared to polymers containing aromatic or heterocyclic structures. Furthermore, the lack of reinforcing fillers or rigid additives in the composition means there are no external phases to bear load and stiffen the composite matrix. Dominant Factor: The dominant factor governing the Young's modulus for this sample is the morphological structure, specifically the degree of crystallinity established during the cooling phase of the molding process. While the flexible backbone sets a fundamental lower bound, the thermal history at 140 °C followed by pressurized cooling dictates the crystalline volume fraction, which qualitatively determines the final stiffness more significantly than the intrinsic chain flexibility alone."
    }
  },
  {
    "doi": null,
    "title": "Enhancement of thermal and mechanical properties of waterborne polyurethane-urea via chitin nanocrystal reinforcement",
    "year": null,
    "chemical_composition": {
      "repeat_unit_psmiles": null,
      "monomers": [
        {
          "name": "Poly(ε-caprolactone) diol",
          "smiles": "OCCCCCC(=O)O",
          "ratio_value": 1,
          "ratio_unit": "molar ratio"
        },
        {
          "name": "Isophorone diisocyanate",
          "smiles": "CC1CC(C)(CN=C=O)CC(CN=C=O)C1",
          "ratio_value": 3.5,
          "ratio_unit": "molar ratio"
        },
        {
          "name": "2,2-bis(hydroxymethyl)propionic acid",
          "smiles": "CC(CO)(CO)C(=O)O",
          "ratio_value": 1.1,
          "ratio_unit": "molar ratio"
        },
        {
          "name": "Ethylene diamine",
          "smiles": "NCCN",
          "ratio_value": 0.6,
          "ratio_unit": "molar ratio"
        }
      ],
      "additives": [],
      "is_homopolymer": false
    },
    "processing_history": "WBPUU synthesized via two-step polymerization (PCL/IPDI/DBTDL at 80°C 3h, DMPA/TEA/Acetone at 50°C 1h, phase inversion with water, EDA at 35°C 2h). Neat film prepared by solvent casting (cast in Teflon, dried RT 1 week + vacuum 2 days). Young's modulus measured by uniaxial tensile test (Instron 5967, 500 N load cell, 20 mm/min, RT, gauge length 10 mm).",
    "hierarchical_structure": "Neat WBPUU film. Amorphous/semicrystalline matrix.",
    "properties": {
      "E": {
        "value": [
          0.01
        ],
        "unit": "GPa"
      }
    },
    "analysis_with_hierarchical_structure": {
