Repository: hhtrick/HHT-code

# HHT training framework

This directory contains model training, embedding precomputation, inference, article-level baselines and the curated datasets. All commands below assume that the working directory is `train_code/`.

## 3. Datasets and fixed partitions

Each main dataset is a JSON array at `dataset/{property}/{property}.json`. Entries contain source metadata, `chemical_composition`, `processing_history`, `hierarchical_structure`, `properties`, and two generated-analysis objects. Targets are stored as `properties[property]["value"]`; source metadata and target values are not predictive input fields.

| Property | Train | Validation | Test | Total |
|---|---:|---:|---:|---:|

File: train_code/dataset/E/E.json (part 9 of 204)
[
      "descriptive_text": "This sample consists of a neat waterborne polyurethane urea (WBPUU) film characterized by an amorphous to semicrystalline matrix structure. It was synthesized via a two-step polymerization procedure involving Poly(ε-caprolactone) diol, Isophorone diisocyanate, and 2,2-bis(hydroxymethyl)propionic acid, followed by chain extension with Ethylene diamine after phase inversion in water. The final neat film was prepared by solvent casting onto a Teflon substrate, dried at room temperature for one week, and further subjected to vacuum drying for two days to remove residual solvents. Mechanical characterization was performed via uniaxial tensile testing at room temperature with a crosshead speed of 20 mm/min to determine the Young's modulus.",
      "reasoning_analysis": "Increasing Factors: The incorporation of rigid cycloaliphatic isophorone diisocyanate (IPDI) units and the formation of urea linkages via ethylene diamine chain extension promote strong intermolecular hydrogen bonding and hard domain formation, significantly enhancing stiffness. Additionally, the ionic clusters formed from the neutralized 2,2-bis(hydroxymethyl)propionic acid (DMPA) act as physical crosslinks, while the semicrystalline nature of the poly(ε-caprolactone) soft segments contributes to reinforcement through crystalline lamellae. The extensive vacuum drying history minimizes residual solvent or water content, preventing plasticization effects that would lower modulus. Decreasing Factors: The presence of long, flexible aliphatic poly(ε-caprolactone) diol soft segments introduces high chain mobility and low glass transition temperature regions, which inherently lowers the overall modulus compared to a fully rigid polymer. The amorphous regions within the matrix lack the structural order of the crystalline domains, providing compliant pathways for deformation under tensile load. Dominant Factor: The microphase-separated morphology driven by the high molar ratio of rigid isocyanate and urea linkages qualitatively dominates the mechanical response. While the soft segments provide elasticity, the percolation of rigid hard domains formed by IPDI, urea groups, and ionic clusters establishes the primary resistance to deformation, dictating a higher modulus relative to purely amorphous or soft-segment-rich analogues."
    },
    "analysis_without_hierarchical_structure": {
      "descriptive_text": "The sample is a waterborne polyurethane copolymer synthesized via a two-step polymerization process utilizing poly(ε-caprolactone) diol, isophorone diisocyanate, and 2,2-bis(hydroxymethyl)propionic acid as primary reactants, followed by chain extension with ethylene diamine. The prepolymers were formed using dibutyltin dilaurate catalyst at 80°C, neutralized with triethylamine in acetone, and dispersed in water via phase inversion before chain extension at 35°C. Neat films were prepared by solvent casting into Teflon molds, followed by ambient drying at room temperature for one week and subsequent vacuum drying for two days to remove residual solvents and water. The Young's modulus was subsequently characterized using a uniaxial tensile test on an Instron 5967 system with a 500 N load cell at a crosshead speed of 20 mm/min at room temperature.",
      "reasoning_analysis": "Increasing Factors: The incorporation of isophorone diisocyanate introduces rigid cycloaliphatic structures into the hard segments, while the use of ethylene diamine as a chain extender creates urea linkages that exhibit stronger hydrogen bonding than urethane groups, both significantly enhancing chain stiffness and intermolecular cohesion. Additionally, the 2,2-bis(hydroxymethyl)propionic acid introduces ionic centers that form physical crosslinks via ionic clusters, restricting segmental mobility, and the extensive vacuum drying process minimizes residual solvent and water content, preventing plasticization. Decreasing Factors: The poly(ε-caprolactone) diol serves as a flexible soft segment with a low glass transition temperature, providing inherent chain flexibility that lowers the overall modulus compared to a fully rigid backbone. Furthermore, the solvent casting method may result in less ordered hard domain morphology compared to melt processing, and any residual moisture retained within the hygroscopic ionic domains could act as a plasticizer. Dominant Factor: The high density of physical crosslinks formed by the ionic clusters and the rigid hard segment domains created by the isophorone diisocyanate and urea linkages qualitatively dominate the mechanical response, establishing a stiff network that outweighs the flexibility imparted by the poly(ε-caprolactone) soft segments, particularly given the thorough drying history that maximizes intermolecular interactions."
    }
  },
  {
    "doi": "10.3390/polym16141955",
    "title": "Electrospinning Polyvinyl Alcohol Reinforced with Chitin: The Effect of the Degree of Acetylation",
    "year": 2024,
    "chemical_composition": {
      "repeat_unit_psmiles": "[*]C(CO)[*]",
      "monomers": [
        {
          "name": "Vinyl alcohol",
          "smiles": "C=C(O)",
          "ratio_value": null,
          "ratio_unit": null
        }
      ],
      "additives": [
        {
          "name": "Chitin",
          "type": "filler",
          "amount_value": 1.5,
          "amount_unit": "wt%"
        }
      ],
      "is_homopolymer": true
    },
    "processing_history": "PVA solution (7 wt%) with Chitin (1.5 wt%, DA 35.5%) in 1 M acetic acid. Electrospinning at 14 kV, 10 cm distance, 0.25 mL/h rate. Fiber mat thickness > 20 µm. Young's modulus measured by Instron Mechanical Tester (model # 2716-020) at 40 mm/min crosshead speed, linear slope of elastic region (0-2% strain).",
    "hierarchical_structure": "Electrospun fiber mat. Chitin filler with DA 35.5%.",
    "properties": {
      "E": {
        "value": [
          0.05
        ],
        "unit": "GPa"
      }
    },
    "analysis_with_hierarchical_structure": {
      "descriptive_text": "The sample comprises a polyvinyl alcohol (PVA) homopolymer matrix reinforced with 1.5 wt% chitin filler possessing a degree of acetylation of 35.5%. This composite was fabricated by dissolving PVA (7 wt%) and chitin in 1 M acetic acid, followed by electrospinning at 14 kV with a 10 cm tip-to-collector distance and 0.25 mL/h flow rate to yield a fiber mat with a thickness greater than 20 µm. Mechanical characterization was performed using an Instron Mechanical Tester at a crosshead speed of 40 mm/min, where the Young's modulus was derived from the linear slope of the elastic region within 0 to 2% strain.",
      "reasoning_analysis": "Increasing Factors: The polyvinyl alcohol backbone contains hydroxyl groups capable of forming extensive intermolecular hydrogen bonds, which increases the cohesive energy density and intrinsically drives the Young's modulus higher. Additionally, the electrospinning processing history subjects the polymer solution to high elongational forces, inducing molecular chain orientation along the fiber axis that typically enhances stiffness in the direction of alignment. The inclusion of rigid chitin crystallites also provides a reinforcing phase that can restrict matrix deformation through load transfer. Decreasing Factors: The hierarchical structure is defined as a non-woven electrospun fiber mat, which inherently contains significant void volume between fibers; this porosity drastically reduces the bulk effective modulus compared to a dense solid film. The low filler loading of 1.5 wt% is likely insufficient to form a percolating network for maximum reinforcement efficiency. Furthermore, the hygroscopic nature of both PVA and chitin, combined with the use of acetic acid solvent, suggests potential residual moisture or solvent acting as plasticizers that increase free volume and lower stiffness. Dominant Factor: While the intrinsic stiffness of the individual fibers is elevated by hydrogen bonding and chain orientation, the porous architecture of the electrospun mat is the dominant factor governing the bulk mechanical response, qualitatively resulting in a lower effective Young's modulus relative to a dense, non-porous PVA-chitin composite film."
    },
    "analysis_without_hierarchical_structure": {
      "descriptive_text": "The sample comprises a poly(vinyl alcohol) homopolymer matrix reinforced with 1.5 wt% chitin filler having a degree of acetylation of 35.5%. The composite was prepared by dissolving the polymer in 1 M acetic acid to form a 7 wt% solution, followed by dispersion of the chitin and subsequent electrospinning at an applied voltage of 14 kV, a tip-to-collector distance of 10 cm, and a flow rate of 0.25 mL/h to yield a fiber mat with a thickness exceeding 20 µm. The Young's modulus was characterized using an Instron Mechanical Tester at a crosshead speed of 40 mm/min, derived from the linear slope of the elastic region within 0 to 2% strain.",
      "reasoning_analysis": "Increasing Factors: The poly(vinyl alcohol) backbone possesses a high density of hydroxyl groups that facilitate extensive intermolecular hydrogen bonding, significantly restricting chain mobility and increasing intrinsic stiffness. Furthermore, the incorporation of rigid chitin filler acts as a reinforcing phase within the matrix, and the electrospinning process may induce molecular orientation along the fiber axis, both contributing to a higher modulus. Decreasing Factors: The electrospun processing history results in a porous fiber mat architecture rather than a dense bulk film, introducing voids that reduce the effective load-bearing cross-sectional area and allow for fiber rearrangement under stress. Additionally, any residual acetic acid solvent remaining after electrospinning could act as a plasticizer, increasing free volume and reducing intermolecular forces. Dominant Factor: While the porous mat structure introduces compliance, the strong hydrogen bonding network of the PVA matrix combined with the rigid reinforcement of the chitin filler qualitatively dominates the mechanical response, establishing a stiff material baseline that defines the elastic behavior within the measured strain region."
    }
  },
  {
    "doi": "10.1021/acs.macromol.0c01975",
    "title": "Side-Chain Length Dependence of Young’s Modulus and Strength in Crystalline Poly(3-alkylthiophene) Nanofibers",
    "year": 2020,
    "chemical_composition": {
      "repeat_unit_psmiles": "[*]c1cc(CCCCCC)sc1[*]",
      "monomers": [
        {
          "name": "3-hexylthiophene",
          "smiles": "CCCCCCc1ccsc1",
          "ratio_value": null,
          "ratio_unit": null
        }
      ],
      "additives": [],
      "is_homopolymer": true
    },
    "processing_history": "Nanofibers prepared by dissolving low regioregularity P3HT in chlorobenzene, adding anisole (chlorobenzene:anisole = 1:3 v/v), stirring at 70 °C for 20 min, cooling to 20 °C at 20 °C/h, kept for 1-4 days. Dropped onto hydroxyl group-modified silicon (Si-OH) substrate. Young's modulus measured by thermal shape fluctuation analysis of AFM height images in air using worm-like chain (WLC) model.",
    "hierarchical_structure": "Crystalline nanofibers with multilayered structure (double/triple layers). Edge-on orientation on substrate. Persistence length 21 μm. Regioregularity 88%.",
    "properties": {
      "E": {
        "value": [
          0.09
        ],
        "unit": "GPa"
      }
    },
    "analysis_with_hierarchical_structure": {
      "descriptive_text": "The sample consists of poly(3-hexylthiophene) (P3HT) homopolymer nanofibers derived from 3-hexylthiophene monomers with a final regioregularity of 88%. These crystalline nanofibers exhibit a multilayered structure comprising double or triple layers with an edge-on orientation on hydroxyl group-modified silicon substrates and a persistence length of 21 μm. The material was processed by dissolving the polymer in a chlorobenzene and anisole solvent mixture (1:3 v/v), stirring at 70 °C for 20 minutes, followed by controlled cooling to 20 °C at a rate of 20 °C/h and aging for 1 to 4 days before deposition. The Young's modulus was subsequently characterized using thermal shape fluctuation analysis of AFM height images in air based on the worm-like chain model.",
      "reasoning_analysis": "Increasing Factors: The conjugated thiophene backbone provides intrinsic chain rigidity, evidenced by the substantial persistence length of 21 μm. The high regioregularity (88%) combined with the processing history of slow cooling (20 °C/h) and extended aging (1-4 days) promotes extensive crystallization and self-assembly into ordered nanofibers, significantly enhancing stiffness. The edge-on orientation on the substrate further suggests efficient pi-stacking and chain alignment conducive to high modulus values. Decreasing Factors: The presence of flexible hexyl side chains introduces free volume and rotational degrees of freedom that inherently lower the modulus compared to unsubstituted polythiophene. Additionally, the regioregularity of 88% implies the presence of structural defects (head-to-head couplings) that disrupt perfect crystalline packing relative to highly regioregular counterparts. The multilayered nature of the nanofibers may also introduce interlayer weak points compared to single-crystal structures. Dominant Factor: The dominant factor is the highly ordered crystalline nanofiber morphology achieved through the specific solvent annealing and thermal processing history. This structural ordering maximizes the contribution of the stiff conjugated backbone along the fiber axis, outweighing the softening effects of the alkyl side chains and regioregularity defects, resulting in a qualitatively high Young's modulus characteristic of semi-crystalline conjugated polymer nanofibers."
    },
    "analysis_without_hierarchical_structure": {
      "descriptive_text": "The sample consists of a poly(3-hexylthiophene) homopolymer specified as low regioregularity P3HT. Nanofibers were prepared by dissolving the polymer in a mixed solvent system of chlorobenzene and anisole (1:3 v/v), followed by stirring at 70 °C and controlled cooling to 20 °C at a rate of 20 °C/h. The solution was aged for 1 to 4 days before being drop-cast onto a hydroxyl group-modified silicon substrate. The Young's modulus was determined via thermal shape fluctuation analysis of atomic force microscopy height images in air, utilizing the worm-like chain model for calculation.",
      "reasoning_analysis": "Increasing Factors: The conjugated thiophene backbone imparts intrinsic chain stiffness due to resonance stabilization and restricted bond rotation. The processing history utilizes anisole as a poorer solvent component combined with controlled thermal cooling to drive supramolecular self-assembly into nanofibers, which enhances pi-pi stacking and chain alignment along the fiber axis, thereby increasing the Young's modulus. The extended aging period further facilitates structural ordering and crystallization within the nanofibers, contributing to enhanced stiffness. Decreasing Factors: The low regioregularity of the polymer introduces backbone irregularities that disrupt efficient packing and reduce crystallinity compared to highly regioregular analogs, qualitatively lowering the modulus. Additionally, the presence of flexible hexyl side chains increases free volume and segmental mobility relative to unsubstituted polythiophene, acting to decrease stiffness. Dominant Factor: The processing-induced supramolecular ordering into nanofibers qualitatively dominates the mechanical response; while the chemical irregularity limits the maximum degree of crystallinity, the solvent-driven self-assembly and thermal history enforce sufficient chain alignment and interchain interaction to establish a stiff nanofiber morphology distinct from a disordered bulk state."
    }
  },
  {
    "doi": "10.3390/polym16141955",
    "title": "Electrospinning Polyvinyl Alcohol Reinforced with Chitin: The Effect of the Degree of Acetylation",
    "year": 2024,
    "chemical_composition": {
      "repeat_unit_psmiles": "[*]C(CO)[*]",
      "monomers": [
        {
          "name": "Vinyl alcohol",
          "smiles": "C=C(O)",
          "ratio_value": null,
          "ratio_unit": null
        }
      ],
      "additives": [
        {
          "name": "Chitin",
          "type": "filler",
          "amount_value": 2.0,
          "amount_unit": "wt%"
        }
      ],
      "is_homopolymer": true
    },
    "processing_history": "PVA solution (7 wt%) with Chitin (2 wt%, DA 35.5%) in 1 M acetic acid. Electrospinning at 14 kV, 10 cm distance, 0.25 mL/h rate. Fiber mat thickness > 20 µm. Young's modulus measured by Instron Mechanical Tester (model # 2716-020) at 40 mm/min crosshead speed, linear slope of elastic region (0-2% strain).",
    "hierarchical_structure": "Electrospun fiber mat. Chitin filler with DA 35.5%. Smooth fibers evident.",
    "properties": {
      "E": {
        "value": [
          0.08
        ],
        "unit": "GPa"
      }
    },
    "analysis_with_hierarchical_structure": {
      "descriptive_text": "The sample comprises a poly(vinyl alcohol) homopolymer matrix incorporated with 2.0 wt% chitin filler possessing a degree of acetylation of 35.5%. Fabrication was achieved through solution electrospinning of a 7 wt% polymer solution in 1 M acetic acid under an applied voltage of 14 kV, a tip-to-collector distance of 10 cm, and a flow rate of 0.25 mL/h, resulting in an electrospun fiber mat with a thickness greater than 20 µm and smooth fiber morphology. Mechanical characterization was performed using an Instron Mechanical Tester at a crosshead speed of 40 mm/min, with the Young's modulus derived from the linear slope of the elastic region within 0 to 2% strain.",
      "reasoning_analysis": "Increasing Factors: The poly(vinyl alcohol) backbone facilitates a dense network of intermolecular hydrogen bonds between hydroxyl groups, which significantly restricts chain mobility and enhances intrinsic stiffness. The incorporation of rigid chitin filler, characterized by a degree of acetylation of 35.5%, acts as a reinforcing phase that bears load within the matrix. Furthermore, the electrospinning process induces high molecular orientation along the fiber axis due to electrostatic drawing forces, which aligns polymer chains and crystallites to maximize resistance to deformation in the direction of testing. Decreasing Factors: The macroscopic architecture of the material as a porous fiber mat inherently reduces the effective load-bearing cross-sectional area compared to a dense bulk film, thereby lowering the measured modulus. The relatively low filler loading of 2.0 wt% may be insufficient to establish a percolated rigid network, limiting the composite reinforcement efficiency. Additionally, any residual acetic acid solvent remaining after processing could act as a plasticizer, increasing free volume and reducing intermolecular friction. Dominant Factor: The intrinsic stiffness established by the strong hydrogen bonding network of the PVA matrix and the rigid nature of the chitin filler qualitatively dominates the material's resistance to deformation; however, the macroscopic Young's modulus is ultimately modulated and attenuated by the porous fiber mat architecture, which dictates the effective stress transfer across the bulk sample."
    },
    "analysis_without_hierarchical_structure": {
      "descriptive_text": "The sample comprises a poly(vinyl alcohol) homopolymer matrix reinforced with 2.0 wt% chitin filler having a degree of acetylation of 35.5%. The composite was fabricated via solution electrospinning from a 7 wt% polymer solution in 1 M acetic acid, processed at an applied voltage of 14 kV with a 10 cm tip-to-collector distance and a flow rate of 0.25 mL/h to produce a fiber mat with a thickness exceeding 20 µm. Mechanical characterization was performed using an Instron Mechanical Tester at a crosshead speed of 40 mm/min, with the Young's modulus derived from the linear slope of the elastic region between 0 and 2% strain.",
      "reasoning_analysis": "Increasing Factors: The incorporation of chitin, a rigid polysaccharide filler, serves as a reinforcing phase within the poly(vinyl alcohol) matrix, inherently contributing to higher stiffness through load transfer mechanisms. Furthermore, the electrospinning process subjects the polymer solution to high extensional flow and electric fields, inducing significant molecular orientation and chain alignment along the fiber axis, which drastically increases the intrinsic Young's modulus of the individual fibers. The extensive hydrogen bonding network characteristic of PVA also contributes to structural rigidity. Decreasing Factors: The macroscopic architecture of the sample is a porous fiber mat rather than a dense bulk film, meaning voids between fibers reduce the effective load-bearing cross-sectional area, thereby lowering the measured macroscopic modulus. Additionally, the use of acetic acid as a solvent introduces the risk of residual solvent or absorbed moisture acting as plasticizers, which would increase free volume and reduce intermolecular forces. If the fibers are randomly oriented within the mat rather than aligned, the measured modulus in the testing direction would be lower than the intrinsic fiber modulus. Dominant Factor: The molecular orientation and chain alignment induced by the electrospinning processing history is the dominant factor governing the mechanical behavior. While the porous structure limits the absolute macroscopic value relative to a dense film, the high degree of chain stretching during fiber formation establishes a significantly stiffer intrinsic fiber modulus compared to cast films, overriding the potential softening effects of low-level residual solvent."
    }
  },
  {
    "doi": null,
    "title": "Electrical and elastic properties of conductor-polymer composites",
    "year": 1999,
    "chemical_composition": {
      "repeat_unit_psmiles": null,
      "monomers": [],
      "additives": [
        {
          "name": "DDSA",
          "type": "crosslinker",
          "amount_value": null,
          "amount_unit": null
        }
      ],
      "is_homopolymer": false
    },
    "processing_history": "Molded into disk (25 φ × 5 mm) under 100 MPa and cured at 65 °C for 16 h. Young's modulus measured by 3-point bending on tension side, span length 20 mm, crosshead speed 0.3 mm/s.",
    "hierarchical_structure": "Commercial epoxy resin crosslinked network.",
    "properties": {
      "E": {
        "value": [
          1.2
        ],
        "unit": "GPa"
      }
    },
    "analysis_with_hierarchical_structure": {
      "descriptive_text": "The sample comprises a commercial epoxy resin established as a crosslinked network system incorporating dodecenylsuccinic anhydride (DDSA) as the crosslinking agent. Fabrication involved molding the material into a disk specimen with a diameter of 25 mm and thickness of 5 mm under a compressive pressure of 100 MPa, subsequently cured at 65 °C for 16 hours to finalize the network formation. The Young's modulus was evaluated using 3-point bending measurements on the tension side with a 20 mm span length and a crosshead speed of 0.3 mm/s.",
      "reasoning_analysis": "Increasing Factors: The formation of a covalent crosslinked network structure fundamentally restricts polymer chain mobility and segmental relaxation, significantly increasing the Young's modulus compared to uncured precursors or linear thermoplastics. Additionally, the high molding pressure of 100 MPa likely reduces free volume and enhances intermolecular packing density, contributing to higher stiffness. Decreasing Factors: The use of DDSA introduces long aliphatic chains into the network backbone, which impart greater segmental flexibility compared to rigid aromatic curing agents, thereby lowering the modulus. Furthermore, the relatively low curing temperature of 65 °C may result in incomplete conversion or lower crosslink density compared to higher-temperature cures, potentially reducing the overall network stiffness. Dominant Factor: The establishment of the three-dimensional covalent network is the dominant factor defining the material's rigid solid behavior; however, the final modulus magnitude is qualitatively governed by the trade-off between the crosslink density achieved during the 16-hour cure and the inherent flexibility introduced by the aliphatic DDSA spacer groups."
    },
    "analysis_without_hierarchical_structure": {
      "descriptive_text": "The sample comprises a crosslinked polymer system utilizing dodecenyl succinic anhydride (DDSA) as a crosslinking agent. Processing involved molding the material into a disk geometry with a 25 mm diameter and 5 mm thickness under 100 MPa pressure, followed by a thermal cure at 65 °C for 16 hours. Mechanical evaluation was conducted via 3-point bending on the tension side with a 20 mm span length and 0.3 mm/s crosshead speed to determine the Young's modulus.",
      "reasoning_analysis": "Increasing Factors: The presence of DDSA enables the formation of a covalently crosslinked network, which constrains segmental chain motion and inherently increases material stiffness. The application of 100 MPa during molding compacts the structure, reducing free volume and eliminating voids that would otherwise compromise mechanical integrity. Additionally, the 16-hour curing duration allows for substantial network development, enhancing the crosslink density. Decreasing Factors: The dodecenyl tail of the DDSA molecule introduces flexible aliphatic segments between crosslink nodes, which may lower the modulus relative to networks formed with rigid aromatic crosslinkers. The curing temperature of 65 °C is moderate, and depending on the activation energy of the base system, may result in incomplete conversion, limiting the maximum achievable crosslink density. Dominant Factor: The establishment of the crosslinked network structure is the dominant factor, as the topological constraint imposed by crosslinking fundamentally dictates the elastic response of the material, overriding the softening effect of the flexible aliphatic spacers within the DDSA crosslinker."
    }
  },
  {
    "doi": "10.3390/polym16141955",
    "title": "Electrospinning Polyvinyl Alcohol Reinforced with Chitin: The Effect of the Degree of Acetylation",
    "year": 2024,
    "chemical_composition": {
      "repeat_unit_psmiles": "[*]C(CO)[*]",
      "monomers": [
        {
          "name": "Vinyl alcohol",
          "smiles": "C=C(O)",
          "ratio_value": null,
          "ratio_unit": null
        }
      ],
      "additives": [
        {
          "name": "Chitin",
          "type": "filler",
          "amount_value": 0.5,
          "amount_unit": "wt%"
        }
      ],
      "is_homopolymer": true
    },
    "processing_history": "PVA solution (7 wt%) with Chitin (0.5 wt%, DA 35.5%) in 1 M acetic acid. Electrospinning at 14 kV, 10 cm distance, 0.25 mL/h rate. Fiber mat thickness > 20 µm. Young's modulus measured by Instron Mechanical Tester (model # 2716-020) at 40 mm/min crosshead speed, linear slope of elastic region (0-2% strain).",
    "hierarchical_structure": "Electrospun fiber mat. Chitin filler with DA 35.5%. Beading observed.",
    "properties": {
      "E": {
        "value": [
          0.03
        ],
        "unit": "GPa"
      }
    },
    "analysis_with_hierarchical_structure": {
      "descriptive_text": "The sample comprises a polyvinyl alcohol (PVA) homopolymer matrix reinforced with 0.5 wt% chitin filler. It was fabricated by electrospinning a 7 wt% PVA solution containing chitin (degree of acetylation 35.5%) in 1 M acetic acid under an applied voltage of 14 kV and a flow rate of 0.25 mL/h. The resulting hierarchical structure is an electrospun fiber mat with a thickness greater than 20 µm, exhibiting observable beading morphology. Mechanical characterization was performed using an Instron Mechanical Tester at a crosshead speed of 40 mm/min, with the Young's modulus derived from the linear slope of the elastic region within 0 to 2% strain.",
      "reasoning_analysis": "Increasing Factors: The incorporation of chitin, a rigid crystalline polysaccharide, serves as a reinforcing filler that can restrict polymer chain mobility and bear load, theoretically increasing the composite stiffness. Additionally, the electrospinning process induces molecular orientation along the fiber axis due to high stretching rates during jet elongation, which typically enhances the intrinsic modulus of the polymer fibers. Decreasing Factors: The very low filler loading (0.5 wt%) is likely insufficient to form a percolating network or provide significant reinforcement relative to the matrix volume. Critically, the observed beading morphology indicates structural inconsistencies and defects within the fibers, which act as stress concentrators and reduce the effective load-bearing cross-section. Furthermore, the porous nature of the fiber mat architecture inherently yields a lower bulk modulus compared to dense solid films due to void volume and limited fiber-fiber bonding. Dominant Factor: The structural integrity of the electrospun network, compromised by the observed beading and inherent porosity, qualitatively dominates the mechanical response. While the rigid chitin filler and chain orientation provide intrinsic stiffening mechanisms, the defects introduced during processing and the low volume fraction of the reinforcement limit the macroscopic Young's modulus, making the mat morphology the primary determinant of the final stiffness."
    },
    "analysis_without_hierarchical_structure": {
      "descriptive_text": "The sample comprises a poly(vinyl alcohol) homopolymer matrix reinforced with 0.5 wt% chitin filler having a Degree of Acetylation of 35.5%. The composite solution was prepared by dissolving 7 wt% PVA and the chitin filler in 1 M acetic acid. This solution underwent electrospinning at an applied voltage of 14 kV with a tip-to-collector distance of 10 cm and a flow rate of 0.25 mL/h to fabricate a fiber mat with a thickness exceeding 20 µm. Mechanical characterization was performed using an Instron Mechanical Tester at a crosshead speed of 40 mm/min, with the Young's modulus calculated from the linear slope of the elastic region between 0-2% strain.",
      "reasoning_analysis": "Increasing Factors: The poly(vinyl alcohol) matrix possesses a high density of hydroxyl groups that facilitate extensive intermolecular hydrogen bonding, promoting semi-crystalline domains that intrinsically increase stiffness. The incorporation of chitin, a rigid crystalline biopolymer, acts as a reinforcing filler that restricts polymer chain mobility, while the electrospinning process induces molecular orientation along the fiber axis, further enhancing modulus in the direction of loading. Decreasing Factors: The fibrous mat morphology inherently introduces porosity and voids between fibers, which reduces the effective cross-sectional area bearing load compared to a dense bulk film. Additionally, the low filler loading of 0.5 wt% may be insufficient to form a percolating network for maximum reinforcement, and the hygroscopic nature of both PVA and chitin could lead to moisture absorption that plasticizes the matrix. Dominant Factor: The intrinsic semi-crystalline nature of the PVA matrix, driven by the dense hydrogen bonding network, establishes the primary baseline for mechanical rigidity; however, the effective macroscopic modulus is qualitatively dominated by the structural architecture of the electrospun fiber mat, where porosity limits the realization of the full theoretical stiffness of the composite material."
    }
  },
  {
    "doi": "10.3390/polym16141955",
    "title": "Electrospinning Polyvinyl Alcohol Reinforced with Chitin: The Effect of the Degree of Acetylation",
    "year": 2024,
    "chemical_composition": {
      "repeat_unit_psmiles": "[*]C(CO)[*]",
      "monomers": [
        {
          "name": "Vinyl alcohol",
          "smiles": "C=C(O)",
          "ratio_value": null,
          "ratio_unit": null
        }
      ],
      "additives": [
        {
          "name": "Chitin",
          "type": "filler",
          "amount_value": 2.0,
          "amount_unit": "wt%"
        }
      ],
      "is_homopolymer": true
    },
    "processing_history": "PVA solution (7 wt%) with Chitin (2 wt%, DA 26.1%) in 1 M acetic acid. Electrospinning at 14 kV, 10 cm distance, 0.25 mL/h rate. Fiber mat thickness > 20 µm. Young's modulus measured by Instron Mechanical Tester (model # 2716-020) at 40 mm/min crosshead speed, linear slope of elastic region (0-2% strain).",
    "hierarchical_structure": "Electrospun fiber mat. Chitin filler with DA 26.1%.",
    "properties": {
      "E": {
        "value": [
          0.05
        ],
        "unit": "GPa"
      }
    },
    "analysis_with_hierarchical_structure": {
      "descriptive_text": "The sample consists of a polyvinyl alcohol (PVA) homopolymer matrix reinforced with 2.0 wt% chitin filler having a degree of acetylation of 26.1%. The composite was fabricated via electrospinning from a 7 wt% PVA solution containing the chitin dispersed in 1 M acetic acid, utilizing a voltage of 14 kV and a flow rate of 0.25 mL/h over a 10 cm distance to produce a fiber mat with a thickness exceeding 20 µm. The hierarchical structure is characterized as an electrospun fiber mat incorporating the chitin filler, and the Young's modulus was determined using an Instron Mechanical Tester at a crosshead speed of 40 mm/min by analyzing the linear slope of the elastic region between 0 and 2% strain.",
      "reasoning_analysis": "Increasing Factors: The polyvinyl alcohol matrix possesses abundant hydroxyl groups that form extensive intermolecular hydrogen bonding networks, significantly restricting chain mobility and increasing intrinsic stiffness. The incorporation of 2.0 wt% chitin, a rigid crystalline polysaccharide, acts as a reinforcing filler phase that bears load within the composite. Furthermore, the electrospinning process induces high shear and elongational forces that align polymer chains along the fiber axis, enhancing the modulus in the direction of alignment. Decreasing Factors: The hierarchical structure of an electrospun fiber mat inherently contains significant porosity and void volume, which reduces the effective load-bearing cross-sectional area compared to a dense film. The relatively low filler loading of 2.0 wt% limits the magnitude of the reinforcement effect according to composite theory. Additionally, the hygroscopic nature of both PVA and chitin, combined with potential residual acetic acid from the processing solvent, may introduce plasticization effects that soften the matrix. Dominant Factor: The extensive hydrogen bonding network of the PVA matrix, synergistically supported by the rigid chitin filler and molecular orientation from electrospinning, qualitatively dominates the mechanical response by establishing a high intrinsic stiffness, although the macroscopic Young's modulus is ultimately moderated by the porous fibrous architecture inherent to the electrospun mat morphology."
    },
    "analysis_without_hierarchical_structure": {
      "descriptive_text": "The sample comprises a poly(vinyl alcohol) homopolymer matrix reinforced with 2.0 wt% chitin filler. The composite was prepared by dissolving the components in 1 M acetic acid to achieve a 7 wt% PVA concentration, followed by electrospinning at 14 kV with a 10 cm tip-to-collector distance and a 0.25 mL/h flow rate to fabricate fiber mats exceeding 20 µm in thickness. Mechanical characterization was performed using an Instron tester at a crosshead speed of 40 mm/min, with the Young's modulus derived from the linear elastic region between 0 and 2% strain.",
      "reasoning_analysis": "Increasing Factors: The presence of hydroxyl groups in the poly(vinyl alcohol) backbone facilitates extensive intermolecular hydrogen bonding, promoting crystallinity and chain rigidity. Additionally, the incorporation of 2.0 wt% chitin, a rigid biopolymer filler, introduces a reinforcement effect that restricts matrix deformation. The electrospinning process further contributes to increased stiffness by inducing high degrees of polymer chain alignment along the fiber axis due to electrostatic drawing forces. Decreasing Factors: The fibrous mat morphology inherently contains significant porosity and void volume, which reduces the effective load-bearing cross-sectional area compared to a dense film. Furthermore, if residual acetic acid solvent remains trapped within the fibers after processing, it could act as a plasticizer, increasing free volume and reducing intermolecular friction. Dominant Factor: The strong intermolecular hydrogen bonding of the PVA matrix combined with the rigid reinforcement of the chitin filler and the chain alignment from electrospinning qualitatively dominate the intrinsic material stiffness, driving the modulus upward relative to a non-reinforced isotropic polymer, although the porous mat morphology limits the translation of this intrinsic stiffness to the bulk sample level."
    }
  },
  {
    "doi": null,
    "title": "Electrical and elastic properties of conductor-polymer composites",
    "year": 1999,
    "chemical_composition": {
      "repeat_unit_psmiles": null,
      "monomers": [],
      "additives": [
        {
          "name": "hardener",
          "type": "crosslinker",
          "amount_value": null,
          "amount_unit": null
        }
      ],
      "is_homopolymer": false
    },
    "processing_history": "Molded into disk (25 φ × 5 mm) under 100 MPa and cured at 45 °C for 16 h. Young's modulus measured by 3-point bending on tension side, span length 20 mm, crosshead speed 0.3 mm/s.",
    "hierarchical_structure": "Commercial silicone rubber elastomeric network.",
    "properties": {
      "E": {
        "value": [
          0.0
        ],
        "unit": "GPa"
      }
    },
    "analysis_with_hierarchical_structure": {
      "descriptive_text": "The sample comprises a commercial silicone rubber elastomeric network formulated with a hardener serving as a crosslinker. The material was fabricated by molding into a disk with a diameter of 25 mm and thickness of 5 mm under a pressure of 100 MPa, followed by curing at 45 °C for 16 hours to finalize the network structure. Mechanical evaluation was conducted using 3-point bending on the tension side with a span length of 20 mm and a crosshead speed of 0.3 mm/s to determine the Young's modulus.",
