Repository: hhtrick/HHT-code

# HHT training framework

This directory contains model training, embedding precomputation, inference, article-level baselines and the curated datasets. All commands below assume that the working directory is `train_code/`.

## 3. Datasets and fixed partitions

Each main dataset is a JSON array at `dataset/{property}/{property}.json`. Entries contain source metadata, `chemical_composition`, `processing_history`, `hierarchical_structure`, `properties`, and two generated-analysis objects. Targets are stored as `properties[property]["value"]`; source metadata and target values are not predictive input fields.

| Property | Train | Validation | Test | Total |
|---|---:|---:|---:|---:|

File: train_code/dataset/E/E.json (part 10 of 204)
[
      "reasoning_analysis": "Increasing Factors: The inclusion of a hardener facilitates crosslinking, creating a covalent network that restricts chain slippage and significantly increases stiffness compared to uncrosslinked precursors. Additionally, the high molding pressure of 100 MPa likely reduces internal voids and free volume, promoting denser packing and improved load transfer which contributes to a higher modulus. Decreasing Factors: The intrinsic chemical structure of silicone rubber involves a siloxane backbone with low rotational energy barriers, granting high chain flexibility that inherently lowers the Young's modulus. Furthermore, the relatively low curing temperature of 45 °C may limit the ultimate crosslink density achievable compared to higher temperature cures, thereby restraining the maximum potential stiffening of the network. Dominant Factor: The high flexibility of the siloxane backbone and the resulting elastomeric network architecture qualitatively dominate the mechanical response, establishing a low baseline Young's modulus characteristic of rubbery materials, despite the stiffening contributions from the crosslinking agent and high-pressure molding."
    },
    "analysis_without_hierarchical_structure": {
      "descriptive_text": "The sample comprises a multi-component polymeric system incorporating a hardener additive functioning as a crosslinker. It was molded into a disk with a diameter of 25 mm and thickness of 5 mm under a pressure of 100 MPa, followed by curing at 45 °C for 16 hours. The Young's modulus was characterized using a 3-point bending test on the tension side with a span length of 20 mm and a crosshead speed of 0.3 mm/s.",
      "reasoning_analysis": "Increasing Factors: The inclusion of a hardener acting as a crosslinker facilitates the formation of a three-dimensional covalent network, which significantly restricts chain mobility and increases the intrinsic stiffness of the material. Additionally, the high molding pressure of 100 MPa applied during processing likely reduces void content and enhances packing density, contributing to a higher modulus. Decreasing Factors: The relatively low curing temperature of 45 °C may limit the degree of chemical conversion compared to higher temperature protocols, potentially resulting in a lower crosslink density and reduced rigidity. Furthermore, the non-homopolymer nature of the system suggests compositional heterogeneity that could introduce softer phases or interfaces detrimental to overall stiffness. Dominant Factor: The formation of the crosslinked network via the hardener is the dominant factor, as it fundamentally establishes the elastic solid state required for measurable Young's modulus, outweighing the moderating effects of the specific curing temperature provided that gelation is achieved."
    }
  },
  {
    "doi": null,
    "title": "Electrical and elastic properties of conductor-polymer composites",
    "year": 1999,
    "chemical_composition": {
      "repeat_unit_psmiles": "[*]CC(C)[*]",
      "monomers": [
        {
          "name": "Propylene",
          "smiles": "C=C(C)",
          "ratio_value": null,
          "ratio_unit": null
        }
      ],
      "additives": [],
      "is_homopolymer": true
    },
    "processing_history": "Mixed by laboplastomill at 180 °C, molded into disk (25 φ × 10 mm) under 100 MPa at 160 °C. Young's modulus determined by 3-point bending (span length 20 mm, cross head speed 0.3 mm/s).",
    "hierarchical_structure": "Semicrystalline polypropylene.",
    "properties": {
      "E": {
        "value": [
          1.8
        ],
        "unit": "GPa"
      }
    },
    "analysis_with_hierarchical_structure": {
      "descriptive_text": "The sample consists of a semicrystalline polypropylene homopolymer derived from propylene monomers. Processing involved melt mixing using a laboplastomill at 180 °C, followed by compression molding into a disk specimen with a diameter of 25 mm and thickness of 10 mm under a pressure of 100 MPa at 160 °C. The Young's modulus was subsequently characterized using a 3-point bending test with a span length of 20 mm and a crosshead speed of 0.3 mm/s.",
      "reasoning_analysis": "Increasing Factors: The semicrystalline hierarchical structure introduces rigid crystalline lamellae that act as physical crosslinks within the amorphous matrix, significantly restricting chain segment mobility and enhancing stiffness. The high molding pressure (100 MPa) applied during processing promotes dense chain packing and likely increases the degree of crystallinity, further elevating the modulus. Additionally, the methyl side groups on the polypropylene backbone introduce steric hindrance that restricts backbone rotation compared to linear polyethylene. Decreasing Factors: The inherent presence of amorphous regions within the semicrystalline structure provides compliant zones that depress the macroscopic stiffness relative to a fully crystalline theoretical limit. The melt mixing process at 180 °C involves shear forces that could potentially reduce molecular weight via chain scission, which might compromise entanglement density and mechanical integrity. Furthermore, the absence of rigid additives or reinforcing fillers means the modulus relies solely on the polymer matrix morphology. Dominant Factor: The degree of crystallinity governed by the thermal history and high-pressure molding is the dominant factor. While the chemical backbone provides a baseline stiffness, the volume fraction of the rigid crystalline phase established during the compression molding at 160 °C qualitatively dictates the magnitude of the Young's modulus more than any other variable."
    },
    "analysis_without_hierarchical_structure": {
      "descriptive_text": "The sample consists of a polypropylene homopolymer derived from propylene monomers. It was processed by melt mixing using a laboplastomill at 180 °C, followed by compression molding into a disk specimen with a diameter of 25 mm and thickness of 10 mm under a pressure of 100 MPa at 160 °C. The Young's modulus was subsequently evaluated using a 3-point bending test configured with a span length of 20 mm and a crosshead speed of 0.3 mm/s.",
      "reasoning_analysis": "Increasing Factors: The semi-crystalline morphology intrinsic to polypropylene homopolymers provides rigid crystalline domains that restrict chain mobility and enhance stiffness. Additionally, the high compression pressure of 100 MPa during molding ensures high density and minimal void content, which further supports a higher Young's modulus. Decreasing Factors: The amorphous regions of the polymer exist above their glass transition temperature at standard testing conditions, introducing compliant viscoelastic behavior that reduces overall stiffness. Furthermore, the absence of reinforcing additives such as fillers or fibers limits the modulus to the baseline values of the neat polymer matrix. Dominant Factor: The crystalline volume fraction established during the thermal history of compression molding at 160 °C is the dominant factor governing the Young's modulus. While the neat composition sets the material class, the specific processing conditions dictating the level of crystallinity and chain packing density determine the final mechanical rigidity."
    }
  },
  {
    "doi": null,
    "title": "Enhancement of thermal and mechanical properties of waterborne polyurethane-urea via chitin nanocrystal reinforcement",
    "year": null,
    "chemical_composition": {
      "repeat_unit_psmiles": null,
      "monomers": [
        {
          "name": "Poly(ε-caprolactone) diol",
          "smiles": "OCCCCCC(=O)O",
          "ratio_value": 1,
          "ratio_unit": "molar ratio"
        },
        {
          "name": "Isophorone diisocyanate",
          "smiles": "CC1CC(C)(CN=C=O)CC(CN=C=O)C1",
          "ratio_value": 3.5,
          "ratio_unit": "molar ratio"
        },
        {
          "name": "2,2-bis(hydroxymethyl)propionic acid",
          "smiles": "CC(CO)(CO)C(=O)O",
          "ratio_value": 1.1,
          "ratio_unit": "molar ratio"
        },
        {
          "name": "Ethylene diamine",
          "smiles": "NCCN",
          "ratio_value": 0.6,
          "ratio_unit": "molar ratio"
        }
      ],
      "additives": [
        {
          "name": "Chitin nanocrystals",
          "type": "filler",
          "amount_value": 5,
          "amount_unit": "wt%"
        }
      ],
      "is_homopolymer": false
    },
    "processing_history": "WBPUU synthesized via two-step polymerization (PCL/IPDI/DBTDL at 80°C 3h, DMPA/TEA/Acetone at 50°C 1h, phase inversion with water, EDA at 35°C 2h). Nanocomposite prepared by ultra-sonication assisted solvent casting (ChNC sonicated 2 min, mixed with WBPUU, sonicated 2 min, cast in Teflon, dried RT 1 week + vacuum 2 days). Young's modulus measured by uniaxial tensile test (Instron 5967, 500 N load cell, 20 mm/min, RT, gauge length 10 mm).",
    "hierarchical_structure": "Nanocomposite film with 5 wt% ChNC. Above percolation threshold. Rod-like ChNC (L=279 nm, D=11 nm) form stable interconnected network.",
    "properties": {
      "E": {
        "value": [
          0.06
        ],
        "unit": "GPa"
      }
    },
    "analysis_with_hierarchical_structure": {
      "descriptive_text": "The sample is a waterborne polyurethane-urea (WBPUU) nanocomposite film composed of a polymer matrix synthesized from poly(ε-caprolactone) diol, isophorone diisocyanate, 2,2-bis(hydroxymethyl)propionic acid, and ethylene diamine, reinforced with 5 wt% chitin nanocrystals (ChNC). The WBPUU was synthesized via a two-step polymerization involving prepolymer formation at 80°C followed by chain extension and phase inversion in water, while the nanocomposite was fabricated using ultra-sonication assisted solvent casting with subsequent drying at room temperature for one week and under vacuum for two days. Structural analysis indicates the rod-like ChNC (length 279 nm, diameter 11 nm) form a stable interconnected network exceeding the percolation threshold, and the mechanical properties were evaluated via uniaxial tensile testing at room temperature with a crosshead speed of 20 mm/min.",
      "reasoning_analysis": "Increasing Factors: The incorporation of rigid chitin nanocrystals (ChNC) with a high aspect ratio serves as a reinforcing filler, significantly enhancing stiffness through load transfer mechanisms. The processing history utilizing ultra-sonication promotes uniform dispersion, facilitating the formation of a stable interconnected filler network that exceeds the percolation threshold, which drastically restricts matrix deformation. Additionally, the presence of hard segments derived from isophorone diisocyanate and ethylene diamine creates rigid domains within the polymer backbone, and the extended vacuum drying process removes residual solvent and water, eliminating plasticization effects that would otherwise lower modulus. Decreasing Factors: The poly(ε-caprolactone) diol soft segments introduce flexible aliphatic chains with high mobility at room temperature, inherently lowering the baseline modulus of the polymer matrix compared to fully aromatic systems. Furthermore, the waterborne processing history involves phase inversion in water, and despite vacuum drying, there is a possibility of trace residual moisture remaining within the hydrophilic ionic centers (from DMPA/TEA), which could act as a minor plasticizer. Dominant Factor: The formation of the percolated ChNC network is the dominant factor; while the soft segments define the baseline elasticity, the rigid interconnected filler network established above the percolation threshold qualitatively overrides the matrix compliance, leading to a substantial increase in Young's modulus relative to the neat polymer."
    },
    "analysis_without_hierarchical_structure": {
      "descriptive_text": "The sample consists of a waterborne polyurethane-urea copolymer matrix synthesized via a two-step polymerization process using poly(ε-caprolactone) diol, isophorone diisocyanate, 2,2-bis(hydroxymethyl)propionic acid, and ethylene diamine as monomeric components. To form the nanocomposite, 5 wt% chitin nanocrystals were incorporated into the polymer dispersion through ultra-sonication assisted solvent casting, followed by film formation in a Teflon mold and drying at room temperature for one week plus two days under vacuum. The Young's modulus was subsequently characterized using a uniaxial tensile test at room temperature with a crosshead speed of 20 mm/min.",
      "reasoning_analysis": "Increasing Factors: The high molar ratio of isophorone diisocyanate relative to the polyol introduces significant rigidity through cycloaliphatic structures within the hard segments. Furthermore, the use of ethylene diamine creates urea linkages that facilitate strong intermolecular hydrogen bonding, while the 2,2-bis(hydroxymethyl)propionic acid introduces ionic clusters that act as physical crosslinks, all contributing to a stiffer matrix. The addition of 5 wt% chitin nanocrystals serves as a high-modulus reinforcing filler, and the ultra-sonication processing promotes their dispersion, enhancing load transfer efficiency. Decreasing Factors: The poly(ε-caprolactone) diol constitutes the soft segment of the copolymer, possessing a low glass transition temperature and high chain flexibility which inherently lowers the overall modulus. Additionally, although vacuum drying was employed, any residual water or acetone trapped within the ionic clusters or polymer matrix could act as a plasticizer, increasing free volume and reducing stiffness. Dominant Factor: The high hard segment content derived from the excess isocyanate and diamine chain extender, combined with the rigid reinforcement provided by the well-dispersed chitin nanocrystals, qualitatively dominates the mechanical response. These structural rigidities and physical crosslinking mechanisms outweigh the flexibility imparted by the polyester soft segments, leading to a net increase in stiffness relative to a pure soft-segment polymer."
    }
  },
  {
    "doi": null,
    "title": "Electrical and elastic properties of conductor-polymer composites",
    "year": 1999,
    "chemical_composition": {
      "repeat_unit_psmiles": null,
      "monomers": [],
      "additives": [
        {
          "name": "MNA",
          "type": "crosslinker",
          "amount_value": null,
          "amount_unit": null
        }
      ],
      "is_homopolymer": false
    },
    "processing_history": "Molded into disk (25 φ × 5 mm) under 100 MPa and cured at 65 °C for 16 h. Young's modulus measured by 3-point bending on tension side, span length 20 mm, crosshead speed 0.3 mm/s.",
    "hierarchical_structure": "Commercial epoxy resin crosslinked network.",
    "properties": {
      "E": {
        "value": [
          0.97
        ],
        "unit": "GPa"
      }
    },
    "analysis_with_hierarchical_structure": {
      "descriptive_text": "The sample consists of a commercial epoxy resin forming a crosslinked network, incorporating MNA as a crosslinking agent. The material was processed by molding into a disk with a diameter of 25 mm and thickness of 5 mm under a pressure of 100 MPa, followed by curing at 65 °C for 16 hours to establish the network structure. Mechanical characterization was performed via 3-point bending testing on the tension side, utilizing a span length of 20 mm and a crosshead speed of 0.3 mm/s to determine the Young's modulus.",
      "reasoning_analysis": "Increasing Factors: The formation of a covalently crosslinked network structure intrinsically restricts polymer chain segmental motion, significantly enhancing stiffness compared to linear thermoplastics. The inclusion of MNA as a crosslinker facilitates network connectivity, while the high molding pressure of 100 MPa minimizes void content and free volume, thereby increasing the material density and resistance to deformation. Decreasing Factors: The curing temperature of 65 °C is relatively moderate for epoxy systems, which may result in a lower final crosslink density compared to high-temperature curing cycles, potentially leaving some reactive groups unconverted. Additionally, as a commercial resin, the formulation may include toughness modifiers or plasticizers not explicitly detailed that could soften the matrix. Dominant Factor: The establishment of the three-dimensional crosslinked network is the dominant factor governing the Young's modulus, as the covalent bonds between chains provide the primary resistance to elastic deformation, overriding the moderating effects of the specific cure temperature or potential additives."
    },
    "analysis_without_hierarchical_structure": {
      "descriptive_text": "The material is a crosslinked polymer system incorporating MNA as a crosslinking additive within the matrix. Specimens were prepared by molding into disks with a diameter of 25 mm and thickness of 5 mm under a compressive pressure of 100 MPa, subsequently undergoing a thermal curing process at 65 °C for 16 hours to establish the network structure. The Young's modulus was evaluated using 3-point bending measurements on the tension side, utilizing a span length of 20 mm and a crosshead speed of 0.3 mm/s.",
      "reasoning_analysis": "Increasing Factors: The incorporation of MNA as a crosslinking agent introduces covalent bonds between polymer chains, significantly restricting segmental mobility and increasing the network density, which intrinsically drives the Young's modulus upward. Furthermore, the high-pressure molding at 100 MPa minimizes internal voids and reduces free volume within the disk specimens, contributing to a denser, stiffer material structure. Decreasing Factors: The thermal curing temperature of 65 °C is relatively moderate for network formation; if the glass transition of the developing network surpasses this temperature during the 16-hour cycle, vitrification may occur before full conversion is achieved, potentially limiting the final crosslink density and resulting in a lower modulus compared to systems cured at elevated temperatures. Dominant Factor: The formation of the covalent network driven by the MNA crosslinker is the dominant factor governing the Young's modulus, as the transition from a linear or branched architecture to a three-dimensional network fundamentally establishes the material's stiffness, outweighing the secondary densification effects provided by the molding pressure."
    }
  },
  {
    "doi": "10.1016/j.mtcomm.2018.11.013",
    "title": "Synthesis of joint-linker type gels and porous polymers by addition reactions of multi-functional thiol and alkyl diacrylate, diisocyanate compounds",
    "year": 2018,
    "chemical_composition": {
      "repeat_unit_psmiles": null,
      "monomers": [
        {
          "name": "1,3,5-Tris(3-mercaptobutyloxethyl)-1,3,5-triazine-2,4,6-(1H,3H,5H)-trione",
          "smiles": "CC(S)CC(=O)OCCN1C(=O)N(CCOC(=O)CC(C)S)C(=O)N(CCOC(=O)CC(C)S)C1=O",
          "ratio_value": null,
          "ratio_unit": null
        },
        {
          "name": "1,6-Hexanediol diacrylate",
          "smiles": "C=CC(=O)OCCCCCCOC(=O)C=C",
          "ratio_value": null,
          "ratio_unit": null
        }
      ],
      "additives": [
        {
          "name": "Benzophenone",
          "type": "initiator",
          "amount_value": null,
          "amount_unit": null
        }
      ],
      "is_homopolymer": false
    },
    "processing_history": "Synthesized by UV irradiation (365 nm, 30 min) at room temperature in Toluene (30 wt% monomer concentration) with Benzophenone initiator. S-H to acrylate group ratio 1.0. Kept standing 24 h. Young's modulus measured by compression test (Tensilon RTE-1210) at 0.5 mm/min, room temperature.",
    "hierarchical_structure": "Homogeneous network structure. Mesh size 1.5 nm (SMILS).",
    "properties": {
      "E": {
        "value": [
          0.0
        ],
        "unit": "GPa"
      }
    },
    "analysis_with_hierarchical_structure": {
      "descriptive_text": "The sample comprises a crosslinked network synthesized via UV-induced thiol-ene click chemistry between 1,3,5-Tris(3-mercaptobutyloxethyl)-1,3,5-triazine-2,4,6-(1H,3H,5H)-trione and 1,6-Hexanediol diacrylate, utilizing Benzophenone as a photoinitiator. The polymerization was conducted in Toluene at 30 wt% monomer concentration under 365 nm UV irradiation for 30 minutes at room temperature, followed by a 24-hour standing period. The resulting material exhibits a homogeneous network structure with a mesh size of 1.5 nm as determined by SMILS, and the Young's modulus was characterized via compression testing at a crosshead speed of 0.5 mm/min at room temperature.",
      "reasoning_analysis": "Increasing Factors: The presence of the rigid triazine trione core within the multifunctional thiol monomer restricts segmental mobility and enhances backbone stiffness, intrinsically driving the Young's modulus (E) higher. Additionally, the stoichiometric balance of thiol to acrylate groups (1.0 ratio) promotes optimal crosslinking efficiency, while the characterized small mesh size (1.5 nm) indicates a high crosslink density within the homogeneous network, both of which contribute to increased resistance to deformation. Decreasing Factors: The 1,6-Hexanediol diacrylate introduces flexible aliphatic hexyl spacers and ester linkages into the network strands, which increase chain compliance and lower the E relative to fully aromatic systems. Furthermore, the processing history involves synthesis in 30 wt% Toluene; if residual solvent remains trapped within the network after the 24-hour standing period, it would act as a plasticizer, reducing intermolecular friction and significantly depressing the E. Dominant Factor: The structural rigidity imparted by the triazine core combined with the high crosslink density evidenced by the 1.5 nm mesh size qualitatively dominates the mechanical response, establishing a robust network stiffness; however, the final magnitude of E is critically dependent on the extent of solvent removal during the processing history, as residual toluene could mitigate the stiffening effects of the network architecture."
    },
    "analysis_without_hierarchical_structure": {
      "descriptive_text": "The sample comprises a crosslinked network synthesized from 1,3,5-Tris(3-mercaptobutyloxethyl)-1,3,5-triazine-2,4,6-(1H,3H,5H)-trione and 1,6-Hexanediol diacrylate using Benzophenone as a photoinitiator. Polymerization was induced by UV irradiation at 365 nm for 30 minutes at room temperature in a toluene solution with a 30 wt% monomer concentration, maintaining a stoichiometric S-H to acrylate group ratio of 1.0. After synthesis, the material was kept standing for 24 hours prior to characterization. The Young's modulus was evaluated using a compression test on a Tensilon RTE-1210 instrument at a crosshead speed of 0.5 mm/min under ambient conditions.",
      "reasoning_analysis": "Increasing Factors: The utilization of a trifunctional thiol monomer in conjunction with a difunctional acrylate establishes a highly crosslinked network architecture, which severely restricts polymer chain mobility and intrinsically drives the Young's modulus higher. Additionally, the triazine trione core within the thiol monomer introduces cyclic rigidity at the network nodes, and the thiol-ene click chemistry mechanism typically facilitates homogeneous network formation with high conversion efficiency, further contributing to increased stiffness. Decreasing Factors: The 1,6-Hexanediol diacrylate contains a long aliphatic hexyl spacer that introduces significant flexibility and free volume between crosslinks, inherently lowering the modulus compared to networks constructed with shorter or aromatic spacers. Furthermore, the synthesis in a dilute toluene solution poses a risk of residual solvent acting as a plasticizer if not fully removed during the 24-hour standing period, which would reduce intermolecular friction and depress the modulus. Dominant Factor: The formation of a covalently crosslinked network driven by the multifunctional monomers and stoichiometric balance is the dominant factor governing the mechanical behavior. While the flexible spacers and potential residual solvent modulate the magnitude, the topological constraints imposed by the crosslink density fundamentally define the material as a solid with a measurable Young's modulus, overriding the flexibility of individual chain segments."
    }
  },
  {
    "doi": "10.1016/j.mtcomm.2018.11.013",
    "title": "Synthesis of joint-linker type gels and porous polymers by addition reactions of multi-functional thiol and alkyl diacrylate, diisocyanate compounds",
    "year": 2018,
    "chemical_composition": {
      "repeat_unit_psmiles": null,
      "monomers": [
        {
          "name": "1,3,5-Tris(3-mercaptobutyloxethyl)-1,3,5-triazine-2,4,6-(1H,3H,5H)-trione",
          "smiles": "CC(S)CC(=O)OCCN1C(=O)N(CCOC(=O)CC(C)S)C(=O)N(CCOC(=O)CC(C)S)C1=O",
          "ratio_value": null,
          "ratio_unit": null
        },
        {
          "name": "1,4-Butanediol diacrylate",
          "smiles": "C=CC(=O)OCCCCOC(=O)C=C",
          "ratio_value": null,
          "ratio_unit": null
        }
      ],
      "additives": [
        {
          "name": "Benzophenone",
          "type": "initiator",
          "amount_value": null,
          "amount_unit": null
        }
      ],
      "is_homopolymer": false
    },
    "processing_history": "Synthesized by UV irradiation (365 nm, 30 min) at room temperature in Toluene (20 wt% monomer concentration) with Benzophenone initiator. S-H to acrylate group ratio 1.0. Kept standing 24 h. Young's modulus measured by compression test (Tensilon RTE-1210) at 0.5 mm/min, room temperature.",
    "hierarchical_structure": "Homogeneous network structure. Mesh size 1.4 nm (SMILS).",
    "properties": {
      "E": {
        "value": [
          0.0
        ],
        "unit": "GPa"
      }
    },
    "analysis_with_hierarchical_structure": {
      "descriptive_text": "The sample comprises a crosslinked network synthesized via UV-induced thiol-acrylate click chemistry between 1,3,5-Tris(3-mercaptobutyloxethyl)-1,3,5-triazine-2,4,6-(1H,3H,5H)-trione and 1,4-Butanediol diacrylate, utilizing Benzophenone as a photoinitiator. Polymerization was conducted under UV irradiation at 365 nm for 30 minutes at room temperature in Toluene with a 20 wt% monomer concentration and a stoichiometric S-H to acrylate group ratio of 1.0, followed by a 24-hour standing period. The resulting material displays a homogeneous network structure with a mesh size of 1.4 nm characterized by SMILS, and its Young's modulus was evaluated via compression test using a Tensilon RTE-1210 at 0.5 mm/min at room temperature.",
      "reasoning_analysis": "Increasing Factors: The incorporation of a rigid triazine trione core within the multifunctional thiol monomer significantly restricts backbone flexibility, intrinsically driving the Young's modulus higher. Furthermore, the thiol-acrylate step-growth polymerization mechanism typically ensures high conversion and uniform network formation, evidenced by the small mesh size of 1.4 nm, which indicates a high crosslink density that severely limits chain segment mobility and enhances stiffness. Decreasing Factors: The use of 1,4-Butanediol diacrylate introduces flexible aliphatic spacers between crosslinking points, which increases chain mobility and tends to lower the modulus compared to rigid aromatic crosslinkers. Additionally, the processing history involves a low monomer concentration (20 wt%) in Toluene; if residual solvent remains after the 24-hour standing period, it would act as a plasticizer reducing stiffness, or even if removed, the high dilution during curing can sometimes lead to a less entangled network structure compared to bulk polymerization. Dominant Factor: The high crosslink density implied by the 1.4 nm mesh size and the structural rigidity of the triazine core are the dominant factors, as the topological constraints of the network generally govern the elastic response more strongly than the flexibility of the spacers or the dilution effects during synthesis, resulting in a material where stiffness is primarily defined by the tight network architecture."
    },
    "analysis_without_hierarchical_structure": {
      "descriptive_text": "The polymer network was synthesized via a photopolymerization reaction involving 1,3,5-Tris(3-mercaptobutyloxethyl)-1,3,5-triazine-2,4,6-(1H,3H,5H)-trione and 1,4-Butanediol diacrylate monomers, utilizing Benzophenone as a photoinitiator. The mixture, prepared with a stoichiometric S-H to acrylate group ratio of 1.0 and a monomer concentration of 20 wt% in Toluene, was subjected to UV irradiation at 365 nm for 30 minutes at room temperature. Following synthesis, the sample was kept standing for 24 hours before the Young's modulus was determined via compression testing at a crosshead speed of 0.5 mm/min under ambient conditions.",
      "reasoning_analysis": "Increasing Factors: The chemical composition features a rigid 1,3,5-triazine core within the multifunctional thiol monomer, which introduces significant structural stiffness and restricts segmental mobility at the crosslink nodes. Furthermore, the stoichiometric S-H to acrylate ratio of 1.0 promotes optimal network formation through efficient thiol-ene click chemistry, maximizing the theoretical crosslink density which directly correlates with higher Young's modulus. Decreasing Factors: The processing history specifies a low monomer concentration of 20 wt% in Toluene, which significantly increases the probability of intramolecular cyclization over intermolecular crosslinking, thereby reducing the effective crosslink density and lowering the modulus. Additionally, the presence of flexible oxyethyl and butanediol spacers between the rigid nodes increases chain flexibility, and any residual toluene remaining after the 24-hour standing period could act as a plasticizer, further depressing stiffness. Dominant Factor: While the rigid triazine core provides a high intrinsic stiffness baseline, the effective crosslink density governed by the solution-phase processing conditions is the dominant factor; the high dilution during synthesis qualitatively limits the network connectivity compared to bulk polymerization, ultimately dictating a lower modulus than what the rigid monomer chemistry alone might suggest."
    }
  },
  {
    "doi": "10.1016/j.mtcomm.2018.11.013",
    "title": "Synthesis of joint-linker type gels and porous polymers by addition reactions of multi-functional thiol and alkyl diacrylate, diisocyanate compounds",
    "year": 2018,
    "chemical_composition": {
      "repeat_unit_psmiles": null,
      "monomers": [
        {
          "name": "1,3,5-Tris(3-mercaptobutyloxethyl)-1,3,5-triazine-2,4,6-(1H,3H,5H)-trione",
          "smiles": "CC(S)CC(=O)OCCN1C(=O)N(CCOC(=O)CC(C)S)C(=O)N(CCOC(=O)CC(C)S)C1=O",
          "ratio_value": null,
          "ratio_unit": null
        },
        {
          "name": "1,4-Butanediol diacrylate",
          "smiles": "C=CC(=O)OCCCCOC(=O)C=C",
          "ratio_value": null,
          "ratio_unit": null
        }
      ],
      "additives": [
        {
          "name": "Benzophenone",
          "type": "initiator",
          "amount_value": null,
          "amount_unit": null
        }
      ],
      "is_homopolymer": false
    },
    "processing_history": "Synthesized by UV irradiation (365 nm, 30 min) at room temperature in Toluene (30 wt% monomer concentration) with Benzophenone initiator. S-H to acrylate group ratio 1.0. Kept standing 24 h. Young's modulus measured by compression test (Tensilon RTE-1210) at 0.5 mm/min, room temperature.",
    "hierarchical_structure": "Homogeneous network structure. Mesh size 1.2 nm (SMILS).",
    "properties": {
      "E": {
        "value": [
          0.0
        ],
        "unit": "GPa"
      }
    },
    "analysis_with_hierarchical_structure": {
      "descriptive_text": "The sample comprises a crosslinked polymer network formed via a photoinitiated thiol-ene reaction between 1,3,5-tris(3-mercaptobutyloxethyl)-1,3,5-triazine-2,4,6-(1H,3H,5H)-trione and 1,4-butanediol diacrylate. Benzophenone served as the photoinitiator during UV irradiation at 365 nm for 30 minutes at room temperature within a toluene solution containing 30 wt% monomers, with a stoichiometric thiol-to-acrylate group ratio of 1.0. After synthesis, the material was allowed to stand for 24 hours, yielding a homogeneous network structure with a mesh size of 1.2 nm as characterized by SMILS. The Young's modulus was subsequently determined via compression testing at a crosshead speed of 0.5 mm/min under ambient conditions.",
      "reasoning_analysis": "Increasing Factors: The formation of a covalently crosslinked homogeneous network structure fundamentally restricts chain mobility compared to linear polymers, significantly enhancing the Young's modulus. The presence of the rigid triazine-2,4,6-trione core within the multifunctional thiol monomer introduces structural stiffness to the network nodes. Furthermore, the stoichiometric balance of functional groups ensures optimal crosslinking density, minimizing dangling chain ends that would otherwise reduce mechanical integrity. The small mesh size of 1.2 nm indicates a tight network topology that resists deformation. Decreasing Factors: The incorporation of flexible aliphatic spacers, including the butanediol units from the diacrylate and the ether and thioether linkages in the thiol monomer, introduces segmental flexibility that lowers the overall stiffness. The synthesis in a dilute solution (30 wt% monomer in toluene) may introduce free volume or microvoids upon solvent evaporation during the 24-hour standing period, potentially reducing the effective density and modulus. Additionally, any residual toluene acting as a plasticizer would further depress the modulus. Dominant Factor: The dominant factor governing the Young's modulus is the high crosslink density evidenced by the small mesh size and the rigid triazine core. While the flexible spacers and solvent processing history introduce compliance, the topological constraint of the homogeneous network structure overrides these factors to establish a solid mechanical response characteristic of a rigid thermoset rather than a soft elastomer."
    },
    "analysis_without_hierarchical_structure": {
      "descriptive_text": "The polymer sample comprises a crosslinked network synthesized via a thiol-ene reaction between 1,3,5-Tris(3-mercaptobutyloxethyl)-1,3,5-triazine-2,4,6-(1H,3H,5H)-trione and 1,4-Butanediol diacrylate. Benzophenone served as the photoinitiator during synthesis, which was conducted via UV irradiation at 365 nm for 30 minutes at room temperature in a toluene solution with a 30 wt% monomer concentration. The stoichiometric ratio of thiol to acrylate groups was maintained at 1.0, and the resulting material was kept standing for 24 hours prior to characterization. The Young's modulus was subsequently determined using a compression test on a Tensilon RTE-1210 instrument at a crosshead speed of 0.5 mm/min under ambient conditions.",
      "reasoning_analysis": "Increasing Factors: The utilization of a trifunctional thiol monomer containing a rigid triazine core significantly increases crosslinking density and backbone stiffness, which restricts segmental motion and drives the Young's modulus upward. Additionally, maintaining a stoichiometric thiol-to-acrylate ratio of 1.0 optimizes the network formation efficiency, maximizing the number of elastically active chains per unit volume. Decreasing Factors: The presence of flexible aliphatic spacers, specifically the butanediol segments in the acrylate and ethyl linkers in the thiol, introduces compliance into the network structure which tends to lower the modulus. Furthermore, the processing history involves polymerization in a dilute toluene solution, which can promote intramolecular cyclization over intermolecular crosslinking, potentially reducing the effective crosslink density, and any residual solvent remaining after the 24-hour standing period would act as a plasticizer to further depress stiffness. Dominant Factor: The high functionality of the triazine-based thiol monomer combined with the precise stoichiometric balance qualitatively dominates the final modulus behavior, as the formation of a densely crosslinked thermoset network fundamentally restricts macroscopic deformation more significantly than the flexible spacer groups or solution processing conditions reduce it."
    }
  },
  {
    "doi": null,
    "title": "Application of composite material models to determine the Young’s modulus of the grid pattern of partially infilled 3D printed samples",
    "year": 2023,
    "chemical_composition": {
      "repeat_unit_psmiles": "[*]OC(C)C(=O)[*]",
      "monomers": [
        {
          "name": "Lactic acid",
          "smiles": "CC(O)C(=O)O",
          "ratio_value": null,
          "ratio_unit": null
        }
      ],
      "additives": [
        {
          "name": "Black pigment",
          "type": "colorant",
          "amount_value": null,
          "amount_unit": null
        }
      ],
      "is_homopolymer": true
    },
    "processing_history": "Fabricated via Fused Filament Fabrication (FFF) using Ender 3 printer. Nozzle temperature 215 °C, bed temperature 60 °C, layer height 0.2 mm, infill speed 10 mm/s, grid infill pattern. Infill percentage: 20%. Young's modulus measured by Impulse Excitation Technique (IET) on rectangular bars (100x10x10 mm) in flexural vibration, using Poisson's ratio 0.35.",
    "hierarchical_structure": "3D printed grid pattern. Void percentage: 80%.",
    "properties": {
      "E": {
        "value": [
          1.32
        ],
        "unit": "GPa"
      }
    },
    "analysis_with_hierarchical_structure": {
      "descriptive_text": "The sample comprises a poly(lactic acid) homopolymer incorporated with a black pigment colorant. Fabrication was achieved via Fused Filament Fabrication using an Ender 3 printer, setting the nozzle temperature to 215 °C and the bed temperature to 60 °C with a layer height of 0.2 mm and an infill speed of 10 mm/s. The resulting hierarchical structure exhibits a grid infill pattern with an infill percentage of 20%, inherently creating a void percentage of 80%. Mechanical characterization was performed using the Impulse Excitation Technique on rectangular bars measuring 100x10x10 mm in flexural vibration, utilizing a Poisson's ratio of 0.35 to determine the Young's modulus.",
