Repository: hhtrick/HHT-code

# HHT training framework

This directory contains model training, embedding precomputation, inference, article-level baselines and the curated datasets. All commands below assume that the working directory is `train_code/`.

## 3. Datasets and fixed partitions

Each main dataset is a JSON array at `dataset/{property}/{property}.json`. Entries contain source metadata, `chemical_composition`, `processing_history`, `hierarchical_structure`, `properties`, and two generated-analysis objects. Targets are stored as `properties[property]["value"]`; source metadata and target values are not predictive input fields.

| Property | Train | Validation | Test | Total |
|---|---:|---:|---:|---:|

File: train_code/dataset/E/E.json (part 11 of 204)
[
      "reasoning_analysis": "Increasing Factors: The chemical structure of poly(lactic acid) contains rigid ester linkages and methyl side groups within the backbone, which restrict segmental mobility and provide a relatively high intrinsic stiffness compared to flexible polyolefins. Additionally, the thermal history involving a nozzle temperature of 215 °C followed by cooling on a 60 °C bed may promote partial crystallization, which typically enhances the modulus of the bulk polymer material. Decreasing Factors: The most significant reduction arises from the processing-induced porosity, where the 20% infill setting results in an 80% void volume, drastically lowering the effective load-bearing cross-sectional area. Furthermore, the Fused Filament Fabrication process introduces anisotropic inter-layer boundaries where diffusion between deposited roads may be incomplete, creating weak interfaces prone to deformation under stress. Dominant Factor: The extreme void fraction associated with the 20% infill grid pattern qualitatively dominates the mechanical response, as the effective modulus of the macroscopic part is governed primarily by the rule of mixtures between the solid polymer and the air voids, rendering the intrinsic stiffness of the PLA matrix secondary to the geometric porosity."
    },
    "analysis_without_hierarchical_structure": {
      "descriptive_text": "The sample comprises a poly(lactic acid) homopolymer incorporated with a black pigment colorant. Specimens were manufactured via Fused Filament Fabrication using an Ender 3 printer with a nozzle temperature of 215 °C and a bed temperature of 60 °C. The printing protocol employed a layer height of 0.2 mm, an infill speed of 10 mm/s, and a grid infill pattern set to 20% density. Mechanical characterization was performed using the Impulse Excitation Technique on rectangular bars in flexural vibration mode, utilizing a Poisson's ratio of 0.35.",
      "reasoning_analysis": "Increasing Factors: The intrinsic chemical structure of poly(lactic acid), characterized by rigid ester linkages and potential semi-crystalline domains, provides an inherently high baseline stiffness for the polymer matrix. Additionally, the heated bed temperature of 60 °C, being near the glass transition temperature of PLA, may facilitate improved inter-layer diffusion and adhesion compared to unheated beds, marginally preserving the load-bearing capacity of the printed structure. Decreasing Factors: The Fused Filament Fabrication process introduces significant structural porosity, specifically the 20% infill percentage, which drastically reduces the effective load-bearing cross-sectional area. Furthermore, the rapid thermal cycling during printing likely restricts crystallinity development compared to slow-cooled bulk samples, and the inherent inter-raster voids typical of FFF create stress concentrations and discontinuities that hinder efficient stress transfer. Dominant Factor: The geometric definition imposed by the processing history, specifically the 20% infill percentage, is the dominant factor. While the intrinsic stiffness of the PLA matrix is high, the cellular nature of the printed lattice structure dictates that the effective Young's modulus will be substantially lower than that of a solid bulk specimen, as the mechanical response is governed primarily by the relative density and strut architecture rather than the bulk polymer properties alone."
    }
  },
  {
    "doi": null,
    "title": "Electrical and elastic properties of conductor-polymer composites",
    "year": 1999,
    "chemical_composition": {
      "repeat_unit_psmiles": "[*]CC(C)[*]",
      "monomers": [
        {
          "name": "Propylene",
          "smiles": "CC=C",
          "ratio_value": null,
          "ratio_unit": null
        }
      ],
      "additives": [],
      "is_homopolymer": true
    },
    "processing_history": "Molded into disk (25 φ × 10 mm) under 100 MPa at 160 °C. Young's modulus measured by 3-point bending on tension side, span length 20 mm, crosshead speed 0.3 mm/s.",
    "hierarchical_structure": "Semicrystalline thermoplastic.",
    "properties": {
      "E": {
        "value": [
          1.8
        ],
        "unit": "GPa"
      }
    },
    "analysis_with_hierarchical_structure": {
      "descriptive_text": "The investigated material is a semicrystalline polypropylene homopolymer derived from propylene monomers. It was processed by molding into a disk with a diameter of 25 mm and thickness of 10 mm under a pressure of 100 MPa at 160 °C. The Young's modulus was subsequently characterized using a 3-point bending test on the tension side with a span length of 20 mm and a crosshead speed of 0.3 mm/s.",
      "reasoning_analysis": "Increasing Factors: The semicrystalline hierarchical structure introduces rigid crystalline lamellae that act as physical crosslinks and reinforcing domains within the matrix, significantly enhancing stiffness. Furthermore, the processing history involving high-pressure molding at 100 MPa promotes material densification and likely encourages a higher degree of crystallinity or favorable molecular orientation, which drives the modulus upward. Decreasing Factors: The presence of an amorphous phase, which exists above its glass transition temperature under standard testing conditions, exhibits compliant rubbery behavior that lowers the bulk modulus relative to a fully glassy or fully crystalline material. Additionally, the methyl side groups on the polymer backbone introduce free volume in the amorphous regions compared to linear polyethylene, potentially increasing segmental mobility in those domains. Dominant Factor: The volume fraction and connectivity of the crystalline phase constitute the dominant factor governing the mechanical response. Despite the compliant amorphous matrix, the load-bearing capacity of the interconnected crystalline network formed during the high-pressure molding process dictates the overall stiffness characteristic of this semicrystalline polypropylene."
    },
    "analysis_without_hierarchical_structure": {
      "descriptive_text": "This sample consists of a polypropylene homopolymer synthesized from propylene monomers. The material was processed by molding into a disk geometry with a diameter of 25 mm and thickness of 10 mm under a pressure of 100 MPa at 160 °C. Mechanical characterization was conducted via 3-point bending on the tension side with a span length of 20 mm and a crosshead speed of 0.3 mm/s to determine the Young's modulus.",
      "reasoning_analysis": "Increasing Factors: The homopolymer architecture allows for high stereoregularity and chain packing, facilitating crystallization which significantly enhances stiffness. Additionally, the high molding pressure of 100 MPa applied during processing promotes dense packing and potentially increases the degree of crystallinity, thereby driving the Young's modulus upward. Decreasing Factors: The absence of rigid fillers or reinforcing additives means the modulus relies solely on the polymer matrix, which is inherently lower than that of composite systems. Furthermore, the presence of amorphous regions within the semi-crystalline structure at room temperature allows for some segmental mobility, limiting the maximum achievable stiffness. Dominant Factor: The crystallinity induced by the regular homopolymer structure and the high-pressure molding process is the dominant factor, as the formation of rigid crystalline lamellae provides the primary resistance to elastic deformation, establishing the baseline modulus for this unfilled polypropylene sample."
    }
  },
  {
    "doi": null,
    "title": "Enhancement of thermal and mechanical properties of waterborne polyurethane-urea via chitin nanocrystal reinforcement",
    "year": null,
    "chemical_composition": {
      "repeat_unit_psmiles": null,
      "monomers": [
        {
          "name": "Poly(ε-caprolactone) diol",
          "smiles": "OCCCCCC(=O)O",
          "ratio_value": 1,
          "ratio_unit": "molar ratio"
        },
        {
          "name": "Isophorone diisocyanate",
          "smiles": "CC1CC(C)(CN=C=O)CC(CN=C=O)C1",
          "ratio_value": 3.5,
          "ratio_unit": "molar ratio"
        },
        {
          "name": "2,2-bis(hydroxymethyl)propionic acid",
          "smiles": "CC(CO)(CO)C(=O)O",
          "ratio_value": 1.1,
          "ratio_unit": "molar ratio"
        },
        {
          "name": "Ethylene diamine",
          "smiles": "NCCN",
          "ratio_value": 0.6,
          "ratio_unit": "molar ratio"
        }
      ],
      "additives": [
        {
          "name": "Chitin nanocrystals",
          "type": "filler",
          "amount_value": 1,
          "amount_unit": "wt%"
        }
      ],
      "is_homopolymer": false
    },
    "processing_history": "WBPUU synthesized via two-step polymerization (PCL/IPDI/DBTDL at 80°C 3h, DMPA/TEA/Acetone at 50°C 1h, phase inversion with water, EDA at 35°C 2h). Nanocomposite prepared by ultra-sonication assisted solvent casting (ChNC sonicated 2 min, mixed with WBPUU, sonicated 2 min, cast in Teflon, dried RT 1 week + vacuum 2 days). Young's modulus measured by uniaxial tensile test (Instron 5967, 500 N load cell, 20 mm/min, RT, gauge length 10 mm).",
    "hierarchical_structure": "Nanocomposite film with 1 wt% ChNC. Rod-like ChNC (L=279 nm, D=11 nm) dispersed in WBPUU matrix.",
    "properties": {
      "E": {
        "value": [
          0.01
        ],
        "unit": "GPa"
      }
    },
    "analysis_with_hierarchical_structure": {
      "descriptive_text": "The sample comprises a waterborne polyurethane-urea nanocomposite synthesized via a two-step polymerization of poly(ε-caprolactone) diol, isophorone diisocyanate, 2,2-bis(hydroxymethyl)propionic acid, and ethylene diamine. Reinforced with 1 wt% chitin nanocrystals, the material was processed using ultra-sonication assisted solvent casting followed by ambient and vacuum drying to form a film. The hierarchical structure consists of rod-like chitin nanocrystals with a length of 279 nm and diameter of 11 nm dispersed within the polymer matrix, and the mechanical properties were characterized by uniaxial tensile testing at room temperature.",
      "reasoning_analysis": "Increasing Factors: The incorporation of rigid chitin nanocrystals with a high aspect ratio provides significant reinforcement through stress transfer mechanisms, while the ultra-sonication processing ensures uniform dispersion to maximize interfacial efficiency. Additionally, the cycloaliphatic structure of isophorone diisocyanate and the formation of urea linkages from ethylene diamine introduce rigid hard segments and strong hydrogen bonding that restrict chain mobility, and the neutralization of 2,2-bis(hydroxymethyl)propionic acid during processing creates ionic aggregates that act as physical crosslinks to further stiffen the matrix. Decreasing Factors: The poly(ε-caprolactone) diol serves as a flexible soft segment with high chain mobility, which inherently lowers the overall stiffness of the copolymer relative to a pure hard segment system. Furthermore, the relatively low filler loading of 1 wt% limits the extent of percolation networking, and any residual solvent remaining after the casting process could act as a plasticizer to reduce intermolecular friction. Dominant Factor: The qualitative behavior of the Young's modulus is predominantly governed by the rigid hard segment matrix reinforced by the well-dispersed nanocrystals; the synergy between the hydrogen-bonded urea domains, ionic crosslinks, and the high-modulus filler network qualitatively overrides the flexibility of the soft segments to establish a stiffened solid-state response."
    },
    "analysis_without_hierarchical_structure": {
      "descriptive_text": "The sample is a waterborne polyurethane-urea nanocomposite synthesized via a two-step prepolymer mixing procedure utilizing poly(ε-caprolactone) diol, isophorone diisocyanate, 2,2-bis(hydroxymethyl)propionic acid, and ethylene diamine. Chitin nanocrystals were incorporated at 1 wt% as a reinforcing filler. The nanocomposite was prepared using an ultra-sonication assisted solvent casting method where the filler was sonicated, mixed with the polymer dispersion, cast into a Teflon mold, and dried at room temperature for one week followed by vacuum drying for two days. The Young's modulus was subsequently characterized via uniaxial tensile testing at room temperature with a crosshead speed of 20 mm/min.",
      "reasoning_analysis": "Increasing Factors: The chemical composition features a significant proportion of isophorone diisocyanate and ethylene diamine, which form rigid hard segments containing strong hydrogen-bonding urea linkages that act as physical crosslinks, significantly increasing stiffness. Additionally, the inclusion of chitin nanocrystals introduces rigid reinforcements that restrict polymer chain mobility and facilitate load transfer, while the ultra-sonication processing ensures good dispersion to maximize this reinforcing effect. Decreasing Factors: The poly(ε-caprolactone) diol soft segments introduce flexible aliphatic chains with high mobility and low glass transition temperatures, which inherently lower the modulus to provide elastomeric behavior. Furthermore, any residual moisture or solvent remaining after room temperature drying could act as a plasticizer, increasing free volume and reducing intermolecular forces. Dominant Factor: The high hard segment content derived from the excess isocyanate and diamine chain extenders, combined with the rigid constraint imposed by the well-dispersed chitin nanocrystals, qualitatively dominates the compliant nature of the soft segments, resulting in a modulus behavior driven primarily by the reinforced hard domain morphology."
    }
  },
  {
    "doi": null,
    "title": "Enhancement of thermal and mechanical properties of waterborne polyurethane-urea via chitin nanocrystal reinforcement",
    "year": null,
    "chemical_composition": {
      "repeat_unit_psmiles": null,
      "monomers": [
        {
          "name": "Poly(ε-caprolactone) diol",
          "smiles": "OCCCCCC(=O)O",
          "ratio_value": 1,
          "ratio_unit": "molar ratio"
        },
        {
          "name": "Isophorone diisocyanate",
          "smiles": "CC1CC(C)(CN=C=O)CC(CN=C=O)C1",
          "ratio_value": 3.5,
          "ratio_unit": "molar ratio"
        },
        {
          "name": "2,2-bis(hydroxymethyl)propionic acid",
          "smiles": "CC(CO)(CO)C(=O)O",
          "ratio_value": 1.1,
          "ratio_unit": "molar ratio"
        },
        {
          "name": "Ethylene diamine",
          "smiles": "NCCN",
          "ratio_value": 0.6,
          "ratio_unit": "molar ratio"
        }
      ],
      "additives": [
        {
          "name": "Chitin nanocrystals",
          "type": "filler",
          "amount_value": 3,
          "amount_unit": "wt%"
        }
      ],
      "is_homopolymer": false
    },
    "processing_history": "WBPUU synthesized via two-step polymerization (PCL/IPDI/DBTDL at 80°C 3h, DMPA/TEA/Acetone at 50°C 1h, phase inversion with water, EDA at 35°C 2h). Nanocomposite prepared by ultra-sonication assisted solvent casting (ChNC sonicated 2 min, mixed with WBPUU, sonicated 2 min, cast in Teflon, dried RT 1 week + vacuum 2 days). Young's modulus measured by uniaxial tensile test (Instron 5967, 500 N load cell, 20 mm/min, RT, gauge length 10 mm).",
    "hierarchical_structure": "Nanocomposite film with 3 wt% ChNC. Percolation threshold reached. Rod-like ChNC (L=279 nm, D=11 nm) form interconnected network.",
    "properties": {
      "E": {
        "value": [
          0.05
        ],
        "unit": "GPa"
      }
    },
    "analysis_with_hierarchical_structure": {
      "descriptive_text": "The sample is a waterborne polyurethane-urea (WBPUU) nanocomposite film synthesized via a two-step polymerization of poly(ε-caprolactone) diol, isophorone diisocyanate, 2,2-bis(hydroxymethyl)propionic acid, and ethylene diamine. The matrix was compounded with 3 wt% chitin nanocrystals using an ultra-sonication assisted solvent casting method, followed by drying at room temperature for one week and under vacuum for two days. Hierarchical characterization indicates a nanocomposite structure where rod-like chitin nanocrystals, with a length of 279 nm and diameter of 11 nm, form an interconnected network that has reached the percolation threshold. The Young's modulus was characterized by uniaxial tensile testing at room temperature with a crosshead speed of 20 mm/min.",
      "reasoning_analysis": "Increasing Factors: The chemical composition includes a high molar ratio of rigid isophorone diisocyanate and ethylene diamine, which form hard segments with strong hydrogen-bonding urea linkages that significantly restrict chain mobility and increase stiffness. Additionally, the incorporation of 3 wt% chitin nanocrystals introduces rigid cellulosic fillers with a high aspect ratio, and the processing history involving ultra-sonication ensures good dispersion while vacuum drying minimizes voids. Crucially, the hierarchical structure confirms that the percolation threshold is reached, allowing the formation of an interconnected filler network that facilitates efficient stress transfer. Decreasing Factors: The presence of poly(ε-caprolactone) diol as the soft segment introduces flexible aliphatic chains that enhance elasticity but inherently lower the overall modulus compared to a fully rigid polymer. Furthermore, the hydrophilic nature of the 2,2-bis(hydroxymethyl)propionic acid used for waterborne dispersion could potentially introduce moisture sensitivity, which might plasticize the matrix if not completely dried, though the extended vacuum drying mitigates this risk. Dominant Factor: The formation of the percolated interconnected network of rigid chitin nanocrystals within the hard-segment-rich matrix is the dominant factor, as the mechanical percolation provides a structural scaffold that qualitatively overrides the flexibility of the soft segments, leading to a substantial reinforcement of the Young's modulus."
    },
    "analysis_without_hierarchical_structure": {
      "descriptive_text": "The sample comprises a waterborne polyurethane-urea nanocomposite synthesized from poly(ε-caprolactone) diol, isophorone diisocyanate, 2,2-bis(hydroxymethyl)propionic acid, and ethylene diamine. The polymer matrix was prepared via a two-step polymerization involving prepolymer formation at 80°C, chain extension with triethylamine in acetone, and phase inversion in water, followed by the incorporation of 3 wt% chitin nanocrystals using ultra-sonication assisted solvent casting. Final films were produced by casting in Teflon molds and subjected to a drying protocol consisting of one week at room temperature followed by two days under vacuum, with Young's modulus characterized by uniaxial tensile testing at room temperature.",
      "reasoning_analysis": "Increasing Factors: The chemical architecture features rigid hard segments derived from isophorone diisocyanate and ethylene diamine, which form urea linkages capable of strong hydrogen bonding, thereby restricting chain mobility and increasing stiffness. The inclusion of 3 wt% chitin nanocrystals introduces a high-modulus rigid filler phase that reinforces the matrix, while the ionic clusters formed by the neutralized 2,2-bis(hydroxymethyl)propionic acid act as physical crosslinks. Additionally, the ultra-sonication processing history promotes homogeneous filler dispersion, optimizing stress transfer between the matrix and the nanocrystals. Decreasing Factors: The poly(ε-caprolactone) diol serves as a flexible soft segment with low glass transition temperature, introducing compliant aliphatic chains that inherently reduce the overall modulus compared to a fully rigid thermoset. Furthermore, despite vacuum drying, any residual water or acetone trapped within the hydrophilic domains could act as a plasticizer, increasing free volume and depressing the stiffness. Dominant Factor: The reinforcing effect of the rigid hard segment domains and the well-dispersed chitin nanocrystals qualitatively dominates the mechanical response. While the soft segment provides elasticity, the percolated network of hydrogen-bonded hard segments and the high aspect ratio nanofillers establish a structural rigidity that overrides the compliance of the polyester diol, leading to an enhanced modulus relative to the unreinforced soft matrix."
    }
  },
  {
    "doi": null,
    "title": "Enhancement of thermal and mechanical properties of waterborne polyurethane-urea via chitin nanocrystal reinforcement",
    "year": null,
    "chemical_composition": {
      "repeat_unit_psmiles": null,
      "monomers": [
        {
          "name": "Poly(ε-caprolactone) diol",
          "smiles": "OCCCCCC(=O)O",
          "ratio_value": 1,
          "ratio_unit": "molar ratio"
        },
        {
          "name": "Isophorone diisocyanate",
          "smiles": "CC1CC(C)(CN=C=O)CC(CN=C=O)C1",
          "ratio_value": 3.5,
          "ratio_unit": "molar ratio"
        },
        {
          "name": "2,2-bis(hydroxymethyl)propionic acid",
          "smiles": "CC(CO)(CO)C(=O)O",
          "ratio_value": 1.1,
          "ratio_unit": "molar ratio"
        },
        {
          "name": "Ethylene diamine",
          "smiles": "NCCN",
          "ratio_value": 0.6,
          "ratio_unit": "molar ratio"
        }
      ],
      "additives": [
        {
          "name": "Chitin nanocrystals",
          "type": "filler",
          "amount_value": 0.5,
          "amount_unit": "wt%"
        }
      ],
      "is_homopolymer": false
    },
    "processing_history": "WBPUU synthesized via two-step polymerization (PCL/IPDI/DBTDL at 80°C 3h, DMPA/TEA/Acetone at 50°C 1h, phase inversion with water, EDA at 35°C 2h). Nanocomposite prepared by ultra-sonication assisted solvent casting (ChNC sonicated 2 min, mixed with WBPUU, sonicated 2 min, cast in Teflon, dried RT 1 week + vacuum 2 days). Young's modulus measured by uniaxial tensile test (Instron 5967, 500 N load cell, 20 mm/min, RT, gauge length 10 mm).",
    "hierarchical_structure": "Nanocomposite film with 0.5 wt% ChNC. Rod-like ChNC (L=279 nm, D=11 nm) dispersed in WBPUU matrix.",
    "properties": {
      "E": {
        "value": [
          0.01
        ],
        "unit": "GPa"
      }
    },
    "analysis_with_hierarchical_structure": {
      "descriptive_text": "The sample is a waterborne polyurethane-urea (WBPUU) nanocomposite film reinforced with 0.5 wt% rod-like chitin nanocrystals (ChNC) having a length of 279 nm and diameter of 11 nm dispersed within the polymer matrix. The WBPUU copolymer was synthesized via a two-step polymerization utilizing poly(ε-caprolactone) diol, isophorone diisocyanate, and 2,2-bis(hydroxymethyl)propionic acid, followed by chain extension with ethylene diamine and phase inversion in water. The nanocomposite was prepared using an ultra-sonication assisted solvent casting method where ChNC were sonicated and mixed with the WBPUU dispersion before casting into Teflon molds, followed by drying at room temperature for one week and under vacuum for two days. Mechanical characterization was performed using uniaxial tensile testing at room temperature with a crosshead speed of 20 mm/min and a 500 N load cell.",
      "reasoning_analysis": "Increasing Factors: The incorporation of rigid isophorone diisocyanate (IPDI) cycles and the formation of urea linkages via ethylene diamine create a hard segment network stabilized by strong hydrogen bonding, which significantly restricts chain mobility and increases stiffness. Additionally, the inclusion of rigid chitin nanocrystals acts as a reinforcing filler, and the ultra-sonication processing ensures good dispersion and interfacial stress transfer, further contributing to a higher Young's modulus. The extended vacuum drying process also removes residual water and solvent, reducing plasticization effects that would otherwise soften the matrix. Decreasing Factors: The poly(ε-caprolactone) diol soft segments introduce flexibility and free volume into the matrix, inherently lowering the modulus compared to a fully rigid thermoset. Furthermore, the relatively low filler loading of 0.5 wt% may be insufficient to form a percolating network, limiting the maximum reinforcement potential, and the presence of hydrophilic 2,2-bis(hydroxymethyl)propionic acid groups could retain trace moisture that acts as a plasticizer. Dominant Factor: The high molar ratio of isocyanate to polyol suggests a hard-segment rich morphology where the dense hydrogen-bonded urea and urethane domains form a continuous rigid phase; this intrinsic matrix rigidity qualitatively dominates the Young's modulus behavior, with the chitin nanocrystals providing secondary reinforcement rather than defining the primary mechanical response."
    },
    "analysis_without_hierarchical_structure": {
      "descriptive_text": "The sample is a waterborne polyurethane nanocomposite synthesized via a two-step polymerization involving poly(ε-caprolactone) diol, isophorone diisocyanate, 2,2-bis(hydroxymethyl)propionic acid, and ethylene diamine. The polymer matrix was formed through pre-polymerization with a tin catalyst, followed by chain extension and phase inversion in water, while chitin nanocrystals were incorporated at 0.5 wt% using ultra-sonication assisted solvent casting. The resulting films were dried at room temperature for one week and subsequently under vacuum for two days before the Young's modulus was characterized via uniaxial tensile testing at room temperature.",
      "reasoning_analysis": "Increasing Factors: The incorporation of isophorone diisocyanate introduces rigid cycloaliphatic structures into the hard segments, while ethylene diamine facilitates the formation of urea linkages that promote strong intermolecular hydrogen bonding and hard domain physical crosslinking, both of which inherently increase stiffness. Additionally, the inclusion of chitin nanocrystals provides a rigid reinforcing phase with a high intrinsic modulus, and the ultra-sonication processing history ensures effective dispersion to maximize stress transfer between the filler and the polymer matrix. Decreasing Factors: The poly(ε-caprolactone) diol serves as the soft segment, characterized by high chain flexibility and low glass transition temperature, which inherently lowers the overall stiffness of the material. Furthermore, the relatively low filler loading of 0.5 wt% may limit the formation of a percolated filler network, and any residual solvent or moisture from the waterborne processing could act as a plasticizer if not fully removed during the extended drying stage. Dominant Factor: The microphase-separated hard domains formed by the high molar ratio of isophorone diisocyanate and ethylene diamine constitute the primary structural framework governing stiffness, qualitatively outweighing the flexibility of the poly(ε-caprolactone) soft segments. Consequently, the reinforcement provided by the well-dispersed chitin nanocrystals acts synergistically with this rigid matrix network, making the hard segment morphology and filler reinforcement the dominant influences driving the Young's modulus upward relative to a pure soft-segment polymer."
    }
  },
  {
    "doi": null,
    "title": "Enhancement of thermal and mechanical properties of waterborne polyurethane-urea via chitin nanocrystal reinforcement",
    "year": null,
    "chemical_composition": {
      "repeat_unit_psmiles": null,
      "monomers": [
        {
          "name": "Poly(ε-caprolactone) diol",
          "smiles": "OCCCCCC(=O)O",
          "ratio_value": 1,
          "ratio_unit": "molar ratio"
        },
        {
          "name": "Isophorone diisocyanate",
          "smiles": "CC1CC(C)(CN=C=O)CC(CN=C=O)C1",
          "ratio_value": 3.5,
          "ratio_unit": "molar ratio"
        },
        {
          "name": "2,2-bis(hydroxymethyl)propionic acid",
          "smiles": "CC(CO)(CO)C(=O)O",
          "ratio_value": 1.1,
          "ratio_unit": "molar ratio"
        },
        {
          "name": "Ethylene diamine",
          "smiles": "NCCN",
          "ratio_value": 0.6,
          "ratio_unit": "molar ratio"
        }
      ],
      "additives": [
        {
          "name": "Chitin nanocrystals",
          "type": "filler",
          "amount_value": 7,
          "amount_unit": "wt%"
        }
      ],
      "is_homopolymer": false
    },
    "processing_history": "WBPUU synthesized via two-step polymerization (PCL/IPDI/DBTDL at 80°C 3h, DMPA/TEA/Acetone at 50°C 1h, phase inversion with water, EDA at 35°C 2h). Nanocomposite prepared by ultra-sonication assisted solvent casting (ChNC sonicated 2 min, mixed with WBPUU, sonicated 2 min, cast in Teflon, dried RT 1 week + vacuum 2 days). Young's modulus measured by uniaxial tensile test (Instron 5967, 500 N load cell, 20 mm/min, RT, gauge length 10 mm).",
    "hierarchical_structure": "Nanocomposite film with 7 wt% ChNC. Above percolation threshold. Rod-like ChNC (L=279 nm, D=11 nm) form stable interconnected network.",
    "properties": {
      "E": {
        "value": [
          0.08
        ],
        "unit": "GPa"
      }
    },
    "analysis_with_hierarchical_structure": {
      "descriptive_text": "The sample is a waterborne polyurethane urea nanocomposite film composed of poly(ε-caprolactone) diol, isophorone diisocyanate, 2,2-bis(hydroxymethyl)propionic acid, and ethylene diamine. It incorporates 7 wt% chitin nanocrystals as a reinforcing filler within a matrix synthesized via a two-step polymerization process involving acetone solvent and phase inversion. The nanocomposite was prepared using ultra-sonication assisted solvent casting, followed by drying at room temperature for one week and under vacuum for two days to remove residual volatiles. Hierarchical structural analysis indicates the presence of rod-like chitin nanocrystals with a length of 279 nm and diameter of 11 nm that form a stable interconnected network exceeding the percolation threshold. The Young's modulus was characterized using a uniaxial tensile test at room temperature with a crosshead speed of 20 mm/min.",
      "reasoning_analysis": "Increasing Factors: The inclusion of rigid chitin nanocrystals serves as a high-modulus reinforcement phase, while the formation of a stable interconnected network above the percolation threshold creates a continuous load-bearing scaffold that drastically enhances stiffness. The chemical composition includes isophorone diisocyanate and ethylene diamine, which form hard urea and urethane segments that contribute to higher matrix rigidity compared to soft segment homopolymers. Furthermore, the vacuum drying step in the processing history minimizes residual solvent content, preventing plasticization and ensuring dense polymer packing. Decreasing Factors: The poly(ε-caprolactone) diol constitutes the soft segment phase, introducing flexible aliphatic chains that inherently lower the modulus of the polymer matrix relative to fully rigid thermoplastics. Additionally, the solvent casting and room temperature drying process may result in lower hard segment crystallinity and less optimized microphase separation compared to thermal annealing, potentially limiting the maximum stiffness achievable by the matrix alone. Dominant Factor: The structural formation of the percolated chitin nanocrystal network is the dominant factor governing the Young's modulus. While the soft segments reduce the baseline matrix stiffness, the mechanical percolation of the high-aspect-ratio rigid nanofillers establishes a structural framework that dictates the composite's mechanical response, leading to a significant qualitative enhancement in modulus compared to the unfilled polymer system."
    },
    "analysis_without_hierarchical_structure": {
      "descriptive_text": "The sample comprises a waterborne polyurethane-urea (WBPUU) nanocomposite synthesized via a two-step polymerization process using poly(ε-caprolactone) diol, isophorone diisocyanate, 2,2-bis(hydroxymethyl)propionic acid, and ethylene diamine. This matrix was reinforced with 7 wt% chitin nanocrystals to form a nanocomposite prepared by an ultra-sonication assisted solvent casting method, where the chitin nanocrystals were sonicated, mixed with the WBPUU dispersion, sonicated again, and subsequently cast into a Teflon mold. The films were dried at room temperature for one week followed by vacuum drying for two days, and the Young's modulus was determined via uniaxial tensile testing at room temperature with a crosshead speed of 20 mm/min.",
      "reasoning_analysis": "Increasing Factors: The chemical composition includes rigid isophorone diisocyanate cyclic structures and urea linkages formed by ethylene diamine, which promote hard segment microphase separation and strong hydrogen bonding, inherently driving the Young's modulus higher. Additionally, the processing history involving ultra-sonication ensures effective dispersion of the 7 wt% chitin nanocrystals, creating a high-stiffness filler network that enhances interfacial stress transfer and further increases the modulus. Decreasing Factors: The poly(ε-caprolactone) diol soft segments introduce significant chain flexibility and free volume, which inherently lowers the modulus compared to a fully rigid backbone. Furthermore, the hygroscopic nature of chitin nanocrystals and ionic groups from the DMPA component may retain residual moisture despite vacuum drying, potentially acting as a plasticizer that reduces intermolecular forces and depresses the modulus. Dominant Factor: The high hard segment content derived from the stoichiometric excess of isocyanate and chain extenders, combined with the rigid percolating network of well-dispersed chitin nanocrystals, qualitatively dominates the soft segment flexibility, resulting in a net reinforcement of the Young's modulus relative to the unfilled soft polymer matrix."
    }
  },
  {
    "doi": null,
    "title": "Application of composite material models to determine the Young’s modulus of the grid pattern of partially infilled 3D printed samples",
    "year": 2023,
    "chemical_composition": {
      "repeat_unit_psmiles": "[*]OC(C)C(=O)[*]",
      "monomers": [
        {
          "name": "Lactic acid",
          "smiles": "CC(O)C(=O)O",
          "ratio_value": null,
          "ratio_unit": null
        }
      ],
      "additives": [
        {
          "name": "Black pigment",
          "type": "colorant",
          "amount_value": null,
          "amount_unit": null
        }
      ],
      "is_homopolymer": true
    },
    "processing_history": "Fabricated via Fused Filament Fabrication (FFF) using Ender 3 printer. Nozzle temperature 215 °C, bed temperature 60 °C, layer height 0.2 mm, infill speed 10 mm/s, grid infill pattern. Infill percentage: 100%. Young's modulus measured by Impulse Excitation Technique (IET) on rectangular bars (100x10x10 mm) in flexural vibration, using Poisson's ratio 0.35.",
    "hierarchical_structure": "3D printed grid pattern. Void percentage: 0%. Completely solid sample approximation.",
    "properties": {
      "E": {
        "value": [
          3.39
        ],
        "unit": "GPa"
      }
    },
    "analysis_with_hierarchical_structure": {
      "descriptive_text": "The sample comprises a poly(lactic acid) homopolymer incorporated with a black pigment colorant. It was fabricated via Fused Filament Fabrication using an Ender 3 printer with a nozzle temperature of 215 °C and a bed temperature of 60 °C, employing a layer height of 0.2 mm and an infill speed of 10 mm/s. The internal architecture consists of a grid infill pattern with 100% infill percentage, yielding a completely solid sample approximation with negligible void content. Young's modulus was characterized by the Impulse Excitation Technique on rectangular bars in flexural vibration mode, assuming a Poisson's ratio of 0.35.",
      "reasoning_analysis": "Increasing Factors: The poly(lactic acid) backbone possesses intrinsic rigidity due to the presence of ester linkages and methyl side groups, which restrict segmental rotation and contribute to a higher stiffness. The 100% infill percentage and reported 0% void content maximize the load-bearing cross-sectional area, minimizing compliance associated with macroscopic porosity. Additionally, the black pigment may act as a rigid particulate filler, potentially reinforcing the matrix if well-dispersed. Decreasing Factors: The Fused Filament Fabrication process involves rapid thermal cycling which may limit the degree of crystallinity compared to slow-cooled bulk samples, thereby reducing the modulus relative to highly crystalline PLA. Furthermore, despite the 100% infill claim, the layer-by-layer deposition inherently introduces potential anisotropy and inter-layer bonding weaknesses that can lower the effective modulus depending on the orientation of measurement relative to the print roads. Dominant Factor: The intrinsic stiffness of the poly(lactic acid) backbone combined with the high-density fabrication qualitatively dominates the mechanical response, establishing a high baseline modulus; however, the final magnitude is critically modulated by the thermal history's influence on crystallinity and the inter-layer diffusion quality inherent to the FFF processing method."
    },
    "analysis_without_hierarchical_structure": {
      "descriptive_text": "The sample consists of a poly(lactic acid) homopolymer compounded with a black pigment colorant. It was fabricated into rectangular bars using Fused Filament Fabrication on an Ender 3 printer, utilizing a nozzle temperature of 215 °C and a bed temperature of 60 °C with a layer height of 0.2 mm. The printing protocol employed a grid infill pattern at 100% density with an infill speed of 10 mm/s to ensure solid consolidation. Subsequent characterization of the Young's modulus was conducted using the Impulse Excitation Technique on specimens measuring 100x10x10 mm in flexural vibration mode, assuming a Poisson's ratio of 0.35.",
      "reasoning_analysis": "Increasing Factors: The intrinsic chemical composition, specifically the poly(lactic acid) backbone containing ester linkages and methyl side groups, provides a rigid semi-crystalline structure that inherently supports a high Young's modulus. Additionally, the processing history contributes positively through the 60 °C bed temperature which promotes crystallization, and the 100% infill density combined with a slow infill speed of 10 mm/s enhances inter-layer diffusion and minimizes macroscopic porosity. Decreasing Factors: The Fused Filament Fabrication method inherently introduces micro-voids between deposited raster lines and creates an anisotropic layered structure, which reduces the effective load-bearing cross-section and inter-layer bonding strength compared to isotropic bulk molding. Furthermore, the inclusion of black pigment particles could act as stress concentrators if agglomerated, potentially initiating micro-cracks under load. Dominant Factor: The processing history associated with Fused Filament Fabrication qualitatively dominates the final Young's modulus behavior. While the intrinsic stiffness of the poly(lactic acid) establishes a high baseline, the effective macroscopic modulus is fundamentally limited by the meso-structural integrity of the inter-layer bonds and void content inherent to the additive manufacturing process, making the print quality and parameters the critical determinant of the realized mechanical stiffness."
    }
  },
  {
    "doi": "10.1016/j.mtcomm.2018.11.013",
