Repository: hhtrick/HHT-code

# HHT training framework

This directory contains model training, embedding precomputation, inference, article-level baselines and the curated datasets. All commands below assume that the working directory is `train_code/`.

## 3. Datasets and fixed partitions

Each main dataset is a JSON array at `dataset/{property}/{property}.json`. Entries contain source metadata, `chemical_composition`, `processing_history`, `hierarchical_structure`, `properties`, and two generated-analysis objects. Targets are stored as `properties[property]["value"]`; source metadata and target values are not predictive input fields.

| Property | Train | Validation | Test | Total |
|---|---:|---:|---:|---:|

File: train_code/dataset/E/E.json (part 12 of 204)
[
    "title": "Synthesis of joint-linker type gels and porous polymers by addition reactions of multi-functional thiol and alkyl diacrylate, diisocyanate compounds",
    "year": 2018,
    "chemical_composition": {
      "repeat_unit_psmiles": null,
      "monomers": [
        {
          "name": "1,3,5-Tris(3-mercaptobutyloxethyl)-1,3,5-triazine-2,4,6-(1H,3H,5H)-trione",
          "smiles": "CC(S)CC(=O)OCCN1C(=O)N(CCOC(=O)CC(C)S)C(=O)N(CCOC(=O)CC(C)S)C1=O",
          "ratio_value": null,
          "ratio_unit": null
        },
        {
          "name": "1,9-Nonanediol diacrylate",
          "smiles": "C=CC(=O)OCCCCCCCCCOC(=O)C=C",
          "ratio_value": null,
          "ratio_unit": null
        }
      ],
      "additives": [
        {
          "name": "Benzophenone",
          "type": "initiator",
          "amount_value": null,
          "amount_unit": null
        }
      ],
      "is_homopolymer": false
    },
    "processing_history": "Synthesized by UV irradiation (365 nm, 30 min) at room temperature in Toluene (15 wt% monomer concentration) with Benzophenone initiator. S-H to acrylate group ratio 1.0. Kept standing 24 h. Young's modulus measured by compression test (Tensilon RTE-1210) at 0.5 mm/min, room temperature.",
    "hierarchical_structure": "Homogeneous network structure. Mesh size 2.0 nm (SMILS).",
    "properties": {
      "E": {
        "value": [
          0.0
        ],
        "unit": "GPa"
      }
    },
    "analysis_with_hierarchical_structure": {
      "descriptive_text": "The sample comprises a homogeneous polymer network formed through the UV-induced copolymerization of 1,3,5-Tris(3-mercaptobutyloxethyl)-1,3,5-triazine-2,4,6-(1H,3H,5H)-trione and 1,9-Nonanediol diacrylate, initiated by Benzophenone. Synthesis was performed at room temperature under 365 nm UV irradiation for 30 minutes in a toluene solution with a 15 wt% monomer concentration and a stoichiometric S-H to acrylate group ratio of 1.0, followed by a 24-hour standing period. Structural analysis reveals a homogeneous network architecture with a mesh size of 2.0 nm determined by SMILS, and the mechanical properties were evaluated via compression testing using a Tensilon RTE-1210 at a crosshead speed of 0.5 mm/min at room temperature.",
      "reasoning_analysis": "Increasing Factors: The incorporation of a rigid triazine trione core within the multifunctional thiol monomer restricts segmental mobility and enhances backbone stiffness. Additionally, the stoichiometric S-H to acrylate ratio of 1.0 promotes optimal conversion and maximizes crosslink density during the thiol-ene click reaction, while the homogeneous network structure ensures efficient stress distribution throughout the material. The small mesh size of 2.0 nm further indicates a tightly crosslinked network architecture, which intrinsically drives the Young's modulus higher. Decreasing Factors: The 1,9-Nonanediol diacrylate introduces long flexible aliphatic spacers (nine methylene units) between crosslinking points, which increases chain compliance and lowers stiffness. Furthermore, processing in a toluene solution may introduce additional free volume or residual solvent acts as a plasticizer if not fully removed, and room temperature UV curing may result in lower overall conversion compared to thermal curing, potentially leaving dangling chains that reduce mechanical integrity. Dominant Factor: The high crosslink density resulting from the trifunctional nature of the triazine monomer combined with the stoichiometric processing conditions qualitatively dominates the mechanical behavior. Despite the flexibility introduced by the aliphatic diacrylate spacer, the tightly constrained network architecture evidenced by the 2.0 nm mesh size establishes a rigid structural framework that governs the final Young's modulus."
    },
    "analysis_without_hierarchical_structure": {
      "descriptive_text": "The polymer network was synthesized via a thiol-acrylate photopolymerization involving 1,3,5-Tris(3-mercaptobutyloxethyl)-1,3,5-triazine-2,4,6-(1H,3H,5H)-trione and 1,9-Nonanediol diacrylate monomers initiated by Benzophenone. The reaction was conducted under UV irradiation at 365 nm for 30 minutes at room temperature in a Toluene solution with 15 wt% monomer concentration, maintaining a stoichiometric S-H to acrylate group ratio of 1.0. Following synthesis, the sample was kept standing for 24 hours, and the Young's modulus was subsequently determined via compression testing at a crosshead speed of 0.5 mm/min at room temperature.",
      "reasoning_analysis": "Increasing Factors: The formation of a crosslinked network through the reaction between the trifunctional thiol monomer and the difunctional acrylate significantly restricts chain mobility, inherently driving the Young's modulus upward. Additionally, the rigid triazine core within the thiol monomer provides structural stiffness, and the stoichiometric balance of functional groups aims to maximize crosslink density, further contributing to increased modulus. Decreasing Factors: The 1,9-Nonanediol diacrylate monomer contains a long nine-carbon alkyl spacer, which introduces significant flexibility and free volume between crosslink points, qualitatively reducing the stiffness of the network. Furthermore, the processing history involves synthesis in Toluene followed by standing at ambient conditions rather than vacuum drying, raising the possibility of residual solvent acting as a plasticizer that depresses the modulus, while room temperature UV curing may limit final conversion compared to thermal methods. Dominant Factor: While the crosslinked architecture ensures solid behavior, the long flexible alkyl spacer in the diacrylate monomer is the dominant structural factor governing the magnitude of the Young's modulus, likely resulting in a lower stiffness relative to networks formed with rigid spacers, although potential residual solvent from the solution processing could further suppress the modulus if not fully evaporated."
    }
  },
  {
    "doi": "10.1080/15376494.2022.2114038",
    "title": "A combined molecular dynamics-finite element multiscale modeling to analyze the mechanical properties of randomly dispersed, chemisorbed carbon nanotubes/polymer nanocomposites",
    "year": 2023,
    "chemical_composition": {
      "repeat_unit_psmiles": "[*]CC[*]",
      "monomers": [
        {
          "name": "Ethylene",
          "smiles": "C=C",
          "ratio_value": null,
          "ratio_unit": null
        }
      ],
      "additives": [],
      "is_homopolymer": true
    },
    "processing_history": "Molecular dynamics simulation using LAMMPS. Dreiding force field. NVT/NPT equilibration at 300 K. Uniaxial tension test along X, Y, Z directions. Young's modulus calculated from stress-strain slope.",
    "hierarchical_structure": "Isotropic amorphous polyethylene matrix.",
    "properties": {
      "E": {
        "value": [
          1.1104
        ],
        "unit": "GPa"
      }
    },
    "analysis_with_hierarchical_structure": {
      "descriptive_text": "The sample consists of an isotropic amorphous polyethylene homopolymer matrix composed exclusively of ethylene repeat units. The material properties were derived through molecular dynamics simulations performed using the LAMMPS software package with the Dreiding force field. The system underwent NVT and NPT equilibration at 300 K, followed by uniaxial tension tests along the X, Y, and Z directions, from which the Young's modulus was calculated based on the slope of the resulting stress-strain curves.",
      "reasoning_analysis": "Increasing Factors: The covalent connectivity of the carbon-carbon backbone provides intrinsic resistance to bond stretching and angle bending, establishing a baseline elastic response. Additionally, the NVT/NPT equilibration process ensures the system reaches a thermodynamically relaxed state, minimizing internal voids or artificial stresses that could otherwise compromise structural integrity during the tension test. Decreasing Factors: The absence of crystalline domains in the isotropic amorphous structure removes the reinforcing effect of stiff lamellae, significantly lowering the modulus compared to semi-crystalline polyethylene. Furthermore, the processing history dictates a simulation temperature of 300 K, which is well above the glass transition temperature of polyethylene, placing the material in a rubbery state where segmental mobility is high and entropic elasticity dominates, thereby reducing the stiffness. The lack of bulky side groups or cross-linking additives also permits greater chain flexibility. Dominant Factor: The thermodynamic state defined by the amorphous structure at 300 K is the dominant factor. Since polyethylene has a very low glass transition temperature, operating at room temperature places the chains in a highly mobile, rubbery regime where the resistance to deformation is governed by entropy rather than bond energy, qualitatively resulting in a lower Young's modulus relative to glassy polymers or crystalline polyethylene variants."
    },
    "analysis_without_hierarchical_structure": {
      "descriptive_text": "The sample consists of a polyethylene homopolymer characterized by a simple ethylene repeat unit without any additional additives or fillers. The material behavior was investigated computationally rather than through physical synthesis, utilizing molecular dynamics simulations performed with the LAMMPS package and the Dreiding force field. The system underwent NVT and NPT equilibration at 300 K to ensure thermodynamic stability prior to mechanical testing. Young's modulus was derived by calculating the slope of the stress-strain curve obtained from uniaxial tension tests applied along the X, Y, and Z directions.",
      "reasoning_analysis": "Increasing Factors: The computational processing history involves molecular dynamics simulations which inherently operate at extremely high strain rates compared to experimental conditions, limiting the time available for polymer chain relaxation and disentanglement, thereby artificially increasing the calculated stiffness. Additionally, the covalent bonding along the polymer backbone provides intrinsic resistance to deformation during the initial elastic regime. Decreasing Factors: The chemical composition consists of flexible methylene units with free rotation around carbon-carbon single bonds, lacking rigid aromatic structures or strong intermolecular hydrogen bonding that would restrict chain mobility. Furthermore, the equilibration temperature of 300 K is significantly above the glass transition temperature of polyethylene, placing the amorphous regions in a rubbery state with high segmental mobility that reduces resistance to deformation. Dominant Factor: The intrinsic chemical flexibility of the polyethylene backbone combined with weak van der Waals intermolecular interactions constitutes the dominant factor, establishing a fundamentally low modulus baseline characteristic of this polymer class, although the high strain rates inherent to the simulation protocol likely result in a calculated value that is quantitatively higher than experimental quasi-static measurements."
    }
  },
  {
    "doi": "10.1016/j.mtcomm.2018.11.013",
    "title": "Synthesis of joint-linker type gels and porous polymers by addition reactions of multi-functional thiol and alkyl diacrylate, diisocyanate compounds",
    "year": 2018,
    "chemical_composition": {
      "repeat_unit_psmiles": null,
      "monomers": [
        {
          "name": "1,3,5-Tris(3-mercaptobutyloxethyl)-1,3,5-triazine-2,4,6-(1H,3H,5H)-trione",
          "smiles": "CC(S)CC(=O)OCCN1C(=O)N(CCOC(=O)CC(C)S)C(=O)N(CCOC(=O)CC(C)S)C1=O",
          "ratio_value": null,
          "ratio_unit": null
        },
        {
          "name": "1,6-Hexanediol diacrylate",
          "smiles": "C=CC(=O)OCCCCCCOC(=O)C=C",
          "ratio_value": null,
          "ratio_unit": null
        }
      ],
      "additives": [
        {
          "name": "Benzophenone",
          "type": "initiator",
          "amount_value": null,
          "amount_unit": null
        }
      ],
      "is_homopolymer": false
    },
    "processing_history": "Synthesized by UV irradiation (365 nm, 30 min) at room temperature in Toluene (20 wt% monomer concentration) with Benzophenone initiator. S-H to acrylate group ratio 1.0. Kept standing 24 h. Young's modulus measured by compression test (Tensilon RTE-1210) at 0.5 mm/min, room temperature.",
    "hierarchical_structure": "Homogeneous network structure. Mesh size 1.6 nm (SMILS).",
    "properties": {
      "E": {
        "value": [
          0.0
        ],
        "unit": "GPa"
      }
    },
    "analysis_with_hierarchical_structure": {
      "descriptive_text": "The sample comprises a homogeneous polymer network formed via UV-induced thiol-ene click chemistry between 1,3,5-Tris(3-mercaptobutyloxethyl)-1,3,5-triazine-2,4,6-(1H,3H,5H)-trione and 1,6-Hexanediol diacrylate monomers, initiated by Benzophenone. Synthesis was conducted under 365 nm UV irradiation for 30 minutes at room temperature in a Toluene solution with 20 wt% monomer concentration, followed by a 24-hour standing period. The resulting material features a homogeneous network structure with a mesh size of 1.6 nm characterized by SMILS, and its mechanical properties were assessed via compression testing at a crosshead speed of 0.5 mm/min at room temperature.",
      "reasoning_analysis": "Increasing Factors: The incorporation of the multifunctional 1,3,5-triazine core introduces rigid nodes into the polymer network, which restricts chain mobility and enhances stiffness. Furthermore, the stoichiometric balance (S-H to acrylate ratio 1.0) and multifunctionality of the monomers promote a high crosslink density, evidenced by the small mesh size of 1.6 nm, which intrinsically increases the Young's modulus by limiting segmental motion between crosslinks. Decreasing Factors: The chemical structure includes significant flexible aliphatic segments, specifically the hexanediol spacers in the diacrylate and the ether-containing arms of the triazine derivative, which increase chain flexibility and lower the modulus. Additionally, the processing history involves polymerization in a high concentration of Toluene (80 wt% solvent); if residual solvent remains trapped within the network after the 24-hour standing period, it would act as a plasticizer, significantly reducing the Young's modulus. Dominant Factor: The high crosslink density arising from the multifunctional triazine core and evidenced by the 1.6 nm mesh size qualitatively dominates the mechanical response by establishing a rigid network topology, although the intrinsic flexibility of the aliphatic spacers and potential residual solvent from the solution processing act to moderate the magnitude of the Young's modulus."
    },
    "analysis_without_hierarchical_structure": {
      "descriptive_text": "The polymer sample is a crosslinked network synthesized via photopolymerization of 1,3,5-Tris(3-mercaptobutyloxethyl)-1,3,5-triazine-2,4,6-(1H,3H,5H)-trione and 1,6-Hexanediol diacrylate using Benzophenone as a photoinitiator. The reaction was conducted under UV irradiation at 365 nm for 30 minutes at room temperature in a Toluene solution with a monomer concentration of 20 wt%, maintaining a stoichiometric thiol-to-acrylate group ratio of 1.0. Following synthesis, the material was kept standing for 24 hours, and the Young's modulus was subsequently determined via compression testing at a crosshead speed of 0.5 mm/min under ambient conditions.",
      "reasoning_analysis": "Increasing Factors: The incorporation of a rigid triazine core within the multifunctional thiol monomer significantly restricts segmental mobility, intrinsically driving the Young's modulus higher through backbone stiffening. Furthermore, the stoichiometric thiol-ene click chemistry ensures high conversion efficiency and optimal crosslink density, creating a robust three-dimensional network that resists deformation. Decreasing Factors: The use of 1,6-Hexanediol diacrylate introduces flexible aliphatic spacers and ester linkages that increase chain mobility relative to a fully aromatic system. Critically, the processing history involves a high dilution (20 wt% monomers in Toluene), which can lead to a lower effective crosslink density per unit volume due to increased intramolecular cyclization during cure, and any residual toluene remaining after standing acts as a plasticizer that increases free volume and reduces stiffness. Dominant Factor: While the rigid triazine architecture establishes a high theoretical baseline for stiffness, the processing condition of high solvent dilution qualitatively dominates the final mechanical behavior by limiting the network density and introducing potential plasticization effects, thereby moderating the modulus relative to a bulk-polymerized equivalent."
    }
  },
  {
    "doi": "10.1080/15376494.2022.2114038",
    "title": "A combined molecular dynamics-finite element multiscale modeling to analyze the mechanical properties of randomly dispersed, chemisorbed carbon nanotubes/polymer nanocomposites",
    "year": 2023,
    "chemical_composition": {
      "repeat_unit_psmiles": "[*]CC(C)[*]",
      "monomers": [
        {
          "name": "Propylene",
          "smiles": "C=C(C)",
          "ratio_value": null,
          "ratio_unit": null
        }
      ],
      "additives": [],
      "is_homopolymer": true
    },
    "processing_history": "Molecular dynamics simulation using LAMMPS. Dreiding force field. NVT/NPT equilibration at 300 K. Uniaxial tension test along X, Y, Z directions. Young's modulus calculated from stress-strain slope.",
    "hierarchical_structure": "Isotropic amorphous polypropylene matrix.",
    "properties": {
      "E": {
        "value": [
          1.6257
        ],
        "unit": "GPa"
      }
    },
    "analysis_with_hierarchical_structure": {
      "descriptive_text": "The sample comprises an isotropic amorphous polypropylene homopolymer matrix constructed via molecular dynamics simulations using the LAMMPS package and the Dreiding force field. The system underwent NVT and NPT equilibration at 300 K to establish thermodynamic stability before mechanical testing. Young's modulus was derived from the slope of stress-strain curves obtained through uniaxial tension tests applied along the X, Y, and Z directions, representing a computational characterization of the elastic properties in the absence of experimental additives or crystalline phases.",
      "reasoning_analysis": "Increasing Factors: The covalent connectivity of the polypropylene backbone provides intrinsic resistance to deformation, while the methyl side groups introduce steric hindrance that restricts bond rotation slightly more than linear polyethylene, offering marginal stiffening relative to simpler linear chains. Additionally, the computational averaging across X, Y, and Z directions eliminates anisotropic weaknesses, ensuring the measured modulus reflects the maximum isotropic stiffness of the generated topology. Decreasing Factors: The most significant reduction arises from the specified amorphous hierarchical structure; unlike semi-crystalline polypropylene which derives substantial stiffness from crystalline lamellae, this matrix lacks long-range order and rigid crystalline domains. Furthermore, the equilibration temperature of 300 K is likely above the glass transition temperature of amorphous polypropylene, placing the material in a rubbery or leathery state where segmental mobility is high, drastically reducing the elastic modulus compared to a glassy state. Dominant Factor: The absence of crystallinity combined with the service temperature being above the glass transition temperature qualitatively dominates the mechanical response. While the covalent backbone prevents flow, the lack of physical crosslinks provided by crystallites and the enhanced chain mobility at 300 K dictate a significantly lower modulus than would be observed in semi-crystalline experimental samples."
    },
    "analysis_without_hierarchical_structure": {
      "descriptive_text": "The sample comprises a polypropylene homopolymer characterized through molecular dynamics simulations using the LAMMPS software package. The system was modeled utilizing the Dreiding force field and subjected to NVT and NPT equilibration protocols at 300 K to ensure thermodynamic stability. Mechanical properties were evaluated via uniaxial tension tests conducted along the X, Y, and Z directions, with the Young's modulus derived from the linear slope of the resulting stress-strain curves.",
      "reasoning_analysis": "Increasing Factors: The chemical composition features methyl side groups on the polymer backbone, which introduce steric hindrance that restricts bond rotation and intrinsically increases chain stiffness compared to linear polyethylene. Additionally, the NPT equilibration step in the processing history promotes dense packing, maximizing intermolecular van der Waals interactions that resist deformation. Decreasing Factors: The equilibration temperature of 300 K is above the typical glass transition temperature of polypropylene, placing the system in a rubbery or leathery state where segmental mobility is high, thereby reducing the resistance to elastic deformation. Furthermore, the use of the generic Dreiding force field may not fully capture specific torsional energy barriers as accurately as specialized polymer force fields, potentially leading to a softer response. Dominant Factor: The thermodynamic state relative to the glass transition temperature is the dominant factor influencing the modulus. Since the simulation temperature exceeds the Tg, the enhanced segmental mobility qualitatively suppresses the Young's modulus relative to a glassy state, overriding the stiffening contributions from the methyl side groups and dense packing."
    }
  },
  {
    "doi": "10.3390/polym17131777",
    "title": "Mechanical Properties of Dual-Layer Electrospun Fiber Mats",
    "year": 2025,
    "chemical_composition": {
      "repeat_unit_psmiles": null,
      "monomers": [
        {
          "name": "Thermoplastic polyurethane",
          "smiles": null,
          "ratio_value": null,
          "ratio_unit": null
        },
        {
          "name": "Nylon 6,6",
          "smiles": null,
          "ratio_value": null,
          "ratio_unit": null
        }
      ],
      "additives": [
        {
          "name": "Zinc chloride",
          "type": "salt",
          "amount_value": 0.1,
          "amount_unit": "wt.% (in solvent)"
        }
      ],
      "is_homopolymer": false
    },
    "processing_history": "TPU and Nylon layers electrospun separately (2 h each) using parameters for single layers. Cut into 10 mm × 80 mm rectangles and manually pressed together (finger strength). Young's modulus measured by uniaxial tensile test at 0.381 mm/min crosshead speed, ambient temperature (19-22 °C), using Instron 3343 with 100 N load cell.",
    "hierarchical_structure": "Manually layered fiber mats consisting of TPU and Nylon layers.",
    "properties": {
      "E": {
        "value": [
          0.09
        ],
        "unit": "GPa"
      }
    },
    "analysis_with_hierarchical_structure": {
      "descriptive_text": "The sample consists of a manually layered composite fiber mat comprising Thermoplastic polyurethane and Nylon 6,6. The constituent layers were fabricated via separate electrospinning processes conducted for two hours each using a solvent system containing 0.1 wt.% Zinc chloride. Following fabrication, the fiber mats were cut into 10 mm × 80 mm rectangles and assembled by manually pressing the layers together using finger strength. Mechanical characterization was performed via uniaxial tensile testing at a crosshead speed of 0.381 mm/min under ambient temperature conditions ranging from 19-22 °C using an Instron 3343 equipped with a 100 N load cell.",
      "reasoning_analysis": "Increasing Factors: The incorporation of Nylon 6,6 introduces semi-crystalline domains and strong intermolecular hydrogen bonding, which intrinsically increases stiffness compared to pure elastomeric systems. Additionally, the presence of Zinc chloride may facilitate ionic coordination with polar groups in the polymer chains, potentially restricting segmental mobility and contributing to higher rigidity. Decreasing Factors: The elastomeric nature of the Thermoplastic polyurethane component inherently lowers the composite modulus relative to pure Nylon. More critically, the electrospun fibrous morphology introduces significant porosity, reducing the effective load-bearing cross-sectional area. The processing history involving manual pressing with finger strength suggests weak interfacial adhesion between the TPU and Nylon layers, leading to potential inter-layer slippage and inefficient stress transfer during tensile loading. Dominant Factor: While the Nylon 6,6 provides intrinsic stiffness, the structural porosity inherent to the electrospun fiber mats combined with the weak inter-layer bonding from the manual pressing process qualitatively dominates the mechanical response, likely limiting the effective Young's modulus compared to dense, thermally bonded counterparts due to reduced load transfer efficiency."
    },
    "analysis_without_hierarchical_structure": {
      "descriptive_text": "The sample comprises a composite system consisting of Thermoplastic polyurethane (TPU) and Nylon 6,6, incorporating Zinc chloride as a salt additive at a concentration of 0.1 wt.% in the solvent. The material was fabricated by electrospinning the TPU and Nylon components separately for two hours each to form distinct layers. These layers were cut into 10 mm × 80 mm rectangular specimens and manually pressed together using finger strength to assemble the final laminate. The Young's modulus was evaluated through uniaxial tensile testing at a crosshead speed of 0.381 mm/min under ambient temperature conditions ranging from 19 to 22 °C, utilizing an Instron 3343 instrument equipped with a 100 N load cell.",
      "reasoning_analysis": "Increasing Factors: The inclusion of Nylon 6,6 introduces semi-crystalline domains stabilized by strong interchain hydrogen bonding, which intrinsically contributes to higher stiffness compared to amorphous polymers. Additionally, the electrospinning process can induce molecular orientation along the fiber axis, potentially enhancing modulus in the direction of alignment. Decreasing Factors: The presence of Thermoplastic polyurethane (TPU), an elastomeric material with low inherent stiffness, significantly lowers the composite's overall modulus relative to pure Nylon. Furthermore, the electrospun morphology inherently contains high porosity and void volume, reducing the effective load-bearing cross-section. The manual pressing via finger strength likely results in poor interfacial adhesion between the layers, hindering efficient stress transfer. The addition of Zinc chloride may also disrupt hydrogen bonding networks within the Nylon phase. Dominant Factor: The processing-induced morphological constraints, specifically the high void content inherent to electrospun mats and the insufficient interfacial consolidation from manual pressing, qualitatively dominate the final E behavior. These factors severely limit stress transfer efficiency between the stiff Nylon 6,6 layers and the compliant TPU layers, overriding the intrinsic stiffening potential of the Nylon component and resulting in a modulus governed primarily by the structural integrity of the laminate interface rather than the bulk properties of the polymers."
    }
  },
  {
    "doi": "10.3390/polym17131777",
    "title": "Mechanical Properties of Dual-Layer Electrospun Fiber Mats",
    "year": 2025,
    "chemical_composition": {
      "repeat_unit_psmiles": null,
      "monomers": [
        {
          "name": "Thermoplastic polyurethane",
          "smiles": null,
          "ratio_value": null,
          "ratio_unit": null
        }
      ],
      "additives": [
        {
          "name": "Zinc chloride",
          "type": "salt",
          "amount_value": 0.1,
          "amount_unit": "wt.% (in solvent)"
        }
      ],
      "is_homopolymer": false
    },
    "processing_history": "Electrospun from 10 wt.% TPU in THF with 0.1 wt.% ZnCl2. Flow rate 1 mL/h, tip-to-collector distance 10 cm, voltage 14 kV, 22-gauge blunt tip. Collected for 2 h on aluminum foil. Young's modulus measured by uniaxial tensile test at 0.381 mm/min crosshead speed, ambient temperature (19-22 °C), using Instron 3343 with 100 N load cell.",
    "hierarchical_structure": "Electrospun fiber mat. Average fiber diameter 1.72 ± 0.90 µm. Fibers free from bead defects.",
    "properties": {
      "E": {
        "value": [
          0.0
        ],
        "unit": "GPa"
      }
    },
    "analysis_with_hierarchical_structure": {
      "descriptive_text": "The sample comprises a thermoplastic polyurethane matrix processed with a zinc chloride additive. It was fabricated via electrospinning from a 10 wt.% solution in tetrahydrofuran containing 0.1 wt.% ZnCl2, using a flow rate of 1 mL/h, a tip-to-collector distance of 10 cm, and an applied voltage of 14 kV through a 22-gauge blunt tip. The material was collected on aluminum foil for 2 hours to yield an electrospun fiber mat with an average fiber diameter of 1.72 ± 0.90 µm free from bead defects. Mechanical characterization was performed via uniaxial tensile testing at a crosshead speed of 0.381 mm/min under ambient temperature conditions using an Instron 3343 system with a 100 N load cell.",
      "reasoning_analysis": "Increasing Factors: The incorporation of zinc chloride introduces ionic interactions that can act as physical crosslinks within the polyurethane matrix, restricting chain mobility and enhancing stiffness. Additionally, the electrospinning process subjects the polymer jet to high stretching rates, inducing molecular orientation along the fiber axis which increases the intrinsic modulus of the individual fibers. The presence of hard segments in the thermoplastic polyurethane also contributes to stiffness through hydrogen bonding domains. Decreasing Factors: The hierarchical structure consists of a porous fiber mat rather than a dense film, meaning the effective load-bearing cross-sectional area is reduced by void space between fibers. Furthermore, if the fibers are randomly oriented within the mat, macroscopic deformation involves fiber rearrangement and straightening before true tensile loading of the polymer chains occurs, which lowers the measured modulus. The soft segment content inherent to thermoplastic polyurethanes also imparts elasticity, reducing overall rigidity. Dominant Factor: The porous fibrous architecture is the dominant factor governing the macroscopic Young's modulus, as the void volume and mechanisms of fiber reorientation during tensile testing typically result in a significantly lower effective modulus compared to dense bulk materials, notwithstanding the intrinsic stiffening effects of the ionic additive and process-induced molecular orientation within the fibers."
    },
    "analysis_without_hierarchical_structure": {
      "descriptive_text": "The sample consists of a thermoplastic polyurethane matrix incorporated with zinc chloride salt. The material was fabricated via electrospinning using a 10 wt.% TPU solution in tetrahydrofuran containing 0.1 wt.% zinc chloride. The process utilized a flow rate of 1 mL/h, a tip-to-collector distance of 10 cm, and an applied voltage of 14 kV through a 22-gauge blunt tip, with fibers collected on aluminum foil for 2 hours. The Young's modulus was subsequently characterized via uniaxial tensile testing at a crosshead speed of 0.381 mm/min under ambient conditions using an Instron 3343 equipped with a 100 N load cell.",
      "reasoning_analysis": "Increasing Factors: The incorporation of zinc chloride introduces ionic interactions that can act as physical crosslinks between the urethane hard segments of the thermoplastic polyurethane chains, restricting segmental mobility and increasing the intrinsic stiffness of the individual fibers. Additionally, the hard segments within the TPU backbone inherently contribute to rigidity compared to purely soft elastomeric chains. Decreasing Factors: The electrospinning processing history creates a highly porous non-woven mat structure rather than a dense solid film, significantly reducing the effective load-bearing cross-sectional area and thereby lowering the measured modulus. Furthermore, the random orientation of fibers collected on the aluminum foil limits efficient stress transfer along the fiber axes during uniaxial testing, and any residual THF solvent could act as a plasticizer. Dominant Factor: The structural porosity and random fiber orientation inherent to the electrospun mat architecture qualitatively dominate the mechanical response, leading to a lower effective Young's modulus compared to a bulk dense polymer film, despite the stiffening contribution provided by the zinc chloride ionic interactions within the fiber matrix."
    }
  },
  {
    "doi": "10.1080/15376494.2022.2114038",
    "title": "A combined molecular dynamics-finite element multiscale modeling to analyze the mechanical properties of randomly dispersed, chemisorbed carbon nanotubes/polymer nanocomposites",
    "year": 2023,
    "chemical_composition": {
      "repeat_unit_psmiles": "[*]CC[*]",
      "monomers": [
        {
          "name": "Ethylene",
          "smiles": "C=C",
          "ratio_value": null,
          "ratio_unit": null
        }
      ],
      "additives": [
        {
          "name": "Carbon nanotubes",
          "type": "filler",
          "amount_value": 10,
          "amount_unit": "vol%"
        }
      ],
      "is_homopolymer": true
    },
    "processing_history": "MD simulation of (8,8) armchair pure CNT/PE RVE. CNT volume fraction 10%. Tersoff potential for CNT, Dreiding for polymer. Equilibration at 300 K. Uniaxial tension perpendicular to CNT axis (Transverse).",
    "hierarchical_structure": "Transversely isotropic RVE with armchair CNT aligned in X direction.",
    "properties": {
      "E": {
        "value": [
          1.044
        ],
        "unit": "GPa"
      }
    },
    "analysis_with_hierarchical_structure": {
      "descriptive_text": "The sample comprises a polyethylene homopolymer matrix reinforced with 10 vol% (8,8) armchair carbon nanotubes, configured as a transversely isotropic representative volume element with nanotubes aligned along the X direction. The system was constructed via molecular dynamics simulation utilizing the Dreiding potential for the polymer and the Tersoff potential for the nanotubes, followed by equilibration at 300 K. Mechanical properties were assessed through uniaxial tension applied perpendicular to the CNT axis to characterize the transverse elastic response.",
      "reasoning_analysis": "Increasing Factors: The incorporation of 10 vol% carbon nanotubes introduces rigid high-aspect-ratio fillers with intrinsic stiffness significantly exceeding that of the polyethylene matrix, which generally reinforces the composite. Additionally, the equilibration at 300 K ensures a dense polymer packing around the nanotubes, potentially enhancing local modulus through confinement effects and reducing free volume within the representative volume element. Decreasing Factors: The uniaxial tension is applied perpendicular to the CNT axis (transverse direction), meaning the load is not carried by the strong covalent bonds along the nanotube length but rather through the softer matrix and across the nanotube width. Furthermore, the molecular dynamics model relies on van der Waals interactions at the interface rather than covalent bonding, which limits stress transfer efficiency and allows for interfacial slip under load. Dominant Factor: The loading orientation relative to the nanotube alignment is the dominant factor; despite the high intrinsic stiffness of the CNTs, the transverse loading configuration forces the deformation to be governed primarily by the softer polyethylene matrix and the interfacial shear strength, thereby limiting the effective modulus enhancement compared to longitudinal loading."
    },
    "analysis_without_hierarchical_structure": {
      "descriptive_text": "The sample comprises a polyethylene homopolymer matrix reinforced with 10 vol% carbon nanotubes. This nanocomposite system was modeled via Molecular Dynamics simulation using an (8,8) armchair pure CNT/polyethylene representative volume element. Interatomic interactions were defined using the Tersoff potential for the carbon nanotubes and the Dreiding potential for the polymer, followed by equilibration at 300 K. Mechanical properties were evaluated by applying uniaxial tension perpendicular to the CNT axis to assess transverse behavior.",
      "reasoning_analysis": "Increasing Factors: The inclusion of 10 vol% carbon nanotubes introduces a rigid filler phase with high intrinsic stiffness relative to the polyethylene matrix, which constrains polymer chain mobility and provides reinforcement that qualitatively drives the Young's Modulus higher compared to the neat polymer. The equilibration at 300 K ensures a stable structural configuration that supports load bearing without excessive thermal fluctuations reducing stiffness. Decreasing Factors: The application of uniaxial tension perpendicular to the CNT axis represents a transverse loading condition, which fails to utilize the exceptional axial stiffness of the nanotubes, relying instead on the weaker transverse stiffness of the tubes and the compliant polymer matrix for load transfer. Additionally, the flexible ethylene backbone allows for bond rotation and chain deformation, inherently limiting the maximum achievable stiffness. Dominant Factor: The loading orientation relative to the filler alignment is the dominant factor governing the mechanical response. Despite the high stiffness of the carbon nanotubes, the transverse loading condition ensures that the effective modulus is primarily dictated by the compliance of the polyethylene matrix and the interfacial interactions, rather than the intrinsic axial modulus of the nanotubes."
    }
  },
  {
    "doi": "10.1016/j.mtcomm.2018.11.013",
    "title": "Synthesis of joint-linker type gels and porous polymers by addition reactions of multi-functional thiol and alkyl diacrylate, diisocyanate compounds",
    "year": 2018,
    "chemical_composition": {
      "repeat_unit_psmiles": null,
      "monomers": [
        {
          "name": "1,3,5-Tris(3-mercaptobutyloxethyl)-1,3,5-triazine-2,4,6-(1H,3H,5H)-trione",
          "smiles": "CC(S)CC(=O)OCCN1C(=O)N(CCOC(=O)CC(C)S)C(=O)N(CCOC(=O)CC(C)S)C1=O",
          "ratio_value": null,
          "ratio_unit": null
        },
        {
          "name": "1,9-Nonanediol diacrylate",
          "smiles": "C=CC(=O)OCCCCCCCCCOC(=O)C=C",
          "ratio_value": null,
          "ratio_unit": null
        }
      ],
      "additives": [
        {
          "name": "Benzophenone",
          "type": "initiator",
          "amount_value": null,
          "amount_unit": null
        }
      ],
      "is_homopolymer": false
    },
    "processing_history": "Synthesized by UV irradiation (365 nm, 30 min) at room temperature in Toluene (20 wt% monomer concentration) with Benzophenone initiator. S-H to acrylate group ratio 1.0. Kept standing 24 h. Young's modulus measured by compression test (Tensilon RTE-1210) at 0.5 mm/min, room temperature.",
    "hierarchical_structure": "Homogeneous network structure. Mesh size 1.8 nm (SMILS).",
    "properties": {
      "E": {
        "value": [
          0.0
