Repository: hhtrick/HHT-code

# HHT training framework

This directory contains model training, embedding precomputation, inference, article-level baselines and the curated datasets. All commands below assume that the working directory is `train_code/`.

## 3. Datasets and fixed partitions

Each main dataset is a JSON array at `dataset/{property}/{property}.json`. Entries contain source metadata, `chemical_composition`, `processing_history`, `hierarchical_structure`, `properties`, and two generated-analysis objects. Targets are stored as `properties[property]["value"]`; source metadata and target values are not predictive input fields.

| Property | Train | Validation | Test | Total |
|---|---:|---:|---:|---:|

File: train_code/dataset/E/E.json (part 15 of 204)
[
      "reasoning_analysis": "Increasing Factors: The presence of electronegative chlorine atoms on the polymer backbone creates strong intermolecular dipole-dipole interactions, which restrict chain mobility and intrinsically increase the stiffness of the material. Additionally, the absence of plasticizers in the chemical composition ensures the polymer remains in a rigid state, preventing the free volume expansion that typically lowers modulus. The conditioning history at 23 °C stabilizes the physical state, ensuring the measured modulus reflects the equilibrium structure rather than transient thermal effects. Decreasing Factors: The predominantly amorphous structure of polyvinyl chloride lacks the reinforcing contribution of crystalline domains, which limits the modulus compared to semi-crystalline polymers. Furthermore, the lack of rigid fillers or reinforcing additives means the mechanical response relies solely on the polymer matrix without composite strengthening effects. Dominant Factor: The strong polarity induced by the chlorine substituents combined with the unplasticized nature of the homopolymer qualitatively dominates the mechanical response, establishing a high baseline stiffness characteristic of rigid PVC that outweighs the softening potential of its amorphous structure."
    }
  },
  {
    "doi": "10.1080/15376494.2022.2114038",
    "title": "A combined molecular dynamics-finite element multiscale modeling to analyze the mechanical properties of randomly dispersed, chemisorbed carbon nanotubes/polymer nanocomposites",
    "year": 2023,
    "chemical_composition": {
      "repeat_unit_psmiles": "[*]CC[*]",
      "monomers": [
        {
          "name": "Ethylene",
          "smiles": "C=C",
          "ratio_value": null,
          "ratio_unit": null
        }
      ],
      "additives": [
        {
          "name": "Carbon nanotubes",
          "type": "filler",
          "amount_value": 10,
          "amount_unit": "vol%"
        },
        {
          "name": "Hydrogen",
          "type": "functional group",
          "amount_value": 15,
          "amount_unit": "surface %"
        }
      ],
      "is_homopolymer": true
    },
    "processing_history": "MD simulation of (8,8) armchair H-fCNT/PE RVE. CNT volume fraction 10%. P_func 15%. Tersoff/Dreiding potentials. Equilibration at 300 K. Uniaxial tension perpendicular to CNT axis (Transverse).",
    "hierarchical_structure": "Transversely isotropic RVE with functionalized armchair CNT.",
    "properties": {
      "E": {
        "value": [
          1.0528
        ],
        "unit": "GPa"
      }
    },
    "analysis_with_hierarchical_structure": {
      "descriptive_text": "The sample comprises a polyethylene homopolymer matrix reinforced with 10 vol% (8,8) armchair carbon nanotubes functionalized with hydrogen at 15 surface percent coverage. This nanocomposite system was constructed as a transversely isotropic representative volume element and subjected to Molecular Dynamics simulations using Tersoff and Dreiding potentials. After equilibration at 300 K, the mechanical properties were assessed via uniaxial tension applied perpendicular to the carbon nanotube axis to determine the transverse elastic response of the hydrogen-functionalized CNT/polyethylene composite.",
      "reasoning_analysis": "Increasing Factors: The incorporation of rigid carbon nanotubes at 10 vol% introduces a high-stiffness phase that restricts the deformation of the softer polyethylene matrix, inherently driving the Young's Modulus upward. Additionally, the hydrogen functionalization at 15 surface percent enhances interfacial adhesion between the nanotubes and the polymer matrix, facilitating more efficient stress transfer and reducing interfacial slip, which further supports a higher modulus. Decreasing Factors: The application of uniaxial tension perpendicular to the CNT axis exploits the transverse modulus of the nanotubes, which is significantly lower than their exceptional axial modulus, thereby limiting the reinforcement efficiency. Furthermore, the hydrogen functionalization converts sp2 carbon bonds to sp3 hybridization on the nanotube surface, introducing structural defects that degrade the intrinsic stiffness of the carbon nanotubes themselves. Dominant Factor: The loading orientation relative to the nanotube axis is the dominant factor; while the filler volume fraction increases stiffness relative to neat polyethylene, the transverse loading condition prevents the realization of the nanotubes' maximum axial stiffness, meaning the composite modulus is primarily governed by the matrix properties and the reduced transverse stiffness of the functionalized nanotubes."
    },
    "analysis_without_hierarchical_structure": {
      "descriptive_text": "The sample consists of a polyethylene homopolymer matrix reinforced with 10 vol% (8,8) armchair carbon nanotubes featuring 15% surface hydrogen functionalization. This nanocomposite system was modeled using Molecular Dynamics simulation with Tersoff and Dreiding potentials, followed by equilibration at 300 K. The mechanical response was characterized by applying uniaxial tension perpendicular to the carbon nanotube axis to evaluate the transverse elastic modulus.",
      "reasoning_analysis": "Increasing Factors: The incorporation of 10 vol% carbon nanotubes introduces rigid inclusions with high intrinsic stiffness into the compliant polyethylene matrix, physically restricting polymer chain deformation. Furthermore, the 15% surface hydrogen functionalization enhances interfacial adhesion between the nanotubes and the polymer, facilitating improved stress transfer and restricting matrix mobility around the filler interface. Decreasing Factors: The application of uniaxial tension perpendicular to the CNT axis (transverse direction) means the load is not borne by the high-stiffness axial backbone of the nanotubes, significantly limiting the reinforcement efficiency compared to longitudinal loading. Additionally, the covalent hydrogen functionalization introduces defects into the sp2 carbon lattice of the nanotubes, which may slightly reduce their intrinsic stiffness, and the polyethylene matrix inherently possesses a lower modulus than the filler. Dominant Factor: The transverse loading orientation is the primary geometric constraint, rendering the composite behavior matrix-dominated rather than filler-dominated; however, within this constraint, the hydrogen functionalization is the dominant chemical factor that prevents interfacial debonding, ensuring the rigid fillers constrain the matrix effectively rather than acting as voids, thereby maximizing the transverse modulus relative to a non-functionalized system."
    }
  },
  {
    "doi": "10.1002/polb.21573",
    "title": "Micromechanics Model Based on the Nanostructure of PFSA Membranes",
    "year": 2008,
    "chemical_composition": {
      "repeat_unit_psmiles": null,
      "monomers": [
        {
          "name": "Tetrafluoroethylene",
          "smiles": "FC(F)=C(F)F",
          "ratio_value": null,
          "ratio_unit": null
        },
        {
          "name": "Perfluorinated vinyl ether sulfonic acid derivative",
          "smiles": null,
          "ratio_value": null,
          "ratio_unit": null
        }
      ],
      "additives": [],
      "is_homopolymer": false
    },
    "processing_history": "Nafion 112 membrane (EW 1100 g/mol). Young's modulus values extrapolated to zero water content from uniaxial tensile test data (Tang et al., Ref 34). Average of machine and transverse direction values used. Measurement temperature: 85 °C.",
    "hierarchical_structure": "Two-phase nanostructure with hydrophobic PTFE matrix and hydrophilic ionic clusters. Dry state contains aggregated ionic clusters (sulfonic acid groups) without water. Clusters exist due to tendency of SO3- ionic groups to aggregate to minimize free energy.",
    "properties": {
      "E": {
        "value": [
          0.11
        ],
        "unit": "GPa"
      }
    },
    "analysis_with_hierarchical_structure": {
      "descriptive_text": "The sample is a perfluorinated ionomer copolymer membrane, specifically Nafion 112 with an equivalent weight of 1100 g/mol, synthesized from tetrafluoroethylene and perfluorinated vinyl ether sulfonic acid derivative monomers. It possesses a characteristic two-phase nanostructure comprising a hydrophobic polytetrafluoroethylene matrix and hydrophilic ionic clusters formed by the aggregation of sulfonic acid groups to minimize free energy. Mechanical characterization involved uniaxial tensile testing at 85 °C, where Young's modulus values were extrapolated to zero water content to represent the dry state, utilizing an average of machine and transverse direction measurements.",
      "reasoning_analysis": "Increasing Factors: The polytetrafluoroethylene backbone provides intrinsic chain stiffness due to the strength of carbon-fluorine bonds and the helical conformation of the polymer chain. Additionally, the hierarchical structure features hydrophilic ionic clusters where sulfonic acid groups aggregate, acting as physical crosslinks that reinforce the hydrophobic matrix and restrict chain mobility. The processing condition of extrapolating to zero water content eliminates the plasticizing effect of water, significantly increasing the modulus compared to the hydrated state. Decreasing Factors: The measurement temperature of 85 °C introduces thermal energy that enhances segmental motion within the amorphous regions, thereby reducing the stiffness relative to room temperature values. Furthermore, the incorporation of perfluorinated vinyl ether sulfonic acid side chains disrupts the crystallinity of the pure PTFE homopolymer, creating amorphous regions that are less rigid than the crystalline domains. Dominant Factor: The structural reinforcement provided by the semi-crystalline PTFE matrix and the physical crosslinking density of the aggregated ionic clusters in the dry state qualitatively dominates the thermal softening effects at 85 °C, resulting in a material behavior governed primarily by the rigidity of the fluorinated backbone and the ionic network integrity."
    },
    "analysis_without_hierarchical_structure": {
      "descriptive_text": "The sample comprises a copolymer synthesized from tetrafluoroethylene and a perfluorinated vinyl ether sulfonic acid derivative, specifically identified as a Nafion 112 membrane with an equivalent weight of 1100 g/mol. Mechanical characterization was performed via uniaxial tensile testing at 85 °C, where the Young's modulus values were extrapolated to zero water content to eliminate hydration effects. The final data represents an average of the machine and transverse direction values to account for anisotropy inherent in the membrane processing.",
      "reasoning_analysis": "Increasing Factors: The chemical composition features a polytetrafluoroethylene-like backbone which provides high inherent stiffness due to strong carbon-fluorine bonds and significant crystallinity. Additionally, the sulfonic acid side groups form ionic clusters that act as physical crosslinks in the dry state, restricting chain mobility and reinforcing the matrix, while the processing history specifies extrapolation to zero water content, removing the plasticizing effect of water that would otherwise drastically reduce stiffness. Decreasing Factors: The measurement temperature of 85 °C is elevated relative to ambient conditions, which increases segmental mobility in the amorphous regions and thermally softens the material, reducing the modulus compared to room temperature values. Furthermore, the incorporation of bulky perfluorinated vinyl ether side chains disrupts the perfect crystallinity of the PTFE backbone, potentially lowering the modulus relative to pure homopolymer PTFE. Dominant Factor: The structural integrity provided by the crystalline fluorocarbon domains and the ionic crosslinking network in the absence of plasticizing water molecules qualitatively dominates the mechanical response. Although the elevated temperature introduces thermal softening, the rigidity imparted by the dry-state ionic aggregates and backbone crystallinity sustains a significant modulus, making the dry structural reinforcement the primary determinant of the high stiffness relative to hydrated states."
    }
  },
  {
    "doi": "10.1080/15376494.2022.2114038",
    "title": "A combined molecular dynamics-finite element multiscale modeling to analyze the mechanical properties of randomly dispersed, chemisorbed carbon nanotubes/polymer nanocomposites",
    "year": 2023,
    "chemical_composition": {
      "repeat_unit_psmiles": "[*]CC(C)[*]",
      "monomers": [
        {
          "name": "Propylene",
          "smiles": "C=C(C)",
          "ratio_value": null,
          "ratio_unit": null
        }
      ],
      "additives": [
        {
          "name": "Carbon nanotubes",
          "type": "filler",
          "amount_value": 10,
          "amount_unit": "vol%"
        }
      ],
      "is_homopolymer": true
    },
    "processing_history": "MD simulation of (8,8) armchair pure CNT/PP RVE. CNT volume fraction 10%. Tersoff/Dreiding potentials. Equilibration at 300 K. Uniaxial tension along CNT axis (Longitudinal).",
    "hierarchical_structure": "Transversely isotropic RVE with armchair CNT aligned in X direction.",
    "properties": {
      "E": {
        "value": [
          61.1848
        ],
        "unit": "GPa"
      }
    },
    "analysis_with_hierarchical_structure": {
      "descriptive_text": "The material system is modeled as a transversely isotropic representative volume element comprising a polypropylene homopolymer matrix reinforced with 10 vol% (8,8) armchair carbon nanotubes aligned along the X direction. Molecular dynamics simulations were performed using Tersoff and Dreiding potentials, wherein the composite was equilibrated at 300 K before undergoing uniaxial tension testing along the longitudinal CNT axis to determine mechanical properties.",
      "reasoning_analysis": "Increasing Factors: The inclusion of (8,8) armchair carbon nanotubes introduces a filler phase with exceptionally high intrinsic stiffness, while the processing history specifies alignment along the X direction with uniaxial tension applied longitudinally, maximizing stress transfer efficiency from the matrix to the nanotubes. The 10 vol% loading fraction further contributes to stiffness enhancement by increasing the volume fraction of the rigid phase within the representative volume element. Decreasing Factors: The polypropylene homopolymer matrix acts as a compliant phase with a significantly lower intrinsic modulus compared to the carbon nanotubes, which limits the overall composite stiffness relative to the theoretical maximum of the filler. Additionally, the reliance on classical Tersoff and Dreiding potentials in the simulation history may simplify interfacial interactions, potentially overlooking complex slip mechanisms or non-bonded friction that could reduce effective load bearing capacity. Dominant Factor: The longitudinal alignment of the high-aspect-ratio carbon nanotubes relative to the loading axis is the dominant factor governing the mechanical response. This orientation ensures that the exceptional axial stiffness of the nanotubes is fully utilized, qualitatively driving the Young's Modulus significantly higher than that of the neat polypropylene matrix despite the compliant nature of the polymer phase."
    },
    "analysis_without_hierarchical_structure": {
      "descriptive_text": "The sample comprises a polypropylene homopolymer matrix reinforced with 10 vol% carbon nanotubes. This nanocomposite system was investigated via Molecular Dynamics simulation of an (8,8) armchair pure CNT/PP representative volume element, employing Tersoff and Dreiding potentials to define interatomic interactions. The system was equilibrated at 300 K prior to mechanical characterization, which involved applying uniaxial tension along the longitudinal axis of the carbon nanotubes.",
      "reasoning_analysis": "Increasing Factors: The incorporation of carbon nanotubes introduces a reinforcing phase with exceptionally high axial stiffness relative to the polypropylene matrix, directly enhancing the composite load-bearing capacity. Additionally, the processing history specifies uniaxial tension applied along the longitudinal CNT axis, ensuring optimal alignment of the high-modulus filler with the stress field to maximize reinforcement efficiency. Decreasing Factors: The polypropylene matrix constitutes the majority volume fraction and possesses inherently lower stiffness compared to the nanotubes, setting a lower baseline for the composite modulus. Furthermore, the non-covalent interface between the pure CNTs and the polymer may allow for interfacial slip, and thermal equilibration at 300 K maintains segmental mobility within the polymer phase that reduces overall rigidity. Dominant Factor: The longitudinal alignment of the carbon nanotubes with the loading direction is the dominant factor, as the ultra-high axial modulus of the CNTs overwhelmingly dictates the mechanical response in this orientation, driving the composite E significantly higher than that of the neat polymer matrix despite the compliant volume fraction."
    }
  },
  {
    "doi": "10.1080/15376494.2022.2114038",
    "title": "A combined molecular dynamics-finite element multiscale modeling to analyze the mechanical properties of randomly dispersed, chemisorbed carbon nanotubes/polymer nanocomposites",
    "year": 2023,
    "chemical_composition": {
      "repeat_unit_psmiles": "[*]CC[*]",
      "monomers": [
        {
          "name": "Ethylene",
          "smiles": "C=C",
          "ratio_value": null,
          "ratio_unit": null
        }
      ],
      "additives": [
        {
          "name": "Carbon nanotubes",
          "type": "filler",
          "amount_value": 10,
          "amount_unit": "vol%"
        },
        {
          "name": "Oxygen",
          "type": "functional group",
          "amount_value": 15,
          "amount_unit": "surface %"
        }
      ],
      "is_homopolymer": true
    },
    "processing_history": "MD simulation of (8,8) armchair O-fCNT/PE RVE. CNT volume fraction 10%. P_func 15%. Tersoff/Dreiding potentials. Equilibration at 300 K. Uniaxial tension perpendicular to CNT axis (Transverse).",
    "hierarchical_structure": "Transversely isotropic RVE with functionalized armchair CNT.",
    "properties": {
      "E": {
        "value": [
          1.0857
        ],
        "unit": "GPa"
      }
    },
    "analysis_with_hierarchical_structure": {
      "descriptive_text": "The sample comprises a polyethylene homopolymer matrix reinforced with 10 vol% (8,8) armchair carbon nanotubes functionalized with oxygen groups at 15% surface coverage. This system was constructed as a transversely isotropic representative volume element and subjected to molecular dynamics simulations using Tersoff and Dreiding potentials following equilibration at 300 K. The mechanical properties were assessed via uniaxial tension applied perpendicular to the carbon nanotube axis to determine the transverse elastic response of the functionalized nanocomposite.",
      "reasoning_analysis": "Increasing Factors: The inclusion of carbon nanotubes at 10 vol% introduces rigid high-modulus fillers that constrain the deformation of the polyethylene matrix. Furthermore, the 15% oxygen functionalization improves interfacial adhesion between the nanotubes and the matrix, facilitating more efficient stress transfer and restricting interfacial sliding. Decreasing Factors: The application of uniaxial tension perpendicular to the CNT axis means the load is borne primarily by the compliant polyethylene matrix rather than the stiff axial backbone of the nanotubes, significantly limiting the composite stiffness. Additionally, the covalent bonding required for oxygen functionalization introduces structural defects into the CNT sidewalls, potentially reducing the intrinsic modulus of the reinforcement. Dominant Factor: The transverse loading orientation is the dominant factor governing the final modulus. While the rigid fillers and improved interface elevate the modulus above that of neat polyethylene, the geometric alignment forces the mechanical response to be matrix-dominated, preventing the realization of the high axial stiffness inherent to the carbon nanotubes."
    },
    "analysis_without_hierarchical_structure": {
      "descriptive_text": "The material system comprises a polyethylene homopolymer matrix reinforced with 10 vol% (8,8) armchair carbon nanotubes functionalized with 15 surface % oxygen groups. This nanocomposite representative volume element was modeled using Molecular Dynamics simulations employing Tersoff and Dreiding potentials, followed by equilibration at 300 K. Mechanical characterization was conducted via simulated uniaxial tension applied perpendicular to the carbon nanotube axis to evaluate the transverse elastic response.",
      "reasoning_analysis": "Increasing Factors: The inclusion of carbon nanotubes introduces a high-stiffness filler phase that inherently reinforces the compliant polyethylene matrix, driving the overall modulus upward. Additionally, the 15 surface % oxygen functionalization improves interfacial adhesion between the polymer and the nanotubes, facilitating more efficient stress transfer across the phase boundary which is crucial for composite stiffness. Decreasing Factors: The application of load perpendicular to the CNT axis exploits the intrinsic anisotropy of the nanotubes, where the transverse stiffness is significantly lower than the axial stiffness, thereby limiting the reinforcement efficiency compared to longitudinal loading. Furthermore, the covalent modification of the nanotube surface to attach oxygen groups disrupts the pristine sp2 carbon lattice, potentially diminishing the intrinsic mechanical integrity of the filler itself. Dominant Factor: Although the transverse loading orientation limits the utilization of the CNTs' maximum axial stiffness, the enhanced interfacial bonding provided by the oxygen functionalization is the dominant factor; in transverse loading scenarios where stress transfer relies heavily on the interface rather than fiber continuity, the improvement in adhesion qualitatively outweighs the lattice disruption, governing the final modulus behavior relative to a non-functionalized composite."
    }
  },
  {
    "doi": "10.1016/j.mtcomm.2018.11.013",
    "title": "Synthesis of joint-linker type gels and porous polymers by addition reactions of multi-functional thiol and alkyl diacrylate, diisocyanate compounds",
    "year": 2018,
    "chemical_composition": {
      "repeat_unit_psmiles": null,
      "monomers": [
        {
          "name": "1,3,5-Tris(3-mercaptobutyloxethyl)-1,3,5-triazine-2,4,6-(1H,3H,5H)-trione",
          "smiles": "CC(S)CC(=O)OCCN1C(=O)N(CCOC(=O)CC(C)S)C(=O)N(CCOC(=O)CC(C)S)C1=O",
          "ratio_value": null,
          "ratio_unit": null
        },
        {
          "name": "1,4-Butanediol diacrylate",
          "smiles": "C=CC(=O)OCCCCOC(=O)C=C",
          "ratio_value": null,
          "ratio_unit": null
        }
      ],
      "additives": [
        {
          "name": "Benzophenone",
          "type": "initiator",
          "amount_value": null,
          "amount_unit": null
        }
      ],
      "is_homopolymer": false
    },
    "processing_history": "Synthesized by UV irradiation (365 nm, 30 min) at room temperature in DMSO (30 wt% monomer concentration) with Benzophenone initiator. S-H to acrylate group ratio 1.0. Kept standing 24 h. Young's modulus measured by compression test (Tensilon RTE-1210) at 0.5 mm/min, room temperature.",
    "hierarchical_structure": "Homogeneous network structure. Mesh size ~1.2-2.0 nm (inferred).",
    "properties": {
      "E": {
        "value": [
          0.0
        ],
        "unit": "GPa"
      }
    },
    "analysis_with_hierarchical_structure": {
      "descriptive_text": "The sample consists of a crosslinked polymer network formed via thiol-ene click chemistry between 1,3,5-tris(3-mercaptobutyloxethyl)-1,3,5-triazine-2,4,6-(1H,3H,5H)-trione and 1,4-butanediol diacrylate, using benzophenone as a photoinitiator. Synthesis was conducted under UV irradiation at 365 nm for 30 minutes at room temperature in dimethyl sulfoxide with a 30 wt% monomer concentration and a stoichiometric S-H to acrylate group ratio of 1.0, followed by a 24-hour standing period. The resulting material possesses a homogeneous network structure with an inferred mesh size of approximately 1.2 to 2.0 nm, and its mechanical properties were evaluated via compression testing at a crosshead speed of 0.5 mm/min at room temperature.",
      "reasoning_analysis": "Increasing Factors: The incorporation of a rigid triazine core within the multifunctional thiol monomer introduces significant backbone stiffness, restricting segmental mobility. Furthermore, the thiol-ene reaction mechanism typically ensures high conversion rates and network homogeneity, evidenced by the small inferred mesh size of 1.2 to 2.0 nm, which indicates a high crosslink density that strongly resists elastic deformation. The stoichiometric balance of functional groups further optimizes the network topology for maximum structural integrity. Decreasing Factors: The use of 1,4-butanediol diacrylate introduces flexible aliphatic spacers between crosslinking points, which enhances chain flexibility compared to rigid aromatic crosslinkers. Additionally, the processing history involves polymerization in a high concentration of DMSO solvent; if residual solvent remains after the 24-hour standing period due to DMSO's high boiling point, it would act as a plasticizer, increasing free volume and lowering the modulus. The solvent-cast nature may also result in a lower overall material density compared to bulk polymerization. Dominant Factor: The high crosslink density indicated by the nanometer-scale mesh size and the intrinsic rigidity of the triazine core qualitatively dominate the mechanical response. While the flexible spacers and potential residual solvent introduce compliance, the tightly constrained network topology inherent to the stoichiometric thiol-ene system dictates a higher baseline stiffness relative to loosely crosslinked or linear analogs."
    },
    "analysis_without_hierarchical_structure": {
      "descriptive_text": "The polymer sample comprises a crosslinked network synthesized via a thiol-acrylate click reaction between 1,3,5-Tris(3-mercaptobutyloxethyl)-1,3,5-triazine-2,4,6-(1H,3H,5H)-trione and 1,4-Butanediol diacrylate, utilizing Benzophenone as a photoinitiator. The synthesis was conducted under UV irradiation at 365 nm for 30 minutes at room temperature within a dimethyl sulfoxide (DMSO) solution containing 30 wt% monomer concentration, maintaining a stoichiometric S-H to acrylate group ratio of 1.0. Following irradiation, the sample was kept standing for 24 hours prior to characterization, where the Young's modulus was determined via compression testing at a crosshead speed of 0.5 mm/min at room temperature.",
      "reasoning_analysis": "Increasing Factors: The utilization of a trifunctional thiol monomer based on a rigid triazine-2,4,6-trione core combined with a difunctional acrylate crosslinker facilitates the formation of a highly crosslinked network structure, which intrinsically restricts chain segment mobility and drives the Young's modulus upward. Additionally, the stoichiometric balance of functional groups optimizes the network connectivity, further contributing to structural rigidity. Decreasing Factors: The synthesis was performed in a high concentration of DMSO solvent (70 wt% relative to total solution mass), and the post-processing history specifies only standing for 24 hours without explicit vacuum drying or thermal annealing. Given the high boiling point of DMSO, significant residual solvent likely remains within the network, acting as a plasticizer that increases free volume and reduces intermolecular forces, thereby depressing the Young's modulus. Dominant Factor: Although the multifunctional monomers and rigid heterocyclic cores establish a high theoretical baseline for stiffness, the probable presence of residual high-boiling-point solvent due to the mild post-polymerization treatment is the dominant factor, qualitatively suppressing the final Young's modulus relative to a fully dried, pristine network."
    }
  },
  {
    "doi": "10.1080/15376494.2022.2114038",
    "title": "A combined molecular dynamics-finite element multiscale modeling to analyze the mechanical properties of randomly dispersed, chemisorbed carbon nanotubes/polymer nanocomposites",
    "year": 2023,
    "chemical_composition": {
      "repeat_unit_psmiles": "[*]CC(C)[*]",
      "monomers": [
        {
          "name": "Propylene",
          "smiles": "C=C(C)",
          "ratio_value": null,
          "ratio_unit": null
        }
      ],
      "additives": [
        {
          "name": "Carbon nanotubes",
          "type": "filler",
          "amount_value": 10,
          "amount_unit": "vol%"
        }
      ],
      "is_homopolymer": true
    },
    "processing_history": "MD simulation of (8,8) armchair pure CNT/PP RVE. CNT volume fraction 10%. Tersoff/Dreiding potentials. Equilibration at 300 K. Uniaxial tension perpendicular to CNT axis (Transverse).",
    "hierarchical_structure": "Transversely isotropic RVE with armchair CNT aligned in X direction.",
    "properties": {
      "E": {
        "value": [
          1.563
        ],
        "unit": "GPa"
      }
    },
    "analysis_with_hierarchical_structure": {
      "descriptive_text": "The sample consists of a polypropylene homopolymer matrix reinforced with 10 vol% carbon nanotubes within a representative volume element. The hierarchical structure features (8,8) armchair carbon nanotubes aligned along the X-direction, creating a transversely isotropic composite system. The material behavior was investigated via molecular dynamics simulation using Tersoff and Dreiding potentials, with the system equilibrated at 300 K prior to subjecting the RVE to uniaxial tension perpendicular to the CNT alignment axis.",
      "reasoning_analysis": "Increasing Factors: The incorporation of (8,8) armchair carbon nanotubes introduces a phase with significantly higher intrinsic stiffness compared to the polypropylene matrix, which qualitatively drives the composite modulus E upward. The 10 vol% fraction provides a substantial volume of this rigid reinforcement phase within the representative volume element, contributing to overall stiffening. Decreasing Factors: The application of uniaxial tension perpendicular to the CNT alignment axis represents a transverse loading condition, which fails to utilize the superior axial stiffness of the nanotubes and relies more heavily on the compliant polypropylene matrix and interfacial shear transfer. Additionally, the use of standard potentials without specified covalent functionalization suggests non-bonded interfacial interactions, which may limit stress transfer efficiency between the matrix and filler. Dominant Factor: The loading orientation relative to the filler alignment is the dominant factor governing the final modulus behavior; while the presence of carbon nanotubes inherently elevates the modulus above that of neat polypropylene, the transverse loading direction severely restricts the reinforcement efficiency, making the matrix compliance and interfacial properties the primary determinants of the magnitude of E in this specific configuration."
    },
    "analysis_without_hierarchical_structure": {
      "descriptive_text": "The sample comprises a polypropylene homopolymer matrix reinforced with 10 vol% carbon nanotubes. The material system was constructed using Molecular Dynamics simulation of an (8,8) armchair pure CNT/PP Representative Volume Element employing Tersoff and Dreiding potentials. After equilibration at 300 K, the mechanical response was evaluated under uniaxial tension applied perpendicular to the CNT axis to characterize the transverse modulus.",
      "reasoning_analysis": "Increasing Factors: The inclusion of 10 vol% carbon nanotubes introduces a high-stiffness filler phase that constrains the motion of polypropylene chains near the interface, inherently driving the composite modulus higher than that of the neat polymer matrix. The intrinsic rigidity of the CNT structure provides reinforcement even when loaded transversely through geometric confinement effects. Decreasing Factors: The processing history specifies uniaxial tension applied perpendicular to the CNT axis, which fails to utilize the exceptional axial stiffness of the nanotubes, resulting in a modulus governed more by the matrix than the filler. Furthermore, the use of pure CNTs suggests a non-covalent van der Waals interface, which may limit stress transfer efficiency compared to chemically functionalized systems. Dominant Factor: The loading orientation relative to the CNT alignment is the dominant factor determining the final modulus behavior. While the filler volume fraction increases stiffness relative to neat polypropylene, the transverse loading condition dictates that the mechanical response is primarily limited by the softer matrix properties and interfacial interactions rather than the intrinsic ultra-high stiffness of the carbon nanotubes."
    }
  },
  {
    "doi": "10.1080/15376494.2022.2114038",
    "title": "A combined molecular dynamics-finite element multiscale modeling to analyze the mechanical properties of randomly dispersed, chemisorbed carbon nanotubes/polymer nanocomposites",
    "year": 2023,
    "chemical_composition": {
      "repeat_unit_psmiles": "[*]CC(C)[*]",
      "monomers": [
        {
          "name": "Propylene",
          "smiles": "C=C(C)",
          "ratio_value": null,
          "ratio_unit": null
        }
      ],
      "additives": [
        {
          "name": "Carbon nanotubes",
          "type": "filler",
          "amount_value": 10,
          "amount_unit": "vol%"
        },
        {
          "name": "Fluorine",
          "type": "functional group",
          "amount_value": 15,
          "amount_unit": "surface %"
        }
      ],
      "is_homopolymer": true
    },
    "processing_history": "MD simulation of (8,8) armchair F-fCNT/PP RVE. CNT volume fraction 10%. P_func 15%. Tersoff/Dreiding potentials. Equilibration at 300 K. Uniaxial tension along CNT axis (Longitudinal).",
    "hierarchical_structure": "Transversely isotropic RVE with functionalized armchair CNT.",
    "properties": {
      "E": {
        "value": [
          49.431
        ],
        "unit": "GPa"
      }
    },
    "analysis_with_hierarchical_structure": {
      "descriptive_text": "The sample comprises a polypropylene homopolymer matrix reinforced with 10 vol% (8,8) armchair carbon nanotubes within a transversely isotropic representative volume element. The nanotube surfaces are functionalized with fluorine groups at a density of 15 surface % to modify interfacial properties. Molecular dynamics simulations were performed using Tersoff and Dreiding potentials, with the system equilibrated at 300 K before applying uniaxial tension along the longitudinal CNT axis to characterize the mechanical response.",
      "reasoning_analysis": "Increasing Factors: The inclusion of high-stiffness (8,8) armchair carbon nanotubes at 10 vol% provides significant reinforcement to the compliant polypropylene matrix, particularly because the uniaxial tension is applied along the longitudinal axis where the nanotube modulus is maximized. Additionally, the 15 surface % fluorine functionalization is intended to enhance interfacial adhesion, promoting more efficient stress transfer from the matrix to the filler phase. Decreasing Factors: The covalent functionalization required to attach fluorine groups introduces defects into the sp2 hybridized carbon lattice of the nanotubes, which can degrade their intrinsic axial stiffness. Furthermore, the polypropylene matrix itself has a relatively low modulus compared to the nanotubes, and any inefficiencies in load transfer due to interfacial sliding would limit the composite stiffness. Dominant Factor: The extreme modulus mismatch between the carbon nanotubes and the polymer matrix, combined with the precise longitudinal alignment of the filler along the loading direction, qualitatively dominates the mechanical behavior. While functionalization defects may slightly reduce individual nanotube stiffness, the reinforcement contribution from the aligned high-modulus phase and the improved interfacial load transfer capability govern the final Young's Modulus (E), leading to a net increase relative to the neat polymer."
    },
    "analysis_without_hierarchical_structure": {
      "descriptive_text": "The material system consists of a polypropylene homopolymer matrix reinforced with (8,8) armchair carbon nanotubes at a volume fraction of 10%. The nanotube surface is functionalized with fluorine groups covering 15% of the surface area. This fluorinated functionalized carbon nanotube/polypropylene representative volume element was modeled using molecular dynamics simulation employing Tersoff and Dreiding potentials, equilibrated at 300 K, and subjected to uniaxial tension along the longitudinal axis of the nanotubes to determine mechanical properties.",
      "reasoning_analysis": "Increasing Factors: The inclusion of (8,8) armchair carbon nanotubes at 10 vol% introduces a phase with exceptionally high intrinsic axial stiffness, which significantly reinforces the compliant polypropylene matrix. The processing history specifies uniaxial tension along the CNT longitudinal axis, ensuring the load is applied in the direction of maximum nanotube stiffness. Additionally, the 15% surface fluorination improves interfacial adhesion between the nanotubes and the polymer, enhancing stress transfer efficiency from the matrix to the filler. Decreasing Factors: The covalent functionalization of the carbon nanotube sidewalls with fluorine atoms converts sp2 hybridized carbon atoms to sp3, introducing structural defects that disrupt the perfect graphitic lattice and may reduce the intrinsic modulus of the nanotubes compared to pristine specimens. Furthermore, the polypropylene matrix itself has a relatively low modulus compared to the ceramic-like nanotubes, which limits the overall composite stiffness relative to the filler content. Dominant Factor: The dominant factor is the high aspect ratio and extreme stiffness mismatch between the aligned carbon nanotubes and the polymer matrix, compounded by the improved interfacial load transfer provided by fluorination. While functionalization introduces minor lattice defects, the enhancement in stress transfer efficiency and the sheer modulus contribution of the 10 vol% CNT network qualitatively drive the E significantly higher than that of the neat polymer."
    }
  },
  {
    "doi": "10.1016/j.mtcomm.2018.11.013",
    "title": "Synthesis of joint-linker type gels and porous polymers by addition reactions of multi-functional thiol and alkyl diacrylate, diisocyanate compounds",
    "year": 2018,
    "chemical_composition": {
      "repeat_unit_psmiles": null,
      "monomers": [
        {
          "name": "1,3,5-Tris(3-mercaptobutyloxethyl)-1,3,5-triazine-2,4,6-(1H,3H,5H)-trione",
          "smiles": "CC(S)CC(=O)OCCN1C(=O)N(CCOC(=O)CC(C)S)C(=O)N(CCOC(=O)CC(C)S)C1=O",
          "ratio_value": null,
          "ratio_unit": null
        },
        {
          "name": "1,4-Butanediol diacrylate",
          "smiles": "C=CC(=O)OCCCCOC(=O)C=C",
          "ratio_value": null,
          "ratio_unit": null
