Repository: hhtrick/HHT-code

# HHT training framework

This directory contains model training, embedding precomputation, inference, article-level baselines and the curated datasets. All commands below assume that the working directory is `train_code/`.

## 3. Datasets and fixed partitions

Each main dataset is a JSON array at `dataset/{property}/{property}.json`. Entries contain source metadata, `chemical_composition`, `processing_history`, `hierarchical_structure`, `properties`, and two generated-analysis objects. Targets are stored as `properties[property]["value"]`; source metadata and target values are not predictive input fields.

| Property | Train | Validation | Test | Total |
|---|---:|---:|---:|---:|

File: train_code/dataset/E/E.json (part 16 of 204)
[
        }
      ],
      "additives": [
        {
          "name": "Benzophenone",
          "type": "initiator",
          "amount_value": null,
          "amount_unit": null
        }
      ],
      "is_homopolymer": false
    },
    "processing_history": "Synthesized by UV irradiation (365 nm, 30 min) at room temperature in Propylene Carbonate (30 wt% monomer concentration) with Benzophenone initiator. S-H to acrylate group ratio 1.0. Kept standing 24 h. Young's modulus measured by compression test (Tensilon RTE-1210) at 0.5 mm/min, room temperature.",
    "hierarchical_structure": "Homogeneous network structure. Mesh size ~1.2-2.0 nm (inferred).",
    "properties": {
      "E": {
        "value": [
          0.0
        ],
        "unit": "GPa"
      }
    },
    "analysis_with_hierarchical_structure": {
      "descriptive_text": "The sample comprises a crosslinked network synthesized from 1,3,5-Tris(3-mercaptobutyloxethyl)-1,3,5-triazine-2,4,6-(1H,3H,5H)-trione and 1,4-Butanediol diacrylate using Benzophenone as a photoinitiator. Polymerization was induced by UV irradiation at 365 nm for 30 minutes at room temperature in a Propylene Carbonate solution with 30 wt% monomer concentration and a stoichiometric S-H to acrylate group ratio of 1.0, followed by a 24-hour standing period. The material exhibits a homogeneous network structure with an inferred mesh size of approximately 1.2 to 2.0 nm. Young's modulus was subsequently characterized via compression test using a Tensilon RTE-1210 at a crosshead speed of 0.5 mm/min under ambient conditions.",
      "reasoning_analysis": "Increasing Factors: The multifunctional nature of the triazine-based thiol monomer facilitates the formation of a highly crosslinked network, which inherently restricts chain mobility and increases stiffness. The rigid triazine trione core within the repeat unit further contributes to backbone rigidity, while the stoichiometric balance of functional groups ensures high conversion efficiency and network homogeneity, minimizing defects that could weaken the material. Decreasing Factors: The inclusion of flexible aliphatic spacers, such as the 1,4-butanediol segments and ethyl-thiol linkers, introduces conformational freedom that lowers the modulus relative to fully aromatic systems. Additionally, the low monomer concentration (30 wt%) during polymerization implies a significant solvent volume; if residual Propylene Carbonate remains after the standing period, it would act as a plasticizer, significantly reducing intermolecular forces and stiffness. Room temperature curing may also limit the ultimate crosslink density compared to thermal post-curing. Dominant Factor: The structural integrity provided by the trifunctional monomer and the homogeneous network formation likely dominates the mechanical response, establishing a solid elastic framework; however, the final modulus is qualitatively moderated by the flexibility of the spacers and the potential plasticizing effect of the solvent used during the low-concentration synthesis."
    },
    "analysis_without_hierarchical_structure": {
      "descriptive_text": "The polymer network was synthesized via a photopolymerization reaction involving 1,3,5-Tris(3-mercaptobutyloxethyl)-1,3,5-triazine-2,4,6-(1H,3H,5H)-trione and 1,4-Butanediol diacrylate monomers, utilizing Benzophenone as a photoinitiator. The mixture, maintained at a 30 wt% monomer concentration in Propylene Carbonate solvent with a stoichiometric S-H to acrylate group ratio of 1.0, was subjected to UV irradiation at 365 nm for 30 minutes at room temperature. Following synthesis, the sample was kept standing for 24 hours prior to the determination of Young's modulus via compression testing at a crosshead speed of 0.5 mm/min under ambient conditions.",
      "reasoning_analysis": "Increasing Factors: The formation of a covalently crosslinked network through thiol-ene click chemistry between the trifunctional triazine derivative and the difunctional acrylate creates a rigid structural architecture. The presence of the rigid triazine core within the multifunctional thiol monomer restricts segmental mobility, while the stoichiometric S-H to acrylate ratio of 1.0 optimizes crosslinking density, both of which intrinsically drive the Young's modulus higher. Decreasing Factors: The aliphatic spacers, such as the butanediol and oxyethyl links, introduce flexibility between crosslinking points which can lower stiffness. More critically, the processing history involves a high proportion of Propylene Carbonate solvent (70 wt%) with a high boiling point, and the post-synthesis treatment was limited to standing at room temperature for 24 hours without active drying; residual solvent molecules would act as potent plasticizers, increasing free volume and significantly depressing the modulus. Dominant Factor: While the multifunctional monomers establish a theoretically stiff crosslinked network, the processing history regarding solvent removal is the dominant factor; the high boiling point of Propylene Carbonate combined with the passive standing process suggests substantial residual solvent remains, meaning the plasticization effect qualitatively dominates the final mechanical behavior, resulting in a lower modulus than would be observed in a fully dried network."
    }
  },
  {
    "doi": null,
    "title": "Hysteretic behavior of soft magnetic elastomer composites",
    "year": null,
    "chemical_composition": {
      "repeat_unit_psmiles": null,
      "monomers": [
        {
          "name": "Styrene segments",
          "smiles": null,
          "ratio_value": null,
          "ratio_unit": null
        },
        {
          "name": "Urethane segments",
          "smiles": null,
          "ratio_value": null,
          "ratio_unit": null
        }
      ],
      "additives": [],
      "is_homopolymer": false
    },
    "processing_history": "Commercial thermoplastic elastomer (Versaflex CL2003X). Tensile test rods (cross section 10x1 mm2) formed by injection molding. Young's modulus determined from slope of stress-strain curves below 10% strain using uniaxial tension testing machine Z005 (Zwick), strain rate 0.5 mm/s, load/unload cycle with 5s hold at 10% strain.",
    "hierarchical_structure": "Thermoplastic elastomer matrix.",
    "properties": {
      "E": {
        "value": [
          0.0
        ],
        "unit": "GPa"
      }
    },
    "analysis_with_hierarchical_structure": {
      "descriptive_text": "The sample consists of a commercial thermoplastic elastomer (Versaflex CL2003X) characterized by a matrix structure composed of styrene and urethane segments. This copolymeric material was processed via injection molding to form tensile test rods with a cross-section of 10x1 mm². Mechanical evaluation was conducted using a Zwick Z005 uniaxial tension testing machine, where the Young's modulus was calculated from the slope of stress-strain curves obtained below 10% strain at a strain rate of 0.5 mm/s, utilizing a load/unload cycle that included a 5-second hold at 10% strain.",
      "reasoning_analysis": "Increasing Factors: The incorporation of styrene segments introduces rigid, glassy domains at room temperature that act as physical crosslinks and reinforcing phases within the polymer matrix, inherently increasing stiffness. Additionally, the injection molding processing history induces flow-induced orientation of polymer chains and hard domains along the axis of the tensile bars, which typically enhances the modulus in the direction of testing. The presence of urethane segments may further contribute to stiffness through hydrogen bonding interactions that reinforce the physical network. Decreasing Factors: The fundamental classification as a thermoplastic elastomer implies a continuous soft phase designed for elasticity, which significantly lowers the Young's modulus compared to rigid thermoplastics. The absence of external reinforcing fillers or additives means the stiffness relies solely on the intrinsic polymer morphology rather than composite reinforcement. Furthermore, the viscoelastic nature of the elastomeric matrix suggests that the specific testing parameters, such as the relatively low strain rate, may allow for some chain relaxation, resulting in a lower measured modulus compared to high-rate loading. Dominant Factor: The microphase-separated morphology intrinsic to the thermoplastic elastomer structure is the dominant factor governing the Young's modulus. While the rigid styrene domains provide structural integrity, the volume fraction and continuity of the soft elastomeric matrix primarily dictate the bulk compliance, resulting in a modulus that reflects a balance between the reinforcing hard segments and the compliant soft phases, modulated by the processing-induced orientation."
    },
    "analysis_without_hierarchical_structure": {
      "descriptive_text": "The sample consists of a commercial thermoplastic elastomer, identified as Versaflex CL2003X, featuring a segmented copolymer architecture composed of styrene and urethane segments. Tensile test rods with a cross-section of 10x1 mm² were fabricated via injection molding. The Young's modulus was determined from the slope of stress-strain curves obtained during uniaxial tension testing using a Z005 machine at a strain rate of 0.5 mm/s, incorporating a load/unload cycle with a 5-second hold at 10% strain.",
      "reasoning_analysis": "Increasing Factors: The presence of styrene segments introduces rigid aromatic structures that restrict backbone mobility, while urethane segments facilitate strong intermolecular hydrogen bonding and hard domain formation, both intrinsically driving the Young's modulus higher. Additionally, the injection molding processing history likely induces molecular orientation and alignment of these rigid domains along the flow direction, further enhancing stiffness in the testing axis. Decreasing Factors: The classification as a thermoplastic elastomer implies a significant volume fraction of flexible soft segments inherent to the elastomeric behavior, which provides high chain flexibility and free volume, inherently lowering the Young's modulus relative to rigid engineering thermoplastics. Dominant Factor: The microphase-separated morphology arising from the segmented copolymer architecture qualitatively dominates the final behavior; the physical crosslinking density provided by the styrene and urethane hard domains within the compliant soft matrix dictates the equilibrium stiffness, balancing rigid reinforcement against the elastomeric matrix."
    }
  },
  {
    "doi": "10.1016/j.mtcomm.2018.11.013",
    "title": "Synthesis of joint-linker type gels and porous polymers by addition reactions of multi-functional thiol and alkyl diacrylate, diisocyanate compounds",
    "year": 2018,
    "chemical_composition": {
      "repeat_unit_psmiles": null,
      "monomers": [
        {
          "name": "1,3,5-Tris(3-mercaptobutyloxethyl)-1,3,5-triazine-2,4,6-(1H,3H,5H)-trione",
          "smiles": "CC(S)CC(=O)OCCN1C(=O)N(CCOC(=O)CC(C)S)C(=O)N(CCOC(=O)CC(C)S)C1=O",
          "ratio_value": null,
          "ratio_unit": null
        },
        {
          "name": "1,9-Nonanediol diacrylate",
          "smiles": "C=CC(=O)OCCCCCCCCCOC(=O)C=C",
          "ratio_value": null,
          "ratio_unit": null
        }
      ],
      "additives": [
        {
          "name": "Benzophenone",
          "type": "initiator",
          "amount_value": null,
          "amount_unit": null
        }
      ],
      "is_homopolymer": false
    },
    "processing_history": "Synthesized by UV irradiation (365 nm, 30 min) at room temperature in Propylene Carbonate (30 wt% monomer concentration) with Benzophenone initiator. S-H to acrylate group ratio 1.0. Kept standing 24 h. Young's modulus measured by compression test (Tensilon RTE-1210) at 0.5 mm/min, room temperature.",
    "hierarchical_structure": "Homogeneous network structure. Mesh size ~1.2-2.0 nm (inferred).",
    "properties": {
      "E": {
        "value": [
          0.0
        ],
        "unit": "GPa"
      }
    },
    "analysis_with_hierarchical_structure": {
      "descriptive_text": "The sample comprises a homogeneous polymer network formed through the copolymerization of 1,3,5-Tris(3-mercaptobutyloxethyl)-1,3,5-triazine-2,4,6-(1H,3H,5H)-trione and 1,9-Nonanediol diacrylate, initiated by Benzophenone. Synthesis was achieved via UV irradiation at 365 nm for 30 minutes at room temperature in Propylene Carbonate with a 30 wt% monomer concentration and a stoichiometric S-H to acrylate group ratio of 1.0, followed by a 24-hour standing period. The resulting material possesses a homogeneous network structure with an inferred mesh size of approximately 1.2-2.0 nm, and its Young's modulus was evaluated using a compression test on a Tensilon RTE-1210 at a rate of 0.5 mm/min under ambient conditions.",
      "reasoning_analysis": "Increasing Factors: The presence of a rigid triazine core within the multifunctional thiol monomer provides intrinsic stiffness to the network junctions. Additionally, the stoichiometric S-H to acrylate ratio of 1.0 promotes optimal crosslinking density, while the thiol-acrylate click chemistry mechanism typically yields a homogeneous network with minimal structural defects, both of which contribute to a higher Young's modulus. The inferred small mesh size of 1.2-2.0 nm further indicates a tightly crosslinked network that restricts large-scale chain deformation. Decreasing Factors: The 1,9-Nonanediol diacrylate monomer introduces long, flexible aliphatic spacers consisting of nine carbon atoms between crosslink points, which significantly enhances chain segment mobility and compliance. Furthermore, the processing history involves curing in Propylene Carbonate, a high-boiling-point solvent, followed only by standing at room temperature; this likely results in residual solvent retention within the network, acting as a plasticizer that drastically reduces stiffness. Dominant Factor: While the rigid triazine core and high crosslink density establish a robust network framework, the compliance introduced by the long aliphatic spacers combined with the plasticizing effect of residual Propylene Carbonate from the insufficient drying process are the dominant factors, qualitatively limiting the Young's modulus relative to a fully aromatic, solvent-free network."
    },
    "analysis_without_hierarchical_structure": {
      "descriptive_text": "The sample comprises a crosslinked network synthesized from 1,3,5-Tris(3-mercaptobutyloxethyl)-1,3,5-triazine-2,4,6-(1H,3H,5H)-trione and 1,9-Nonanediol diacrylate using Benzophenone as a photoinitiator. Polymerization was induced by UV irradiation at 365 nm for 30 minutes at room temperature in Propylene Carbonate with a monomer concentration of 30 wt% and a stoichiometric S-H to acrylate group ratio of 1.0. Following synthesis, the material was kept standing for 24 hours, and the Young's modulus was evaluated via compression test at 0.5 mm/min under ambient conditions.",
      "reasoning_analysis": "Increasing Factors: The multifunctional triazine-trione monomer introduces a rigid heterocyclic core into the network architecture, which restricts local segmental motion and enhances structural stiffness. Additionally, the stoichiometric balance of functional groups and the efficient thiol-ene click chemistry promote a high degree of conversion and uniform crosslinking, theoretically supporting a higher modulus. Decreasing Factors: The use of 1,9-Nonanediol diacrylate introduces a long, flexible aliphatic chain (nine methylene units) between crosslinks, significantly increasing the molecular weight between crosslinks and enhancing chain flexibility. Furthermore, the processing history indicates polymerization in a dilute solution (30 wt% monomer in Propylene Carbonate), which typically results in a lower effective crosslink density per unit volume compared to bulk polymerization and may leave residual solvent acting as a plasticizer. Dominant Factor: Despite the rigidity of the triazine core, the dominant influence on the Young's modulus is the combination of the long flexible aliphatic spacer and the low monomer concentration during network formation. These factors collectively increase the network mesh size and chain mobility, qualitatively driving the modulus lower relative to a densely crosslinked, bulk-cured system."
    }
  },
  {
    "doi": null,
    "title": "Hysteretic behavior of soft magnetic elastomer composites",
    "year": null,
    "chemical_composition": {
      "repeat_unit_psmiles": null,
      "monomers": [
        {
          "name": "Styrene segments",
          "smiles": null,
          "ratio_value": null,
          "ratio_unit": null
        },
        {
          "name": "Urethane segments",
          "smiles": null,
          "ratio_value": null,
          "ratio_unit": null
        }
      ],
      "additives": [],
      "is_homopolymer": false
    },
    "processing_history": "Commercial thermoplastic elastomer (Kraiburg TF0STL). Tensile test rods (cross section 10x1 mm2) formed by injection molding. Young's modulus determined from slope of stress-strain curves below 10% strain using uniaxial tension testing machine Z005 (Zwick), strain rate 0.5 mm/s, load/unload cycle with 5s hold at 10% strain.",
    "hierarchical_structure": "Thermoplastic elastomer matrix.",
    "properties": {
      "E": {
        "value": [
          0.0
        ],
        "unit": "GPa"
      }
    },
    "analysis_with_hierarchical_structure": {
      "descriptive_text": "The sample comprises a commercial thermoplastic elastomer matrix, identified as Kraiburg TF0STL, featuring a chemical composition of styrene and urethane segments. This copolymeric material was processed into tensile test rods with a 10x1 mm² cross-section via injection molding. Mechanical characterization involved uniaxial tension testing using a Zwick Z005 machine at a strain rate of 0.5 mm/s, where the Young's modulus was derived from the slope of stress-strain curves below 10% strain during a load/unload cycle with a 5-second hold at maximum strain.",
      "reasoning_analysis": "Increasing Factors: The presence of styrene segments facilitates the formation of rigid, glassy domains that act as physical crosslinks, significantly reinforcing the matrix and increasing stiffness. Additionally, hydrogen bonding interactions within the urethane segments contribute to intermolecular cohesion, further resisting deformation. The injection molding processing history likely induces molecular orientation and alignment of these hard domains along the flow direction, enhancing the modulus in the testing axis. Decreasing Factors: The inherent design of the material as a thermoplastic elastomer implies a significant volume fraction of soft segments with high chain mobility, which inherently lowers the modulus compared to rigid thermoplastics. The measurement protocol focuses on low strain levels, capturing the initial compliance of the soft matrix before significant hard domain alignment or strain hardening occurs. Dominant Factor: The microphase-separated morphology is the dominant factor governing the elastic modulus. While the soft segments provide compliance, the percolation and connectivity of the rigid styrene domains establish the structural integrity required for a solid-state modulus, qualitatively defining the material's behavior as a reinforced elastomer rather than a viscous liquid or a brittle plastic."
    },
    "analysis_without_hierarchical_structure": {
      "descriptive_text": "The sample is a commercial thermoplastic elastomer, identified as Kraiburg TF0STL, featuring a segmented copolymer architecture composed of styrene and urethane segments. Tensile test rods with a 10x1 mm² cross-section were fabricated using injection molding. The Young's modulus was evaluated from the slope of stress-strain curves recorded during uniaxial tension testing on a Z005 machine (Zwick) at a strain rate of 0.5 mm/s, utilizing a load/unload cycle with a 5-second hold at 10% strain.",
      "reasoning_analysis": "Increasing Factors: The chemical composition includes styrene segments, which introduce bulky phenyl groups that restrict backbone rotation through steric hindrance, and urethane segments, which facilitate strong intermolecular hydrogen bonding; both mechanisms inherently increase chain stiffness and resistance to deformation. Additionally, the injection molding processing history likely induces molecular orientation and alignment of hard domains along the flow direction, further reinforcing the material and increasing the Young's modulus in the testing axis. Decreasing Factors: The classification as a thermoplastic elastomer implies the presence of flexible soft segments within the architecture that provide high chain mobility and entropy-driven elasticity, inherently lowering the modulus compared to rigid thermoplastics. Furthermore, the testing protocol involves a 5-second hold at 10% strain during the load/unload cycle, which allows for viscoelastic stress relaxation and segmental rearrangement, potentially resulting in a lower apparent modulus compared to high-frequency or instantaneous measurements. Dominant Factor: The microphase-separated morphology resulting from the incompatibility between the rigid styrene/urethane segments and the soft elastomeric matrix is the dominant factor; while the hard domains act as physical crosslinks to provide structural integrity, the continuous soft phase primarily dictates the low-strain compliance, establishing the characteristic modulus range of a thermoplastic elastomer."
    }
  },
  {
    "doi": "10.1080/15376494.2022.2114038",
    "title": "A combined molecular dynamics-finite element multiscale modeling to analyze the mechanical properties of randomly dispersed, chemisorbed carbon nanotubes/polymer nanocomposites",
    "year": 2023,
    "chemical_composition": {
      "repeat_unit_psmiles": "[*]CC(C)[*]",
      "monomers": [
        {
          "name": "Propylene",
          "smiles": "C=C(C)",
          "ratio_value": null,
          "ratio_unit": null
        }
      ],
      "additives": [
        {
          "name": "Carbon nanotubes",
          "type": "filler",
          "amount_value": 10,
          "amount_unit": "vol%"
        },
        {
          "name": "Hydrogen",
          "type": "functional group",
          "amount_value": 15,
          "amount_unit": "surface %"
        }
      ],
      "is_homopolymer": true
    },
    "processing_history": "MD simulation of (8,8) armchair H-fCNT/PP RVE. CNT volume fraction 10%. P_func 15%. Tersoff/Dreiding potentials. Equilibration at 300 K. Uniaxial tension along CNT axis (Longitudinal).",
    "hierarchical_structure": "Transversely isotropic RVE with functionalized armchair CNT.",
    "properties": {
      "E": {
        "value": [
          49.7992
        ],
        "unit": "GPa"
      }
    },
    "analysis_with_hierarchical_structure": {
      "descriptive_text": "The sample consists of a polypropylene homopolymer matrix reinforced with 10 vol% (8,8) armchair carbon nanotubes functionalized with hydrogen groups at 15 surface %. This composite was modeled as a transversely isotropic representative volume element using molecular dynamics simulations with Tersoff and Dreiding potentials. Following equilibration at 300 K, the system was subjected to uniaxial tension along the longitudinal CNT axis to evaluate mechanical performance.",
      "reasoning_analysis": "Increasing Factors: The alignment of the (8,8) armchair carbon nanotubes along the longitudinal axis of uniaxial tension maximizes the contribution of their high intrinsic axial stiffness to the composite response. Additionally, the 10 vol% volume fraction provides substantial reinforcement, and the 15% hydrogen functionalization enhances interfacial shear strength, promoting effective load transfer from the compliant polypropylene matrix to the rigid filler. Decreasing Factors: The polypropylene matrix inherently exhibits a low modulus compared to the nanotubes, which dilutes the overall stiffness. Crucially, the hydrogen functionalization converts carbon atoms from sp2 to sp3 hybridization, introducing structural defects that degrade the intrinsic mechanical stiffness of the nanotubes themselves. Dominant Factor: The longitudinal alignment of the reinforcing phase relative to the loading direction qualitatively dominates the behavior, as the high aspect ratio and volume fraction of the nanotubes outweigh the compliance of the matrix and the stiffness reduction caused by functionalization defects, leading to a net enhancement in E."
    },
    "analysis_without_hierarchical_structure": {
      "descriptive_text": "The sample comprises a polypropylene homopolymer matrix reinforced with 10 vol% (8,8) armchair carbon nanotubes functionalized with 15 surface % hydrogen. This nanocomposite representative volume element was constructed for molecular dynamics simulation using Tersoff and Dreiding potentials. Following equilibration at 300 K, the system was subjected to uniaxial tension applied along the longitudinal axis of the carbon nanotubes to evaluate mechanical performance.",
      "reasoning_analysis": "Increasing Factors: The incorporation of carbon nanotubes introduces a phase with intrinsically high axial stiffness into the compliant polypropylene matrix, fundamentally driving the E higher. The processing history specifies uniaxial tension along the CNT axis (Longitudinal), which aligns the loading direction with the maximum stiffness orientation of the nanotubes, maximizing load transfer. Additionally, the 15% hydrogen functionalization enhances interfacial adhesion between the filler and matrix, reducing interfacial slippage and further supporting an increase in E. Decreasing Factors: The hydrogen functionalization introduces sp3 defects into the carbon nanotube sidewalls, disrupting the pristine sp2 lattice structure and inherently reducing the intrinsic stiffness of the filler compared to non-functionalized nanotubes. Furthermore, the polypropylene matrix remains the continuous phase with significantly lower stiffness than the filler, limiting the overall composite modulus. Dominant Factor: The longitudinal alignment of the high-modulus carbon nanotubes relative to the loading direction is the dominant factor. Despite the defect-induced stiffness reduction in the nanotubes due to functionalization, the geometric alignment ensures that the superior axial stiffness of the filler governs the macroscopic mechanical response, resulting in a net qualitative increase in E compared to the neat polymer matrix."
    }
  },
  {
    "doi": "10.1016/j.mtcomm.2018.11.013",
    "title": "Synthesis of joint-linker type gels and porous polymers by addition reactions of multi-functional thiol and alkyl diacrylate, diisocyanate compounds",
    "year": 2018,
    "chemical_composition": {
      "repeat_unit_psmiles": null,
      "monomers": [
        {
          "name": "1,3,5-Tris(3-mercaptobutyloxethyl)-1,3,5-triazine-2,4,6-(1H,3H,5H)-trione",
          "smiles": "CC(S)CC(=O)OCCN1C(=O)N(CCOC(=O)CC(C)S)C(=O)N(CCOC(=O)CC(C)S)C1=O",
          "ratio_value": null,
          "ratio_unit": null
        },
        {
          "name": "1,9-Nonanediol diacrylate",
          "smiles": "C=CC(=O)OCCCCCCCCCOC(=O)C=C",
          "ratio_value": null,
          "ratio_unit": null
        }
      ],
      "additives": [
        {
          "name": "Benzophenone",
          "type": "initiator",
          "amount_value": null,
          "amount_unit": null
        }
      ],
      "is_homopolymer": false
    },
    "processing_history": "Synthesized by UV irradiation (365 nm, 30 min) at room temperature in DMSO (30 wt% monomer concentration) with Benzophenone initiator. S-H to acrylate group ratio 1.0. Kept standing 24 h. Young's modulus measured by compression test (Tensilon RTE-1210) at 0.5 mm/min, room temperature.",
    "hierarchical_structure": "Homogeneous network structure. Mesh size ~1.2-2.0 nm (inferred).",
    "properties": {
      "E": {
        "value": [
          0.0
        ],
        "unit": "GPa"
      }
    },
    "analysis_with_hierarchical_structure": {
      "descriptive_text": "The sample consists of a crosslinked polymer network formed from the UV-induced copolymerization of 1,3,5-tris(3-mercaptobutyloxethyl)-1,3,5-triazine-2,4,6-(1H,3H,5H)-trione and 1,9-nonanediol diacrylate using benzophenone as a photoinitiator. Synthesis was conducted in dimethyl sulfoxide at a 30 wt% monomer concentration under 365 nm irradiation for 30 minutes at room temperature, followed by a 24-hour standing period with a stoichiometric thiol-to-acrylate ratio of 1.0. The resulting material possesses a homogeneous network structure with an inferred mesh size between 1.2 and 2.0 nm, and its Young's modulus was characterized via compression testing at a crosshead speed of 0.5 mm/min at room temperature.",
      "reasoning_analysis": "Increasing Factors: The presence of the rigid triazine-trione core in the multifunctional thiol monomer serves as a stiff crosslinking node, which inherently restricts segmental motion and contributes to higher stiffness. Additionally, the stoichiometric balance of functional groups and the resulting homogeneous network structure minimize structural defects, ensuring efficient stress transfer throughout the material. Decreasing Factors: The 1,9-nonanediol diacrylate introduces long, flexible aliphatic spacers between crosslinks, significantly enhancing chain mobility and reducing the overall modulus. Furthermore, the high solvent content (70 wt% DMSO) during polymerization creates a dilution effect that increases the average molecular weight between crosslinks, thereby lowering the crosslink density and the associated stiffness. Dominant Factor: While the rigid core provides structural integrity, the combination of the long flexible aliphatic spacers and the dilution-induced reduction in crosslink density during synthesis qualitatively dominates the mechanical response, leading to a Young's modulus characteristic of a flexible network rather than a rigid thermoset."
    },
    "analysis_without_hierarchical_structure": {
      "descriptive_text": "The sample consists of a crosslinked polymer network formed through a thiol-ene click reaction between 1,3,5-Tris(3-mercaptobutyloxethyl)-1,3,5-triazine-2,4,6-(1H,3H,5H)-trione and 1,9-Nonanediol diacrylate. Benzophenone was utilized as a photoinitiator to drive polymerization under UV irradiation at 365 nm for 30 minutes at room temperature within a dimethyl sulfoxide solution containing 30 wt% monomer concentration. The synthesis maintained a stoichiometric S-H to acrylate group ratio of 1.0, followed by a 24-hour standing period, and the Young's modulus was subsequently characterized using a compression test at a crosshead speed of 0.5 mm/min under ambient conditions.",
      "reasoning_analysis": "Increasing Factors: The formation of a three-dimensional crosslinked network via the trifunctional triazine derivative and difunctional acrylate creates a structural architecture that resists deformation, inherently increasing the Young's modulus compared to linear analogs. Additionally, the rigid triazine trione core segments within the network backbone contribute to localized stiffness, and the stoichiometric balance of functional groups promotes optimal crosslink density. Decreasing Factors: The incorporation of 1,9-Nonanediol diacrylate introduces long, flexible nine-carbon aliphatic spacers between crosslinking points, which significantly enhances chain mobility and free volume, thereby driving the modulus down. Furthermore, the processing history involving synthesis in a high concentration of dimethyl sulfoxide (70 wt% solvent) poses a risk of residual solvent entrapment within the network, which would act as a plasticizer and further reduce stiffness. Dominant Factor: While the crosslinked architecture provides structural integrity, the intrinsic flexibility of the long aliphatic nonanediol spacer qualitatively dominates the mechanical behavior by limiting the maximum achievable stiffness, potentially compounded by the plasticizing effect of residual solvent from the solution processing history."
    }
  },
  {
    "doi": null,
    "title": "Hysteretic behavior of soft magnetic elastomer composites",
    "year": null,
    "chemical_composition": {
      "repeat_unit_psmiles": null,
      "monomers": [
        {
          "name": "Styrene segments",
          "smiles": null,
          "ratio_value": null,
          "ratio_unit": null
        },
        {
          "name": "Urethane segments",
          "smiles": null,
          "ratio_value": null,
          "ratio_unit": null
        }
      ],
      "additives": [],
      "is_homopolymer": false
    },
    "processing_history": "Commercial thermoplastic elastomer (Dynaflex G6713). Tensile test rods (cross section 10x1 mm2) formed by injection molding. Young's modulus determined from slope of stress-strain curves below 10% strain using uniaxial tension testing machine Z005 (Zwick), strain rate 0.5 mm/s, load/unload cycle with 5s hold at 10% strain.",
    "hierarchical_structure": "Thermoplastic elastomer matrix.",
    "properties": {
      "E": {
        "value": [
          0.0
        ],
        "unit": "GPa"
      }
    },
    "analysis_with_hierarchical_structure": {
      "descriptive_text": "The sample comprises a commercial thermoplastic elastomer (Dynaflex G6713) featuring a matrix structure composed of styrene and urethane segments. Processing involved injection molding to fabricate tensile test rods with a 10x1 mm² cross-section. Young's modulus was determined from the initial slope of stress-strain curves below 10% strain using a Zwick Z005 uniaxial tension testing machine at a strain rate of 0.5 mm/s, incorporating a load/unload cycle with a 5-second hold at 10% strain.",
      "reasoning_analysis": "Increasing Factors: The presence of styrene segments facilitates the formation of rigid, glassy physical crosslinks (hard domains) at room temperature, which restricts chain mobility and significantly reinforces the material stiffness. Additionally, the injection molding processing history likely induces molecular orientation and alignment of these hard domains along the flow direction, potentially increasing the Young's modulus measured in the direction of the tensile load. Decreasing Factors: The material is defined as a thermoplastic elastomer matrix, implying a continuous soft phase associated with the urethane or soft block components that provides high chain flexibility and free volume, inherently lowering the Young's modulus compared to rigid thermoplastics. Furthermore, the viscoelastic nature of the elastomer means that the measured modulus is sensitive to the testing conditions, where stress relaxation during the 5-second hold period could reduce the apparent stiffness relative to a purely elastic solid. Dominant Factor: The continuous soft elastomeric phase qualitatively dominates the mechanical response, establishing a baseline low modulus characteristic of elastomers; however, the physical crosslinking density provided by the styrene domains is the critical factor that maintains structural integrity and prevents viscous flow, setting the specific modulus value above that of an uncrosslinked rubber while remaining lower than rigid plastics."
    },
    "analysis_without_hierarchical_structure": {
      "descriptive_text": "The sample consists of a commercial thermoplastic elastomer, specifically Dynaflex G6713, featuring a segmented copolymer architecture composed of styrene and urethane segments. Tensile test rods with a cross-section of 10x1 mm2 were fabricated via injection molding. The Young's modulus was determined from the slope of stress-strain curves recorded below 10% strain using a Z005 uniaxial tension testing machine (Zwick) at a strain rate of 0.5 mm/s, incorporating a load/unload cycle with a 5-second hold at 10% strain.",
      "reasoning_analysis": "Increasing Factors: The presence of styrene segments promotes the formation of rigid, glassy hard domains at room temperature that act as physical crosslinks, significantly enhancing stiffness. Additionally, urethane segments can contribute to modulus elevation through hydrogen bonding interactions that reinforce the physical network. The injection molding processing history likely induces molecular orientation and alignment of these hard domains along the flow direction, further increasing the modulus in the tensile testing axis. Decreasing Factors: As a thermoplastic elastomer, the material inherently contains soft segments within the urethane chemistry or matrix phase designed to provide elasticity, which lowers the overall stiffness compared to rigid thermoplastics. Furthermore, the viscoelastic nature of the polymer means that the specific strain rate and the 5-second hold period allow for some stress relaxation, which can result in a lower apparent modulus compared to instantaneous loading conditions. Dominant Factor: The microphase-separated morphology dictated by the chemical architecture, specifically the volume fraction and connectivity of the rigid styrene and urethane hard domains relative to the soft elastomeric matrix, qualitatively dominates the Young's modulus behavior, as this intrinsic phase structure establishes the baseline mechanical reinforcement upon which processing-induced orientation and testing conditions act."
    }
  },
  {
    "doi": null,
    "title": "Hysteretic behavior of soft magnetic elastomer composites",
    "year": null,
    "chemical_composition": {
      "repeat_unit_psmiles": null,
      "monomers": [
        {
          "name": "Styrene segments",
          "smiles": null,
          "ratio_value": null,
          "ratio_unit": null
        },
        {
          "name": "Urethane segments",
          "smiles": null,
          "ratio_value": null,
          "ratio_unit": null
        }
      ],
      "additives": [],
      "is_homopolymer": false
    },
    "processing_history": "Commercial thermoplastic elastomer (Versaflex CL2000X). Tensile test rods (cross section 10x1 mm2) formed by injection molding. Young's modulus determined from slope of stress-strain curves below 10% strain using uniaxial tension testing machine Z005 (Zwick), strain rate 0.5 mm/s, load/unload cycle with 5s hold at 10% strain.",
    "hierarchical_structure": "Thermoplastic elastomer matrix.",
    "properties": {
      "E": {
        "value": [
          0.0
        ],
        "unit": "GPa"
      }
    },
    "analysis_with_hierarchical_structure": {
      "descriptive_text": "The sample comprises a commercial thermoplastic elastomer matrix, identified as Versaflex CL2000X, consisting of styrene and urethane segments arranged in a copolymer architecture. Specimens were prepared as tensile test rods with a 10x1 mm² cross-section through injection molding. Mechanical characterization involved determining the Young's modulus from the slope of stress-strain curves within the linear region below 10% strain, utilizing a Zwick Z005 uniaxial tension testing machine at a strain rate of 0.5 mm/s with a load/unload cycle incorporating a 5-second hold at maximum strain.",
