Repository: hhtrick/HHT-code

# HHT training framework

This directory contains model training, embedding precomputation, inference, article-level baselines and the curated datasets. All commands below assume that the working directory is `train_code/`.

## 3. Datasets and fixed partitions

Each main dataset is a JSON array at `dataset/{property}/{property}.json`. Entries contain source metadata, `chemical_composition`, `processing_history`, `hierarchical_structure`, `properties`, and two generated-analysis objects. Targets are stored as `properties[property]["value"]`; source metadata and target values are not predictive input fields.

| Property | Train | Validation | Test | Total |
|---|---:|---:|---:|---:|

File: train_code/dataset/E/E.json (part 19 of 204)
[
    "processing_history": "MD simulation of (14,0) zigzag H-fCNT/PE RVE. CNT volume fraction 10%. P_func 15%. Tersoff/Dreiding potentials. Equilibration at 300 K. Uniaxial tension along CNT axis (Longitudinal).",
    "hierarchical_structure": "Transversely isotropic RVE with functionalized zigzag CNT.",
    "properties": {
      "E": {
        "value": [
          54.528
        ],
        "unit": "GPa"
      }
    },
    "analysis_with_hierarchical_structure": {
      "descriptive_text": "The sample comprises a polyethylene homopolymer matrix reinforced with hydrogen-functionalized (14,0) zigzag carbon nanotubes at a volume fraction of 10%. Structurally defined as a transversely isotropic representative volume element, the nanotubes feature a 15% surface functionalization density. The mechanical properties were evaluated via molecular dynamics simulations using Tersoff and Dreiding potentials, wherein the system was equilibrated at 300 K and subjected to uniaxial tension along the longitudinal CNT axis.",
      "reasoning_analysis": "Increasing Factors: The incorporation of carbon nanotubes provides a high-stiffness reinforcement phase that drives the E higher, particularly because the uniaxial tension is applied longitudinally along the nanotube axis where their intrinsic modulus is maximized. Additionally, the 15% hydrogen functionalization enhances interfacial adhesion between the nanotubes and the polyethylene matrix, improving stress transfer efficiency and contributing to an increase in E. Decreasing Factors: The hydrogen functionalization converts sp2 carbon bonds to sp3 hybridization on the nanotube sidewalls, introducing structural defects that degrade the intrinsic mechanical stiffness of the carbon nanotubes themselves, thereby lowering the E. Furthermore, the polyethylene matrix remains relatively compliant at the equilibration temperature of 300 K, and the composite E is diluted by the significant volume fraction of this softer polymer phase. Dominant Factor: The exceptional intrinsic stiffness of the aligned carbon nanotubes serves as the dominant factor driving the composite E higher relative to the neat polymer, although the final magnitude is critically modulated by the competing effects of functionalization which simultaneously improves load transfer while reducing nanotube integrity."
    },
    "analysis_without_hierarchical_structure": {
      "descriptive_text": "The material system comprises a polyethylene homopolymer matrix reinforced with (14,0) zigzag carbon nanotubes at a volume fraction of 10%. The nanotube surface is functionalized with hydrogen groups at a coverage of 15%. This Representative Volume Element was constructed and analyzed using Molecular Dynamics simulations with Tersoff and Dreiding potentials. The system was equilibrated at 300 K prior to undergoing uniaxial tension testing along the longitudinal axis of the carbon nanotubes to evaluate mechanical performance.",
      "reasoning_analysis": "Increasing Factors: The incorporation of carbon nanotubes significantly enhances stiffness due to their intrinsically high axial modulus compared to the polyethylene matrix. The alignment of the nanotubes parallel to the loading direction during uniaxial tension maximizes the contribution of this reinforcement. Furthermore, the 15% hydrogen functionalization improves interfacial adhesion between the hydrophobic polymer and the nanotube surface, facilitating more efficient stress transfer across the interface. Decreasing Factors: The covalent functionalization of the carbon nanotube sidewalls disrupts the perfect sp2 hybridization network, which may slightly degrade the intrinsic stiffness of the nanotubes themselves relative to pristine counterparts. Additionally, the polyethylene matrix remains the compliant phase, and its inherent low modulus limits the upper bound of the composite property despite the reinforcement. Dominant Factor: The geometric alignment of the high-modulus carbon nanotubes along the loading axis serves as the dominant factor, as the rule of mixtures in longitudinal loading heavily weights the fiber properties, outweighing the minor lattice defects introduced by functionalization or the compliance of the matrix."
    }
  },
  {
    "doi": "10.1016/j.mtcomm.2018.11.013",
    "title": "Synthesis of joint-linker type gels and porous polymers by addition reactions of multi-functional thiol and alkyl diacrylate, diisocyanate compounds",
    "year": 2018,
    "chemical_composition": {
      "repeat_unit_psmiles": null,
      "monomers": [
        {
          "name": "1,3,5-Tris(3-mercaptobutyloxethyl)-1,3,5-triazine-2,4,6-(1H,3H,5H)-trione",
          "smiles": "CC(S)CC(=O)OCCN1C(=O)N(CCOC(=O)CC(C)S)C(=O)N(CCOC(=O)CC(C)S)C1=O",
          "ratio_value": null,
          "ratio_unit": null
        },
        {
          "name": "Hexamethylene diisocyanate",
          "smiles": "O=C=NCCCCCCN=C=O",
          "ratio_value": null,
          "ratio_unit": null
        }
      ],
      "additives": [
        {
          "name": "Triethylamine",
          "type": "catalyst",
          "amount_value": null,
          "amount_unit": null
        }
      ],
      "is_homopolymer": false
    },
    "processing_history": "Synthesized by addition reaction at room temperature in THF (25 wt% monomer concentration) with TEA catalyst. S-H to isocyanate group ratio 1.0. Kept standing 24 h. Young's modulus measured by compression test (Tensilon RTE-1210) at 0.5 mm/min, room temperature.",
    "hierarchical_structure": "Homogeneous network structure. Mesh size 1.7 nm (SMILS).",
    "properties": {
      "E": {
        "value": [
          0.0
        ],
        "unit": "GPa"
      }
    },
    "analysis_with_hierarchical_structure": {
      "descriptive_text": "The sample comprises a crosslinked network synthesized via an addition reaction between 1,3,5-Tris(3-mercaptobutyloxethyl)-1,3,5-triazine-2,4,6-(1H,3H,5H)-trione and Hexamethylene diisocyanate, utilizing Triethylamine as a catalyst. Polymerization was conducted in tetrahydrofuran at a 25 wt% monomer concentration at room temperature with a stoichiometric S-H to isocyanate group ratio of 1.0, followed by a 24-hour standing period to facilitate network formation. The resulting material possesses a homogeneous network structure with a mesh size of 1.7 nm as characterized by SMILS. Mechanical characterization was performed via compression test using a Tensilon RTE-1210 instrument at a crosshead speed of 0.5 mm/min under ambient conditions to determine the Young's modulus.",
      "reasoning_analysis": "Increasing Factors: The formation of a homogeneous network structure with a notably small mesh size of 1.7 nm indicates a high crosslink density, which imposes severe topological constraints on chain segment mobility and significantly enhances stiffness. Additionally, the rigid triazine core within the multifunctional monomer serves as a stiff junction point, and the thiourethane linkages formed during the thiol-isocyanate reaction can contribute to physical crosslinking through hydrogen bonding, further resisting deformation. Decreasing Factors: The incorporation of hexamethylene diisocyanate introduces flexible aliphatic spacers between network nodes, which inherently increases chain compliance compared to aromatic counterparts. Moreover, the solution processing in THF at room temperature introduces the possibility of residual solvent acting as a plasticizer, and the ambient curing conditions may limit the ultimate conversion efficiency compared to thermal treatments, both of which would reduce the effective modulus. Dominant Factor: The high topological constraint imposed by the dense network structure and the rigidity of the triazine nodes qualitatively dominate the mechanical response. While the aliphatic spacers provide some flexibility, the extensive crosslinking prevents large-scale chain motion, making the network density the primary determinant of the Young's modulus behavior relative to linear or loosely crosslinked analogs."
    },
    "analysis_without_hierarchical_structure": {
      "descriptive_text": "The polymer network was synthesized via an addition reaction between 1,3,5-Tris(3-mercaptobutyloxethyl)-1,3,5-triazine-2,4,6-(1H,3H,5H)-trione and hexamethylene diisocyanate in tetrahydrofuran at a monomer concentration of 25 wt%. Triethylamine was employed as a catalyst to facilitate the thiol-isocyanate coupling, with the stoichiometric ratio of sulfhydryl to isocyanate groups maintained at 1.0. The reaction mixture was kept standing at room temperature for 24 hours to ensure completion. Subsequently, the Young's modulus was evaluated using a compression test on a Tensilon RTE-1210 instrument at a crosshead speed of 0.5 mm/min under ambient conditions.",
      "reasoning_analysis": "Increasing Factors: The incorporation of the trifunctional 1,3,5-triazine-2,4,6-trione derivative introduces a rigid heterocyclic core and facilitates the formation of a three-dimensional crosslinked network, which significantly restricts chain mobility and enhances stiffness. Additionally, the stoichiometric balance of thiol to isocyanate groups optimizes the crosslinking density, while the polar thiourethane linkages formed during the addition reaction contribute to intermolecular cohesion through dipole-dipole interactions. Decreasing Factors: The hexamethylene diisocyanate introduces flexible aliphatic spacers between crosslinks, and the ester and thioether linkages in the triazine monomer side chains further increase segmental flexibility, both of which lower the modulus. Furthermore, the processing history indicates the sample was kept standing without explicit solvent removal or vacuum drying, suggesting potential residual THF that would act as a plasticizer to increase free volume and reduce stiffness, while room temperature synthesis may limit conversion compared to thermal curing. Dominant Factor: The formation of the covalently crosslinked network architecture driven by the trifunctional monomer is the dominant factor, as it fundamentally transitions the system from a viscous liquid to an elastic solid, thereby establishing the baseline modulus, although the specific magnitude is critically modulated by the flexible aliphatic segments and the potential plasticization from residual processing solvent."
    }
  },
  {
    "doi": "10.1016/j.mtcomm.2018.11.013",
    "title": "Synthesis of joint-linker type gels and porous polymers by addition reactions of multi-functional thiol and alkyl diacrylate, diisocyanate compounds",
    "year": 2018,
    "chemical_composition": {
      "repeat_unit_psmiles": null,
      "monomers": [
        {
          "name": "1,3,5-Tris(3-mercaptobutyloxethyl)-1,3,5-triazine-2,4,6-(1H,3H,5H)-trione",
          "smiles": "CC(S)CC(=O)OCCN1C(=O)N(CCOC(=O)CC(C)S)C(=O)N(CCOC(=O)CC(C)S)C1=O",
          "ratio_value": null,
          "ratio_unit": null
        },
        {
          "name": "Hexamethylene diisocyanate",
          "smiles": "O=C=NCCCCCCN=C=O",
          "ratio_value": null,
          "ratio_unit": null
        }
      ],
      "additives": [
        {
          "name": "Triethylamine",
          "type": "catalyst",
          "amount_value": null,
          "amount_unit": null
        }
      ],
      "is_homopolymer": false
    },
    "processing_history": "Synthesized by addition reaction at room temperature in THF (20 wt% monomer concentration) with TEA catalyst. S-H to isocyanate group ratio 1.0. Kept standing 24 h. Young's modulus measured by compression test (Tensilon RTE-1210) at 0.5 mm/min, room temperature.",
    "hierarchical_structure": "Homogeneous network structure. Mesh size 1.8 nm (SMILS).",
    "properties": {
      "E": {
        "value": [
          0.0
        ],
        "unit": "GPa"
      }
    },
    "analysis_with_hierarchical_structure": {
      "descriptive_text": "The sample comprises a crosslinked network synthesized from 1,3,5-Tris(3-mercaptobutyloxethyl)-1,3,5-triazine-2,4,6-(1H,3H,5H)-trione and Hexamethylene diisocyanate using Triethylamine as a catalyst. The material was prepared via an addition reaction at room temperature in THF with a 20 wt% monomer concentration and a stoichiometric S-H to isocyanate group ratio of 1.0, followed by standing for 24 hours. Structural characterization reveals a homogeneous network with a mesh size of 1.8 nm determined by SMILS. The Young's modulus was evaluated using a compression test on a Tensilon RTE-1210 at a crosshead speed of 0.5 mm/min under ambient conditions.",
      "reasoning_analysis": "Increasing Factors: The formation of a homogeneous network with a nanoscale mesh size of 1.8 nm indicates a high crosslink density, which fundamentally restricts chain segment mobility and drives the Young's modulus upward. The rigid 1,3,5-triazine core within the multifunctional monomer acts as a stiff node within the network, further enhancing structural rigidity. Additionally, the stoichiometric balance of reactive groups promotes an optimal network topology with minimal dangling ends, maximizing load transfer efficiency. Decreasing Factors: The incorporation of Hexamethylene diisocyanate introduces flexible aliphatic spacers between crosslinks, which increases chain compliance compared to aromatic alternatives. The ester linkages within the thiol monomer side chains also introduce points of flexibility. Furthermore, the room temperature processing in THF without explicit thermal post-curing may leave residual solvent acting as a plasticizer or result in incomplete conversion, both of which would depress the modulus. Dominant Factor: The high crosslink density inferred from the small mesh size qualitatively dominates the mechanical behavior. While the aliphatic spacers provide inherent flexibility, the topological constraints imposed by the tightly crosslinked triazine-based network restrict macroscopic deformation more significantly, leading to a net increase in stiffness relative to linear or loosely crosslinked analogues."
    },
    "analysis_without_hierarchical_structure": {
      "descriptive_text": "The polymer sample is a network material synthesized via an addition reaction between 1,3,5-Tris(3-mercaptobutyloxethyl)-1,3,5-triazine-2,4,6-(1H,3H,5H)-trione and Hexamethylene diisocyanate. Triethylamine was employed as a catalyst to facilitate the reaction in tetrahydrofuran at a 20 wt% monomer concentration with a stoichiometric thiol-to-isocyanate group ratio of 1.0. The reaction mixture was kept standing at room temperature for 24 hours to allow for network formation, and the Young's modulus was subsequently characterized by compression test using a Tensilon RTE-1210 instrument at a crosshead speed of 0.5 mm/min under ambient conditions.",
      "reasoning_analysis": "Increasing Factors: The chemical composition includes a trifunctional thiol monomer containing a rigid triazine trione core, which promotes the formation of a covalently crosslinked network structure rather than linear chains, significantly restricting chain mobility and increasing stiffness. Additionally, the thiourethane linkages formed between the thiol and isocyanate groups can participate in hydrogen bonding, further enhancing intermolecular cohesion and contributing to a higher modulus. Decreasing Factors: The use of Hexamethylene diisocyanate introduces flexible aliphatic spacers into the network backbone, which increases segmental flexibility and lowers the modulus compared to aromatic analogs. Furthermore, the processing history indicates curing at room temperature without explicit thermal post-treatment, which may result in incomplete conversion and lower crosslink density, while any residual tetrahydrofuran solvent remaining after standing could act as a plasticizer, reducing intermolecular friction and stiffness. Dominant Factor: The formation of a three-dimensional crosslinked network driven by the multifunctional thiol monomer is the dominant factor, as the topological constraint of crosslinks fundamentally establishes a solid-state elastic modulus that outweighs the softening effects of the aliphatic spacers or potential residual solvent, defining the material as a rigid thermoset rather than a compliant thermoplastic."
    }
  },
  {
    "doi": null,
    "title": "A molecular dynamic simulation study of mechanical properties of graphene–polythiophene composite with Reax force field",
    "year": 2015,
    "chemical_composition": {
      "repeat_unit_psmiles": "[*]c1cc([*])sc1",
      "monomers": [
        {
          "name": "Thiophene",
          "smiles": "c1ccsc1",
          "ratio_value": null,
          "ratio_unit": null
        }
      ],
      "additives": [
        {
          "name": "Graphene",
          "type": "filler",
          "amount_value": 15,
          "amount_unit": "wt%"
        }
      ],
      "is_homopolymer": true
    },
    "processing_history": "MD simulation using LAMMPS with Reax FF. System equilibrated in NPT/NVT ensembles, cooled 1000K to 300K. Uniaxial tensile loading at strain rate 1.0% ps^-1 along Zigzag orientation at 300 K.",
    "hierarchical_structure": "Amorphous PT matrix with defect-free graphene filler.",
    "properties": {
      "E": {
        "value": [
          99.6
        ],
        "unit": "GPa"
      }
    },
    "analysis_with_hierarchical_structure": {
      "descriptive_text": "The sample comprises an amorphous polythiophene homopolymer matrix reinforced with 15 wt% defect-free graphene filler. Generated via molecular dynamics simulations using LAMMPS with the Reax FF force field, the system was equilibrated in NPT and NVT ensembles before being cooled from 1000 K to 300 K. Subsequent mechanical evaluation involved uniaxial tensile loading applied at a strain rate of 1.0% ps^-1 along the zigzag orientation at 300 K.",
      "reasoning_analysis": "Increasing Factors: The incorporation of 15 wt% defect-free graphene filler serves as a primary stiffening agent, as graphene possesses an intrinsic elastic modulus significantly higher than the polymer matrix, facilitating effective load transfer. Additionally, the conjugated backbone of the polythiophene homopolymer offers greater inherent chain rigidity compared to aliphatic polymers due to restricted bond rotation around the aromatic rings. The processing history involving uniaxial tensile loading at a high strain rate typical of molecular dynamics simulations also limits chain relaxation times, qualitatively resulting in a higher apparent modulus compared to quasi-static experimental conditions. Decreasing Factors: The amorphous nature of the polythiophene matrix implies a lack of long-range crystalline order, which generally reduces packing density and stiffness relative to a crystalline counterpart. Furthermore, the cooling protocol from 1000 K to 300 K within the simulation may trap excess free volume if the cooling rate exceeds experimental equivalents, potentially lowering the matrix density and contributing to a reduction in modulus. Dominant Factor: The reinforcement provided by the 15 wt% defect-free graphene filler qualitatively dominates the final elastic modulus behavior. Despite the amorphous matrix structure, the massive disparity in stiffness between the graphene nanofiller and the polythiophene chains ensures that the composite behavior is driven primarily by the rigid filler network and the efficiency of the polymer-filler interface."
    },
    "analysis_without_hierarchical_structure": {
      "descriptive_text": "The sample comprises a polythiophene homopolymer matrix reinforced with 15 wt% graphene filler. The system was modeled using molecular dynamics simulations via LAMMPS with the ReaxFF force field, undergoing equilibration in NPT and NVT ensembles followed by cooling from 1000 K to 300 K. Mechanical properties were evaluated through uniaxial tensile loading applied at a strain rate of 1.0% ps^-1 along the zigzag orientation at 300 K.",
      "reasoning_analysis": "Increasing Factors: The incorporation of 15 wt% graphene introduces a filler with exceptionally high intrinsic stiffness, which significantly reinforces the polythiophene matrix through load transfer mechanisms. Additionally, the conjugated structure of the polythiophene backbone provides inherent rigidity compared to aliphatic polymers, while the high strain rate utilized in the molecular dynamics simulation restricts viscoelastic relaxation processes, resulting in a higher apparent stiffness. The alignment of tensile loading along the zigzag orientation further maximizes the resistance to deformation along the chain direction. Decreasing Factors: The rapid cooling protocol inherent to molecular dynamics timescales may limit the degree of crystallinity and chain packing density compared to slow experimental annealing, potentially introducing free volume that reduces stiffness. Furthermore, inefficient stress transfer at the polymer-graphene interface due to non-bonded interactions could diminish the composite's effective modulus relative to the theoretical rule of mixtures. Dominant Factor: The exceptional intrinsic modulus of the graphene filler serves as the dominant factor, as the 15 wt% loading creates a significant reinforcement phase that overwhelmingly dictates the composite stiffness compared to the matrix properties or simulation artifacts."
    }
  },
  {
    "doi": null,
    "title": "A molecular dynamic simulation study of mechanical properties of graphene–polythiophene composite with Reax force field",
    "year": 2015,
    "chemical_composition": {
      "repeat_unit_psmiles": "[*]c1cc([*])sc1",
      "monomers": [
        {
          "name": "Thiophene",
          "smiles": "c1ccsc1",
          "ratio_value": null,
          "ratio_unit": null
        }
      ],
      "additives": [
        {
          "name": "Graphene",
          "type": "filler",
          "amount_value": 15,
          "amount_unit": "wt%"
        }
      ],
      "is_homopolymer": true
    },
    "processing_history": "MD simulation using LAMMPS with Reax FF. System equilibrated in NPT/NVT ensembles, cooled 1000K to 100K. Uniaxial tensile loading at strain rate 1.0% ps^-1 along Zigzag orientation at 100 K.",
    "hierarchical_structure": "Amorphous PT matrix with defect-free graphene filler.",
    "properties": {
      "E": {
        "value": [
          102.71
        ],
        "unit": "GPa"
      }
    },
    "analysis_with_hierarchical_structure": {
      "descriptive_text": "The sample comprises an amorphous polythiophene homopolymer matrix reinforced with 15 wt% defect-free graphene filler. The system was constructed and equilibrated using molecular dynamics simulations in LAMMPS with the Reax FF force field, undergoing relaxation in NPT and NVT ensembles before being cooled from 1000 K to 100 K. Mechanical properties were evaluated via uniaxial tensile loading applied at a strain rate of 1.0% ps^-1 along the zigzag orientation at a constant temperature of 100 K.",
      "reasoning_analysis": "Increasing Factors: The incorporation of 15 wt% defect-free graphene filler acts as a primary reinforcement mechanism, leveraging the exceptional intrinsic stiffness of the graphene lattice to significantly enhance the composite Young's Modulus (E). Additionally, the mechanical testing conducted at 100 K places the polythiophene matrix in a deeply glassy state, restricting segmental mobility and increasing resistance to deformation. The alignment along the zigzag orientation further capitalizes on the anisotropic high stiffness of the graphene structure. Decreasing Factors: The amorphous nature of the polythiophene matrix lacks the long-range order and dense packing of a crystalline phase, which inherently limits the baseline modulus compared to semi-crystalline counterparts. Furthermore, the rapid cooling protocol from 1000 K to 100 K within the molecular dynamics simulation may trap excess free volume within the amorphous matrix, potentially reducing density and stiffness relative to a slowly annealed system. Dominant Factor: The exceptional mechanical rigidity of the defect-free graphene filler combined with the cryogenic testing temperature qualitatively dominates the behavior, driving the Young's Modulus (E) significantly higher than that of the neat amorphous polymer, despite the limitations imposed by the matrix morphology."
    },
    "analysis_without_hierarchical_structure": {
      "descriptive_text": "The sample consists of a polythiophene homopolymer matrix reinforced with 15 wt% graphene filler. The material system was modeled using molecular dynamics simulations employing the ReaxFF force field within the LAMMPS package. The system was equilibrated in NPT and NVT ensembles before being cooled from 1000 K to 100 K. Mechanical characterization was performed via uniaxial tensile loading applied at a strain rate of 1.0% ps^-1 along the zigzag orientation at a temperature of 100 K.",
      "reasoning_analysis": "Increasing Factors: The incorporation of 15 wt% graphene serves as a rigid reinforcing phase, leveraging the filler's exceptional intrinsic stiffness to restrict polymer chain deformation and facilitate efficient load transfer within the composite. Additionally, the processing history specifies a testing temperature of 100 K, which is likely below the glass transition temperature of polythiophene, thereby freezing segmental chain mobility and significantly increasing the stiffness of the matrix. The high strain rate of 1.0% ps^-1 inherent to the molecular dynamics simulation also limits viscoelastic relaxation, contributing to a higher apparent elastic response. Decreasing Factors: The polythiophene matrix itself possesses a lower intrinsic modulus compared to the graphene filler, meaning the overall composite E is fundamentally bounded by the compliance of the continuous polymer phase. Furthermore, depending on the interfacial interaction parameters within the ReaxFF potential, any slip or weak adhesion between the graphene sheets and the polymer chains could reduce the efficiency of stress transfer, slightly mitigating the theoretical maximum modulus. Dominant Factor: The dominant factor qualitatively governing the final E behavior is the synergistic combination of the cryogenic testing temperature and the high-modulus graphene filler. The low temperature ensures the polymer matrix is in a rigid glassy state, while the 15 wt% graphene loading provides a substantial network of stiff reinforcement that overwhelmingly dictates the mechanical response over the inherent compliance of the polythiophene backbone."
    }
  },
  {
    "doi": "10.1016/j.mtcomm.2018.11.013",
    "title": "Synthesis of joint-linker type gels and porous polymers by addition reactions of multi-functional thiol and alkyl diacrylate, diisocyanate compounds",
    "year": 2018,
    "chemical_composition": {
      "repeat_unit_psmiles": null,
      "monomers": [
        {
          "name": "1,3,5-Tris(3-mercaptobutyloxethyl)-1,3,5-triazine-2,4,6-(1H,3H,5H)-trione",
          "smiles": "CC(S)CC(=O)OCCN1C(=O)N(CCOC(=O)CC(C)S)C(=O)N(CCOC(=O)CC(C)S)C1=O",
          "ratio_value": null,
          "ratio_unit": null
        },
        {
          "name": "Hexamethylene diisocyanate",
          "smiles": "O=C=NCCCCCCN=C=O",
          "ratio_value": null,
          "ratio_unit": null
        }
      ],
      "additives": [
        {
          "name": "Triethylamine",
          "type": "catalyst",
          "amount_value": null,
          "amount_unit": null
        }
      ],
      "is_homopolymer": false
    },
    "processing_history": "Synthesized by addition reaction at room temperature in THF (15 wt% monomer concentration) with TEA catalyst. S-H to isocyanate group ratio 1.0. Kept standing 24 h. Young's modulus measured by compression test (Tensilon RTE-1210) at 0.5 mm/min, room temperature.",
    "hierarchical_structure": "Homogeneous network structure. Mesh size 1.8 nm (SMILS).",
    "properties": {
      "E": {
        "value": [
          0.0
        ],
        "unit": "GPa"
      }
    },
    "analysis_with_hierarchical_structure": {
      "descriptive_text": "The sample consists of a copolymer network synthesized via an addition reaction between 1,3,5-Tris(3-mercaptobutyloxethyl)-1,3,5-triazine-2,4,6-(1H,3H,5H)-trione and Hexamethylene diisocyanate using Triethylamine as a catalyst. Prepared at room temperature in tetrahydrofuran with a 15 wt% monomer concentration and a stoichiometric S-H to isocyanate group ratio of 1.0, the mixture was kept standing for 24 hours to yield a homogeneous network structure with a mesh size of 1.8 nm as determined by SMILS. The Young's modulus was characterized via compression test using a Tensilon RTE-1210 at a crosshead speed of 0.5 mm/min under ambient conditions.",
      "reasoning_analysis": "Increasing Factors: The incorporation of the rigid triazine core within the multifunctional thiol monomer significantly enhances backbone stiffness, while the formation of a chemical network through thiol-isocyanate click chemistry restricts long-range chain mobility. The observed small mesh size of 1.8 nm indicates a high crosslink density, which inherently elevates the Young's modulus by limiting segmental deformation. Additionally, hydrogen bonding interactions within the resulting thiourethane linkages provide physical crosslinks that further reinforce the material structure. Decreasing Factors: The hexamethylene spacer derived from the diisocyanate monomer introduces flexible aliphatic segments between crosslinks, which increases chain compliance compared to aromatic counterparts. Furthermore, the synthesis was conducted in THF solvent at room temperature; if residual solvent remains trapped within the network after the 24-hour standing period, it would act as a plasticizer by increasing free volume and reducing intermolecular friction, thereby lowering the modulus. Dominant Factor: The topological constraints imposed by the high crosslink density and the rigid triazine nodes qualitatively dominate the mechanical response. While the flexible spacers and potential residual solvent exert a softening influence, the permanent chemical network structure with a nanoscale mesh size ensures that the material exhibits a stiffness governed by network elasticity rather than linear chain viscoelasticity, leading to a qualitatively higher modulus relative to uncrosslinked analogs."
    },
    "analysis_without_hierarchical_structure": {
      "descriptive_text": "The polymer sample was synthesized via an addition reaction between 1,3,5-Tris(3-mercaptobutyloxethyl)-1,3,5-triazine-2,4,6-(1H,3H,5H)-trione and hexamethylene diisocyanate in tetrahydrofuran at a 15 wt% monomer concentration. Triethylamine was employed as a catalyst to facilitate the reaction between the thiol and isocyanate groups, maintained at a stoichiometric ratio of 1.0. The mixture was kept standing for 24 hours at room temperature to ensure network formation. Subsequently, the Young's modulus was determined using a compression test performed on a Tensilon RTE-1210 instrument at a crosshead speed of 0.5 mm/min under ambient conditions.",
      "reasoning_analysis": "Increasing Factors: The formation of a covalently crosslinked network, driven by the trifunctional thiol-containing triazine derivative reacting with the difunctional hexamethylene diisocyanate, significantly restricts chain mobility and enhances structural integrity, thereby driving the Young's modulus upward. Additionally, the polar thiourethane linkages formed during the addition reaction can engage in intermolecular hydrogen bonding, further contributing to stiffness. Decreasing Factors: The chemical composition features flexible aliphatic spacers, specifically the hexamethylene chain in the diisocyanate and the ether-linked butyl chains in the triazine monomer, which increase chain flexibility and reduce intrinsic backbone rigidity compared to aromatic systems. Furthermore, the processing history involving room temperature curing and standing in solvent without explicit thermal drying suggests the potential presence of residual tetrahydrofuran, which could act as a plasticizer to increase free volume and depress the modulus. Dominant Factor: While the crosslinked network architecture provides the necessary structural coherence to sustain a compressive load, the flexible aliphatic composition qualitatively dominates the final modulus behavior by limiting the maximum achievable stiffness, resulting in a material whose mechanical response is governed more by segmental flexibility than by backbone rigidity."
    }
  },
  {
    "doi": "10.1080/15376494.2022.2114038",
    "title": "A combined molecular dynamics-finite element multiscale modeling to analyze the mechanical properties of randomly dispersed, chemisorbed carbon nanotubes/polymer nanocomposites",
    "year": 2023,
    "chemical_composition": {
      "repeat_unit_psmiles": "[*]CC[*]",
      "monomers": [
        {
          "name": "Ethylene",
          "smiles": "C=C",
          "ratio_value": null,
          "ratio_unit": null
        }
      ],
      "additives": [
        {
          "name": "Carbon nanotubes",
          "type": "filler",
          "amount_value": 10,
          "amount_unit": "vol%"
        },
        {
          "name": "Hydrogen",
          "type": "functional group",
          "amount_value": 15,
          "amount_unit": "surface %"
        }
      ],
      "is_homopolymer": true
    },
    "processing_history": "MD simulation of (14,0) zigzag H-fCNT/PE RVE. CNT volume fraction 10%. P_func 15%. Tersoff/Dreiding potentials. Equilibration at 300 K. Uniaxial tension perpendicular to CNT axis (Transverse).",
    "hierarchical_structure": "Transversely isotropic RVE with functionalized zigzag CNT.",
    "properties": {
      "E": {
        "value": [
          1.0544
        ],
        "unit": "GPa"
      }
    },
    "analysis_with_hierarchical_structure": {
      "descriptive_text": "The sample comprises a polyethylene homopolymer matrix reinforced with 10 vol% (14,0) zigzag carbon nanotubes functionalized with hydrogen at 15 surface % coverage. This nanocomposite was modeled as a transversely isotropic representative volume element using molecular dynamics simulations with Tersoff and Dreiding potentials following equilibration at 300 K. The mechanical response was evaluated under uniaxial tension applied perpendicular to the carbon nanotube axis to assess transverse properties.",
      "reasoning_analysis": "Increasing Factors: The incorporation of 10 vol% carbon nanotubes introduces a high-modulus filler phase that inherently raises the composite stiffness compared to neat polyethylene. Additionally, the 15% hydrogen functionalization enhances interfacial adhesion between the hydrophobic polymer matrix and the nanotubes, facilitating better stress transfer and preventing interfacial sliding, which supports a higher effective modulus. Decreasing Factors: The application of uniaxial tension perpendicular to the CNT axis (transverse direction) significantly limits the reinforcement efficiency, as the load is not borne by the high axial stiffness of the nanotubes but rather by their lower transverse stiffness and the compliant matrix. Furthermore, the hydrogen functionalization introduces sp3 hybridization defects into the CNT sidewalls, disrupting the conjugated sp2 network and inherently reducing the intrinsic elastic modulus of the nanotubes themselves. Dominant Factor: The loading orientation perpendicular to the nanotube axis is the dominant factor governing the mechanical response. While the fillers and interface contribute to stiffening relative to the neat matrix, the transverse geometry prevents the utilization of the CNTs' exceptional axial stiffness, meaning the final modulus is primarily constrained by the matrix compliance and the reduced transverse stiffness of the functionalized nanotubes rather than their longitudinal potential."
    },
    "analysis_without_hierarchical_structure": {
      "descriptive_text": "The sample comprises a polyethylene homopolymer matrix reinforced with (14,0) zigzag carbon nanotubes at a volume fraction of 10%, where the nanotubes are functionalized with hydrogen groups at 15% surface coverage. This system was constructed as a representative volume element for molecular dynamics simulations using Tersoff and Dreiding potentials, followed by equilibration at 300 K. Mechanical testing was simulated via uniaxial tension applied perpendicular to the carbon nanotube axis to assess the transverse elastic modulus.",
      "reasoning_analysis": "Increasing Factors: The incorporation of carbon nanotubes introduces a phase with higher intrinsic stiffness compared to the polyethylene matrix, which generally constrains matrix deformation and elevates the composite modulus. Furthermore, the 15% hydrogen functionalization enhances interfacial adhesion between the nanotubes and the polymer, facilitating more effective stress transfer from the soft matrix to the stiffer filler phase. Decreasing Factors: The application of uniaxial tension perpendicular to the CNT axis exploits the transverse properties of the nanotubes, which are significantly lower than their axial stiffness, thereby limiting the reinforcement efficiency. Additionally, the covalent functionalization of the CNT sidewalls introduces structural defects into the graphitic lattice, which degrades the intrinsic mechanical stiffness of the nanotubes themselves. Dominant Factor: The loading orientation perpendicular to the CNT axis is the dominant factor governing the final modulus behavior. This geometric constraint prevents the system from utilizing the exceptional axial stiffness of the carbon nanotubes, rendering the composite response primarily dependent on the matrix properties and interfacial quality rather than the maximum potential of the reinforcement phase."
    }
  },
  {
    "doi": "10.1080/15376494.2022.2114038",
    "title": "A combined molecular dynamics-finite element multiscale modeling to analyze the mechanical properties of randomly dispersed, chemisorbed carbon nanotubes/polymer nanocomposites",
    "year": 2023,
    "chemical_composition": {
      "repeat_unit_psmiles": "[*]CC[*]",
      "monomers": [
        {
          "name": "Ethylene",
          "smiles": "C=C",
          "ratio_value": null,
          "ratio_unit": null
        }
      ],
      "additives": [
        {
          "name": "Carbon nanotubes",
          "type": "filler",
          "amount_value": 10,
          "amount_unit": "vol%"
        },
        {
          "name": "Fluorine",
          "type": "functional group",
          "amount_value": 15,
          "amount_unit": "surface %"
        }
      ],
      "is_homopolymer": true
    },
    "processing_history": "MD simulation of (14,0) zigzag F-fCNT/PE RVE. CNT volume fraction 10%. P_func 15%. Tersoff/Dreiding potentials. Equilibration at 300 K. Uniaxial tension perpendicular to CNT axis (Transverse).",
    "hierarchical_structure": "Transversely isotropic RVE with functionalized zigzag CNT.",
    "properties": {
      "E": {
        "value": [
          1.0896
        ],
        "unit": "GPa"
      }
    },
    "analysis_with_hierarchical_structure": {
      "descriptive_text": "This system comprises a polyethylene homopolymer matrix reinforced with 10 vol% (14,0) zigzag carbon nanotubes functionalized with 15 surface % fluorine. Modeled as a transversely isotropic representative volume element (RVE) using Molecular Dynamics simulations with Tersoff and Dreiding potentials, the structure was equilibrated at 300 K. The mechanical characterization involved applying uniaxial tension perpendicular to the carbon nanotube axis to evaluate the transverse elastic response.",
