Repository: hhtrick/HHT-code

# HHT training framework

This directory contains model training, embedding precomputation, inference, article-level baselines and the curated datasets. All commands below assume that the working directory is `train_code/`.

## 3. Datasets and fixed partitions

Each main dataset is a JSON array at `dataset/{property}/{property}.json`. Entries contain source metadata, `chemical_composition`, `processing_history`, `hierarchical_structure`, `properties`, and two generated-analysis objects. Targets are stored as `properties[property]["value"]`; source metadata and target values are not predictive input fields.

| Property | Train | Validation | Test | Total |
|---|---:|---:|---:|---:|

File: train_code/dataset/E/E.json (part 20 of 204)
[
      "reasoning_analysis": "Increasing Factors: The inclusion of 10 vol% carbon nanotubes introduces a reinforcement phase with intrinsic stiffness significantly higher than the polyethylene matrix, contributing to a composite modulus greater than that of the neat polymer. Furthermore, the 15 surface % fluorine functionalization improves interfacial adhesion between the matrix and the fillers, enhancing stress transfer efficiency across the phase boundary. Decreasing Factors: The application of uniaxial tension perpendicular to the CNT axis means the load is not aligned with the high axial stiffness of the nanotubes, resulting in a response governed largely by the compliant polyethylene matrix and the lower transverse stiffness of the nanotubes. Additionally, the covalent functionalization required for fluorine attachment disrupts the sp2 carbon network of the nanotubes, potentially diminishing their intrinsic mechanical integrity. Dominant Factor: The loading orientation relative to the reinforcement axis qualitatively dominates the mechanical behavior; despite the stiffening effects of the fillers and improved interface, the transverse loading condition restricts the overall Young's modulus to values primarily dictated by the matrix properties and transverse fiber stiffness, preventing the realization of the maximum potential stiffness associated with longitudinal alignment."
    },
    "analysis_without_hierarchical_structure": {
      "descriptive_text": "The sample comprises a polyethylene homopolymer matrix reinforced with (14,0) zigzag carbon nanotubes at a volume fraction of 10 vol%, where the nanotube surfaces are functionalized with fluorine groups at 15% coverage. This nanocomposite system was modeled as a Representative Volume Element using molecular dynamics simulations with Tersoff and Dreiding potentials, following thermal equilibration at 300 K. The mechanical properties were assessed under uniaxial tension applied perpendicular to the nanotube axis to characterize the transverse mechanical response.",
      "reasoning_analysis": "Increasing Factors: The inclusion of carbon nanotubes at 10 vol% introduces rigid cylindrical inclusions into the compliant polyethylene matrix, which inherently restricts matrix deformation and contributes to stiffness. Furthermore, the 15% surface functionalization with fluorine enhances interfacial adhesion between the nanotubes and the polymer matrix, improving stress transfer efficiency and preventing interfacial slip, which qualitatively supports a higher modulus (E). Decreasing Factors: The processing history specifies uniaxial tension applied perpendicular to the CNT axis (Transverse), which is a critical geometric constraint; this loading direction bypasses the ultra-high axial stiffness of the carbon nanotubes, forcing the load to be borne primarily by the softer polyethylene matrix and the significantly lower transverse stiffness of the nanotubes. Additionally, the covalent functionalization of the nanotube sidewalls introduces structural defects into the sp2 carbon lattice, which may slightly degrade the intrinsic stiffness of the filler itself. Dominant Factor: The transverse loading orientation is the dominant factor governing the mechanical response, as it fundamentally limits the reinforcement efficiency by directing stress through the compliant matrix phase and the weak transverse plane of the nanotubes, outweighing the stiffening contributions from the filler volume fraction and interfacial functionalization."
    }
  },
  {
    "doi": "10.1002/adem.202501661",
    "title": "Is Young’s Modulus a Critical Coating Property Determining Fouling-Release Performance of Marine Coatings?",
    "year": 2025,
    "chemical_composition": {
      "repeat_unit_psmiles": "[*][Si](C)(C)O[*]",
      "monomers": [
        {
          "name": "Poly(dimethylsiloxane), hydride terminated",
          "smiles": "[Si](C)(C)O",
          "ratio_value": 14.07,
          "ratio_unit": "wt%"
        },
        {
          "name": "Methylhydrosiloxane-dimethylsiloxane copolymer",
          "smiles": "[Si](C)(C)O",
          "ratio_value": 26.95,
          "ratio_unit": "wt%"
        },
        {
          "name": "Polydimethylsiloxane, vinyldimethylsiloxy terminated",
          "smiles": "[Si](C)(C)O",
          "ratio_value": 58.96,
          "ratio_unit": "wt%"
        }
      ],
      "additives": [
        {
          "name": "Platinum-(0)-1,3-divinyl-1,3,3,3-tetramethyldisiloxane",
          "type": "catalyst",
          "amount_value": 0.0035,
          "amount_unit": "wt%"
        }
      ],
      "is_homopolymer": false
    },
    "processing_history": "PDMS system E2 prepared via hydrosilylation. Components 1, 2, and 3 mixed with Speedmixer for 2 min. Component 4 (catalyst solution) added and mixed for 50 s. Cured at RT for 220 h. Young's modulus measured by uniaxial tensile test according to DIN 53504 and DIN 527-1 using Zwick Z2.5 machine, 200 mm/min test speed, 0.05%-0.25% strain range.",
    "hierarchical_structure": "Crosslinked PDMS network. 14.07% H-PDMS-H content.",
    "properties": {
      "E": {
        "value": [
          0.0
        ],
        "unit": "GPa"
      }
    },
    "analysis_with_hierarchical_structure": {
      "descriptive_text": "The sample comprises a crosslinked polydimethylsiloxane (PDMS) network synthesized via hydrosilylation chemistry. The formulation consists of 58.96 wt% vinyldimethylsiloxy-terminated PDMS as the base matrix, reinforced by 14.07 wt% hydride-terminated PDMS and 26.95 wt% methylhydrosiloxane-dimethylsiloxane copolymer serving as crosslinking agents, with 0.0035 wt% Platinum-(0)-1,3-divinyl-1,3,3,3-tetramethyldisiloxane acting as the catalyst. Preparation involved mixing the components using a Speedmixer followed by curing at room temperature for 220 hours to finalize the network architecture. The Young's modulus was evaluated through uniaxial tensile testing compliant with DIN 53504 and DIN 527-1 standards, utilizing a Zwick Z2.5 machine at a crosshead speed of 200 mm/min within a linear strain range of 0.05% to 0.25%.",
      "reasoning_analysis": "Increasing Factors: The formation of a covalently crosslinked network via hydrosilylation between vinyl and hydride functional groups significantly increases the Young's modulus compared to the linear precursor liquids by restricting long-range chain motion. The relatively high proportion of hydride-functional components, including both hydride-terminated PDMS and the copolymer, suggests a substantial crosslink density, which further stiffens the material according to rubber elasticity theory. Additionally, the extended curing period of 220 hours at room temperature likely ensures high conversion of reactive groups, maximizing the network integrity and contributing to a higher modulus. Decreasing Factors: The intrinsic flexibility of the siloxane backbone, characterized by low energy barriers for Si-O-Si bond rotation, inherently limits the stiffness of the material, keeping it within the elastomeric regime. The absence of reinforcing fillers, such as fumed silica, means the modulus relies entirely on entropic elasticity rather than filler-polymer interactions or hydrodynamic reinforcement, which would otherwise elevate the stiffness. Furthermore, curing at room temperature rather than elevated temperatures may result in a lower ultimate crosslink density compared to thermally accelerated systems, potentially limiting the maximum achievable modulus. Dominant Factor: The crosslink density established by the stoichiometry of the hydride and vinyl components during the extended cure is the dominant factor governing the Young's modulus. While the flexible PDMS backbone sets a baseline for stiffness typical of elastomers, the degree of network formation dictated by the processing history and composition determines the specific elastic response, overriding the backbone flexibility to define the solid mechanical behavior."
    },
    "analysis_without_hierarchical_structure": {
      "descriptive_text": "The sample consists of a polydimethylsiloxane (PDMS) based network formed through a hydrosilylation reaction involving three distinct siloxane components: poly(dimethylsiloxane) hydride terminated, a methylhydrosiloxane-dimethylsiloxane copolymer, and polydimethylsiloxane vinyldimethylsiloxy terminated, weighted at 14.07, 26.95, and 58.96 wt% respectively. A platinum-(0)-1,3-divinyl-1,3,3,3-tetramethyldisiloxane complex serves as the catalyst at 0.0035 wt%. The formulation was prepared by mixing the primary components using a Speedmixer for 2 minutes, followed by the addition of the catalyst solution and further mixing for 50 seconds. The resulting system was cured at room temperature for 220 hours to establish the crosslinked network. Mechanical characterization was performed via uniaxial tensile testing according to DIN 53504 and DIN 527-1 standards using a Zwick Z2.5 machine at a test speed of 200 mm/min within a strain range of 0.05% to 0.25% to determine the Young's modulus.",
      "reasoning_analysis": "Increasing Factors: The formation of a covalent network via hydrosilylation between Si-H and vinyl groups restricts chain flow and increases elasticity. The extended curing time of 220 hours at room temperature promotes high conversion of crosslinking sites, maximizing the network density and theoretically increasing the modulus. Decreasing Factors: The polydimethylsiloxane backbone possesses extremely low rotational energy barriers around the Si-O bonds, resulting in high chain flexibility and a very low glass transition temperature, which intrinsically lowers the modulus. Furthermore, the absence of reinforcing fillers such as silica and the high weight fraction of vinyl-terminated PDMS (58.96 wt%) suggest a high molecular weight between crosslinks, which reduces the elastic restoring force. Dominant Factor: The intrinsic flexibility of the siloxane backbone combined with the likely high molecular weight between crosslinks dictated by the predominance of the vinyl-terminated prepolymer is the dominant factor. While crosslinking provides structural integrity, the lack of rigid fillers and the flexible backbone ensure the material behaves as a soft elastomer with a relatively low Young's modulus compared to rigid plastics or filled rubber systems."
    }
  },
  {
    "doi": null,
    "title": "A molecular dynamic simulation study of mechanical properties of graphene–polythiophene composite with Reax force field",
    "year": 2015,
    "chemical_composition": {
      "repeat_unit_psmiles": "[*]c1cc([*])sc1",
      "monomers": [
        {
          "name": "Thiophene",
          "smiles": "c1ccsc1",
          "ratio_value": null,
          "ratio_unit": null
        }
      ],
      "additives": [
        {
          "name": "Graphene",
          "type": "filler",
          "amount_value": 15,
          "amount_unit": "wt%"
        }
      ],
      "is_homopolymer": true
    },
    "processing_history": "MD simulation using LAMMPS with Reax FF. System equilibrated in NPT/NVT ensembles, cooled 1000K to 300K. Uniaxial tensile loading at strain rate 1.0% ps^-1 along Zigzag orientation at 300 K.",
    "hierarchical_structure": "Amorphous PT matrix with graphene filler containing three missing atoms defect.",
    "properties": {
      "E": {
        "value": [
          94.3
        ],
        "unit": "GPa"
      }
    },
    "analysis_with_hierarchical_structure": {
      "descriptive_text": "The sample consists of an amorphous polythiophene homopolymer matrix reinforced with 15 wt% graphene filler containing a three missing atom defect. The system was modeled using Molecular Dynamics simulations via LAMMPS with the Reax FF reactive force field, undergoing equilibration in NPT and NVT ensembles followed by cooling from 1000 K to 300 K. Mechanical characterization was performed through uniaxial tensile loading applied at a strain rate of 1.0% ps^-1 along the zigzag orientation at 300 K to determine the elastic modulus.",
      "reasoning_analysis": "Increasing Factors: The incorporation of 15 wt% graphene introduces a reinforcement phase with exceptionally high intrinsic stiffness, which drives the composite modulus upward through load transfer mechanisms. Additionally, the conjugated thiophene backbone possesses greater inherent rigidity compared to saturated aliphatic chains due to resonance stabilization, and the thermal history of cooling to 300 K ensures the matrix is in a glassy state, which inherently exhibits a higher modulus than the rubbery state. Decreasing Factors: The amorphous nature of the polythiophene matrix implies a lack of long-range order and higher free volume compared to a crystalline counterpart, facilitating chain segment mobility that lowers stiffness. Furthermore, the three missing atom defects within the graphene lattice disrupt the continuous sp2 bonding network, reducing the filler's intrinsic modulus and acting as stress concentration sites that compromise reinforcement efficiency. Dominant Factor: While the amorphous matrix and filler defects impose limitations on stiffness, the high loading fraction and exceptional intrinsic modulus of the graphene filler qualitatively dominate the mechanical response, resulting in a composite modulus significantly elevated relative to the neat polythiophene, though restricted below the theoretical maximum of a perfect crystalline composite."
    },
    "analysis_without_hierarchical_structure": {
      "descriptive_text": "The sample comprises a polythiophene homopolymer matrix incorporated with 15 wt% graphene filler. The material system was modeled using molecular dynamics simulations via LAMMPS with the ReaxFF force field, undergoing equilibration in NPT and NVT ensembles before being cooled from 1000 K to 300 K. Mechanical properties were evaluated through uniaxial tensile loading applied at a strain rate of 1.0% ps^-1 along the Zigzag orientation at 300 K.",
      "reasoning_analysis": "Increasing Factors: The inclusion of 15 wt% graphene introduces a rigid, high-modulus nanofiller that significantly reinforces the softer polymer matrix through load transfer mechanisms. Additionally, the polythiophene backbone possesses inherent rigidity due to its conjugated aromatic structure, and loading along the Zigzag orientation likely aligns the stress with the stiffer crystallographic direction of the polymer chains or graphene sheets. Decreasing Factors: The simulated cooling history from 1000 K to 300 K represents a rapid quench relative to experimental timescales, which may restrict the development of high crystallinity or optimal chain packing, thereby leaving amorphous regions that lower the overall stiffness. Furthermore, without explicit functionalization mentioned in the composition, interfacial slippage between the graphene and the polythiophene matrix could reduce stress transfer efficiency. Dominant Factor: The substantial volume fraction and exceptional intrinsic stiffness of the graphene filler qualitatively dominate the mechanical response, overriding the matrix limitations imposed by the rapid thermal history and ensuring a net increase in Young's Modulus relative to the neat polymer."
    }
  },
  {
    "doi": null,
    "title": "A molecular dynamic simulation study of mechanical properties of graphene–polythiophene composite with Reax force field",
    "year": 2015,
    "chemical_composition": {
      "repeat_unit_psmiles": "[*]c1cc([*])sc1",
      "monomers": [
        {
          "name": "Thiophene",
          "smiles": "c1ccsc1",
          "ratio_value": null,
          "ratio_unit": null
        }
      ],
      "additives": [
        {
          "name": "Graphene",
          "type": "filler",
          "amount_value": 15,
          "amount_unit": "wt%"
        }
      ],
      "is_homopolymer": true
    },
    "processing_history": "MD simulation using LAMMPS with Reax FF. System equilibrated in NPT/NVT ensembles, cooled 1000K to 700K. Uniaxial tensile loading at strain rate 1.0% ps^-1 along Zigzag orientation at 700 K.",
    "hierarchical_structure": "Amorphous PT matrix with defect-free graphene filler.",
    "properties": {
      "E": {
        "value": [
          84.13
        ],
        "unit": "GPa"
      }
    },
    "analysis_with_hierarchical_structure": {
      "descriptive_text": "The sample consists of an amorphous polythiophene homopolymer matrix reinforced with 15 wt% defect-free graphene filler. The system was modeled using molecular dynamics simulations via LAMMPS with the ReaxFF force field, undergoing equilibration in NPT and NVT ensembles followed by cooling from 1000 K to 700 K. Mechanical characterization was performed through uniaxial tensile loading applied along the zigzag orientation at a strain rate of 1.0% ps^-1 while maintaining the system at 700 K.",
      "reasoning_analysis": "Increasing Factors: The incorporation of 15 wt% defect-free graphene introduces a rigid percolating network with exceptionally high intrinsic stiffness, significantly reinforcing the composite. Additionally, the conjugated nature of the polythiophene backbone offers greater inherent chain rigidity compared to saturated aliphatic polymers, and loading along the zigzag orientation aligns with the direction of maximum stiffness in the graphene lattice. Decreasing Factors: The amorphous structure of the polythiophene matrix lacks the ordered packing found in crystalline domains, reducing intermolecular load transfer efficiency. Furthermore, the simulation temperature of 700 K is substantially high, likely exceeding the glass transition temperature of the matrix, which drastically increases chain mobility and softens the polymer phase. Potential non-covalent interactions between the filler and matrix may also limit stress transfer efficiency. Dominant Factor: Despite the thermal softening of the amorphous matrix at 700 K, the high loading fraction of defect-free graphene serves as the dominant factor, as the rigid filler network bears the majority of the applied load, dictating the overall stiffness of the nanocomposite system."
    },
    "analysis_without_hierarchical_structure": {
      "descriptive_text": "The sample consists of a polythiophene homopolymer matrix reinforced with 15 wt% graphene filler. The system was constructed and analyzed using molecular dynamics simulations performed with LAMMPS employing the ReaxFF reactive force field. Following equilibration in NPT and NVT ensembles, the system was cooled from 1000 K to 700 K. Mechanical characterization was conducted via uniaxial tensile loading applied along the zigzag orientation at a strain rate of 1.0% ps^-1 while maintaining the temperature at 700 K.",
      "reasoning_analysis": "Increasing Factors: The addition of 15 wt% graphene introduces a rigid filler phase with exceptional intrinsic stiffness, which reinforces the polymer matrix through load transfer mechanisms. The conjugated aromatic structure of the polythiophene backbone provides higher inherent chain rigidity compared to aliphatic polymers. Additionally, the ultra-high strain rate of 1.0% ps^-1 typical of molecular dynamics simulations limits chain relaxation time, resulting in strain-rate hardening that elevates the apparent modulus. Decreasing Factors: The high testing temperature of 700 K significantly increases thermal motion and free volume within the polythiophene matrix, promoting chain mobility that softens the material and reduces stiffness. Potential imperfections in interfacial adhesion between the graphene sheets and the polymer matrix within the simulation cell could also diminish stress transfer efficiency. Dominant Factor: The substantial stiffening contribution from the high loading fraction of graphene filler, synergistically enhanced by the strain-rate hardening effect inherent to the simulation timescale, qualitatively dominates the thermal softening induced by the elevated temperature, leading to a net increase in stiffness relative to the neat polymer."
    }
  },
  {
    "doi": "10.1002/adem.202501661",
    "title": "Is Young’s Modulus a Critical Coating Property Determining Fouling-Release Performance of Marine Coatings?",
    "year": 2025,
    "chemical_composition": {
      "repeat_unit_psmiles": null,
      "monomers": [
        {
          "name": "HANSA SFA 92024",
          "smiles": null,
          "ratio_value": 50.0,
          "ratio_unit": "mol%"
        },
        {
          "name": "Desmodur Ultra N 3600",
          "smiles": "O=C=NCCCCCCN=C=O",
          "ratio_value": 50.0,
          "ratio_unit": "mol%"
        }
      ],
      "additives": [
        {
          "name": "TIBKAT 716",
          "type": "catalyst",
          "amount_value": 0.02,
          "amount_unit": "m%"
        }
      ],
      "is_homopolymer": false
    },
    "processing_history": "Polyurethane system D3 prepared via polyaddition with emulsification. Hardener added to binder and mixed with Dispermat for 5 min. Catalyst TIBKAT 716 added and mixed with Dispermat for 31 ± 4 min. Degassed with Speedmixer for 1 min 20 s. Cured at 60 °C for 220 h. Young's modulus measured by uniaxial tensile test according to DIN 53504 and DIN 527-1 using Zwick Z2.5 machine, 200 mm/min test speed, 0.05%-0.25% strain range.",
    "hierarchical_structure": "Crosslinked siloxane-based polyurethane network. 0.6% OH content in resin.",
    "properties": {
      "E": {
        "value": [
          0.0
        ],
        "unit": "GPa"
      }
    },
    "analysis_with_hierarchical_structure": {
      "descriptive_text": "The sample comprises a crosslinked siloxane-based polyurethane network synthesized via polyaddition using equimolar quantities of HANSA SFA 92024 and Desmodur Ultra N 3600, featuring a residual hydroxyl content of 0.6% in the resin. The formulation incorporates 0.02 m% TIBKAT 716 catalyst to promote reaction kinetics. Processing entailed emulsification followed by mechanical dispersion using a Dispermat, where the hardener and binder were mixed for 5 minutes prior to catalyst addition and further homogenization for approximately 31 minutes. Subsequent degassing via Speedmixer for 1 minute and 20 seconds preceded an extended curing period at 60 °C for 220 hours. Mechanical characterization was performed via uniaxial tensile testing adhering to DIN 53504 and DIN 527-1 standards using a Zwick Z2.5 machine at a crosshead speed of 200 mm/min within a linear strain range of 0.05% to 0.25%.",
      "reasoning_analysis": "Increasing Factors: The extended curing history at 60 °C for 220 hours drives the polyaddition reaction toward high conversion, maximizing the crosslink density of the polyurethane network which significantly restricts chain mobility and increases stiffness. Additionally, the residual 0.6% hydroxyl content facilitates intermolecular hydrogen bonding between urethane linkages, acting as physical crosslinks that further reinforce the network structure and elevate the modulus. The presence of the TIBKAT 716 catalyst ensures efficient network formation, minimizing defects associated with incomplete reaction. Decreasing Factors: The chemical composition relies on a siloxane-based backbone and aliphatic isocyanate (Desmodur Ultra N 3600), both of which exhibit high chain flexibility and low rotational energy barriers compared to aromatic or carbon-based backbones, intrinsically lowering the Young's modulus. The emulsification process during preparation could potentially introduce microstructural heterogeneities or microvoids if not perfectly stabilized, which may reduce the effective load-bearing cross-section. Dominant Factor: The dominant factor governing the final Young's modulus is the high crosslink density achieved through the prolonged thermal curing history. While the flexible siloxane and aliphatic chemistry inherently predispose the material to lower stiffness, the extensive 220-hour cure establishes a robust network topology that overrides the chain flexibility to define the solid-state elastic response, ensuring the material behaves as a structured elastic solid rather than a viscous fluid."
    },
    "analysis_without_hierarchical_structure": {
      "descriptive_text": "The sample comprises a polyurethane system designated as D3, synthesized via polyaddition with emulsification using equimolar proportions of HANSA SFA 92024 and Desmodur Ultra N 3600. The formulation incorporates 0.02 m% TIBKAT 716 catalyst to facilitate the reaction. Preparation involved mixing the hardener with the binder using a Dispermat for 5 minutes, followed by the addition of the catalyst and subsequent mixing for 31 ± 4 minutes. The mixture was degassed using a Speedmixer for 1 minute and 20 seconds before undergoing a prolonged curing process at 60 °C for 220 hours. The Young's modulus was characterized via uniaxial tensile testing according to DIN 53504 and DIN 527-1 standards using a Zwick Z2.5 machine at a test speed of 200 mm/min within a strain range of 0.05% to 0.25%.",
      "reasoning_analysis": "Increasing Factors: The chemical architecture utilizes Desmodur Ultra N 3600, an aliphatic polyisocyanate resin capable of forming highly crosslinked networks through biuret structures, which inherently restricts chain segment mobility and increases stiffness. Furthermore, the processing history specifies an extended curing period of 220 hours at 60 °C, which promotes near-complete conversion of functional groups, maximizing the crosslinking density of the polyurethane network and significantly driving the Young's modulus upward. The presence of the TIBKAT 716 catalyst ensures efficient reaction kinetics, supporting the development of a robust network structure. Decreasing Factors: The incorporation of HANSA SFA 92024, likely containing long aliphatic fatty acid chains, introduces flexible segments into the polymer backbone that increase free volume and chain mobility, which qualitatively acts to reduce the modulus compared to rigid aromatic systems. Additionally, the emulsification process involves phase dispersion which, if not perfectly homogeneous, could introduce microstructural interfaces or potential voids that might compromise load transfer efficiency, despite the degassing step. The aliphatic hexamethylene backbone of the isocyanate is also intrinsically more flexible than aromatic diisocyanates. Dominant Factor: The prolonged thermal curing history combined with the multifunctional crosslinking capability of the Desmodur Ultra component qualitatively dominates the mechanical behavior. While the fatty acid components introduce flexibility, the high degree of network conversion and crosslinking density achieved through the extended cure time restricts segmental motion sufficiently to establish a stiff elastic response in the linear strain range."
    }
  },
  {
    "doi": null,
    "title": "A molecular dynamic simulation study of mechanical properties of graphene–polythiophene composite with Reax force field",
    "year": 2015,
    "chemical_composition": {
      "repeat_unit_psmiles": "[*]c1cc([*])sc1",
      "monomers": [
        {
          "name": "Thiophene",
          "smiles": "c1ccsc1",
          "ratio_value": null,
          "ratio_unit": null
        }
      ],
      "additives": [
        {
          "name": "Graphene",
          "type": "filler",
          "amount_value": 15,
          "amount_unit": "wt%"
        }
      ],
      "is_homopolymer": true
    },
    "processing_history": "MD simulation using LAMMPS with Reax FF. System equilibrated in NPT/NVT ensembles, cooled 1000K to 600K. Uniaxial tensile loading at strain rate 1.0% ps^-1 along Zigzag orientation at 600 K.",
    "hierarchical_structure": "Amorphous PT matrix with defect-free graphene filler.",
    "properties": {
      "E": {
        "value": [
          89.3
        ],
        "unit": "GPa"
      }
    },
    "analysis_with_hierarchical_structure": {
      "descriptive_text": "The sample consists of an amorphous polythiophene homopolymer matrix reinforced with 15 wt% defect-free graphene filler. The system was modeled using molecular dynamics simulations within the LAMMPS framework employing the ReaxFF force field. Following equilibration in NPT and NVT ensembles, the system was cooled from 1000 K to 600 K. Mechanical characterization was performed via uniaxial tensile loading applied along the zigzag orientation at a strain rate of 1.0% ps^-1 while maintaining the temperature at 600 K.",
      "reasoning_analysis": "Increasing Factors: The incorporation of 15 wt% defect-free graphene introduces a highly rigid reinforcement phase with superior intrinsic stiffness, while loading along the zigzag orientation maximizes the load transfer efficiency along the stiffest crystallographic direction of the filler. Additionally, the aromatic thiophene backbone provides inherent chain rigidity, and the extremely high strain rate (1.0% ps^-1) inherent to MD simulations restricts viscoelastic relaxation, artificially elevating the measured stiffness. Decreasing Factors: The amorphous nature of the polythiophene matrix lacks the reinforcing effect of crystalline domains, which would otherwise restrict chain mobility. Furthermore, the elevated testing temperature of 600 K significantly increases chain mobility and free volume, softening the polymer matrix and reducing its contribution to the composite stiffness. Dominant Factor: The high intrinsic modulus of the defect-free graphene filler combined with the strain-rate stiffening effect of the simulation protocol likely dominates the mechanical response, overriding the softening effects of the amorphous matrix and high temperature to yield a composite modulus significantly driven by the reinforcement phase."
    },
    "analysis_without_hierarchical_structure": {
      "descriptive_text": "The sample consists of a polythiophene homopolymer matrix reinforced with 15 wt% graphene filler. The system was modeled using molecular dynamics simulations performed in LAMMPS with the ReaxFF force field. Following equilibration in NPT and NVT ensembles, the system was cooled from 1000 K to 600 K. Mechanical characterization was conducted via uniaxial tensile loading applied along the zigzag orientation at a strain rate of 1.0% ps^-1 while maintaining the temperature at 600 K.",
      "reasoning_analysis": "Increasing Factors: The incorporation of 15 wt% graphene filler introduces a highly rigid conductive phase that significantly reinforces the polymer matrix through load transfer mechanisms. Additionally, the inherent rigidity of the polythiophene aromatic backbone contributes to higher stiffness, and the loading along the zigzag orientation aligns the stress with the stiffest structural axis. The extremely high strain rate of 1.0% ps^-1 utilized in the simulation also restricts viscoelastic relaxation, artificially elevating the apparent modulus. Decreasing Factors: The elevated testing temperature of 600 K provides substantial thermal energy to the system, increasing polymer chain segmental mobility and free volume, which softens the matrix and reduces the overall stiffness. Dominant Factor: The reinforcement provided by the high loading of graphene filler qualitatively dominates the mechanical response, as the intrinsic modulus of graphene is orders of magnitude higher than the polymer matrix, outweighing the softening effects of the elevated temperature and establishing a high stiffness baseline for the composite."
    }
  },
  {
    "doi": "10.1016/j.mtcomm.2018.11.013",
    "title": "Synthesis of joint-linker type gels and porous polymers by addition reactions of multi-functional thiol and alkyl diacrylate, diisocyanate compounds",
    "year": 2018,
    "chemical_composition": {
      "repeat_unit_psmiles": null,
      "monomers": [
        {
          "name": "1,3,5-Tris(3-mercaptobutyloxethyl)-1,3,5-triazine-2,4,6-(1H,3H,5H)-trione",
          "smiles": "CC(S)CC(=O)OCCN1C(=O)N(CCOC(=O)CC(C)S)C(=O)N(CCOC(=O)CC(C)S)C1=O",
          "ratio_value": null,
          "ratio_unit": null
        },
        {
          "name": "1,12-Diisocyanatododecane",
          "smiles": "O=C=NCCCCCCCCCCCCN=C=O",
          "ratio_value": null,
          "ratio_unit": null
        }
      ],
      "additives": [
        {
          "name": "Triethylamine",
          "type": "catalyst",
          "amount_value": null,
          "amount_unit": null
        }
      ],
      "is_homopolymer": false
    },
    "processing_history": "Synthesized by addition reaction at room temperature in THF (25 wt% monomer concentration) with TEA catalyst. S-H to isocyanate group ratio 1.0. Kept standing 24 h. Young's modulus measured by compression test (Tensilon RTE-1210) at 0.5 mm/min, room temperature.",
    "hierarchical_structure": "Homogeneous network structure. Mesh size 1.6 nm (SMILS).",
    "properties": {
      "E": {
        "value": [
          0.0
        ],
        "unit": "GPa"
      }
    },
    "analysis_with_hierarchical_structure": {
      "descriptive_text": "The material is a crosslinked network synthesized via a thiol-isocyanate addition reaction between 1,3,5-Tris(3-mercaptobutyloxethyl)-1,3,5-triazine-2,4,6-(1H,3H,5H)-trione and 1,12-Diisocyanatododecane using triethylamine as a catalyst. The synthesis was conducted in tetrahydrofuran at a 25 wt% monomer concentration at room temperature, followed by standing for 24 hours to ensure network formation. The resulting material exhibits a homogeneous network structure with a characterized mesh size of 1.6 nm as determined by SMILS. The Young's modulus was evaluated via compression testing using a Tensilon RTE-1210 instrument at a crosshead speed of 0.5 mm/min under ambient conditions.",
      "reasoning_analysis": "Increasing Factors: The multifunctional triazine trione monomer acts as a rigid crosslinking node, creating a three-dimensional network structure that significantly restricts chain mobility compared to linear analogs. The small mesh size of 1.6 nm indicates a high crosslink density, which typically correlates with enhanced stiffness and resistance to deformation. Additionally, the formation of thiourethane linkages provides cohesive energy density contributing to structural integrity. Decreasing Factors: The 1,12-Diisocyanatododecane introduces a long, flexible aliphatic C12 spacer between crosslinks, which increases chain segment mobility and free volume, thereby reducing the overall modulus. Furthermore, the room temperature curing process in THF may result in residual solvent entrapment within the network or incomplete conversion, acting as a plasticizer that softens the material. The presence of flexible ester and thioether groups in the thiol monomer spacer arms also contributes to compliance. Dominant Factor: The formation of the homogeneous network with a small mesh size is the dominant factor ensuring a solid elastic response, overriding the softening effect of the long spacers which would otherwise result in a viscous liquid if uncrosslinked. However, the flexible aliphatic spacers qualitatively limit the magnitude of the modulus relative to fully aromatic networks, establishing a balance where crosslink density defines the solid state while spacer flexibility modulates the stiffness."
    },
    "analysis_without_hierarchical_structure": {
      "descriptive_text": "The polymer sample was synthesized via an addition reaction between 1,3,5-Tris(3-mercaptobutyloxethyl)-1,3,5-triazine-2,4,6-(1H,3H,5H)-trione and 1,12-Diisocyanatododecane using triethylamine as a catalyst. The reaction was conducted at room temperature in tetrahydrofuran (THF) with a monomer concentration of 25 wt% and a stoichiometric S-H to isocyanate group ratio of 1.0. Following synthesis, the mixture was kept standing for 24 hours to ensure reaction completion. The Young's modulus was subsequently characterized using a compression test on a Tensilon RTE-1210 instrument at a crosshead speed of 0.5 mm/min under ambient room temperature conditions.",
      "reasoning_analysis": "Increasing Factors: The trifunctional nature of the thiol monomer facilitates the formation of a covalently crosslinked three-dimensional network, which significantly restricts polymer chain mobility and enhances structural rigidity. Additionally, the formation of thiocarbamate linkages during the thiol-isocyanate addition reaction introduces polar groups capable of intermolecular hydrogen bonding, further reinforcing the network stiffness. Decreasing Factors: The use of 1,12-Diisocyanatododecane introduces long, flexible aliphatic methylene spacers between crosslink points, which increases chain flexibility and free volume, inherently lowering the modulus compared to networks formed with rigid aromatic monomers. Furthermore, synthesis at room temperature in solvent may lead to incomplete conversion or residual THF acting as a plasticizer if not fully removed, which would reduce the material's stiffness. Dominant Factor: The topological constraint imposed by the covalent crosslinking derived from the trifunctional thiol monomer qualitatively dominates the final modulus behavior. This network architecture fundamentally dictates the solid-state elastic response, overriding the softening influence of the flexible aliphatic spacers to maintain structural integrity, although the spacer length ensures the material remains flexible relative to rigid thermosets."
    }
  },
  {
    "doi": "10.1016/j.mtcomm.2018.11.013",
    "title": "Synthesis of joint-linker type gels and porous polymers by addition reactions of multi-functional thiol and alkyl diacrylate, diisocyanate compounds",
    "year": 2018,
    "chemical_composition": {
      "repeat_unit_psmiles": null,
      "monomers": [
        {
          "name": "1,3,5-Tris(3-mercaptobutyloxethyl)-1,3,5-triazine-2,4,6-(1H,3H,5H)-trione",
          "smiles": "CC(S)CC(=O)OCCN1C(=O)N(CCOC(=O)CC(C)S)C(=O)N(CCOC(=O)CC(C)S)C1=O",
          "ratio_value": null,
          "ratio_unit": null
        },
        {
          "name": "1,12-Diisocyanatododecane",
          "smiles": "O=C=NCCCCCCCCCCCCN=C=O",
          "ratio_value": null,
          "ratio_unit": null
        }
      ],
      "additives": [
        {
          "name": "Triethylamine",
          "type": "catalyst",
          "amount_value": null,
          "amount_unit": null
        }
      ],
      "is_homopolymer": false
    },
    "processing_history": "Synthesized by addition reaction at room temperature in THF (15 wt% monomer concentration) with TEA catalyst. S-H to isocyanate group ratio 1.0. Kept standing 24 h. Young's modulus measured by compression test (Tensilon RTE-1210) at 0.5 mm/min, room temperature.",
    "hierarchical_structure": "Homogeneous network structure. Mesh size 1.7 nm (SMILS).",
    "properties": {
      "E": {
        "value": [
          0.0
        ],
        "unit": "GPa"
      }
    },
    "analysis_with_hierarchical_structure": {
      "descriptive_text": "The sample comprises a polymer network synthesized via the addition reaction between 1,3,5-Tris(3-mercaptobutyloxethyl)-1,3,5-triazine-2,4,6-(1H,3H,5H)-trione and 1,12-Diisocyanatododecane, utilizing Triethylamine as a catalyst. The reaction was conducted in tetrahydrofuran at a 15 wt% monomer concentration with a stoichiometric S-H to isocyanate group ratio of 1.0 at room temperature, followed by a 24-hour standing period. The resulting material possesses a homogeneous network structure with a mesh size of 1.7 nm characterized by SMILS. Mechanical properties were evaluated via compression testing at a crosshead speed of 0.5 mm/min under ambient conditions to determine the Young's modulus.",
