Repository: hhtrick/HHT-code

# HHT training framework

This directory contains model training, embedding precomputation, inference, article-level baselines and the curated datasets. All commands below assume that the working directory is `train_code/`.

## 3. Datasets and fixed partitions

Each main dataset is a JSON array at `dataset/{property}/{property}.json`. Entries contain source metadata, `chemical_composition`, `processing_history`, `hierarchical_structure`, `properties`, and two generated-analysis objects. Targets are stored as `properties[property]["value"]`; source metadata and target values are not predictive input fields.

| Property | Train | Validation | Test | Total |
|---|---:|---:|---:|---:|

File: train_code/dataset/E/E.json (part 21 of 204)
[
      "reasoning_analysis": "Increasing Factors: The multifunctional 1,3,5-triazine-2,4,6-trione core acts as a rigid crosslinking node, restricting chain mobility and enhancing structural rigidity. Additionally, the homogeneous network structure exhibits a small mesh size of 1.7 nm, indicating a high crosslink density which theoretically increases the Young's modulus by limiting segmental motion. The stoichiometric balance promotes optimal network formation. Decreasing Factors: The incorporation of 1,12-Diisocyanatododecane introduces long, flexible aliphatic spacers consisting of twelve methylene units, which increases chain compliance and lowers stiffness compared to shorter or aromatic linkers. Furthermore, synthesis at room temperature may lead to incomplete conversion relative to thermal curing, potentially reducing the effective crosslink density. Dominant Factor: The structural constraints imposed by the high crosslink density and rigid core qualitatively dominate the flexibility introduced by the aliphatic spacers. Consequently, the network topology serves as the primary determinant of the Young's modulus, driving the stiffness behavior towards values characteristic of densely crosslinked systems rather than flexible elastomers."
    },
    "analysis_without_hierarchical_structure": {
      "descriptive_text": "The polymer sample was synthesized via an addition reaction between 1,3,5-Tris(3-mercaptobutyloxethyl)-1,3,5-triazine-2,4,6-(1H,3H,5H)-trione and 1,12-Diisocyanatododecane at room temperature in tetrahydrofuran (THF) with a monomer concentration of 15 wt%. Triethylamine was employed as a catalyst to facilitate the reaction, maintaining a stoichiometric S-H to isocyanate group ratio of 1.0, and the mixture was kept standing for 24 hours to ensure completion. The resulting material was subjected to mechanical characterization, where the Young's modulus was determined by a compression test using a Tensilon RTE-1210 instrument at a crosshead speed of 0.5 mm/min under ambient room temperature conditions.",
      "reasoning_analysis": "Increasing Factors: The chemical composition features a trifunctional triazine-based monomer that acts as a crosslinking node, creating a three-dimensional network architecture that significantly restricts long-range chain mobility and enhances structural rigidity. Additionally, the presence of the heterocyclic triazine core and polar thiourethane linkages formed during the addition reaction introduces inherent stiffness and potential physical crosslinking via hydrogen bonding, further driving the Young's modulus upward. Decreasing Factors: The use of 1,12-Diisocyanatododecane introduces long, flexible aliphatic spacers (12 carbon atoms) between crosslink points, which increases segmental flexibility and free volume, thereby reducing the overall stiffness of the network. Furthermore, the processing history involving room temperature synthesis in THF solvent carries a risk of residual solvent retention if evaporation during the 24-hour standing period was incomplete, which would act as a plasticizer to depress the modulus. Dominant Factor: The formation of a covalently crosslinked network driven by the trifunctional monomer is the dominant factor governing the Young's modulus behavior. While the long aliphatic spacers introduce flexibility, the topological constraints imposed by the crosslinks and the rigidity of the triazine core fundamentally prevent viscous flow and establish a solid elastic response that qualitatively outweighs the softening effect of the flexible segments."
    }
  },
  {
    "doi": null,
    "title": "A molecular dynamic simulation study of mechanical properties of graphene–polythiophene composite with Reax force field",
    "year": 2015,
    "chemical_composition": {
      "repeat_unit_psmiles": "[*]c1cc([*])sc1",
      "monomers": [
        {
          "name": "Thiophene",
          "smiles": "c1ccsc1",
          "ratio_value": null,
          "ratio_unit": null
        }
      ],
      "additives": [
        {
          "name": "Graphene",
          "type": "filler",
          "amount_value": 15,
          "amount_unit": "wt%"
        }
      ],
      "is_homopolymer": true
    },
    "processing_history": "MD simulation using LAMMPS with Reax FF. System equilibrated in NPT/NVT ensembles, cooled 1000K to 400K. Uniaxial tensile loading at strain rate 1.0% ps^-1 along Zigzag orientation at 400 K.",
    "hierarchical_structure": "Amorphous PT matrix with defect-free graphene filler.",
    "properties": {
      "E": {
        "value": [
          91.15
        ],
        "unit": "GPa"
      }
    },
    "analysis_with_hierarchical_structure": {
      "descriptive_text": "The sample consists of an amorphous polythiophene homopolymer matrix reinforced with 15 wt% defect-free graphene filler. The system was modeled using molecular dynamics simulations via LAMMPS with the ReaxFF force field, where the structure was equilibrated in NPT and NVT ensembles and cooled from 1000 K to 400 K. Mechanical characterization was performed through uniaxial tensile loading applied at a strain rate of 1.0% ps^-1 along the Zigzag orientation at 400 K.",
      "reasoning_analysis": "Increasing Factors: The incorporation of 15 wt% defect-free graphene acts as a primary stiffening agent, as graphene possesses an intrinsic elastic modulus significantly superior to the polythiophene matrix, facilitating effective load transfer. Additionally, the conjugated nature of the polythiophene backbone provides inherent chain rigidity compared to aliphatic polymers. The high strain rate of 1.0% ps^-1 utilized in the simulation also limits chain relaxation times during deformation, contributing to a higher observed stiffness. Decreasing Factors: The amorphous nature of the PT matrix implies a lack of crystalline domains that would otherwise enhance packing density and stiffness. The rapid cooling from 1000 K to 400 K inherent to molecular dynamics timescales may trap excess free volume within the matrix, reducing packing density. Furthermore, the testing temperature of 400 K is relatively high, which increases segmental chain mobility, thereby reducing the matrix contribution to the overall modulus. Dominant Factor: The high loading of defect-free graphene filler qualitatively dominates the mechanical response. Despite the softening effects of the amorphous matrix structure, thermal history, and elevated testing temperature, the exceptional stiffness of the graphene network dictates the composite's overall elastic modulus, resulting in a significant enhancement relative to the neat polymer."
    },
    "analysis_without_hierarchical_structure": {
      "descriptive_text": "The material system consists of a polythiophene homopolymer matrix reinforced with 15 wt% graphene filler. The sample was generated using molecular dynamics simulations performed with LAMMPS employing the ReaxFF reactive force field, where the system was equilibrated in NPT and NVT ensembles and subsequently cooled from 1000 K to 400 K. Mechanical characterization was executed via uniaxial tensile loading applied along the zigzag orientation at a strain rate of 1.0% ps^-1 while maintaining the temperature at 400 K.",
      "reasoning_analysis": "Increasing Factors: The rigid aromatic structure of the polythiophene backbone inherently restricts chain flexibility, providing a stiff baseline modulus, while the incorporation of 15 wt% graphene introduces a high-modulus filler phase that significantly enhances load-bearing capacity. Additionally, the extremely high strain rate of 1.0% ps^-1 utilized in the simulation limits viscoelastic relaxation processes, resulting in an elevated stiffness response, and loading along the zigzag orientation aligns the stress with a crystallographically stiff direction. Decreasing Factors: The elevated testing temperature of 400 K increases thermal energy and free volume within the polymer matrix, which promotes segmental mobility and tends to reduce the modulus compared to ambient conditions, and potential interfacial slip between the graphene sheets and the polythiophene matrix could mitigate the full theoretical reinforcement efficiency. Dominant Factor: The reinforcement effect provided by the 15 wt% graphene loading qualitatively dominates the mechanical response, driving the composite modulus significantly higher than that of the neat polymer matrix, although the high strain rate inherent to the molecular dynamics processing history further amplifies this stiffening effect relative to experimental timescales."
    }
  },
  {
    "doi": "10.1002/adem.202501661",
    "title": "Is Young’s Modulus a Critical Coating Property Determining Fouling-Release Performance of Marine Coatings?",
    "year": 2025,
    "chemical_composition": {
      "repeat_unit_psmiles": "[*][Si](C)(C)O[*]",
      "monomers": [
        {
          "name": "Poly(dimethylsiloxane), hydride terminated",
          "smiles": "[Si](C)(C)O",
          "ratio_value": 9.07,
          "ratio_unit": "wt%"
        },
        {
          "name": "Methylhydrosiloxane-dimethylsiloxane copolymer",
          "smiles": "[Si](C)(C)O",
          "ratio_value": 28.61,
          "ratio_unit": "wt%"
        },
        {
          "name": "Polydimethylsiloxane, vinyldimethylsiloxy terminated",
          "smiles": "[Si](C)(C)O",
          "ratio_value": 62.29,
          "ratio_unit": "wt%"
        }
      ],
      "additives": [
        {
          "name": "Platinum-(0)-1,3-divinyl-1,3,3,3-tetramethyldisiloxane",
          "type": "catalyst",
          "amount_value": 0.0038,
          "amount_unit": "wt%"
        }
      ],
      "is_homopolymer": false
    },
    "processing_history": "PDMS system E1 prepared via hydrosilylation. Components 1, 2, and 3 mixed with Speedmixer for 2 min. Component 4 (catalyst solution) added and mixed for 50 s. Cured at RT for 220 h. Young's modulus measured by uniaxial tensile test according to DIN 53504 and DIN 527-1 using Zwick Z2.5 machine, 200 mm/min test speed, 0.05%-0.25% strain range.",
    "hierarchical_structure": "Crosslinked PDMS network. 9.07% H-PDMS-H content.",
    "properties": {
      "E": {
        "value": [
          0.0
        ],
        "unit": "GPa"
      }
    },
    "analysis_with_hierarchical_structure": {
      "descriptive_text": "This sample comprises a crosslinked polydimethylsiloxane (PDMS) network synthesized via hydrosilylation chemistry. The formulation consists of 62.29 wt% vinyldimethylsiloxy terminated PDMS as the base polymer, blended with 9.07 wt% hydride terminated PDMS and 28.61 wt% methylhydrosiloxane-dimethylsiloxane copolymer serving as crosslinking agents, along with 0.0038 wt% Platinum-(0)-1,3-divinyl-1,3,3,3-tetramethyldisiloxane catalyst. The components were homogenized using a Speedmixer and subsequently cured at room temperature for 220 hours to establish the network structure. The Young's modulus was characterized by uniaxial tensile test according to DIN 53504 and DIN 527-1 standards using a Zwick Z2.5 machine at a test speed of 200 mm/min within a 0.05% to 0.25% strain range.",
      "reasoning_analysis": "Increasing Factors: The formation of a covalently crosslinked network via hydrosilylation between vinyl and hydride groups transforms the liquid precursors into a solid elastomer, directly increasing the Young's modulus. The substantial combined weight fraction of hydride-functionalized components (approximately 37.7 wt%) suggests a relatively high crosslink density, which further restricts chain mobility and stiffens the material. Additionally, the extended curing time of 220 hours at room temperature promotes high conversion of reactive sites, maximizing the network density and contributing to increased stiffness. Decreasing Factors: The intrinsic chemical structure of the polydimethylsiloxane backbone, characterized by low rotational energy barriers around the siloxane bonds and large bond angles, imparts high chain flexibility and free volume, which inherently lowers the modulus. Furthermore, the absence of reinforcing particulate fillers, such as fumed silica, in the described composition removes a common mechanism used to significantly enhance the stiffness of PDMS elastomers. Dominant Factor: While the intrinsic flexibility of the siloxane backbone inherently constrains the modulus to the soft elastomeric regime, the high crosslink density achieved through the substantial proportion of hydride-functionalized components and the extended curing history is the dominant factor determining the specific stiffness of this network, qualitatively driving the modulus higher than that of lightly crosslinked PDMS gums."
    },
    "analysis_without_hierarchical_structure": {
      "descriptive_text": "The sample consists of a polydimethylsiloxane (PDMS) network formed via hydrosilylation between vinyldimethylsiloxy-terminated PDMS (62.29 wt%), hydride-terminated PDMS (9.07 wt%), and a methylhydrosiloxane-dimethylsiloxane copolymer (28.61 wt%), catalyzed by a platinum complex (0.0038 wt%). The components were homogenized using a Speedmixer, with the catalyst added subsequently, and the system was cured at room temperature for 220 hours. The Young's modulus was characterized via uniaxial tensile testing according to DIN standards using a Zwick Z2.5 machine at a test speed of 200 mm/min within a strain range of 0.05% to 0.25%.",
      "reasoning_analysis": "Increasing Factors: The formation of a covalent network through hydrosilylation between the vinyl-terminated base polymer and the hydride-functional crosslinkers (hydride-terminated PDMS and the methylhydrosiloxane-dimethylsiloxane copolymer) significantly restricts chain mobility, thereby increasing the Young's modulus. The relatively high weight percentage of the hydride-containing copolymer (28.61 wt%) suggests a high crosslink density, which further drives the modulus upward. Additionally, the prolonged curing time of 220 hours at room temperature likely ensures near-complete conversion of reactive groups, maximizing the network integrity and stiffness. Decreasing Factors: The intrinsic chemical structure of the polydimethylsiloxane backbone, characterized by flexible siloxane (Si-O-Si) linkages with low rotational energy barriers, inherently promotes high chain mobility and low stiffness, acting to decrease the Young's modulus. Furthermore, the absence of rigid reinforcing fillers, such as silica, in the additive list means there are no composite effects to enhance stiffness beyond the polymer network itself. Dominant Factor: While the flexible siloxane backbone establishes a low baseline for stiffness typical of elastomers, the high crosslink density resulting from the specific monomer ratios and extended curing history is the dominant factor determining the final Young's modulus, defining the material as a solid elastomer rather than a viscous fluid."
    }
  },
  {
    "doi": null,
    "title": "A molecular dynamic simulation study of mechanical properties of graphene–polythiophene composite with Reax force field",
    "year": 2015,
    "chemical_composition": {
      "repeat_unit_psmiles": "[*]c1cc([*])sc1",
      "monomers": [
        {
          "name": "Thiophene",
          "smiles": "c1ccsc1",
          "ratio_value": null,
          "ratio_unit": null
        }
      ],
      "additives": [
        {
          "name": "Graphene",
          "type": "filler",
          "amount_value": 15,
          "amount_unit": "wt%"
        }
      ],
      "is_homopolymer": true
    },
    "processing_history": "MD simulation using LAMMPS with Reax FF. System equilibrated in NPT/NVT ensembles, cooled 1000K to 300K. Uniaxial tensile loading at strain rate 1.0% ps^-1 along Zigzag orientation at 300 K.",
    "hierarchical_structure": "Amorphous PT matrix with graphene filler containing one missing atom defect.",
    "properties": {
      "E": {
        "value": [
          81.83
        ],
        "unit": "GPa"
      }
    },
    "analysis_with_hierarchical_structure": {
      "descriptive_text": "The sample consists of an amorphous polythiophene homopolymer matrix reinforced with 15 wt% graphene filler containing a single missing atom defect. The system was constructed and equilibrated using molecular dynamics simulations within the LAMMPS framework employing the ReaxFF force field, utilizing NPT and NVT ensembles followed by cooling from 1000 K to 300 K. Mechanical characterization was performed via uniaxial tensile loading applied along the zigzag orientation at a strain rate of 1.0% ps^-1 at 300 K.",
      "reasoning_analysis": "Increasing Factors: The incorporation of 15 wt% graphene filler provides significant rigid reinforcement due to the exceptional intrinsic stiffness of the carbon lattice, substantially driving the Young's Modulus (E) upward. Additionally, the conjugated thiophene backbone possesses higher intrinsic chain stiffness compared to aliphatic polymers due to resonance stabilization, and the high strain rate inherent to the MD simulation processing history limits viscoelastic relaxation, resulting in a higher apparent E. Decreasing Factors: The amorphous structure of the polythiophene matrix lacks the dense packing and interchain ordering of a crystalline phase, which reduces the matrix contribution to the overall stiffness. Furthermore, the single missing atom defect within the graphene filler disrupts the perfect sp2 hybridization network, locally diminishing the filler's intrinsic modulus and potentially acting as a stress concentration point that compromises load transfer efficiency. Dominant Factor: The high volume fraction of the rigid graphene filler serves as the dominant factor, qualitatively driving the composite E significantly higher than that of the neat polythiophene matrix, although the absolute magnitude is moderated by the amorphous nature of the polymer and the minor structural defect within the reinforcement phase."
    },
    "analysis_without_hierarchical_structure": {
      "descriptive_text": "The sample comprises a polythiophene homopolymer matrix reinforced with 15 wt% graphene filler. The system was modeled using molecular dynamics simulations with the LAMMPS package and Reax FF force field. Following equilibration in NPT and NVT ensembles, the system was cooled from 1000 K to 300 K. Mechanical properties were evaluated via uniaxial tensile loading applied along the zigzag orientation at a strain rate of 1.0% ps^-1 at 300 K.",
      "reasoning_analysis": "Increasing Factors: The incorporation of 15 wt% graphene introduces a rigid, high-modulus filler network that significantly restricts matrix deformation and enhances load-bearing capacity. Additionally, the conjugated nature of the polythiophene backbone provides inherent chain stiffness compared to aliphatic polymers, and loading along the zigzag orientation aligns the tensile stress with the stiff backbone direction, maximizing the intrinsic chain modulus. The processing history involves a high strain rate typical of MD simulations, which limits viscoelastic relaxation times and results in a higher apparent elastic modulus. Decreasing Factors: The interface between the graphene filler and the polythiophene matrix likely relies on non-covalent van der Waals interactions rather than covalent bonding, which may limit stress transfer efficiency and allow for interfacial slippage under load. Furthermore, the rapid cooling rate inherent to molecular dynamics simulations may trap excess free volume within the polymer matrix compared to slow experimental annealing, potentially reducing the matrix density and contribution to stiffness. Dominant Factor: The intrinsic ultra-high stiffness of the 15 wt% graphene filler qualitatively dominates the composite behavior, driving the Young's modulus significantly higher than that of the neat polythiophene matrix, despite the limitations imposed by interfacial interactions and simulation-specific cooling rates."
    }
  },
  {
    "doi": "10.1002/polb.23972",
    "title": "Young’s Modulus and Loss Tangent Measurement of Polydimethylsiloxane Using an Optical Lever",
    "year": 2016,
    "chemical_composition": {
      "repeat_unit_psmiles": "[*]O[Si](C)(C)[*]",
      "monomers": [
        {
          "name": "Dimethylsiloxane",
          "smiles": "C[Si](C)O",
          "ratio_value": null,
          "ratio_unit": null
        }
      ],
      "additives": [
        {
          "name": "Curing agent",
          "type": "crosslinker",
          "amount_value": 1,
          "amount_unit": "part per 10 parts base"
        }
      ],
      "is_homopolymer": false
    },
    "processing_history": "PDMS Sylgard 184. Polymer base and curing agent (10:1 ratio). Cured for 1 h with temperature history shown in Figure 9 (noncompleted curing process). Young's modulus measured using optical lever on vibrating cantilever beams. Time dependent measurement (3, 10, 16 days after curing). Frequency range 10-1500 Hz. Temperature 25 °C.",
    "hierarchical_structure": "Viscoelastic PDMS network (improperly cured). Time-dependent properties.",
    "properties": {
      "E": {
        "value": [
          0.0
        ],
        "unit": "GPa"
      }
    },
    "analysis_with_hierarchical_structure": {
      "descriptive_text": "The sample comprises a polydimethylsiloxane (PDMS) network derived from dimethylsiloxane monomers, specifically Sylgard 184, incorporated with a curing agent crosslinker at a base-to-agent ratio of 10:1. Processing involved a one-hour cure cycle with a temperature history indicative of a noncompleted curing process, resulting in an improperly cured viscoelastic network. Mechanical characterization was conducted at 25 °C using an optical lever on vibrating cantilever beams to determine the Young's modulus across a frequency range of 10 to 1500 Hz, with time-dependent measurements recorded at 3, 10, and 16 days post-curing.",
      "reasoning_analysis": "Increasing Factors: The addition of the curing agent facilitates the formation of a crosslinked network, which restricts chain mobility and inherently increases the Young's modulus compared to linear PDMS chains. Additionally, the viscoelastic nature of the material implies that measurements taken at higher frequencies within the 10-1500 Hz range will exhibit a higher apparent modulus due to reduced time for segmental relaxation. The time-dependent measurement window over 16 days may also allow for gradual post-curing or physical aging, potentially stiffening the network over time. Decreasing Factors: The intrinsic flexibility of the siloxane backbone, characterized by low rotational barriers around the Si-O bonds, establishes a naturally low baseline modulus. Critically, the processing history indicates a noncompleted curing process, resulting in an improperly cured network with lower crosslink density than optimal, which significantly reduces stiffness. Furthermore, viscoelastic relaxation mechanisms inherent to the polymer network can lead to time-dependent softening under load. Dominant Factor: While the crosslinker aims to increase stiffness, the noncompleted curing process is the dominant factor governing the final modulus behavior for this specific sample; the resulting low crosslink density prevents the network from achieving the mechanical integrity of fully cured Sylgard 184, thereby maintaining a lower Young's modulus dominated by the flexible backbone and insufficient network formation."
    },
    "analysis_without_hierarchical_structure": {
      "descriptive_text": "The sample comprises a polydimethylsiloxane (PDMS) network derived from dimethylsiloxane monomers, identified as Sylgard 184. It was prepared by mixing the polymer base with a curing agent functioning as a crosslinker at a ratio of 10 parts base to 1 part curing agent. The material underwent a curing process for 1 hour, characterized by a temperature history indicating a noncompleted curing state. Mechanical properties were evaluated at 25 °C using an optical lever technique on vibrating cantilever beams across a frequency range of 10 to 1500 Hz, with time-dependent measurements recorded at 3, 10, and 16 days following the curing process.",
      "reasoning_analysis": "Increasing Factors: The incorporation of the curing agent introduces covalent crosslinks that establish a three-dimensional network, restricting chain slippage and inherently increasing the Young's modulus relative to the uncured precursor. Additionally, the time-dependent measurement protocol spanning up to 16 days allows for potential post-curing reactions to proceed at room temperature, which would gradually increase crosslink density and stiffness over time, while higher measurement frequencies within the 10-1500 Hz range may induce viscoelastic stiffening effects. Decreasing Factors: The intrinsic chemical structure of the polydimethylsiloxane backbone involves highly flexible Si-O bonds with low rotational barriers, resulting in a very low glass transition temperature and a naturally low modulus in the rubbery state at 25 °C. Critically, the processing history specifies a noncompleted curing process after only 1 hour, implying a final crosslink density lower than that of a fully cured network, which significantly suppresses the elastic modulus. Dominant Factor: While the inherent flexibility of the siloxane backbone establishes a low baseline for the modulus, the dominant factor determining the specific mechanical response of this sample is the incomplete crosslinking density resulting from the abbreviated thermal history. This processing limitation prevents the formation of a fully developed network, qualitatively keeping the modulus lower than the theoretical maximum for this composition, although time-dependent post-curing may partially mitigate this effect during the measurement window."
    }
  },
  {
    "doi": "10.1016/j.mtcomm.2018.11.013",
    "title": "Synthesis of joint-linker type gels and porous polymers by addition reactions of multi-functional thiol and alkyl diacrylate, diisocyanate compounds",
    "year": 2018,
    "chemical_composition": {
      "repeat_unit_psmiles": null,
      "monomers": [
        {
          "name": "1,3,5-Tris(3-mercaptobutyloxethyl)-1,3,5-triazine-2,4,6-(1H,3H,5H)-trione",
          "smiles": "CC(S)CC(=O)OCCN1C(=O)N(CCOC(=O)CC(C)S)C(=O)N(CCOC(=O)CC(C)S)C1=O",
          "ratio_value": null,
          "ratio_unit": null
        },
        {
          "name": "1,12-Diisocyanatododecane",
          "smiles": "O=C=NCCCCCCCCCCCCN=C=O",
          "ratio_value": null,
          "ratio_unit": null
        }
      ],
      "additives": [
        {
          "name": "Triethylamine",
          "type": "catalyst",
          "amount_value": null,
          "amount_unit": null
        }
      ],
      "is_homopolymer": false
    },
    "processing_history": "Synthesized by addition reaction at room temperature in THF (20 wt% monomer concentration) with TEA catalyst. S-H to isocyanate group ratio 1.0. Kept standing 24 h. Young's modulus measured by compression test (Tensilon RTE-1210) at 0.5 mm/min, room temperature.",
    "hierarchical_structure": "Homogeneous network structure. Mesh size 1.6 nm (SMILS).",
    "properties": {
      "E": {
        "value": [
          0.0
        ],
        "unit": "GPa"
      }
    },
    "analysis_with_hierarchical_structure": {
      "descriptive_text": "The sample comprises a polymer network formed from the reaction of 1,3,5-tris(3-mercaptobutyloxethyl)-1,3,5-triazine-2,4,6-(1H,3H,5H)-trione and 1,12-diisocyanatododecane, catalyzed by triethylamine. Synthesis was conducted via addition reaction at room temperature in THF with a 20 wt% monomer concentration and a stoichiometric S-H to isocyanate group ratio of 1.0, followed by a 24-hour standing period. The resulting material possesses a homogeneous network structure with a mesh size of 1.6 nm characterized by SMILS, and its Young's modulus was evaluated using a compression test at 0.5 mm/min under ambient conditions.",
      "reasoning_analysis": "Increasing Factors: The presence of the rigid triazine trione core within the network backbone restricts segmental mobility, intrinsically driving E higher. Additionally, the formation of a homogeneous network with a small mesh size of 1.6 nm indicates a high crosslink density, which significantly limits chain deformation under load. The thiourethane linkages formed during the addition reaction may also contribute to physical crosslinking via hydrogen bonding, further reinforcing the stiffness. Decreasing Factors: The incorporation of 1,12-diisocyanatododecane introduces long, flexible aliphatic spacers (12 carbons) between crosslinks, which enhances chain compliance and qualitatively lowers E. Furthermore, the room temperature synthesis conditions may result in incomplete conversion compared to thermal curing, potentially leaving unreacted groups or dangling ends that reduce the effective network density. Dominant Factor: While the flexible aliphatic spacers provide compliance, the high crosslink density evidenced by the 1.6 nm mesh size and the structural rigidity of the trifunctional triazine core are the dominant factors, qualitatively governing the final E by restricting large-scale chain motion more significantly than the spacer length facilitates it."
    },
    "analysis_without_hierarchical_structure": {
      "descriptive_text": "The polymer sample was synthesized via an addition reaction between 1,3,5-Tris(3-mercaptobutyloxethyl)-1,3,5-triazine-2,4,6-(1H,3H,5H)-trione and 1,12-Diisocyanatododecane using triethylamine as a catalyst. The reaction was conducted at room temperature in tetrahydrofuran (THF) with a monomer concentration of 20 wt% and a stoichiometric S-H to isocyanate group ratio of 1.0, followed by standing for 24 hours. The resulting material was subjected to Young's modulus measurement via compression test using a Tensilon RTE-1210 instrument at a crosshead speed of 0.5 mm/min under room temperature conditions.",
      "reasoning_analysis": "Increasing Factors: The trifunctional nature of the thiol monomer facilitates the formation of a covalently crosslinked network structure, which significantly restricts polymer chain mobility and increases stiffness relative to linear analogues. Additionally, the rigid triazine-trione core within the monomer structure contributes to intrinsic backbone rigidity, and the resulting thiocarbamate linkages formed during the addition reaction may engage in hydrogen bonding, further reinforcing the matrix. Decreasing Factors: The use of 1,12-Diisocyanatododecane introduces long, flexible aliphatic methylene sequences (C12) between crosslink points, which increases segmental mobility and free volume, thereby reducing stiffness. Furthermore, the processing history involving room temperature curing and standing without explicit high-temperature solvent removal steps suggests the potential retention of residual THF, which would act as a plasticizer and depress the modulus. Dominant Factor: While the crosslinked network provides the structural integrity necessary for a solid modulus, the combination of the long flexible aliphatic spacers and the potential plasticization effect from residual solvent due to the mild processing conditions qualitatively dominates the final behavior by significantly limiting the maximum achievable stiffness relative to a fully cured, rigid network."
    }
  },
  {
    "doi": "10.1002/polb.23972",
    "title": "Young’s Modulus and Loss Tangent Measurement of Polydimethylsiloxane Using an Optical Lever",
    "year": 2016,
    "chemical_composition": {
      "repeat_unit_psmiles": "[*]O[Si](C)(C)[*]",
      "monomers": [
        {
          "name": "Dimethylsiloxane",
          "smiles": "C[Si](C)O",
          "ratio_value": null,
          "ratio_unit": null
        }
      ],
      "additives": [
        {
          "name": "Curing agent",
          "type": "crosslinker",
          "amount_value": 1,
          "amount_unit": "part per 20 parts base"
        }
      ],
      "is_homopolymer": false
    },
    "processing_history": "PDMS Sylgard 184. Polymer base and curing agent mixed at room temperature for 15 min, degassed in vacuum chamber for 30 min. Poured in mold to form film with thickness of 300 mm. Cured in oven for 35 min at 100 °C. Cut to beams (width 1 mm, length 3.7-9.4 mm). Young's modulus measured using optical lever on vibrating cantilever beams excited by electrodynamic shaker. Frequency range 10-1500 Hz. Temperature 25 °C.",
    "hierarchical_structure": "Viscoelastic PDMS network. Beam geometry: width 1 mm, length 3.7-9.4 mm.",
    "properties": {
      "E": {
        "value": [
          0.0
        ],
        "unit": "GPa"
      }
    },
    "analysis_with_hierarchical_structure": {
      "descriptive_text": "The sample comprises a viscoelastic poly(dimethylsiloxane) (PDMS) network synthesized from Dimethylsiloxane monomers and a curing agent crosslinker added at 1 part per 20 parts base. Prepared using PDMS Sylgard 184 chemistry, the polymer base and curing agent were mixed at room temperature for 15 minutes and degassed in a vacuum chamber for 30 minutes before being poured into a mold to form a film with a thickness of 300 mm. The material was cured in an oven for 35 minutes at 100 °C and subsequently cut into beams with a width of 1 mm and lengths ranging from 3.7 to 9.4 mm. Characterization of the Young's modulus was performed at 25 °C using an optical lever on vibrating cantilever beams excited by an electrodynamic shaker across a frequency range of 10 to 1500 Hz.",
      "reasoning_analysis": "Increasing Factors: The formation of a covalently crosslinked network via the curing agent restricts irreversible chain flow and provides elastic restoring forces, inherently increasing the modulus compared to the uncrosslinked precursor. The thermal curing process at 100 °C promotes complete crosslinking reactions, maximizing network density, while the vacuum degassing step removes voids that would otherwise reduce the effective load-bearing cross-sectional area. Additionally, the dynamic measurement method involving vibration frequencies up to 1500 Hz may induce viscoelastic stiffening, resulting in a higher apparent modulus compared to static measurements. Decreasing Factors: The intrinsic chemical structure of the PDMS backbone, characterized by flexible Si-O-Si linkages with low rotational energy barriers and small methyl side groups, facilitates high chain mobility and segmental motion, which fundamentally lowers the stiffness. The measurement temperature of 25 °C is significantly above the glass transition temperature of PDMS, placing the material in a rubbery plateau regime where entropic elasticity dominates over energetic stiffness. Furthermore, the specific crosslinker ratio of 1 part per 20 parts base may result in a lower crosslink density compared to standard formulations, potentially reducing the network rigidity. Dominant Factor: The intrinsic flexibility of the siloxane backbone is the dominant factor governing the final Young's modulus behavior, establishing a low baseline stiffness characteristic of elastomers. While the crosslinking network and processing conditions provide the necessary structural integrity to measure a solid modulus, the high chain mobility inherent to the PDMS chemistry qualitatively dictates that the material remains compliant rather than rigid."
    },
    "analysis_without_hierarchical_structure": {
      "descriptive_text": "The sample comprises a crosslinked polydimethylsiloxane (PDMS) network, specifically Sylgard 184, formulated by mixing the polymer base with a curing agent at a ratio of 1 part per 20 parts base. The mixture was homogenized at room temperature for 15 minutes and degassed under vacuum for 30 minutes to eliminate entrapped air before being cast into a mold to form a film with a thickness of 300 mm. Thermal curing was conducted in an oven at 100 °C for 35 minutes to finalize the crosslinking structure, after which the material was cut into beams with a width of 1 mm and lengths ranging from 3.7 to 9.4 mm. The Young's modulus was determined at 25 °C using an optical lever technique on vibrating cantilever beams excited by an electrodynamic shaker over a frequency range of 10 to 1500 Hz.",
      "reasoning_analysis": "Increasing Factors: The addition of the curing agent facilitates the formation of covalent crosslinks between polymer chains, creating a three-dimensional network that restricts macroscopic flow and significantly increases the elastic modulus compared to the uncrosslinked precursor. Furthermore, the vacuum degassing step removes microvoids that would otherwise reduce the effective load-bearing cross-sectional area, while the thermal curing at 100 °C ensures complete reaction of the crosslinker, maximizing the network density and stiffness. Decreasing Factors: The chemical composition features a polydimethylsiloxane backbone characterized by highly flexible Si-O bonds with low rotational energy barriers and small methyl side groups, which inherently promotes high chain mobility and segmental freedom. Additionally, the measurement temperature of 25 °C is well above the glass transition temperature of PDMS, placing the material in a rubbery state where entropic elasticity dominates, resulting in a significantly lower modulus compared to glassy polymers. Dominant Factor: The intrinsic flexibility of the siloxane backbone is the dominant factor governing the final modulus behavior. While the processing history establishes a solid network structure necessary for mechanical integrity, the fundamental low stiffness arises from the high segmental mobility of the Si-O chain architecture at room temperature, which dictates a low modulus baseline that overshadows the stiffening contributions from the relatively low-density crosslink network."
    }
  },
  {
    "doi": null,
    "title": "Mechanical Properties of Tussah Silk Fibers Treated with Methacrylamide",
    "year": 1997,
    "chemical_composition": {
      "repeat_unit_psmiles": "[*]CC(C)(C(=O)N)[*]",
      "monomers": [
        {
          "name": "Methacrylamide",
          "smiles": "CC(=C)C(=O)N",
          "ratio_value": null,
          "ratio_unit": null
        }
      ],
      "additives": [
        {
          "name": "Ammonium persulfate",
          "type": "initiator",
          "amount_value": 0.05,
          "amount_unit": "mol/L"
        },
        {
          "name": "Sulphuric acid",
          "type": "pH adjuster",
          "amount_value": null,
          "amount_unit": null
        }
      ],
      "is_homopolymer": true
    },
    "processing_history": "Polymerized onto tussah silk fibers (MAA 0.8 mol/L, ammonium persulfate 0.05 mol/L, pH 3.0 adjusted with sulphuric acid) at 50 °C under nitrogen atmosphere. Young's modulus estimated by extrapolating the relation between Young's moduli of MAA-treated tussah silk fibers and volume fractions of the fiber to zero volume fraction (reported as no less than 5 GPa).",
    "hierarchical_structure": "MAA polymer impregnated in noncrystalline regions of tussah silk fibers.",
    "properties": {
      "E": {
        "value": [
          5
        ],
        "unit": "GPa"
      }
    },
    "analysis_with_hierarchical_structure": {
