Repository: hhtrick/HHT-code

# HHT training framework

This directory contains model training, embedding precomputation, inference, article-level baselines and the curated datasets. All commands below assume that the working directory is `train_code/`.

## 3. Datasets and fixed partitions

Each main dataset is a JSON array at `dataset/{property}/{property}.json`. Entries contain source metadata, `chemical_composition`, `processing_history`, `hierarchical_structure`, `properties`, and two generated-analysis objects. Targets are stored as `properties[property]["value"]`; source metadata and target values are not predictive input fields.

| Property | Train | Validation | Test | Total |
|---|---:|---:|---:|---:|

File: train_code/dataset/E/E.json (part 22 of 204)
[
      "descriptive_text": "The sample comprises a poly(methacrylamide) homopolymer synthesized through polymerization onto tussah silk fibers using ammonium persulfate (0.05 mol/L) as an initiator and sulphuric acid to maintain a pH of 3.0. The reaction was conducted at 50 °C under a nitrogen atmosphere, resulting in a hierarchical structure where the polymer is impregnated within the noncrystalline regions of the silk fibers. The Young's modulus was characterized by extrapolating the relationship between the moduli of the treated fibers and their volume fractions to zero volume fraction, with the property reported as no less than 5 GPa.",
      "reasoning_analysis": "Increasing Factors: The presence of amide side groups in the methacrylamide repeating units facilitates strong intermolecular hydrogen bonding, which significantly restricts chain segment mobility and enhances stiffness. Additionally, the impregnation of the polymer into the noncrystalline regions of the rigid tussah silk fibers imposes geometric confinement, potentially aligning chains or restricting conformational freedom relative to the bulk state. Decreasing Factors: The polymer resides primarily within the noncrystalline regions of the fiber matrix, which lack the high order and density associated with crystalline domains, inherently limiting the maximum achievable modulus. Furthermore, the processing environment involves sulphuric acid at pH 3.0, which poses a risk of hydrolytic degradation to either the polymer side chains or the silk protein substrate, potentially reducing molecular weight and mechanical integrity. Dominant Factor: The extensive hydrogen bonding network inherent to the poly(methacrylamide) chemistry, coupled with the physical confinement provided by the silk fiber matrix, qualitatively dominates the mechanical response, driving the Young's modulus toward higher values characteristic of rigid, interacting polymer systems rather than flexible elastomers."
    },
    "analysis_without_hierarchical_structure": {
      "descriptive_text": "The sample consists of a poly(methacrylamide) homopolymer synthesized via polymerization onto tussah silk fibers. The reaction system utilized methacrylamide at a concentration of 0.8 mol/L with ammonium persulfate as the initiator at 0.05 mol/L, while the pH was maintained at 3.0 through the addition of sulphuric acid. Polymerization proceeded at 50 °C under a nitrogen atmosphere, and the Young's modulus was estimated by extrapolating the relation between the moduli of the treated fibers and the fiber volume fractions to zero volume fraction.",
      "reasoning_analysis": "Increasing Factors: The presence of primary amide side groups in the poly(methacrylamide) backbone enables the formation of strong intermolecular hydrogen bonding networks, which restrict chain mobility and significantly enhance stiffness. Additionally, the surface-initiated polymerization on rigid silk fibers may induce a degree of chain orientation or constrained growth near the interface, potentially contributing to a higher modulus compared to bulk polymerized samples. Decreasing Factors: The incorporation of sulphuric acid and ammonium persulfate introduces ionic residues that may disrupt polymer packing and act as defects within the matrix. Furthermore, the hydrophilic nature of the amide functionality renders the polymer susceptible to moisture absorption, which can plasticize the material by increasing free volume and weakening intermolecular interactions, thereby reducing the modulus. Dominant Factor: The cohesive energy density derived from the extensive hydrogen bonding capability of the amide groups is the dominant factor determining the mechanical stiffness. While ionic residues and potential moisture uptake present mechanisms for modulus reduction, the intrinsic structural rigidity provided by the H-bonding network typically governs the high baseline modulus observed in poly(methacrylamide) systems."
    }
  },
  {
    "doi": null,
    "title": "Mechanical Properties of Tussah Silk Fibers Treated with Methacrylamide",
    "year": 1997,
    "chemical_composition": {
      "repeat_unit_psmiles": "[*]CC(C)(C(=O)N)[*]",
      "monomers": [
        {
          "name": "Methacrylamide",
          "smiles": "CC(=C)C(=O)N",
          "ratio_value": null,
          "ratio_unit": null
        }
      ],
      "additives": [
        {
          "name": "Ammonium persulfate",
          "type": "initiator",
          "amount_value": 0.05,
          "amount_unit": "mol/L"
        }
      ],
      "is_homopolymer": true
    },
    "processing_history": "Polymerized from aqueous solution (MAA 0.8 mol/L, ammonium persulfate 0.05 mol/L) at 50 °C. MAA polymer solution cast on a glass plate to form a plate. Young's modulus measured by sonic modulus method (ultrasonic wave propagation time through plate of known length).",
    "hierarchical_structure": "Bulk MAA polymer plate.",
    "properties": {
      "E": {
        "value": [
          1.42
        ],
        "unit": "GPa"
      }
    },
    "analysis_with_hierarchical_structure": {
      "descriptive_text": "The sample comprises a bulk poly(methacrylamide) homopolymer plate synthesized via free-radical polymerization in an aqueous solution. The reaction system utilized methacrylamide monomer at a concentration of 0.8 mol/L and ammonium persulfate as the initiator at 0.05 mol/L, conducted at 50 °C. Following polymerization, the solution was cast onto a glass plate to form a solid bulk film. The Young's modulus of the material was characterized using the sonic modulus method, which calculates stiffness based on ultrasonic wave propagation time through the plate of known length.",
      "reasoning_analysis": "Increasing Factors: The presence of primary amide side groups in the methacrylamide repeat units enables the formation of a dense intermolecular hydrogen bonding network, which significantly restricts chain mobility and increases structural stiffness. Additionally, the alpha-methyl group on the polymer backbone introduces steric hindrance that further rigidifies the chain conformation compared to unsubstituted polyacrylamides. The use of the sonic modulus method also contributes to higher measured values, as ultrasonic frequencies probe the material response in the glassy regime where viscoelastic relaxations are minimized. Decreasing Factors: The processing history involves casting from an aqueous solution, which introduces the risk of residual water content within the bulk plate; water acts as a potent plasticizer for polyamides by disrupting hydrogen bonds, thereby reducing the modulus. Furthermore, solution polymerization at relatively low monomer concentrations may result in lower molecular weights compared to bulk polymerization, increasing the concentration of chain ends and free volume which can diminish mechanical stiffness. Dominant Factor: The intrinsic rigidity provided by the extensive intermolecular hydrogen bonding network is the dominant factor establishing a high baseline Young's modulus for the poly(methacrylamide) backbone; however, the final mechanical behavior is critically dependent on the efficiency of solvent removal during the aqueous casting process, where residual moisture would qualitatively oppose the stiffening effects of the chemical structure."
    },
    "analysis_without_hierarchical_structure": {
      "descriptive_text": "The sample comprises a poly(methacrylamide) homopolymer synthesized via free radical polymerization in an aqueous solution with a monomer concentration of 0.8 mol/L and 0.05 mol/L ammonium persulfate initiator at 50 °C. The resulting polymer solution was cast onto a glass plate to fabricate a solid plate specimen, and the Young's modulus was characterized using the sonic modulus method based on ultrasonic wave propagation time through the plate of known length.",
      "reasoning_analysis": "Increasing Factors: The chemical structure of poly(methacrylamide) features alpha-methyl groups on the backbone that impose steric hindrance, restricting chain rotation and increasing intrinsic chain stiffness. Furthermore, the pendant amide groups enable strong intermolecular hydrogen bonding, acting as physical crosslinks that significantly enhance the material's rigidity. The measurement technique itself, utilizing high-frequency ultrasonic waves, inherently yields higher modulus values compared to static testing by probing the material response before viscoelastic relaxation can occur. Decreasing Factors: The processing history involves casting from an aqueous solution, and given the hydrophilic nature of polyamides, any residual water remaining after casting would act as a plasticizer by disrupting the hydrogen bonding network, thereby increasing free volume and reducing the modulus. Additionally, residual ionic species from the ammonium persulfate initiator could interfere with optimal polymer packing. Dominant Factor: While residual moisture poses a risk for plasticization, the combination of the stiff methacrylamide backbone, the dense hydrogen bonding network, and the high-frequency nature of the sonic modulus measurement qualitatively dominates, leading to a high modulus response characteristic of the glassy state or high-frequency plateau."
    }
  },
  {
    "doi": "10.1002/polb.23972",
    "title": "Young’s Modulus and Loss Tangent Measurement of Polydimethylsiloxane Using an Optical Lever",
    "year": 2016,
    "chemical_composition": {
      "repeat_unit_psmiles": "[*]O[Si](C)(C)[*]",
      "monomers": [
        {
          "name": "Dimethylsiloxane",
          "smiles": "C[Si](C)O",
          "ratio_value": null,
          "ratio_unit": null
        }
      ],
      "additives": [
        {
          "name": "Curing agent",
          "type": "crosslinker",
          "amount_value": 1,
          "amount_unit": "part per 10 parts base"
        }
      ],
      "is_homopolymer": false
    },
    "processing_history": "PDMS Sylgard 184. Polymer base and curing agent mixed at room temperature for 15 min, degassed in vacuum chamber for 30 min. Poured in mold to form film with thickness of 300 mm. Cured in oven for 35 min at 100 °C. Cut to beams (width 1 mm, length 3.7-9.4 mm). Young's modulus measured using optical lever on vibrating cantilever beams excited by electrodynamic shaker. Frequency range 10-1500 Hz. Temperature 25 °C.",
    "hierarchical_structure": "Viscoelastic PDMS network. Beam geometry: width 1 mm, length 3.7-9.4 mm.",
    "properties": {
      "E": {
        "value": [
          0.0
        ],
        "unit": "GPa"
      }
    },
    "analysis_with_hierarchical_structure": {
      "descriptive_text": "The sample comprises a polydimethylsiloxane (PDMS) network system, specifically PDMS Sylgard 184, formed from a polymer base and a curing agent crosslinker added at 1 part per 10 parts base. The preparation protocol involved mixing the components at room temperature for 15 minutes, followed by degassing in a vacuum chamber for 30 minutes to eliminate entrapped air. The mixture was cast into a mold to form a film with a thickness of 300 mm and cured in an oven for 35 minutes at 100 °C to finalize the network structure. Resulting specimens were cut into beams with a width of 1 mm and lengths varying between 3.7 and 9.4 mm. The mechanical properties were evaluated at 25 °C using an optical lever technique on vibrating cantilever beams excited by an electrodynamic shaker across a frequency range of 10 to 1500 Hz, characterizing the material as a viscoelastic PDMS network.",
      "reasoning_analysis": "Increasing Factors: The addition of the curing agent establishes a covalent crosslinked network, transforming the material from a viscous liquid to an elastic solid, which significantly increases the Young's modulus compared to the uncured base polymer. The thermal curing process at 100 °C promotes higher conversion of crosslinking sites, further stiffening the network, while the vacuum degassing step removes microvoids that would otherwise act as compliance points and reduce the effective modulus. Additionally, the dynamic measurement method at frequencies up to 1500 Hz may capture viscoelastic stiffening effects where chain relaxation cannot fully keep pace with the applied stress. Decreasing Factors: The intrinsic chemical structure of the polydimethylsiloxane backbone, characterized by highly flexible Si-O bonds and low rotational energy barriers, inherently results in a low modulus compared to carbon-based polymer backbones. The measurement temperature of 25 °C is well above the glass transition temperature of PDMS, placing the material in the rubbery plateau region where entropic elasticity dominates over energetic stiffness, leading to lower modulus values. Dominant Factor: While the crosslinking density established by the 1:10 curing ratio is the critical factor enabling a finite solid modulus, the dominant influence on the magnitude of the Young's modulus is the intrinsic flexibility of the siloxane backbone combined with the rubbery state at room temperature, which fundamentally limits the material to soft elastomeric behavior despite the network formation."
    },
    "analysis_without_hierarchical_structure": {
      "descriptive_text": "The sample consists of a polydimethylsiloxane (PDMS) network derived from the Sylgard 184 system, comprising a dimethylsiloxane base mixed with a curing agent crosslinker at a ratio of 1 part per 10 parts base. The preparation involved mixing the components at room temperature for 15 minutes, followed by degassing in a vacuum chamber for 30 minutes to remove entrapped air. The mixture was poured into a mold to form a sample with a thickness of 300 mm and subsequently cured in an oven for 35 minutes at 100 °C. Final test specimens were cut into beams with a width of 1 mm and lengths ranging from 3.7 to 9.4 mm. The Young's modulus was determined using an optical lever technique on vibrating cantilever beams excited by an electrodynamic shaker across a frequency range of 10 to 1500 Hz at a temperature of 25 °C.",
      "reasoning_analysis": "Increasing Factors: The incorporation of the curing agent introduces covalent crosslinks between the polymer chains, creating a three-dimensional network that restricts chain slippage and increases resistance to deformation. Additionally, the thermal curing process at 100 °C ensures the completion of the crosslinking reaction, and the vacuum degassing step eliminates voids that would otherwise act as compliance points, both contributing to a higher measured modulus. Decreasing Factors: The intrinsic chemical structure of the polydimethylsiloxane backbone, characterized by flexible Si-O-Si bond angles and low rotational energy barriers, allows for significant chain segment mobility. Furthermore, the measurement temperature of 25 °C is well above the glass transition temperature of PDMS, placing the material in a rubbery state where entropic elasticity dominates over energetic stiffness, inherently lowering the modulus. Dominant Factor: While the crosslinking density establishes the material as a solid elastomer capable of sustaining load, the extreme flexibility of the siloxane backbone is the dominant factor governing the magnitude of the Young's modulus, qualitatively ensuring the value remains low compared to rigid thermoplastics or glassy polymers despite the network formation."
    }
  },
  {
    "doi": null,
    "title": "Young’s modulus of effective clay clusters in polymer nanocomposites",
    "year": 2012,
    "chemical_composition": {
      "repeat_unit_psmiles": "[*]NC(=O)CCCCC[*]",
      "monomers": [
        {
          "name": "Caprolactam",
          "smiles": "O=C1CCCCCCN1",
          "ratio_value": null,
          "ratio_unit": null
        }
      ],
      "additives": [
        {
          "name": "Montmorillonite",
          "type": "filler",
          "amount_value": null,
          "amount_unit": null
        },
        {
          "name": "Octadecyltrimethyl ammonium",
          "smiles": "CCCCCCCCCCCCCCCCCC[N+](C)(C)C",
          "type": "surfactant",
          "amount_value": null,
          "amount_unit": null
        }
      ],
      "is_homopolymer": true
    },
    "processing_history": "Molecular dynamics simulation using MATERIALS STUDIO 4.3 (Discover and Forcite modules). NVT equilibration at 513 K for 10 ps then 298 K for 50 ps. NPT simulation for 100 ps. Young's modulus measured by applying external tensile stress (0.6-1.4 MPa) along longitudinal direction, average obtained from 5 stress levels at 298 K.",
    "hierarchical_structure": "Partially exfoliated effective clay cluster with two stacked clay platelets and 3 nm interface thickness.",
    "properties": {
      "E": {
        "value": [
          51.7
        ],
        "unit": "GPa"
      }
    },
    "analysis_with_hierarchical_structure": {
      "descriptive_text": "The sample comprises a polyamide 6 homopolymer synthesized from caprolactam monomers, incorporated with Montmorillonite filler and Octadecyltrimethyl ammonium surfactant. The hierarchical structure is defined as a partially exfoliated effective clay cluster featuring two stacked clay platelets with a 3 nm interface thickness. Material characterization was conducted via molecular dynamics simulation using MATERIALS STUDIO 4.3, involving NVT equilibration at 513 K followed by 298 K, and an NPT simulation for 100 ps. The Young's modulus was evaluated by applying external tensile stress between 0.6 and 1.4 MPa along the longitudinal direction, with the reported value averaged from five stress levels at 298 K.",
      "reasoning_analysis": "Increasing Factors: The polyamide 6 backbone facilitates strong interchain hydrogen bonding, which restricts chain mobility and increases stiffness. The inclusion of Montmorillonite introduces rigid inorganic platelets with a significantly higher intrinsic modulus than the polymer matrix, providing substantial reinforcement. Furthermore, the 3 nm interface thickness indicates specific interactions between the surfactant-modified clay and the polymer, promoting stress transfer. Decreasing Factors: The Octadecyltrimethyl ammonium surfactant contains long flexible alkyl chains that may act as internal plasticizers at the interface, potentially reducing local modulus. The partially exfoliated structure with stacked platelets offers less surface area for stress transfer compared to a fully exfoliated morphology, limiting the reinforcement efficiency. Additionally, the short timescales of the molecular dynamics simulation may not fully capture the entanglement network or crystalline domain development found in bulk processed samples, which could influence the calculated stiffness. Dominant Factor: The high intrinsic stiffness of the Montmorillonite clay platelets combined with the hydrogen-bonding capability of the polyamide matrix qualitatively dominates the mechanical behavior. Despite the flexibility of the surfactant and the limitations of partial exfoliation, the composite effect of the rigid filler within the polymer matrix is the primary driver expected to elevate the Young's modulus relative to the neat polymer system."
    },
    "analysis_without_hierarchical_structure": {
      "descriptive_text": "The sample comprises a Polyamide 6 homopolymer synthesized from Caprolactam monomers, reinforced with Montmorillonite filler modified by Octadecyltrimethyl ammonium surfactant. The material system was constructed and analyzed via Molecular Dynamics simulation using MATERIALS STUDIO 4.3 with the Discover and Forcite modules. The processing protocol included NVT equilibration at 513 K for 10 ps followed by 298 K for 50 ps, and subsequent NPT simulation for 100 ps. The Young's modulus was evaluated by applying external tensile stress between 0.6 and 1.4 MPa along the longitudinal direction, averaging results from five stress levels at 298 K.",
      "reasoning_analysis": "Increasing Factors: The Polyamide 6 matrix features strong interchain hydrogen bonding between amide groups, which restricts chain mobility and inherently increases stiffness. The inclusion of Montmorillonite, a rigid layered silicate, acts as a high-modulus reinforcement phase that constrains polymer segmental motion and enhances load bearing. Additionally, the molecular dynamics simulation timescale in the processing history is extremely short (picoseconds), which suppresses viscoelastic relaxation mechanisms typically seen in experimental timescales, thereby yielding a higher apparent modulus. Decreasing Factors: The aliphatic methylene sequences within the Caprolactam-derived repeat units introduce flexibility into the polymer backbone, limiting the stiffness compared to fully aromatic polyamides. Furthermore, the long alkyl chains of the Octadecyltrimethyl ammonium surfactant, while necessary for dispersion, possess lower modulus than the clay platelets and could theoretically introduce compliant regions at the interface if not perfectly ordered. Dominant Factor: The reinforcement effect of the rigid Montmorillonite filler combined with the strong hydrogen bonding network of the Polyamide 6 matrix qualitatively dominates the mechanical behavior. Despite the flexibility of the aliphatic segments and the surfactant tails, the high aspect ratio of the clay and the restricted mobility due to the simulation protocol drive the Young's modulus to values significantly higher than those of the neat polymer matrix."
    }
  },
  {
    "doi": "10.1002/adem.202501661",
    "title": "Is Young’s Modulus a Critical Coating Property Determining Fouling-Release Performance of Marine Coatings?",
    "year": 2025,
    "chemical_composition": {
      "repeat_unit_psmiles": "[*][Si](C)(C)O[*]",
      "monomers": [
        {
          "name": "Poly(dimethylsiloxane), hydride terminated",
          "smiles": "[Si](C)(C)O",
          "ratio_value": 19.07,
          "ratio_unit": "wt%"
        },
        {
          "name": "Methylhydrosiloxane-dimethylsiloxane copolymer",
          "smiles": "[Si](C)(C)O",
          "ratio_value": 25.28,
          "ratio_unit": "wt%"
        },
        {
          "name": "Polydimethylsiloxane, vinyldimethylsiloxy terminated",
          "smiles": "[Si](C)(C)O",
          "ratio_value": 55.63,
          "ratio_unit": "wt%"
        }
      ],
      "additives": [
        {
          "name": "Platinum-(0)-1,3-divinyl-1,3,3,3-tetramethyldisiloxane",
          "type": "catalyst",
          "amount_value": 0.0032,
          "amount_unit": "wt%"
        }
      ],
      "is_homopolymer": false
    },
    "processing_history": "PDMS system E3 prepared via hydrosilylation. Components 1, 2, and 3 mixed with Speedmixer for 2 min. Component 4 (catalyst solution) added and mixed for 50 s. Cured at RT for 220 h. Young's modulus measured by uniaxial tensile test according to DIN 53504 and DIN 527-1 using Zwick Z2.5 machine, 200 mm/min test speed, 0.05%-0.25% strain range.",
    "hierarchical_structure": "Crosslinked PDMS network. 19.07% H-PDMS-H content.",
    "properties": {
      "E": {
        "value": [
          0.0
        ],
        "unit": "GPa"
      }
    },
    "analysis_with_hierarchical_structure": {
      "descriptive_text": "The sample comprises a crosslinked poly(dimethylsiloxane) (PDMS) network synthesized via hydrosilylation chemistry, consisting of three primary siloxane components: poly(dimethylsiloxane) hydride terminated (19.07 wt%), a methylhydrosiloxane-dimethylsiloxane copolymer (25.28 wt%), and polydimethylsiloxane vinyldimethylsiloxy terminated (55.63 wt%). The formulation is catalyzed by Platinum-(0)-1,3-divinyl-1,3,3,3-tetramethyldisiloxane at a concentration of 0.0032 wt%. Preparation involved mixing the components using a Speedmixer followed by a prolonged curing period at room temperature for 220 hours to establish the network structure, after which the Young's modulus was characterized via uniaxial tensile testing according to DIN standards.",
      "reasoning_analysis": "Increasing Factors: The formation of a covalently crosslinked network through hydrosilylation between hydride and vinyl functionalities significantly restricts chain mobility compared to linear precursors, thereby increasing the Young's modulus. The relatively high weight percentage of hydride-containing components (approximately 44% combined) suggests a high potential crosslink density, which generally correlates with increased stiffness in elastomeric systems. Additionally, the extended curing time of 220 hours likely promotes high conversion of reactive groups, minimizing soluble fractions and maximizing the effective network density. Decreasing Factors: The intrinsic flexibility of the siloxane (Si-O-Si) backbone, characterized by low rotational energy barriers and large free volume, inherently limits the modulus to low values typical of silicone elastomers. Furthermore, curing at room temperature rather than elevated temperatures may result in slower kinetics and potentially lower final crosslink density compared to thermal curing, while the majority component being vinyl-terminated PDMS acts as a soft matrix between crosslink points. Dominant Factor: The crosslink density established by the specific hydride-to-vinyl stoichiometry and the conversion efficiency during the prolonged cure qualitatively dominates the final modulus behavior, as per rubber elasticity theory where modulus scales with network density; however, the intrinsic flexibility of the siloxane backbone ensures that the absolute magnitude of the modulus remains within the characteristic range of soft elastomers regardless of the crosslinking extent."
    },
    "analysis_without_hierarchical_structure": {
      "descriptive_text": "The sample consists of a crosslinked polydimethylsiloxane (PDMS) network formed via hydrosilylation chemistry. The formulation comprises three distinct siloxane components: poly(dimethylsiloxane) hydride terminated (19.07 wt%), a methylhydrosiloxane-dimethylsiloxane copolymer (25.28 wt%), and polydimethylsiloxane vinyldimethylsiloxy terminated (55.63 wt%), along with a platinum-(0)-1,3-divinyl-1,3,3,3-tetramethyldisiloxane catalyst at 0.0032 wt%. The components were initially mixed using a Speedmixer for 2 minutes, followed by the addition of the catalyst solution and further mixing for 50 seconds. The system was subsequently cured at room temperature for 220 hours to ensure complete crosslinking. The Young's modulus was determined via uniaxial tensile testing according to DIN 53504 and DIN 527-1 standards using a Zwick Z2.5 machine at a test speed of 200 mm/min within a strain range of 0.05% to 0.25%.",
      "reasoning_analysis": "Increasing Factors: The hydrosilylation reaction between the vinyl-terminated PDMS and the hydride-containing components creates a covalently crosslinked network, where the substantial combined weight fraction of hydride-functionalized components suggests a crosslink density that restricts chain mobility and increases the Young's modulus. Additionally, the extended curing period of 220 hours at room temperature likely promotes high conversion of reactive groups, maximizing the effective network density and stiffness. Decreasing Factors: The fundamental chemical structure of the polymer backbone consists of siloxane linkages, which possess low rotational energy barriers and high flexibility, intrinsically resulting in a lower baseline modulus compared to carbon-based polymer backbones. Furthermore, curing at room temperature rather than elevated temperatures may limit the ultimate crosslink density compared to heat-cured systems due to slower reaction kinetics. Dominant Factor: The dominant factor governing the Young's modulus for this specific sample is the crosslink density achieved through the hydrosilylation reaction. While the siloxane backbone dictates a low baseline stiffness, the specific ratio of crosslinkers to vinyl chains and the prolonged curing time ensure a fully developed network structure that defines the material's resistance to deformation within the measured elastic regime."
    }
  },
  {
    "doi": "10.1002/adem.202501661",
    "title": "Is Young’s Modulus a Critical Coating Property Determining Fouling-Release Performance of Marine Coatings?",
    "year": 2025,
    "chemical_composition": {
      "repeat_unit_psmiles": null,
      "monomers": [
        {
          "name": "Intersleek 1100 SR Part A",
          "smiles": null,
          "ratio_value": 75,
          "ratio_unit": "parts by weight"
        },
        {
          "name": "Intersleek 1100 SR Part B",
          "smiles": null,
          "ratio_value": 15,
          "ratio_unit": "parts by weight"
        },
        {
          "name": "Intersleek 1100 SR Part C",
          "smiles": null,
          "ratio_value": 10,
          "ratio_unit": "parts by weight"
        }
      ],
      "additives": [],
      "is_homopolymer": false
    },
    "processing_history": "Positive Reference (PR) Intersleek 1100 SR prepared according to manufacturer's specified mixing ratios (75 parts A:15 parts B:10 parts C, by weight). Cured for 120 h at 60 °C. Young's modulus measured by uniaxial tensile test according to DIN 53504 and DIN 527-1 using Zwick Z2.5 machine, 200 mm/min test speed, 0.05%-0.25% strain range.",
    "hierarchical_structure": "Commercial fouling-release coating.",
    "properties": {
      "E": {
        "value": [
          0.0
        ],
        "unit": "GPa"
      }
    },
    "analysis_with_hierarchical_structure": {
      "descriptive_text": "The sample comprises a commercial fouling-release coating system formulated from a multi-component mixture of Intersleek 1100 SR Part A (75 parts by weight), Part B (15 parts by weight), and Part C (10 parts by weight). Prepared according to manufacturer specifications, the material underwent a thermal curing process for 120 hours at 60 °C to establish the final network architecture. Mechanical properties were evaluated via uniaxial tensile testing on a Zwick Z2.5 machine at a test speed of 200 mm/min within a linear strain range of 0.05% to 0.25%, adhering to DIN 53504 and DIN 527-1 standards.",
      "reasoning_analysis": "Increasing Factors: The extended thermal curing history (120 h at 60 °C) ensures complete crosslinking of the multi-component system, creating a coherent network structure that restricts chain slippage and increases stiffness relative to an uncured state. The reaction between the base component (Part A) and the curing agents (Parts B and C) forms covalent crosslinks that resist deformation under tensile load. Decreasing Factors: The functional classification as a fouling-release coating implies a design prioritizing low modulus and high elasticity to facilitate biofouling detachment, typically achieved through flexible polymer backbones and low crosslink densities. The high proportion of base resin (75 parts) relative to curing components suggests a network with significant chain mobility between crosslink points. Additionally, the measurement within a very low strain range (0.05%-0.25%) captures the initial compliant elastic response of the soft material. Dominant Factor: The intended application as a fouling-release coating qualitatively dominates the mechanical behavior; although the thermal processing maximizes the stiffness achievable by the formulation, the chemical composition is engineered to maintain high chain flexibility and low crosslink density, resulting in a Young's modulus that is inherently low compared to structural thermosets."
    },
    "analysis_without_hierarchical_structure": {
      "descriptive_text": "The sample comprises a multi-component Intersleek 1100 SR system formulated by mixing Part A, Part B, and Part C in weight ratios of 75, 15, and 10, respectively. Prepared as a positive reference according to manufacturer specifications, the mixture underwent thermal curing for 120 hours at 60 °C to establish the final network structure. The Young's modulus was characterized via uniaxial tensile testing on a Zwick Z2.5 machine at a speed of 200 mm/min within a strain range of 0.05% to 0.25%, adhering to DIN 53504 and DIN 527-1 standards.",
      "reasoning_analysis": "Increasing Factors: The multi-component composition (Parts A, B, and C) indicates a crosslinking reaction that forms a three-dimensional network, which restricts chain mobility and increases stiffness. Furthermore, the extended processing history of curing for 120 hours at 60 °C likely ensures a high degree of conversion and crosslink density, maximizing the elastic response within the linear regime. Decreasing Factors: The material identity (Intersleek 1100 SR) corresponds to a silicone-based elastomer, characterized by a highly flexible siloxane backbone with low rotational energy barriers, which intrinsically lowers the modulus compared to carbon-backbone thermoplastics. Additionally, the absence of reinforcing fillers or additives in the composition eliminates potential stiffening mechanisms such as hydrodynamic reinforcement or polymer-filler interactions. Dominant Factor: While the extended curing history optimizes the crosslink density to provide structural integrity, the inherent flexibility of the siloxane backbone combined with the lack of reinforcing fillers qualitatively dominates the final E behavior, resulting in a low modulus characteristic of unfilled silicone elastomers."
    }
  },
  {
    "doi": "10.1002/adem.202501661",
    "title": "Is Young’s Modulus a Critical Coating Property Determining Fouling-Release Performance of Marine Coatings?",
    "year": 2025,
    "chemical_composition": {
      "repeat_unit_psmiles": null,
      "monomers": [
        {
          "name": "Stelpant-PU-Combination 300 Components",
          "smiles": null,
          "ratio_value": null,
          "ratio_unit": null
        }
      ],
      "additives": [],
      "is_homopolymer": false
    },
    "processing_history": "Negative Reference (NR) Stelpant-PU-Combination 300 prepared according to manufacturer's specifications. Cured for 120 h at 60 °C. Young's modulus measured by uniaxial tensile test according to DIN 53504 and DIN 527-1 using Zwick Z2.5 machine, 200 mm/min test speed, 0.05%-0.25% strain range.",
    "hierarchical_structure": "Commercial polyurethane coating.",
    "properties": {
      "E": {
        "value": [
          1.13
        ],
        "unit": "GPa"
      }
    },
    "analysis_with_hierarchical_structure": {
      "descriptive_text": "The sample comprises a commercial polyurethane coating system based on Stelpant-PU-Combination 300 Components, configured as a multi-component mixture rather than a homopolymer. Designated as a Negative Reference, the material was prepared according to manufacturer specifications and subjected to a thermal curing regimen of 120 hours at 60 °C to finalize its network structure. Mechanical properties were evaluated via uniaxial tensile testing on a Zwick Z2.5 machine at a crosshead speed of 200 mm/min within a linear strain range of 0.05% to 0.25%, following DIN 53504 and DIN 527-1 protocols to determine the Young's modulus.",
      "reasoning_analysis": "Increasing Factors: The extended thermal curing history (120 h at 60 °C) promotes significant crosslinking density and the aggregation of hard segments within the polyurethane matrix, which restricts chain mobility and enhances structural rigidity. The multi-component nature of the Stelpant system implies the formation of a three-dimensional network, which inherently supports a higher Young's modulus compared to linear polymer chains. Decreasing Factors: The inherent chemistry of polyurethane coatings typically involves flexible soft segments (polyols) designed to provide toughness and adhesion, which lowers the modulus relative to fully rigid thermosets. Additionally, if the curing temperature of 60 °C is insufficient to drive complete phase separation or vitrification, residual free volume may allow for greater segmental motion under load. Dominant Factor: The degree of network formation and hard segment ordering achieved during the prolonged curing process qualitatively dominates the mechanical response. While the soft segments provide flexibility, the crosslink density established by the specific thermal history primarily dictates the stiffness measured within the small strain elastic region."
    },
    "analysis_without_hierarchical_structure": {
      "descriptive_text": "The sample comprises a Stelpant-PU-Combination 300 polyurethane system, characterized as a non-homopolymeric formulation prepared according to manufacturer specifications. The material underwent a thermal curing process for 120 hours at 60 °C to finalize its network structure. Subsequent mechanical characterization involved measuring the Young's modulus via uniaxial tensile testing compliant with DIN 53504 and DIN 527-1 standards, executed on a Zwick Z2.5 machine at a crosshead speed of 200 mm/min within a linear strain range of 0.05% to 0.25%.",
      "reasoning_analysis": "Increasing Factors: The polyurethane chemistry facilitates strong intermolecular hydrogen bonding between urethane linkages, which enhances chain cohesion and intrinsic stiffness. Additionally, the processing history dictates a prolonged thermal cure of 120 hours at 60 °C, promoting high conversion of reactive groups and maximizing crosslink density or hard segment microphase separation, both of which rigidify the polymer network and drive the Young's modulus upward. Decreasing Factors: The classification as a non-homopolymeric combination implies the inclusion of flexible soft segments or formulation components designed for elasticity, which inherently lowers the modulus relative to rigid thermosets. Furthermore, if the 60 °C cure temperature is insufficient to drive optimal hard segment crystallization or ordering, the resulting morphological disorder could limit the maximum achievable stiffness. Dominant Factor: The extent of network formation driven by the extended thermal curing duration is the dominant factor governing the final modulus behavior. While the chemical formulation provides the potential for flexibility, the 120-hour cure ensures the network reaches a state of maximum structural integrity and crosslinking, thereby overriding potential softening effects from incomplete reaction and establishing the baseline stiffness measured within the small-strain linear elastic region."
    }
  },
  {
    "doi": null,
    "title": "Young’s modulus of effective clay clusters in polymer nanocomposites",
    "year": 2012,
    "chemical_composition": {
      "repeat_unit_psmiles": "[*]NC(=O)CCCCC[*]",
      "monomers": [
        {
          "name": "Caprolactam",
          "smiles": "O=C1CCCCCCN1",
          "ratio_value": null,
          "ratio_unit": null
        }
      ],
      "additives": [
        {
          "name": "Montmorillonite",
          "type": "filler",
          "amount_value": null,
          "amount_unit": null
        },
        {
          "name": "Octadecyltrimethyl ammonium",
          "smiles": "CCCCCCCCCCCCCCCCCC[N+](C)(C)C",
          "type": "surfactant",
          "amount_value": null,
          "amount_unit": null
        }
      ],
      "is_homopolymer": true
    },
    "processing_history": "Molecular dynamics simulation using MATERIALS STUDIO 4.3 (Discover and Forcite modules). NVT equilibration at 513 K for 10 ps then 298 K for 50 ps. NPT simulation for 100 ps. Young's modulus measured by applying external tensile stress (0.6-1.4 MPa) along longitudinal direction, average obtained from 5 stress levels at 298 K.",
    "hierarchical_structure": "Fully exfoliated effective clay cluster with single clay platelet and 3 nm interface thickness.",
    "properties": {
      "E": {
        "value": [
          36.8
        ],
        "unit": "GPa"
      }
    },
