Repository: hhtrick/HHT-code

# HHT training framework

This directory contains model training, embedding precomputation, inference, article-level baselines and the curated datasets. All commands below assume that the working directory is `train_code/`.

## 3. Datasets and fixed partitions

Each main dataset is a JSON array at `dataset/{property}/{property}.json`. Entries contain source metadata, `chemical_composition`, `processing_history`, `hierarchical_structure`, `properties`, and two generated-analysis objects. Targets are stored as `properties[property]["value"]`; source metadata and target values are not predictive input fields.

| Property | Train | Validation | Test | Total |
|---|---:|---:|---:|---:|

File: train_code/dataset/E/E.json (part 24 of 204)
[
      "descriptive_text": "The sample comprises a polystyrene homopolymer existing in the glassy state. Rectangular specimens were fabricated by cutting directly from polystyrene Petri dishes. The Young's modulus was evaluated using dynamic mechanical analysis (DMA) with a Tritec 2000 instrument operating in single cantilever bending mode at 20 °C, with a frequency of 1 Hz and a dynamic strain of 0.001.",
      "reasoning_analysis": "Increasing Factors: The presence of bulky phenyl side groups on the polymer backbone imposes significant steric hindrance, restricting segmental rotation and increasing chain stiffness. Furthermore, the hierarchical structure indicates the material is in the glassy state, meaning the testing temperature (20 °C) is well below the glass transition temperature, freezing chain mobility and maximizing the elastic response. Decreasing Factors: As an amorphous polymer, polystyrene lacks the reinforcing effect of crystalline domains found in semi-crystalline polymers, which typically limits the upper bound of the modulus compared to crystalline counterparts. Additionally, the processing history involves cutting specimens from molded Petri dishes; if the original molding process involved rapid cooling without subsequent annealing, excess free volume may be trapped within the structure, potentially reducing the modulus slightly compared to a physically aged or slowly cooled sample. Dominant Factor: The thermodynamic state of the polymer dominates the mechanical response. Being tested deep within the glassy region ensures that the segmental motions are inactive, making the intrinsic stiffness of the covalent backbone and the steric restrictions of the phenyl groups the primary determinants of the Young's modulus, overriding potential minor variations caused by processing-induced free volume."
    },
    "analysis_without_hierarchical_structure": {
      "descriptive_text": "The material investigated is a polystyrene homopolymer sourced from commercial Petri dishes. Rectangular specimens were machined directly from the dish structures for mechanical testing. The Young's modulus was determined via dynamic mechanical analysis using a Tritec 2000 instrument configured in single cantilever bending mode, conducted at 20 °C with a frequency of 1 Hz and a dynamic strain amplitude of 0.001.",
      "reasoning_analysis": "Increasing Factors: The inherent chemical structure of polystyrene features bulky phenyl side groups that restrict backbone rotation through steric hindrance, intrinsically enhancing chain stiffness. Additionally, the testing temperature of 20 °C is significantly below the glass transition temperature, ensuring the polymer is in a rigid glassy state where segmental mobility is frozen, thereby maximizing the elastic modulus. Decreasing Factors: The amorphous nature of the homopolymer lacks the reinforcing contribution of crystalline lamellae found in semi-crystalline polymers, which limits the maximum achievable modulus. Furthermore, the mechanical cutting of specimens from the original dishes may introduce surface defects or relieve residual processing stresses, potentially reducing the measured stiffness relative to the intact molded article. Dominant Factor: The thermodynamic state of the material being well below its glass transition temperature is the dominant factor governing the Young's modulus. This glassy state ensures that the intrinsic stiffness provided by the phenyl-substituted backbone dictates the mechanical response, overshadowing the microstructural variations introduced by specimen preparation or the absence of crystallinity."
    }
  },
  {
    "doi": null,
    "title": "Mechanical properties of polyaniline",
    "year": 2010,
    "chemical_composition": {
      "repeat_unit_psmiles": "[*]CC(c1ccccc1)[*]",
      "monomers": [
        {
          "name": "Styrene",
          "smiles": "C=CC1=CC=CC=C1",
          "ratio_value": null,
          "ratio_unit": null
        }
      ],
      "additives": [],
      "is_homopolymer": true
    },
    "processing_history": "Circular pellets cut from polystyrene Petri dishes (13 mm diameter, 1 mm thickness). Young's modulus measured by DMA (Tritec 2000) in single cantilever bending mode at 20 °C, 1 Hz, dynamic strain 0.001.",
    "hierarchical_structure": "Polystyrene in glassy state.",
    "properties": {
      "E": {
        "value": [
          1.8
        ],
        "unit": "GPa"
      }
    },
    "analysis_with_hierarchical_structure": {
      "descriptive_text": "The sample consists of a polystyrene homopolymer characterized by a glassy state hierarchical structure. Specimens were prepared as circular pellets with a diameter of 13 mm and thickness of 1 mm, cut directly from polystyrene Petri dishes. The Young's modulus was subsequently evaluated using dynamic mechanical analysis in a single cantilever bending mode at 20 °C, employing a frequency of 1 Hz and a dynamic strain of 0.001.",
      "reasoning_analysis": "Increasing Factors: The presence of bulky phenyl side groups attached to the polymer backbone imposes significant steric hindrance, restricting segmental rotation and increasing chain stiffness. Furthermore, the hierarchical structure indicates the material is in the glassy state at the measurement temperature of 20 °C, where chain mobility is frozen, thereby maximizing resistance to elastic deformation. Decreasing Factors: The material functions as a neat polymer matrix without reinforcing fillers or crystalline domains, lacking the structural reinforcement typically provided by composite phases or ordered lamellar structures which could otherwise elevate stiffness. Additionally, the isotropic nature of the bulk samples cut from Petri dishes limits anisotropic stiffening effects often seen in oriented polymer systems. Dominant Factor: The inherent rigidity of the polystyrene backbone combined with the glassy state condition at room temperature qualitatively dominates the mechanical response, establishing a high Young's modulus characteristic of rigid amorphous thermoplastics."
    },
    "analysis_without_hierarchical_structure": {
      "descriptive_text": "The sample comprises a polystyrene homopolymer formed into circular pellets with a diameter of 13 mm and a thickness of 1 mm, cut from polystyrene Petri dishes. The Young's modulus was evaluated using dynamic mechanical analysis on a Tritec 2000 instrument in single cantilever bending mode at 20 °C, utilizing a frequency of 1 Hz and a dynamic strain of 0.001.",
      "reasoning_analysis": "Increasing Factors: The chemical composition features bulky phenyl side groups attached to the polymer backbone, which impose significant steric hindrance that restricts segmental motion and inherently increases chain stiffness. Additionally, the testing temperature of 20 °C is well below the glass transition temperature of polystyrene, ensuring the material resides in a rigid glassy state where chain mobility is frozen, thereby maximizing the elastic modulus. Decreasing Factors: The processing history indicates the samples were cut from existing Petri dishes, a machining process that may introduce surface micro-defects, edge irregularities, or residual thermal stresses from the original manufacturing of the dishes, potentially compromising structural integrity and lowering the effective modulus. Furthermore, the use of single cantilever bending mode can be sensitive to sample mounting compliance and geometric imperfections in the 1 mm thickness, which may introduce experimental artifacts that reduce the measured stiffness. Dominant Factor: The intrinsic rigidity of the polystyrene backbone combined with the thermodynamic condition of being deeply within the glassy regime at room temperature qualitatively dominates the mechanical behavior, ensuring a high modulus despite potential minor reductions from machining-induced defects or measurement compliance."
    }
  },
  {
    "doi": null,
    "title": "Mechanical properties of polyaniline",
    "year": 2010,
    "chemical_composition": {
      "repeat_unit_psmiles": "[*]CC(c1ccccc1)[*]",
      "monomers": [
        {
          "name": "Styrene",
          "smiles": "C=CC1=CC=CC=C1",
          "ratio_value": null,
          "ratio_unit": null
        }
      ],
      "additives": [],
      "is_homopolymer": true
    },
    "processing_history": "Polystyrene dissolved in methyl ethyl ketone, precipitated in methanol, dried, and compressed into pellets (13 mm diameter, 1 mm thickness). Young's modulus measured by DMA (Tritec 2000) in single cantilever bending mode at 20 °C, 1 Hz, dynamic strain 0.001.",
    "hierarchical_structure": "Compressed polystyrene powder pellets. Glassy state.",
    "properties": {
      "E": {
        "value": [
          0.8
        ],
        "unit": "GPa"
      }
    },
    "analysis_with_hierarchical_structure": {
      "descriptive_text": "The sample comprises a polystyrene homopolymer existing in a glassy state as compressed powder pellets. Material preparation involved dissolving the polymer in methyl ethyl ketone followed by precipitation in methanol, drying, and compression into pellets measuring 13 mm in diameter and 1 mm in thickness. Mechanical characterization was performed via dynamic mechanical analysis using a Tritec 2000 instrument in single cantilever bending mode at 20 °C, utilizing a frequency of 1 Hz and a dynamic strain of 0.001 to determine the Young's modulus.",
      "reasoning_analysis": "Increasing Factors: The incorporation of bulky phenyl side groups within the styrene repeat units creates significant steric hindrance that restricts backbone rotation, intrinsically enhancing chain stiffness. Additionally, the measurement condition of 20 °C places the polymer well below its glass transition temperature, ensuring the material remains in a rigid glassy state with frozen segmental motion, which maximizes the elastic resistance to deformation. Decreasing Factors: The processing history involving precipitation and subsequent compression of powder pellets, rather than melt-consolidation, may result in incomplete inter-particle diffusion or microvoids at grain boundaries, which can reduce the effective load-bearing capacity and lower the modulus. Furthermore, any residual solvent remaining from the methyl ethyl ketone dissolution or methanol precipitation steps could act as a plasticizer, increasing free volume and diminishing stiffness. Dominant Factor: While the intrinsic rigidity of the aromatic polymer backbone in the glassy state establishes a high baseline for the Young's modulus, the morphological integrity resulting from the powder compression processing is the dominant factor qualitatively governing the final mechanical performance, likely leading to a modulus lower than that of fully consolidated bulk polystyrene due to potential structural discontinuities."
    },
    "analysis_without_hierarchical_structure": {
      "descriptive_text": "The sample comprises a polystyrene homopolymer synthesized from styrene monomers. Material preparation involved dissolving the polymer in methyl ethyl ketone followed by precipitation in methanol and subsequent drying. The processed material was compression molded into pellets with a diameter of 13 mm and a thickness of 1 mm. Mechanical characterization was performed via dynamic mechanical analysis in single cantilever bending mode at 20 °C, utilizing a frequency of 1 Hz and a dynamic strain of 0.001 to determine the Young's modulus.",
      "reasoning_analysis": "Increasing Factors: The chemical composition consists of a polystyrene homopolymer, where the bulky phenyl side groups impose significant steric hindrance on backbone rotation, intrinsically enhancing chain stiffness. Furthermore, the measurement temperature of 20 °C is well below the glass transition temperature of polystyrene, ensuring the material is in a rigid glassy state with limited segmental mobility. The compression molding process likely increases material density and reduces macro-voids, further supporting a higher modulus. Decreasing Factors: The amorphous nature of polystyrene lacks the reinforcing effect of crystalline domains found in semi-crystalline polymers, which limits the upper bound of stiffness. Additionally, the processing history involving dissolution in methyl ethyl ketone and precipitation in methanol carries a risk of residual solvent entrapment; if not fully removed during drying, these residues could act as plasticizers, increasing free volume and depressing the modulus. The absence of rigid fillers or reinforcing additives also removes potential mechanisms for composite stiffening. Dominant Factor: The dominant factor governing the Young's modulus for this sample is the intrinsic rigidity of the polystyrene backbone in the glassy state driven by the measurement temperature being significantly lower than the glass transition temperature; while processing-induced plasticization or lack of crystallinity may moderate the value, the thermodynamic state of the polymer matrix dictates the primary mechanical response."
    }
  },
  {
    "doi": "10.1002/admt.201901080",
    "title": "An Emulsion Approach to Resolve the Paradox of 3D Printing of Very Soft Silicones",
    "year": 2020,
    "chemical_composition": {
      "repeat_unit_psmiles": "[*][Si](C)(C)O[*]",
      "monomers": [
        {
          "name": "Dimethylsiloxane",
          "smiles": "C[Si](C)(O)O",
          "ratio_value": null,
          "ratio_unit": null
        }
      ],
      "additives": [
        {
          "name": "Silica",
          "type": "filler",
          "amount_value": 4.5,
          "amount_unit": "vol%"
        },
        {
          "name": "Polyethylene glycol 400",
          "type": "porogen",
          "amount_value": 50,
          "amount_unit": "vol%"
        }
      ],
      "is_homopolymer": true
    },
    "processing_history": "BLUESIL RTV 3503 (Part A + Part B, 1:1 vol) mixed with 50 vol% PEG 400. Emulsified via Ultra-Turrax at 7000 rpm for 5 min. 3D printed via LDM (200 µm nozzle, 10 mm/s). Cured at ambient temp. Extracted in boiling ethanol for 12h, dried 80°C/12h + 100°C/12h. Young's modulus measured by compression test on ARES G2 at 0.01 mm/s, slope of stress/strain plot for first 20% of strain.",
    "hierarchical_structure": "Porous PDMS network. Pore size 1-7 µm (from PEG droplets). Porosity generated by PEG extraction.",
    "properties": {
      "E": {
        "value": [
          0.0
        ],
        "unit": "GPa"
      }
    },
    "analysis_with_hierarchical_structure": {
      "descriptive_text": "The sample comprises a polydimethylsiloxane (PDMS) homopolymer network based on BLUESIL RTV 3503, incorporated with 4.5 vol% silica filler and 50 vol% polyethylene glycol 400 serving as a porogen. The composite formulation was prepared by mixing components in a 1:1 volume ratio and emulsified via Ultra-Turrax at 7000 rpm for 5 minutes prior to fabrication using liquid deposition modeling 3D printing with a 200 µm nozzle at 10 mm/s. Following ambient temperature curing, the construct underwent solvent extraction in boiling ethanol for 12 hours to remove the porogen, followed by a sequential drying protocol at 80°C and 100°C for 12 hours each, yielding a porous PDMS network with pore sizes between 1 and 7 µm. Mechanical characterization was performed via compression testing on an ARES G2 rheometer at 0.01 mm/s, with the Young's modulus determined from the slope of the stress-strain curve over the initial 20% strain.",
      "reasoning_analysis": "Increasing Factors: The incorporation of 4.5 vol% silica filler introduces rigid particulate phases into the soft elastomeric matrix, which restricts segmental chain mobility and enhances load transfer through filler-matrix interactions, thereby increasing the composite stiffness. Additionally, the chemical crosslinking during the ambient curing of the RTV system establishes a three-dimensional network structure that provides elastic recovery and a baseline modulus superior to the uncured linear precursor. The rigorous thermal drying process further ensures the elimination of residual solvents or porogen remnants that could act as plasticizers, preserving the intrinsic stiffness of the PDMS matrix. Decreasing Factors: The primary mechanism reducing the modulus is the high void fraction resulting from the extraction of 50 vol% polyethylene glycol, which creates a porous architecture that significantly diminishes the effective load-bearing cross-sectional area. According to cellular solid mechanics, the presence of such substantial porosity causes the modulus to scale non-linearly with relative density, leading to a drastic reduction in stiffness compared to the bulk material. Furthermore, the inherent flexibility of the siloxane backbone, characterized by low rotational energy barriers and long bond lengths, intrinsically limits the maximum achievable modulus of the polymer matrix itself. Dominant Factor: Despite the reinforcing contribution of the silica filler and the network formation from crosslinking, the dominant factor determining the final Young's modulus is the high porosity generated by the porogen extraction. The removal of half the initial volume to create voids transforms the mechanical response from bulk matrix deformation to cell wall bending and buckling, qualitatively overriding the stiffening effects of the filler and resulting in a significantly lower effective modulus characteristic of porous elastomeric scaffolds."
    },
    "analysis_without_hierarchical_structure": {
      "descriptive_text": "The sample comprises a polydimethylsiloxane homopolymer matrix formulated from BLUESIL RTV 3503 parts A and B mixed in a 1:1 volume ratio. The composition includes 4.5 vol% silica filler and 50 vol% polyethylene glycol 400 serving as a porogen. This mixture was emulsified via Ultra-Turrax at 7000 rpm for 5 minutes and fabricated using 3D printing via liquid deposition modeling with a 200 µm nozzle at 10 mm/s. After curing at ambient temperature, the porogen was removed through extraction in boiling ethanol for 12 hours, followed by sequential drying at 80°C and 100°C for 12 hours each. The Young's modulus was characterized by compression testing on an ARES G2 rheometer at 0.01 mm/s, derived from the slope of the stress-strain plot within the initial 20% strain region.",
      "reasoning_analysis": "Increasing Factors: The presence of 4.5 vol% silica filler introduces rigid particulate reinforcements within the polymer matrix, which restricts local chain mobility and provides hydrodynamic stiffening effects that inherently drive the Young's modulus upward. Additionally, the crosslinking reaction inherent to the RTV curing process establishes a covalent network structure, preventing viscous flow and ensuring a finite elastic response compared to uncrosslinked precursors. Decreasing Factors: The intrinsic flexibility of the siloxane backbone, characterized by low energy barriers for bond rotation, establishes a low baseline stiffness for the matrix material. More significantly, the processing history involves the incorporation and subsequent extraction of 50 vol% polyethylene glycol 400, which generates a highly porous internal architecture; these voids drastically reduce the effective load-bearing cross-sectional area and act as stress concentrators, profoundly softening the mechanical response. Dominant Factor: The high volume fraction of porosity resulting from the porogen extraction is the qualitatively dominant factor. While the silica filler offers marginal reinforcement, the structural discontinuity and reduced material density caused by the 50% void volume overwhelmingly dictate the final mechanical behavior, resulting in a significantly lower Young's modulus compared to a non-porous filled elastomer."
    }
  },
  {
    "doi": null,
    "title": "Young’s modulus of effective clay clusters in polymer nanocomposites",
    "year": 2012,
    "chemical_composition": {
      "repeat_unit_psmiles": "[*]NC(=O)CCCCC[*]",
      "monomers": [
        {
          "name": "Caprolactam",
          "smiles": "O=C1CCCCCCN1",
          "ratio_value": null,
          "ratio_unit": null
        }
      ],
      "additives": [
        {
          "name": "Montmorillonite",
          "type": "filler",
          "amount_value": null,
          "amount_unit": null
        },
        {
          "name": "Octadecyltrimethyl ammonium",
          "smiles": "CCCCCCCCCCCCCCCCCC[N+](C)(C)C",
          "type": "surfactant",
          "amount_value": null,
          "amount_unit": null
        }
      ],
      "is_homopolymer": true
    },
    "processing_history": "Molecular dynamics simulation using MATERIALS STUDIO 4.3 (Discover and Forcite modules). NVT equilibration at 513 K for 10 ps then 298 K for 50 ps. NPT simulation for 100 ps. Young's modulus measured by applying external tensile stress (0.6-1.4 MPa) along longitudinal direction, average obtained from 5 stress levels at 298 K.",
    "hierarchical_structure": "Partially exfoliated effective clay cluster with three stacked clay platelets and 3 nm interface thickness.",
    "properties": {
      "E": {
        "value": [
          60.0
        ],
        "unit": "GPa"
      }
    },
    "analysis_with_hierarchical_structure": {
      "descriptive_text": "The sample comprises a polyamide 6 homopolymer synthesized from caprolactam, reinforced with montmorillonite filler modified by octadecyltrimethyl ammonium surfactant. Investigated via molecular dynamics simulations using MATERIALS STUDIO 4.3, the system underwent NVT equilibration at 513 K followed by 298 K and NPT simulation for 100 ps. The resulting hierarchical structure exhibits partially exfoliated effective clay clusters consisting of three stacked clay platelets with a 3 nm interface thickness. Mechanical properties were evaluated by applying external tensile stress between 0.6 and 1.4 MPa along the longitudinal direction at 298 K to determine the Young's modulus.",
      "reasoning_analysis": "Increasing Factors: The incorporation of rigid montmorillonite clay platelets serves as the primary reinforcement mechanism, significantly restricting polymer chain deformation under load due to the high intrinsic stiffness of the inorganic filler. Additionally, the intrinsic hydrogen bonding capability of the polyamide 6 matrix contributes to a high baseline stiffness, while the octadecyltrimethyl ammonium surfactant facilitates compatibility between the matrix and filler, promoting stress transfer across the 3 nm interface. Decreasing Factors: The long alkyl chains of the surfactant modifier may introduce localized flexibility within the interphase region, potentially acting as a mild plasticizer compared to unmodified clay interfaces. Furthermore, the structure being only partially exfoliated with three stacked platelets indicates that the full aspect ratio potential of individual silicate layers is not fully realized, limiting reinforcement efficiency compared to a fully exfoliated system. The rapid thermal equilibration in the simulation processing history may also trap higher free volume compared to experimental slow cooling, slightly reducing density and stiffness. Dominant Factor: The high aspect ratio and intrinsic rigidity of the montmorillonite filler qualitatively dominate the mechanical response, leading to a net increase in Young's modulus relative to the neat polymer matrix, despite the potential softening effects of the organic modifier and the limitations of partial exfoliation."
    },
    "analysis_without_hierarchical_structure": {
      "descriptive_text": "The sample consists of a Polyamide 6 homopolymer derived from Caprolactam monomers, reinforced with Montmorillonite filler modified with Octadecyltrimethyl ammonium surfactant. The material system was modeled using molecular dynamics simulations within MATERIALS STUDIO 4.3 utilizing the Discover and Forcite modules. The simulation protocol involved NVT equilibration at 513 K for 10 ps followed by 298 K for 50 ps, succeeded by an NPT simulation for 100 ps. The Young's modulus was determined by applying external tensile stress ranging from 0.6 to 1.4 MPa along the longitudinal direction, with the final value averaged from five stress levels at 298 K.",
      "reasoning_analysis": "Increasing Factors: The Polyamide 6 backbone facilitates strong interchain hydrogen bonding, enhancing structural rigidity, while the inclusion of rigid Montmorillonite filler restricts chain mobility and reinforces the composite matrix. Additionally, the simulation processing at 298 K, likely below the glass transition temperature of dry Polyamide 6, maintains the chains in a glassy state, and the picosecond timescale prevents viscoelastic relaxation, capturing the intrinsic elastic stiffness. Decreasing Factors: The Octadecyltrimethyl ammonium surfactant introduces long flexible alkyl chains that increase free volume relative to the bare filler surface, potentially lowering interfacial stiffness. Furthermore, the molecular dynamics cell typically represents an amorphous morphology, lacking the reinforcing crystalline lamellae present in semi-crystalline bulk samples which would otherwise elevate the modulus. Dominant Factor: The reinforcement provided by the rigid Montmorillonite filler combined with the inherent hydrogen bonding network of the polyamide matrix qualitatively dominates the mechanical response, driving the Young's modulus significantly higher than the neat polymer, despite the flexibility introduced by the surfactant and the absence of crystallinity in the simulated structure."
    }
  },
  {
    "doi": "10.1002/admt.201901080",
    "title": "An Emulsion Approach to Resolve the Paradox of 3D Printing of Very Soft Silicones",
    "year": 2020,
    "chemical_composition": {
      "repeat_unit_psmiles": "[*][Si](C)(C)O[*]",
      "monomers": [
        {
          "name": "Dimethylsiloxane",
          "smiles": "C[Si](C)(O)O",
          "ratio_value": null,
          "ratio_unit": null
        }
      ],
      "additives": [
        {
          "name": "Silica",
          "type": "filler",
          "amount_value": 4.5,
          "amount_unit": "vol%"
        },
        {
          "name": "Glycerol",
          "type": "porogen",
          "amount_value": 64,
          "amount_unit": "vol%"
        }
      ],
      "is_homopolymer": true
    },
    "processing_history": "BLUESIL RTV 3503 (Part A + Part B, 1:1 vol) mixed with 64 vol% Glycerol. Emulsified via Ultra-Turrax at 7000 rpm for 5 min. 3D printed via LDM (200 µm nozzle, 10 mm/s). Cured at ambient temp. Extracted in boiling ethanol for 12h, dried 80°C/12h + 100°C/12h. Young's modulus measured by compression test on ARES G2 at 0.01 mm/s, slope of stress/strain plot for first 20% of strain.",
    "hierarchical_structure": "Porous PDMS network. Pore size 1-17 µm (from Glycerol droplets). Macroscopic holes up to 0.3 mm observed. Porosity generated by Glycerol extraction.",
    "properties": {
      "E": {
        "value": [
          0.0
        ],
        "unit": "GPa"
      }
    },
    "analysis_with_hierarchical_structure": {
      "descriptive_text": "This sample comprises a polydimethylsiloxane (PDMS) homopolymer network based on BLUESIL RTV 3503, incorporated with 4.5 vol% silica filler and processed using 64 vol% glycerol as a sacrificial porogen. The mixture was emulsified via Ultra-Turrax at 7000 rpm for 5 minutes and fabricated using liquid deposition modeling (LDM) 3D printing with a 200 µm nozzle at 10 mm/s, followed by ambient temperature curing. To establish the final hierarchical structure, the glycerol was extracted in boiling ethanol for 12 hours and the sample was dried through a staged thermal treatment at 80°C and 100°C for 12 hours each, resulting in a porous network with pore sizes ranging from 1 to 17 µm and macroscopic holes up to 0.3 mm. The Young's modulus was characterized via compression testing on an ARES G2 rheometer at a crosshead speed of 0.01 mm/s, calculated from the slope of the stress-strain plot within the first 20% strain.",
      "reasoning_analysis": "Increasing Factors: The inclusion of 4.5 vol% silica filler acts as a rigid reinforcing phase within the elastomeric matrix, enhancing stiffness through hydrodynamic reinforcement and polymer-filler interactions that restrict local chain mobility. Additionally, the thorough extraction of glycerol and subsequent high-temperature drying ensure the removal of any potential plasticizing agents, preventing softening effects that would otherwise arise from residual porogen. Decreasing Factors: The inherently flexible siloxane backbone (Si-O-Si) possesses low rotational energy barriers, establishing a low baseline modulus for the bulk polymer phase. More significantly, the high volume fraction of porosity generated by the extraction of 64 vol% glycerol drastically reduces the effective load-bearing cross-sectional area. The presence of micro-pores (1-17 µm) and macroscopic defects (holes up to 0.3 mm) introduces stress concentrators and structural discontinuities that severely compromise mechanical integrity. Dominant Factor: The high porosity level is the qualitatively dominant factor governing the mechanical response. While the silica filler provides marginal reinforcement, the reduction in relative density due to the extensive void network dictates a substantially lower Young's modulus compared to solid PDMS composites, consistent with the power-law scaling behavior observed in cellular solids where modulus decreases exponentially with increasing porosity."
    },
    "analysis_without_hierarchical_structure": {
      "descriptive_text": "The sample comprises a polydimethylsiloxane homopolymer matrix synthesized from BLUESIL RTV 3503 parts A and B mixed in a 1:1 volume ratio. The formulation includes 4.5 vol% silica filler and 64 vol% glycerol acting as a porogen. Preparation involved emulsifying the mixture using an Ultra-Turrax at 7000 rpm for 5 minutes, followed by 3D printing via LDM with a 200 µm nozzle at 10 mm/s. The printed structures were cured at ambient temperature, after which the glycerol was removed by extraction in boiling ethanol for 12 hours. Final drying was performed sequentially at 80°C for 12 hours and 100°C for 12 hours. The Young's modulus was determined by compression testing on an ARES G2 rheometer at a displacement rate of 0.01 mm/s, calculated from the slope of the stress-strain plot over the first 20% strain.",
      "reasoning_analysis": "Increasing Factors: The incorporation of 4.5 vol% silica filler acts as a rigid reinforcing phase within the elastomeric matrix, restricting polymer chain mobility and enhancing stiffness through composite mechanics. Additionally, the sequential thermal drying steps at 80°C and 100°C may promote further crosslinking reactions beyond the ambient cure, potentially increasing the network density and driving the Young's modulus (E) higher. Decreasing Factors: The inherent flexibility of the polydimethylsiloxane backbone, characterized by low energy barriers for bond rotation, establishes a low baseline modulus. More critically, the processing history involves the emulsification and subsequent extraction of 64 vol% glycerol, which generates a highly porous architecture. This high void fraction drastically reduces the effective load-bearing cross-sectional area and introduces stress concentrations, leading to a substantial reduction in E. Dominant Factor: The structural porosity induced by the high volume fraction of the extracted porogen qualitatively dominates the mechanical behavior. While the silica filler provides reinforcement, the massive reduction in solid material content and the discontinuity of the matrix caused by the 64 vol% void fraction overwhelmingly dictate a lower effective Young's modulus compared to a dense composite."
    }
  },
  {
    "doi": null,
    "title": "The use of the PeakForce $\\mathsf { T M }$ quantitative nanomechanical mapping AFM-based method for high-resolution Young's modulus measurement of polymers",
    "year": 2011,
    "chemical_composition": {
      "repeat_unit_psmiles": "[*]CC[*]",
      "monomers": [
        {
          "name": "Ethylene",
          "smiles": "C=C",
          "ratio_value": null,
          "ratio_unit": null
        }
      ],
      "additives": [],
      "is_homopolymer": true
    },
    "processing_history": "Bulk material, surface prepared by ultramicrotomy at -40 to -140 C. Young's modulus measured by Instrumented Indentation Testing (IIT) using NanoTest platform, Berkovich diamond indenter, 20 mN force, 0.67 mN/s loading rate.",
    "hierarchical_structure": "Bulk Low density polyethylene, ultramicrotomed surface.",
    "properties": {
      "E": {
        "value": [
          0.24
        ],
        "unit": "GPa"
      }
    },
    "analysis_with_hierarchical_structure": {
      "descriptive_text": "The sample comprises bulk low-density polyethylene (LDPE), a homopolymer synthesized from ethylene monomers characterized by a simple carbon backbone. Prepared as a bulk material, the specimen surface was refined through ultramicrotomy conducted at cryogenic temperatures between -40 and -140 °C to preserve structural integrity prior to testing. Mechanical properties were evaluated using Instrumented Indentation Testing (IIT) on a NanoTest platform utilizing a Berkovich diamond indenter, applying a maximum force of 20 mN with a loading rate of 0.67 mN/s.",
      "reasoning_analysis": "Increasing Factors: The semi-crystalline nature of the bulk polyethylene introduces rigid crystalline lamellae that reinforce the material matrix, contributing positively to the stiffness. Furthermore, the processing history involving cryogenic ultramicrotomy minimizes thermal deformation and surface smearing, ensuring that the measured modulus reflects the intrinsic bulk properties rather than artifacts from softening during preparation. Decreasing Factors: The chemical composition consists of a flexible carbon-carbon backbone with low barriers to internal rotation, which inherently limits stiffness. More significantly, the classification as low-density polyethylene indicates substantial chain branching, which disrupts efficient chain packing and reduces the overall degree of crystallinity, thereby increasing the volume fraction of compliant amorphous regions that deform easily under load. Dominant Factor: The reduced crystallinity driven by the branched architecture of the LDPE is the dominant factor governing the mechanical response. While the crystalline phases provide some reinforcement, the high proportion of mobile amorphous chains and the flexible backbone structure qualitatively dictate a lower Young's modulus relative to linear or high-density polyethylene counterparts."
    },
    "analysis_without_hierarchical_structure": {
      "descriptive_text": "The sample comprises a polyethylene homopolymer in bulk form. The surface was prepared via ultramicrotomy conducted at cryogenic temperatures between -40 and -140 °C to ensure structural integrity prior to characterization. Mechanical evaluation was performed using Instrumented Indentation Testing on a NanoTest platform, utilizing a Berkovich diamond indenter with a maximum force of 20 mN and a loading rate of 0.67 mN/s to determine the Young's modulus.",
      "reasoning_analysis": "Increasing Factors: The bulk physical state allows for intermolecular van der Waals interactions and chain entanglements that provide structural cohesion, while the cryogenic ultramicrotomy performed near or below the glass transition temperature prevents plastic deformation and surface smearing, ensuring the measured stiffness reflects the true bulk material properties rather than artifacts from surface damage. Decreasing Factors: The chemical composition consists of a simple aliphatic carbon backbone with free rotation around single bonds and no bulky side groups, resulting in high chain flexibility that intrinsically limits the elastic modulus compared to rigid-rod polymers. Additionally, the absence of reinforcing fillers or additives and the viscoelastic nature of the polymer under the specified loading rate contribute to a lower apparent stiffness. Dominant Factor: The intrinsic flexibility of the polyethylene backbone serves as the primary constraint on the maximum achievable modulus; however, the cryogenic surface preparation is the critical processing factor that ensures the measured value accurately represents this intrinsic bulk stiffness without reduction from mechanical surface damage."
    }
  },
  {
    "doi": "10.1002/admt.201901080",
    "title": "An Emulsion Approach to Resolve the Paradox of 3D Printing of Very Soft Silicones",
    "year": 2020,
    "chemical_composition": {
      "repeat_unit_psmiles": "[*][Si](C)(C)O[*]",
      "monomers": [
        {
          "name": "Dimethylsiloxane",
          "smiles": "C[Si](C)(O)O",
          "ratio_value": null,
          "ratio_unit": null
        }
      ],
      "additives": [
        {
          "name": "Silica",
          "type": "filler",
          "amount_value": 4.5,
          "amount_unit": "vol%"
        }
      ],
      "is_homopolymer": true
    },
    "processing_history": "BLUESIL RTV 3503 (Part A + Part B, 1:1 vol). Cured at ambient temp. Young's modulus measured by compression test on ARES G2 at 0.01 mm/s, slope of stress/strain plot for first 20% of strain.",
    "hierarchical_structure": "PDMS network with 4.5 vol% silica filler. Non-porous.",
    "properties": {
      "E": {
        "value": [
          0.0
        ],
        "unit": "GPa"
      }
    },
    "analysis_with_hierarchical_structure": {
      "descriptive_text": "The material system comprises a crosslinked polydimethylsiloxane (PDMS) homopolymer network incorporating 4.5 vol% silica filler. Prepared using BLUESIL RTV 3503 precursors mixed in a 1:1 volume ratio, the sample was cured at ambient temperature to yield a non-porous composite. Mechanical characterization was performed via compression testing on an ARES G2 instrument at a displacement rate of 0.01 mm/s, where the Young's modulus was derived from the linear slope of the stress-strain response over the first 20% strain.",
      "reasoning_analysis": "Increasing Factors: The inclusion of rigid silica filler particles within the polymer matrix introduces a composite reinforcement effect, where the high modulus of the filler restricts the deformation of the surrounding elastomeric network. Additionally, the ambient curing process establishes a crosslinked network structure, preventing viscous flow and enabling the material to sustain elastic stress. Decreasing Factors: The polydimethylsiloxane backbone is characterized by low rotational energy barriers around the siloxane bonds and large bond angles, resulting in exceptional chain flexibility and an intrinsically low stiffness compared to carbon-based polymers. Furthermore, the relatively low filler loading of 4.5 vol% limits the magnitude of hydrodynamic reinforcement compared to highly filled rubber systems. Dominant Factor: While the silica filler and crosslinking provide essential structural integrity, the extreme intrinsic flexibility of the siloxane backbone remains the dominant factor, fundamentally constraining the Young's modulus to the low range characteristic of soft elastomers rather than rigid structural materials."
    },
    "analysis_without_hierarchical_structure": {
