Repository: hhtrick/HHT-code

# HHT training framework

This directory contains model training, embedding precomputation, inference, article-level baselines and the curated datasets. All commands below assume that the working directory is `train_code/`.

## 3. Datasets and fixed partitions

Each main dataset is a JSON array at `dataset/{property}/{property}.json`. Entries contain source metadata, `chemical_composition`, `processing_history`, `hierarchical_structure`, `properties`, and two generated-analysis objects. Targets are stored as `properties[property]["value"]`; source metadata and target values are not predictive input fields.

| Property | Train | Validation | Test | Total |
|---|---:|---:|---:|---:|

File: train_code/dataset/E/E.json (part 25 of 204)
[
      "descriptive_text": "The sample consists of a polydimethylsiloxane homopolymer matrix reinforced with 4.5 vol% silica filler. It was prepared using a BLUESIL RTV 3503 two-part system mixed in a 1:1 volume ratio and subsequently cured at ambient temperature. The Young's modulus was determined via a compression test performed on an ARES G2 rheometer at a crosshead speed of 0.01 mm/s, calculated as the slope of the stress-strain plot within the first 20% strain region.",
      "reasoning_analysis": "Increasing Factors: The incorporation of rigid silica filler particles acts as a reinforcing phase that restricts polymer chain mobility and increases the composite stiffness through hydrodynamic effects. Additionally, the RTV processing history involving the mixing of Part A and Part B initiates a crosslinking reaction, forming a three-dimensional network that prevents viscous flow and significantly elevates the elastic modulus compared to the uncrosslinked precursor. Decreasing Factors: The chemical composition is based on a polydimethylsiloxane backbone, which features highly flexible Si-O bonds with low rotational energy barriers, intrinsically resulting in a low modulus characteristic of elastomers. Furthermore, curing at ambient temperature rather than elevated temperatures may result in a lower final crosslink density compared to thermal curing protocols, potentially limiting the maximum achievable stiffness. Dominant Factor: The intrinsic flexibility of the polydimethylsiloxane backbone qualitatively dominates the final E behavior by establishing a low modulus baseline characteristic of silicone elastomers, despite the stiffening contributions from the silica filler and crosslinking network."
    }
  },
  {
    "doi": null,
    "title": "Simultaneous Analysis of Optical and Mechanical Properties of Cross-Linked Azobenzene-Containing Liquid-Crystalline Polymer Films",
    "year": 2011,
    "chemical_composition": {
      "repeat_unit_psmiles": null,
      "monomers": [
        {
          "name": "DA9AB",
          "smiles": null,
          "ratio_value": 5,
          "ratio_unit": "mol%"
        },
        {
          "name": "C9A",
          "smiles": null,
          "ratio_value": 15,
          "ratio_unit": "mol%"
        },
        {
          "name": "A9BZ9",
          "smiles": null,
          "ratio_value": 80,
          "ratio_unit": "mol%"
        }
      ],
      "additives": [
        {
          "name": "Irgacure 784",
          "type": "initiator",
          "amount_value": 2,
          "amount_unit": "mol%"
        }
      ],
      "is_homopolymer": false
    },
    "processing_history": "In situ photopolymerization of mixtures melted at 110 °C, injected into 20 μm glass cells coated with rubbed polyimide. Cooled to LC phase at 0.1 °C/min. Polymerized at 50 °C using 500-W Hg lamp (2.0 mW/cm²) for 2 h. Young's modulus measured by TMA (Shimadzu, TMA-60) in mesogen alignment direction, tensing rate 20 mN/min, before UV irradiation (Dark).",
    "hierarchical_structure": "Liquid-crystalline polymer film with homogeneous mesogen alignment. Smectic A phase. Order parameter 0.75 (UV-vis) / 0.69 (IR).",
    "properties": {
      "E": {
        "value": [
          0.07
        ],
        "unit": "GPa"
      }
    },
    "analysis_with_hierarchical_structure": {
      "descriptive_text": "The sample comprises a liquid-crystalline copolymer film synthesized from 5 mol% DA9AB, 15 mol% C9A, and 80 mol% A9BZ9 monomers using 2 mol% Irgacure 784 as an initiator. The material was processed via in situ photopolymerization, where the mixture was melted at 110 °C, injected into 20 μm glass cells coated with rubbed polyimide, and cooled to the liquid crystalline phase at 0.1 °C/min before curing at 50 °C under a 500-W Hg lamp for 2 hours. Hierarchical characterization confirms a Smectic A phase with homogeneous mesogen alignment and order parameters of 0.75 and 0.69 determined by UV-vis and IR spectroscopy, respectively, while the Young's modulus was evaluated by TMA in the mesogen alignment direction under dark conditions.",
      "reasoning_analysis": "Increasing Factors: The high order parameter (0.75 UV-vis) indicates strong alignment of rigid mesogenic cores along the measurement direction, which maximizes the contribution of the stiff molecular backbone to the macroscopic stiffness. Additionally, the formation of a Smectic A phase introduces layered structural order that enhances intermolecular cohesion and resistance to deformation, while the photopolymerization process likely establishes a crosslinked network that restricts chain mobility. Decreasing Factors: The chemical composition of liquid-crystalline monomers typically necessitates flexible alkyl spacers to facilitate mesophase formation, which introduces compliant segments that lower the overall modulus compared to fully rigid rod polymers. Furthermore, the relatively low concentration of the DA9AB component (5 mol%), if acting as a crosslinker, may result in a lower crosslink density, potentially allowing for greater segmental motion between network points. Dominant Factor: The highly oriented Smectic A structure combined with the measurement direction aligned with the mesogen director qualitatively dominates the mechanical response, leading to a significantly higher Young's modulus in this specific orientation compared to an isotropic state, despite the presence of flexible spacers."
    },
    "analysis_without_hierarchical_structure": {
      "descriptive_text": "The sample comprises a copolymer network formed from DA9AB (5 mol%), C9A (15 mol%), and A9BZ9 (80 mol%) monomers using 2 mol% Irgacure 784 as an initiator. Prepared via in situ photopolymerization, the mixture was melted at 110 °C, injected into 20 μm glass cells featuring rubbed polyimide coatings, and cooled to the liquid crystal phase at 0.1 °C/min to establish alignment. Curing was performed at 50 °C under a 500-W Hg lamp (2.0 mW/cm²) for 2 hours, and the Young's modulus was characterized by TMA in the mesogen alignment direction at a tensing rate of 20 mN/min under dark conditions.",
      "reasoning_analysis": "Increasing Factors: The high concentration of A9BZ9 monomers (80 mol%) introduces rigid mesogenic units that inherently enhance stiffness. The processing history involving rubbed polyimide coating and slow cooling to the liquid crystal phase induces strong molecular alignment, and measuring in the mesogen alignment direction maximizes the modulus by loading the stiff axis of the polymer chains. Additionally, photopolymerization forms a crosslinked network that restricts chain mobility, while the dark measurement condition ensures the mesogens remain in the linear trans-isomeric state which packs more efficiently. Decreasing Factors: The presence of comonomers DA9AB and C9A (20 mol% combined) introduces chemical heterogeneity that may disrupt perfect mesogen packing and reduce crystallinity compared to a homopolymer. Furthermore, residual initiator or unreacted monomers remaining after the 2-hour curing process could act as plasticizers, increasing free volume and lowering the modulus. Dominant Factor: The dominant factor is the macroscopic orientation of the rigid mesogenic units along the stress axis achieved through the rubbed polyimide alignment and LC phase cooling. This structural anisotropy, combined with the stiff trans-isomeric state maintained during dark measurement, qualitatively dictates the modulus behavior that outweighs the softening effects of copolymer composition or potential residual plasticizers."
    }
  },
  {
    "doi": "10.1016/j.mtcomm.2018.11.013",
    "title": "Synthesis of joint-linker type gels and porous polymers by addition reactions of multi-functional thiol and alkyl diacrylate, diisocyanate compounds",
    "year": 2018,
    "chemical_composition": {
      "repeat_unit_psmiles": null,
      "monomers": [
        {
          "name": "1,3,5-Tris(3-mercaptobutyloxethyl)-1,3,5-triazine-2,4,6-(1H,3H,5H)-trione",
          "smiles": "CC(S)CC(=O)OCCN1C(=O)N(CCOC(=O)CC(C)S)C(=O)N(CCOC(=O)CC(C)S)C1=O",
          "ratio_value": null,
          "ratio_unit": null
        },
        {
          "name": "1,12-Diisocyanatododecane",
          "smiles": "O=C=NCCCCCCCCCCCCN=C=O",
          "ratio_value": null,
          "ratio_unit": null
        }
      ],
      "additives": [
        {
          "name": "Triethylamine",
          "type": "catalyst",
          "amount_value": null,
          "amount_unit": null
        }
      ],
      "is_homopolymer": false
    },
    "processing_history": "Synthesized by addition reaction at room temperature in DMF (25 wt% monomer concentration) with TEA catalyst. S-H to isocyanate group ratio 1.0. Kept standing 24 h. Young's modulus measured by compression test (Tensilon RTE-1210) at 0.5 mm/min, room temperature.",
    "hierarchical_structure": "Homogeneous network structure. Mesh size not specified.",
    "properties": {
      "E": {
        "value": [
          0.0
        ],
        "unit": "GPa"
      }
    },
    "analysis_with_hierarchical_structure": {
      "descriptive_text": "The sample comprises a homogeneous network structure synthesized via the addition reaction between 1,3,5-Tris(3-mercaptobutyloxethyl)-1,3,5-triazine-2,4,6-(1H,3H,5H)-trione and 1,12-Diisocyanatododecane. The reaction was conducted at room temperature in dimethylformamide with a 25 wt% monomer concentration using triethylamine as a catalyst, maintaining a stoichiometric thiol-to-isocyanate ratio of 1.0. After standing for 24 hours to facilitate network formation, the Young's modulus was characterized using a compression test at a crosshead speed of 0.5 mm/min under ambient conditions.",
      "reasoning_analysis": "Increasing Factors: The formation of a homogeneous network structure through the reaction of a trifunctional thiol and a difunctional isocyanate introduces chemical crosslinks that restrict large-scale chain motion, inherently increasing stiffness. Additionally, the presence of the rigid triazine trione heterocyclic core within the crosslinking nodes and the polar thiourethane linkages formed during synthesis contribute to chain rigidity and potential intermolecular hydrogen bonding, further driving the modulus upward. Decreasing Factors: The use of 1,12-Diisocyanatododecane introduces a long, flexible aliphatic spacer (12 methylene units) between crosslink points, which significantly enhances segmental mobility and free volume. Furthermore, the flexible ether and ester linkages within the thiol monomer side chains and the room temperature synthesis conditions may limit the ultimate crosslinking density compared to thermal curing, potentially leaving unreacted groups or dangling chains that reduce stiffness. Dominant Factor: While the crosslinked network architecture and rigid cores provide structural integrity, the extensive length of the aliphatic spacers between crosslinks is the dominant factor, qualitatively limiting the Young's modulus by allowing significant chain flexibility and compliance under load relative to networks constructed with shorter or aromatic spacers."
    },
    "analysis_without_hierarchical_structure": {
      "descriptive_text": "The polymer sample was synthesized via a thiol-isocyanate addition reaction between 1,3,5-Tris(3-mercaptobutyloxethyl)-1,3,5-triazine-2,4,6-(1H,3H,5H)-trione and 1,12-Diisocyanatododecane at room temperature. The reaction was conducted in DMF with a monomer concentration of 25 wt% using triethylamine as a catalyst, maintaining a stoichiometric S-H to isocyanate group ratio of 1.0. Following synthesis, the mixture was kept standing for 24 hours to ensure complete reaction. The resulting material was subjected to compression testing using a Tensilon RTE-1210 at a crosshead speed of 0.5 mm/min at room temperature to determine the Young's modulus.",
      "reasoning_analysis": "Increasing Factors: The chemical architecture features a rigid triazine trione core which restricts backbone mobility, and the trifunctional nature of the thiol monomer reacting with the diisocyanate facilitates the formation of a crosslinked network, both of which intrinsically increase the Young's modulus. Additionally, the formation of thiourethane linkages allows for intermolecular hydrogen bonding, further enhancing structural rigidity. Decreasing Factors: The 1,12-Diisocyanatododecane monomer introduces a long aliphatic spacer consisting of twelve methylene units, which significantly increases chain flexibility and free volume. Furthermore, the processing history indicates synthesis in DMF without explicit solvent removal steps, suggesting potential residual solvent plasticization that would soften the matrix and reduce stiffness. Dominant Factor: The extensive flexibility imparted by the long aliphatic dodecane spacer, potentially exacerbated by residual DMF plasticization due to the lack of drying, qualitatively dominates the mechanical response by enabling significant segmental motion, thereby counteracting the stiffening contributions of the rigid core and crosslinked network."
    }
  },
  {
    "doi": null,
    "title": "Simultaneous Analysis of Optical and Mechanical Properties of Cross-Linked Azobenzene-Containing Liquid-Crystalline Polymer Films",
    "year": 2011,
    "chemical_composition": {
      "repeat_unit_psmiles": null,
      "monomers": [
        {
          "name": "DA9AB",
          "smiles": null,
          "ratio_value": 5,
          "ratio_unit": "mol%"
        },
        {
          "name": "C9A",
          "smiles": null,
          "ratio_value": 55,
          "ratio_unit": "mol%"
        },
        {
          "name": "A9BZ9",
          "smiles": null,
          "ratio_value": 40,
          "ratio_unit": "mol%"
        }
      ],
      "additives": [
        {
          "name": "Irgacure 784",
          "type": "initiator",
          "amount_value": 2,
          "amount_unit": "mol%"
        }
      ],
      "is_homopolymer": false
    },
    "processing_history": "In situ photopolymerization of mixtures melted at 110 °C, injected into 20 μm glass cells coated with rubbed polyimide. Cooled to LC phase at 0.5 °C/min. Polymerized at 60 °C using 500-W Hg lamp (2.0 mW/cm²) for 2 h. Young's modulus measured by TMA (Shimadzu, TMA-60) in mesogen alignment direction, tensing rate 20 mN/min, before UV irradiation (Dark).",
    "hierarchical_structure": "Liquid-crystalline polymer film with homogeneous mesogen alignment. Nematic phase. Order parameter 0.63 (UV-vis) / 0.5 (IR).",
    "properties": {
      "E": {
        "value": [
          0.1
        ],
        "unit": "GPa"
      }
    },
    "analysis_with_hierarchical_structure": {
      "descriptive_text": "The sample consists of a liquid-crystalline copolymer synthesized from DA9AB (5 mol%), C9A (55 mol%), and A9BZ9 (40 mol%) monomers using Irgacure 784 (2 mol%) as a photoinitiator. The material was processed via in situ photopolymerization, where the mixture was melted at 110 °C and injected into 20 μm glass cells coated with rubbed polyimide to induce alignment. Following cooling to the liquid-crystalline phase at a rate of 0.5 °C/min, the sample was polymerized at 60 °C under 500-W Hg lamp irradiation for 2 hours. The resulting hierarchical structure is a nematic liquid-crystalline polymer film exhibiting homogeneous mesogen alignment, with an order parameter determined to be 0.63 via UV-vis and 0.5 via IR spectroscopy. Young's modulus was characterized by TMA in the mesogen alignment direction under dark conditions.",
      "reasoning_analysis": "Increasing Factors: The homogeneous alignment of rigid mesogenic units along the measurement direction, induced by the rubbed polyimide substrate and slow cooling rate, allows the applied stress to be borne by the stiff aromatic cores of the C9A and A9BZ9 monomers, significantly enhancing stiffness through mechanical anisotropy. Additionally, the photopolymerization processing history likely establishes a crosslinked network structure that restricts segmental chain mobility and locks in the high order parameter, preventing relaxation under load. Decreasing Factors: The multiphase copolymer composition introduces chemical irregularity along the chain, which can disrupt efficient packing and reduce crystallinity compared to a homopolymer system. Furthermore, the nematic phase lacks the positional order of smectic or crystalline phases, inherently limiting the modulus relative to fully crystalline polymers, and any residual Irgacure 784 initiator could act as a plasticizer weakening intermolecular interactions. Dominant Factor: The macroscopic alignment of the nematic mesogens parallel to the tensile axis qualitatively dominates the mechanical response. While the copolymer nature and nematic disorder introduce softening effects, the orientation of the rigid rod-like segments along the stress direction provides a substantial reinforcement effect that typically outweighs the reductions caused by chemical heterogeneity in liquid-crystalline networks."
    },
    "analysis_without_hierarchical_structure": {
      "descriptive_text": "The sample consists of a ternary copolymer system composed of DA9AB (5 mol%), C9A (55 mol%), and A9BZ9 (40 mol%), initiated by 2 mol% Irgacure 784. The material was prepared via in situ photopolymerization, where the mixture was melted at 110 °C and injected into 20 μm glass cells coated with rubbed polyimide to facilitate alignment. Following cooling to the liquid crystal phase at 0.5 °C/min, the sample was polymerized at 60 °C using a 500-W Hg lamp at 2.0 mW/cm² for 2 hours. Young's modulus was characterized by thermomechanical analysis (TMA) along the mesogen alignment direction at a tensing rate of 20 mN/min under dark conditions.",
      "reasoning_analysis": "Increasing Factors: The processing history involving injection into cells coated with rubbed polyimide and cooling to the liquid crystal phase induces strong mesogen alignment, which significantly increases the Young's modulus when measured along the alignment direction due to the orientation of rigid rod-like units. Additionally, the in situ photopolymerization creates a crosslinked network structure, particularly through the DA9AB component, which restricts macroscopic chain mobility and enhances structural rigidity. Decreasing Factors: The chemical composition likely includes flexible alkyl spacers within the mesogenic monomers (C9A and A9BZ9) to enable liquid crystallinity, which introduces compliant segments that can reduce the overall stiffness compared to fully rigid rod polymers. Furthermore, the relatively low concentration of the crosslinking monomer DA9AB (5 mol%) limits the crosslink density, potentially allowing for greater segmental motion compared to highly crosslinked thermosets. Dominant Factor: The synergistic effect of locking the liquid crystal orientation via photopolymerization is the dominant factor; the alignment of rigid mesogenic units along the tensile axis qualitatively outweighs the compliance introduced by flexible spacers or the moderate crosslink density, leading to a maximized modulus in the alignment direction."
    }
  },
  {
    "doi": null,
    "title": "The use of the PeakForce $\\mathsf { T M }$ quantitative nanomechanical mapping AFM-based method for high-resolution Young's modulus measurement of polymers",
    "year": 2011,
    "chemical_composition": {
      "repeat_unit_psmiles": "[*]CC[*]",
      "monomers": [
        {
          "name": "Ethylene",
          "smiles": "C=C",
          "ratio_value": null,
          "ratio_unit": null
        }
      ],
      "additives": [],
      "is_homopolymer": true
    },
    "processing_history": "Bulk material, surface prepared by ultramicrotomy at -40 to -140 C. Young's modulus measured by AFM PeakForce QNM using Tap525 probe (Silicon tip, 97 N/m), 2 kHz freq, 300 nm amplitude.",
    "hierarchical_structure": "Bulk Low density polyethylene, ultramicrotomed surface.",
    "properties": {
      "E": {
        "value": [
          0.62
        ],
        "unit": "GPa"
      }
    },
    "analysis_with_hierarchical_structure": {
      "descriptive_text": "The sample comprises bulk low-density polyethylene (LDPE), a homopolymer synthesized from ethylene monomers featuring a simple aliphatic carbon backbone. Prepared as a bulk material, the surface was refined through ultramicrotomy performed at cryogenic temperatures between -40 and -140 °C to maintain morphological integrity. The Young's modulus was subsequently characterized using Atomic Force Microscopy (AFM) in PeakForce Quantitative Nanomechanical Mapping mode, employing a Tap525 silicon probe with a spring constant of 97 N/m at an oscillation frequency of 2 kHz and an amplitude of 300 nm.",
      "reasoning_analysis": "Increasing Factors: The presence of crystalline lamellae within the semi-crystalline LDPE structure acts as rigid physical crosslinks that restrict chain mobility and enhance stiffness. Furthermore, the cryogenic ultramicrotomy processing history minimizes plastic deformation and surface smearing during sectioning, preserving the hard crystalline domains at the surface and preventing artificial softening that could arise from mechanical damage. Decreasing Factors: The extensive chain branching inherent to low-density polyethylene disrupts efficient chain packing, resulting in a lower degree of crystallinity and a higher volume fraction of the compliant amorphous phase compared to linear polyethylenes. Additionally, the flexible methylene backbone lacks bulky or rigid side groups that would otherwise impose steric hindrance and increase intrinsic chain stiffness. Dominant Factor: The low degree of crystallinity dictated by the branched architecture of LDPE is the dominant factor governing the Young's modulus. While the cryogenic surface preparation ensures accurate measurement of the existing morphology, the high proportion of soft amorphous material fundamentally limits the overall stiffness relative to highly crystalline polymer variants."
    },
    "analysis_without_hierarchical_structure": {
      "descriptive_text": "The sample consists of a polyethylene homopolymer derived from ethylene monomers. The bulk material was subjected to surface preparation via ultramicrotomy performed at cryogenic temperatures ranging from -40 to -140 °C. Subsequent nanomechanical characterization was conducted using Atomic Force Microscopy in PeakForce QNM mode, utilizing a Tap525 silicon probe with a spring constant of 97 N/m, operating at a frequency of 2 kHz and an amplitude of 300 nm to determine the Young's modulus.",
      "reasoning_analysis": "Increasing Factors: The linear polyethylene architecture facilitates efficient chain packing and high crystallinity, which substantially enhances stiffness relative to amorphous polymers. Additionally, the cryogenic ultramicrotomy preparation prevents surface smearing and thermal deformation, preserving the rigid crystalline morphology for measurement. The use of AFM PeakForce QNM probes local nanomechanical properties, often yielding higher modulus values by selectively interacting with stiff crystalline lamellae rather than averaging over bulk compliant regions. Decreasing Factors: The aliphatic carbon-carbon backbone exhibits low rotational energy barriers, resulting in high chain flexibility that intrinsically limits the theoretical maximum modulus compared to polymers with rigid aromatic backbones. Furthermore, the inevitable presence of amorphous regions within the semi-crystalline matrix introduces compliant segments that lower the overall stiffness. Dominant Factor: The degree of crystallinity inherent to the polyethylene homopolymer structure qualitatively dominates the Young's modulus behavior. While the backbone flexibility sets a lower bound, the physical crosslinking density provided by the crystalline phase, preserved by the low-temperature surface preparation, dictates the primary mechanical response observed during nanomechanical characterization."
    }
  },
  {
    "doi": "10.1002/app.28818",
    "title": "Thermal and Dynamic Mechanical Behavior of Bionanocomposites: Fumed Silica Nanoparticles Dispersed in Poly(vinyl pyrrolidone), Chitosan, and Poly(vinyl alcohol)",
    "year": 2008,
    "chemical_composition": {
      "repeat_unit_psmiles": "[*]C1C(O)OC(CO)C(O)C1N[*]",
      "monomers": [
        {
          "name": "D-glucosamine",
          "smiles": "NC1C(O)OC(CO)C(O)C1O",
          "ratio_value": null,
          "ratio_unit": null
        }
      ],
      "additives": [
        {
          "name": "Fumed silica",
          "type": "filler",
          "amount_value": 2.5,
          "amount_unit": "wt%"
        }
      ],
      "is_homopolymer": true
    },
    "processing_history": "Chitosan dissolved in water containing 2 wt % acetic acid. Fumed silica dispersed in water under ultrasonication. Mixed, homogenized under ultrasonication, maintained at 60°C for water evaporation. Films cast. Young's modulus measured by uniaxial tensile test on Instron 3344 dynamometer in accordance with ASTM D638, crosshead speed 50 mm/min, specimens conditioned at 25°C and 55–60% relative humidity for 48 h.",
    "hierarchical_structure": "Chitosan/SiO2 nanocomposite. Fine dispersion of silica nanoparticles verified by SEM. Interactions between amino groups of chitosan and hydroxyl groups of SiO2 revealed by FTIR.",
    "properties": {
      "E": {
        "value": [
          2.77
        ],
        "unit": "GPa"
      }
    },
    "analysis_with_hierarchical_structure": {
      "descriptive_text": "The sample comprises a chitosan homopolymer derived from D-glucosamine monomers, incorporated with 2.5 wt% fumed silica filler to create a nanocomposite film. Preparation involved dissolving the chitosan in an aqueous solution with 2 wt% acetic acid, while the silica was dispersed via ultrasonication prior to mixing and homogenization. The resulting films were cast by solvent evaporation at 60°C, yielding a hierarchical structure characterized by a fine dispersion of silica nanoparticles and confirmed interfacial interactions between the chitosan amino groups and silica hydroxyl groups. Mechanical properties were evaluated using uniaxial tensile testing according to ASTM D638 on specimens conditioned at 25°C and 55–60% relative humidity for 48 hours.",
      "reasoning_analysis": "Increasing Factors: The incorporation of rigid fumed silica nanoparticles acts as a reinforcing phase, inherently increasing the stiffness of the composite compared to the neat polymer matrix. Furthermore, the fine dispersion of these nanoparticles ensures efficient stress transfer, while the specific hydrogen bonding interactions between the chitosan amino groups and silica hydroxyl groups create physical crosslinks that restrict polymer chain mobility and enhance the modulus. Decreasing Factors: The conditioning of specimens at 55–60% relative humidity introduces moisture into the hydrophilic chitosan matrix, where water molecules act as plasticizers by disrupting inter-chain hydrogen bonds and increasing free volume, thereby reducing the overall stiffness. Additionally, any residual acetic acid from the solvent system could potentially contribute to chain mobilization and modulus reduction. Dominant Factor: While the hygroscopic plasticization induced by the environmental conditioning significantly limits the absolute magnitude of the modulus, the strong interfacial hydrogen bonding and the rigidity of the well-dispersed silica network qualitatively dominate the mechanical response, resulting in a net enhancement of Young's modulus relative to the unreinforced chitosan matrix under similar conditions."
    },
    "analysis_without_hierarchical_structure": {
      "descriptive_text": "The sample consists of a poly(glucosamine) homopolymer, commonly known as chitosan, reinforced with 2.5 wt% fumed silica filler. The composite was prepared by dissolving the polymer in an aqueous solution containing 2 wt% acetic acid, while the fumed silica was separately dispersed in water via ultrasonication. These components were mixed and homogenized using ultrasonication before casting into films through water evaporation maintained at 60°C. Prior to mechanical characterization, the specimens were conditioned at 25°C and 55–60% relative humidity for 48 hours, and the Young's modulus was subsequently determined via uniaxial tensile testing on an Instron 3344 dynamometer following ASTM D638 standards at a crosshead speed of 50 mm/min.",
      "reasoning_analysis": "Increasing Factors: The incorporation of 2.5 wt% fumed silica introduces rigid inorganic domains that restrict polymer chain mobility under stress, theoretically enhancing stiffness. Furthermore, the use of ultrasonication during dispersion promotes homogeneous filler distribution and strong polymer-filler interfacial interactions, while the inherent hydrogen bonding network within the poly(glucosamine) backbone provides a stiff structural baseline. Decreasing Factors: The conditioning protocol exposes the hygroscopic chitosan matrix to 55–60% relative humidity, allowing significant moisture absorption which acts as a potent plasticizer by disrupting interchain hydrogen bonds and increasing free volume. Additionally, the solution casting method followed by evaporation at 60°C may result in a less crystalline morphology compared to solvent-free processing, and any residual acetic acid could further soften the matrix. Dominant Factor: Despite the reinforcing potential of the silica filler, the plasticization effect induced by moisture absorption during the high-humidity conditioning is the dominant factor. The sensitivity of the poly(glucosamine) hydrogen bonding network to water typically causes a substantial reduction in stiffness, qualitatively outweighing the modest modulus enhancement expected from the low loading of nanofiller."
    }
  },
  {
    "doi": null,
    "title": "The use of the PeakForce $\\mathsf { T M }$ quantitative nanomechanical mapping AFM-based method for high-resolution Young's modulus measurement of polymers",
    "year": 2011,
    "chemical_composition": {
      "repeat_unit_psmiles": "[*]CC[*]",
      "monomers": [
        {
          "name": "Ethylene",
          "smiles": "C=C",
          "ratio_value": null,
          "ratio_unit": null
        }
      ],
      "additives": [],
      "is_homopolymer": true
    },
    "processing_history": "Bulk material, surface prepared by ultramicrotomy at -40 to -140 C. Young's modulus measured by AFM PeakForce QNM using PDNISP probe (Diamond tip, 227 N/m), 2 kHz freq, 300 nm amplitude.",
    "hierarchical_structure": "Bulk Low density polyethylene, ultramicrotomed surface.",
    "properties": {
      "E": {
        "value": [
          0.58
        ],
        "unit": "GPa"
      }
    },
    "analysis_with_hierarchical_structure": {
      "descriptive_text": "The sample comprises bulk low-density polyethylene (LDPE), a homopolymer synthesized from ethylene monomers featuring a saturated carbon backbone. Processed as a bulk specimen, the material surface was prepared via ultramicrotomy conducted at cryogenic temperatures between -40 and -140 °C to facilitate nanomechanical characterization. The Young's modulus was subsequently measured using Atomic Force Microscopy (AFM) in PeakForce Quantitative Nanomechanical Mapping (QNM) mode, employing a diamond-tipped PDNISP probe with a spring constant of 227 N/m at an oscillation frequency of 2 kHz and an amplitude of 300 nm.",
      "reasoning_analysis": "Increasing Factors: The semi-crystalline morphology inherent to polyethylene contains rigid crystalline lamellae that provide structural reinforcement and resistance to elastic deformation. The processing history involving cryogenic ultramicrotomy ensures that the surface is cut below the polymer's glass transition region, preventing plastic smearing or thermal relaxation that could otherwise obscure the stiffness of these crystalline domains during AFM probing. Additionally, the utilization of a high-stiffness diamond indenter minimizes probe compliance, ensuring the measured force-displacement data accurately reflects the sample's mechanical resistance. Decreasing Factors: The specific classification as Low Density Polyethylene indicates substantial chain branching, which disrupts lattice packing and significantly reduces the overall degree of crystallinity compared to linear polyethylene homologs. This results in a higher volume fraction of the amorphous phase, where increased chain mobility and free volume inherently lower the material's stiffness. Furthermore, nanoscale AFM measurements may selectively probe softer interlamellar amorphous regions, yielding local modulus values lower than bulk averages. Dominant Factor: The intrinsic morphological structure dictated by the LDPE composition is the dominant factor governing the Young's modulus. The extensive chain branching limits the formation of stiff crystalline phases, establishing a fundamental baseline stiffness that is lower than high-density variants, outweighing the structural preservation benefits provided by the cryogenic preparation method."
    },
    "analysis_without_hierarchical_structure": {
      "descriptive_text": "The sample comprises a polyethylene homopolymer derived from ethylene monomers. The bulk material was subjected to surface preparation via ultramicrotomy conducted at cryogenic temperatures ranging from -40 to -140 °C. Subsequent nanomechanical characterization was performed to determine the Young's modulus using Atomic Force Microscopy (AFM) in PeakForce QNM mode, utilizing a PDNISP probe with a diamond tip, a spring constant of 227 N/m, an oscillation frequency of 2 kHz, and an amplitude of 300 nm.",
      "reasoning_analysis": "Increasing Factors: The linear polyethylene backbone facilitates efficient chain packing and high crystallinity, intrinsically driving the Young's modulus upward due to the high stiffness of the crystalline lamellae relative to the amorphous phase. Additionally, the processing history involving ultramicrotomy at cryogenic temperatures minimizes plastic deformation and thermal relaxation during surface preparation, preserving the rigid structural integrity of the crystalline domains near the measurement surface. Decreasing Factors: The inherent presence of a compliant amorphous phase within the semi-crystalline matrix lowers the overall stiffness compared to a fully crystalline theoretical limit. Furthermore, nanomechanical measurement via AFM involves surface interactions where viscoelastic relaxation of the amorphous chains during the dynamic loading cycle could potentially lead to a slightly lower apparent modulus compared to macroscopic bulk tensile testing. Dominant Factor: The intrinsic semi-crystalline morphology dictated by the polyethylene homopolymer composition is the dominant factor, as the volume fraction and orientation of the crystalline regions established during the bulk material formation ultimately govern the magnitude of the Young's modulus more significantly than the specific surface preparation or measurement technique employed."
    }
  },
  {
    "doi": null,
    "title": "Simultaneous Analysis of Optical and Mechanical Properties of Cross-Linked Azobenzene-Containing Liquid-Crystalline Polymer Films",
    "year": 2011,
    "chemical_composition": {
      "repeat_unit_psmiles": null,
      "monomers": [
        {
          "name": "DA9AB",
          "smiles": null,
          "ratio_value": 5,
          "ratio_unit": "mol%"
        },
        {
          "name": "C9A",
          "smiles": null,
          "ratio_value": 55,
          "ratio_unit": "mol%"
        },
        {
          "name": "A9BZ9",
          "smiles": null,
          "ratio_value": 40,
          "ratio_unit": "mol%"
        }
      ],
      "additives": [
        {
          "name": "Irgacure 784",
          "type": "initiator",
          "amount_value": 2,
          "amount_unit": "mol%"
        }
      ],
      "is_homopolymer": false
    },
    "processing_history": "In situ photopolymerization of mixtures melted at 110 °C, injected into 20 μm glass cells coated with rubbed polyimide. Cooled to LC phase at 0.5 °C/min. Polymerized at 60 °C using 500-W Hg lamp (2.0 mW/cm²) for 2 h. Young's modulus measured by TMA (Shimadzu, TMA-60) in mesogen alignment direction, tensing rate 20 mN/min, during UV irradiation (365 nm, 10 mW/cm²) in photostationary state.",
    "hierarchical_structure": "Liquid-crystalline polymer film with homogeneous mesogen alignment. Nematic phase. Order parameter 0.63 (UV-vis) / 0.5 (IR).",
    "properties": {
      "E": {
        "value": [
          0.07
        ],
        "unit": "GPa"
      }
    },
    "analysis_with_hierarchical_structure": {
      "descriptive_text": "The sample is a liquid-crystalline terpolymer film composed of DA9AB (5 mol%), C9A (55 mol%), and A9BZ9 (40 mol%) monomers, initiated by 2 mol% Irgacure 784. The material was prepared via in situ photopolymerization, wherein the monomer mixture was melted at 110 °C and injected into 20 μm glass cells coated with rubbed polyimide to induce alignment. Following cooling to the liquid-crystalline phase at a rate of 0.5 °C/min, the sample was polymerized at 60 °C under a 500-W Hg lamp for 2 hours, resulting in a nematic phase structure with homogeneous mesogen alignment and order parameters of 0.63 (UV-vis) and 0.5 (IR). The Young's modulus was subsequently characterized by thermomechanical analysis (TMA) in the mesogen alignment direction under UV irradiation to maintain the photostationary state.",
      "reasoning_analysis": "Increasing Factors: The presence of rigid mesogenic units within the polymer architecture inherently increases chain stiffness. The processing history involving rubbed polyimide coating and controlled cooling promotes homogeneous mesogen alignment in the nematic phase, and measuring the modulus parallel to this alignment direction maximizes the load-bearing contribution of the rigid rods. Additionally, the in situ photopolymerization likely creates a crosslinked network structure, which restricts chain mobility and significantly enhances mechanical resistance compared to linear counterparts. Decreasing Factors: The monomer composition likely includes flexible alkyl spacers which introduce compliance and reduce the overall stiffness. The measurement condition involving continuous UV irradiation in a photostationary state suggests potential photo-isomerization, which disrupts molecular packing and induces photo-softening, thereby lowering the modulus relative to the dark state. Furthermore, the nematic phase possesses higher free volume compared to a crystalline solid, allowing for greater segmental motion. Dominant Factor: The highly oriented nematic network structure aligned parallel to the tensile axis qualitatively dominates the final E behavior, establishing a significantly higher modulus baseline compared to isotropic materials. While the flexible spacers and UV-induced photo-softening introduce compliance, the structural anisotropy and network connectivity provided by the processing history and hierarchical structure are the primary determinants of the material's mechanical resistance in this configuration."
    },
    "analysis_without_hierarchical_structure": {
