Repository: hhtrick/HHT-code

# HHT training framework

This directory contains model training, embedding precomputation, inference, article-level baselines and the curated datasets. All commands below assume that the working directory is `train_code/`.

## 3. Datasets and fixed partitions

Each main dataset is a JSON array at `dataset/{property}/{property}.json`. Entries contain source metadata, `chemical_composition`, `processing_history`, `hierarchical_structure`, `properties`, and two generated-analysis objects. Targets are stored as `properties[property]["value"]`; source metadata and target values are not predictive input fields.

| Property | Train | Validation | Test | Total |
|---|---:|---:|---:|---:|

File: train_code/dataset/E/E.json (part 26 of 204)
[
      "descriptive_text": "The sample comprises a copolymer system consisting of DA9AB (5 mol%), C9A (55 mol%), and A9BZ9 (40 mol%), initiated by 2 mol% Irgacure 784. Preparation involved in situ photopolymerization of mixtures melted at 110 °C and injected into 20 μm glass cells coated with rubbed polyimide. The material was cooled to the liquid crystalline phase at 0.5 °C/min and polymerized at 60 °C using a 500-W Hg lamp for 2 hours. Young's modulus was measured by thermomechanical analysis in the mesogen alignment direction with a tensing rate of 20 mN/min during UV irradiation at 365 nm to maintain the photostationary state.",
      "reasoning_analysis": "Increasing Factors: The processing history involving cooling to the liquid crystalline phase within rubbed polyimide cells induces a high degree of mesogen alignment, which significantly enhances stiffness when measured along the alignment direction. Furthermore, the in situ photopolymerization creates a crosslinked network structure that restricts chain mobility, while the high proportion of rigid mesogenic monomers (C9A and A9BZ9) contributes intrinsic structural rigidity. Decreasing Factors: The measurement condition specifies that the Young's modulus is evaluated during UV irradiation in the photostationary state. For liquid crystalline networks containing photosensitive units, this exposure typically induces trans-cis isomerization, which disrupts the orientational order of the mesogens and leads to a photo-softening effect, thereby reducing the modulus compared to the dark state. Additionally, the presence of the initiator and potential free volume associated with the network formation could slightly lower stiffness relative to a perfectly crystalline solid. Dominant Factor: The highly oriented liquid crystalline network architecture established during the thermal cooling and polymerization steps is the dominant factor, providing a substantial baseline stiffness in the alignment direction that defines the material's mechanical identity, even though the UV irradiation during measurement introduces a qualitative softening mechanism relative to the non-irradiated state."
    }
  },
  {
    "doi": null,
    "title": "Simultaneous Analysis of Optical and Mechanical Properties of Cross-Linked Azobenzene-Containing Liquid-Crystalline Polymer Films",
    "year": 2011,
    "chemical_composition": {
      "repeat_unit_psmiles": null,
      "monomers": [
        {
          "name": "DA9AB",
          "smiles": null,
          "ratio_value": 5,
          "ratio_unit": "mol%"
        },
        {
          "name": "C9A",
          "smiles": null,
          "ratio_value": 15,
          "ratio_unit": "mol%"
        },
        {
          "name": "A9BZ9",
          "smiles": null,
          "ratio_value": 80,
          "ratio_unit": "mol%"
        }
      ],
      "additives": [
        {
          "name": "Irgacure 784",
          "type": "initiator",
          "amount_value": 2,
          "amount_unit": "mol%"
        }
      ],
      "is_homopolymer": false
    },
    "processing_history": "In situ photopolymerization of mixtures melted at 110 °C, injected into 20 μm glass cells coated with rubbed polyimide. Cooled to LC phase at 0.1 °C/min. Polymerized at 50 °C using 500-W Hg lamp (2.0 mW/cm²) for 2 h. Young's modulus measured by TMA (Shimadzu, TMA-60) in mesogen alignment direction, tensing rate 20 mN/min, during UV irradiation (365 nm, 10 mW/cm²) in photostationary state.",
    "hierarchical_structure": "Liquid-crystalline polymer film with homogeneous mesogen alignment. Smectic A phase. Order parameter 0.75 (UV-vis) / 0.69 (IR).",
    "properties": {
      "E": {
        "value": [
          0.03
        ],
        "unit": "GPa"
      }
    },
    "analysis_with_hierarchical_structure": {
      "descriptive_text": "The sample consists of a liquid-crystalline terpolymer film composed of DA9AB (5 mol%), C9A (15 mol%), and A9BZ9 (80 mol%), initiated by 2 mol% Irgacure 784. The material was prepared via in situ photopolymerization of mixtures melted at 110 °C and injected into 20 μm glass cells coated with rubbed polyimide to induce alignment. Following cooling to the liquid-crystalline phase at a rate of 0.1 °C/min, the sample was polymerized at 50 °C using a 500-W Hg lamp for 2 hours, resulting in a Smectic A phase with homogeneous mesogen alignment and an order parameter of approximately 0.7. Mechanical characterization was performed using thermomechanical analysis (TMA) in the mesogen alignment direction under UV irradiation to assess the Young's modulus in the photostationary state.",
      "reasoning_analysis": "Increasing Factors: The high content of A9BZ9 (80 mol%) suggests a dense concentration of mesogenic units that contribute to chain rigidity. Furthermore, the processing history involving rubbed polyimide coating and slow cooling (0.1 °C/min) facilitated the formation of a Smectic A phase with homogeneous mesogen alignment and a high order parameter (~0.7), which significantly enhances stiffness along the alignment direction due to efficient load transfer along the oriented rigid rods. Decreasing Factors: The measurement was conducted during UV irradiation in a photostationary state, which typically induces photo-isomerization in such liquid-crystalline systems, causing lattice expansion or local disordering that softens the material relative to its dark state. Additionally, the terpolymer composition introduces compositional heterogeneity compared to a homopolymer, potentially disrupting perfect packing efficiency, and the moderate polymerization temperature (50 °C) may limit the ultimate crosslink density. Dominant Factor: The highly oriented Smectic A structure with mesogens aligned parallel to the tensile axis is the dominant factor establishing the baseline mechanical integrity and high anisotropy of the modulus. However, the specific measurement condition under UV irradiation implies that the observed E represents a photo-modulated value where the structural rigidity is partially counteracted by photo-induced molecular mobility."
    },
    "analysis_without_hierarchical_structure": {
      "descriptive_text": "The sample comprises a copolymer system synthesized from DA9AB (5 mol%), C9A (15 mol%), and A9BZ9 (80 mol%) monomers using Irgacure 784 (2 mol%) as a photoinitiator. The material was prepared via in situ photopolymerization, where the monomer mixture was melted at 110 °C and injected into 20 μm glass cells coated with rubbed polyimide to induce alignment. Following cooling to the liquid crystalline phase at a rate of 0.1 °C/min, polymerization was conducted at 50 °C under irradiation from a 500-W Hg lamp for 2 hours. The Young's modulus was subsequently characterized by thermomechanical analysis (TMA) in the mesogen alignment direction with a tensing rate of 20 mN/min, specifically measured during UV irradiation to capture the photostationary state.",
      "reasoning_analysis": "Increasing Factors: The processing history involving injection into rubbed polyimide-coated cells and slow cooling (0.1 °C/min) to the liquid crystalline phase induces strong mesogenic alignment and ordering, which significantly restricts chain mobility along the director and drives the Young's modulus up. Furthermore, the in situ photopolymerization creates a crosslinked network structure that locks in this order and provides structural integrity, further contributing to increased stiffness. Decreasing Factors: The specific measurement condition involving UV irradiation during the thermomechanical analysis likely induces geometric isomerization in the photo-responsive mesogenic units, causing molecular disordering and free volume expansion that drives the Young's modulus down relative to the dark state. Dominant Factor: The highly oriented liquid crystalline architecture established by the rubbed polyimide alignment and thermal processing dominates the final mechanical behavior by establishing a rigid, anisotropic backbone along the measurement direction; although the UV irradiation introduces a softening effect, the crosslinked network's structural order remains the primary determinant of the material's solid-state stiffness in the alignment direction."
    }
  },
  {
    "doi": null,
    "title": "The use of the PeakForce $\\mathsf { T M }$ quantitative nanomechanical mapping AFM-based method for high-resolution Young's modulus measurement of polymers",
    "year": 2011,
    "chemical_composition": {
      "repeat_unit_psmiles": "[*]CC[*]",
      "monomers": [
        {
          "name": "Ethylene",
          "smiles": "C=C",
          "ratio_value": null,
          "ratio_unit": null
        }
      ],
      "additives": [],
      "is_homopolymer": true
    },
    "processing_history": "Bulk material, surface prepared by ultramicrotomy at -40 to -140 C. Young's modulus measured by AFM PeakForce QNM using Tap190 probe (Silicon tip, 56 N/m), 2 kHz freq, 300 nm amplitude.",
    "hierarchical_structure": "Bulk Low density polyethylene, ultramicrotomed surface.",
    "properties": {
      "E": {
        "value": [
          0.34
        ],
        "unit": "GPa"
      }
    },
    "analysis_with_hierarchical_structure": {
      "descriptive_text": "This sample comprises bulk low-density polyethylene, a homopolymer synthesized from ethylene monomers characterized by a simple aliphatic carbon backbone. The material was processed as a bulk specimen, with the surface specifically prepared via ultramicrotomy at cryogenic temperatures ranging from -40 to -140 °C to facilitate nanomechanical characterization. The Young's modulus was subsequently evaluated using Atomic Force Microscopy in PeakForce QNM mode, employing a Tap190 silicon probe with a spring constant of 56 N/m at an operating frequency of 2 kHz and an amplitude of 300 nm.",
      "reasoning_analysis": "Increasing Factors: The semi-crystalline morphology inherent to polyethylene provides rigid lamellar regions that contribute positively to the overall stiffness, and the cryogenic ultramicrotomy processing history minimizes thermal smearing or plastic deformation during surface preparation, thereby preserving the mechanical integrity of the surface phases. Decreasing Factors: The extensive short and long-chain branching characteristic of low-density polyethylene disrupts efficient chain packing, significantly reducing the degree of crystallinity and increasing the volume fraction of the compliant amorphous phase at room temperature. Additionally, the flexible aliphatic backbone lacks rigid structural groups, and the surface sensitivity of the AFM measurement may capture any compliant damaged layers induced during the microtomy process. Dominant Factor: The morphological constraints imposed by the high degree of chain branching are the dominant factor; while the cryogenic preparation ensures a faithful surface representation, the inherently low crystallinity associated with the LDPE classification qualitatively dictates a lower Young's modulus relative to linear polyethylene variants, as the compliant amorphous regions govern the bulk mechanical response."
    },
    "analysis_without_hierarchical_structure": {
      "descriptive_text": "The sample comprises a polyethylene homopolymer synthesized from ethylene monomers. The bulk material underwent surface preparation via ultramicrotomy conducted at cryogenic temperatures between -40 and -140 °C to maintain structural fidelity. Characterization was performed by measuring the Young's modulus using Atomic Force Microscopy in PeakForce QNM mode with a Tap190 silicon probe having a spring constant of 56 N/m, operated at a frequency of 2 kHz and an amplitude of 300 nm.",
      "reasoning_analysis": "Increasing Factors: The chemical composition consists of a linear polyethylene homopolymer, which promotes high degrees of crystallinity due to efficient chain packing; these crystalline regions possess a significantly higher intrinsic stiffness compared to amorphous domains, thereby driving the Young's modulus upward. Additionally, the processing history involving cryogenic ultramicrotomy minimizes plastic deformation and thermal relaxation during surface preparation, preserving the rigid bulk structure at the measurement interface. Decreasing Factors: The inevitable presence of amorphous regions within the semi-crystalline polyethylene matrix acts as a compliant phase, particularly if the measurement temperature exceeds the glass transition of the amorphous fraction, which lowers the overall macroscopic modulus. Furthermore, the viscoelastic nature of the polymer during the dynamic AFM indentation may lead to energy dissipation that reduces the apparent elastic response. Dominant Factor: The degree of crystallinity dictated by the linear ethylene homopolymer architecture is the dominant factor, as it fundamentally determines the volume fraction of the stiff crystalline phase, while the cryogenic processing primarily ensures this intrinsic structural property is accurately captured without artifact-induced softening."
    }
  },
  {
    "doi": "10.1177/07316844241233156",
    "title": "Dynamic tensile properties of flax fiber reinforced polymer composites",
    "year": 2025,
    "chemical_composition": {
      "repeat_unit_psmiles": null,
      "monomers": [
        {
          "name": "Epoxy resin (L-500A)",
          "smiles": null,
          "ratio_value": 2.0,
          "ratio_unit": "parts"
        },
        {
          "name": "Hardener (L-500B)",
          "smiles": null,
          "ratio_value": 1.0,
          "ratio_unit": "parts"
        }
      ],
      "additives": [
        {
          "name": "Flax fiber",
          "type": "reinforcement",
          "amount_value": null,
          "amount_unit": null
        }
      ],
      "is_homopolymer": false
    },
    "processing_history": "Manual lay-up process. Unidirectional flax fiber sheets (0.135 mm nominal thickness) saturated with epoxy resin (L-500A) and hardener (L-500B) at a ratio of 2:1. Quasi-static tensile test using MTS apparatus at loading rate 1 mm/min, nominal strain rate 1.3e-4 s^-1.",
    "hierarchical_structure": "Unidirectional flax fiber reinforced epoxy composite. Flax fibers composed of cellulose, hemicellulose and pectin.",
    "properties": {
      "E": {
        "value": [
          70.4
        ],
        "unit": "GPa"
      }
    },
    "analysis_with_hierarchical_structure": {
      "descriptive_text": "The sample is a unidirectional flax fiber reinforced epoxy composite fabricated via a manual lay-up process. The matrix system comprises an epoxy resin (L-500A) and hardener (L-500B) mixed at a ratio of 2:1 parts, which saturates unidirectional flax fiber sheets with a nominal thickness of 0.135 mm. Structurally, the flax fibers consist of cellulose, hemicellulose, and pectin. Mechanical characterization was conducted using a quasi-static tensile test on an MTS apparatus at a loading rate of 1 mm/min, corresponding to a nominal strain rate of 1.3e-4 s^-1.",
      "reasoning_analysis": "Increasing Factors: The incorporation of flax fibers introduces high-stiffness cellulose crystallites that significantly exceed the modulus of the neat epoxy matrix, driving the composite E upward according to rule-of-mixtures principles. The unidirectional hierarchical structure aligns these stiff fibers along the loading axis, maximizing load bearing efficiency. Additionally, the crosslinked thermoset nature of the cured epoxy resin provides a rigid matrix that supports stress transfer between fibers. Decreasing Factors: The presence of less rigid amorphous components within the fibers, specifically hemicellulose and pectin, reduces the intrinsic stiffness of the reinforcement compared to synthetic alternatives. The manual lay-up processing history may result in void formation or inconsistent fiber wetting, lowering the effective fiber volume fraction and compromising interfacial adhesion. Furthermore, the hydrophilic nature of the natural fibers risks moisture absorption, which can plasticize the interface or fiber bulk, thereby depressing stiffness. Dominant Factor: The unidirectional alignment of the stiff cellulosic fibers is the dominant factor, qualitatively driving the Young's Modulus significantly higher than that of the unreinforced epoxy matrix; however, the absolute magnitude is constrained by the manual processing limitations and the inherent heterogeneity of the natural fiber composition."
    },
    "analysis_without_hierarchical_structure": {
      "descriptive_text": "The sample consists of a composite material fabricated using an epoxy resin system comprised of L-500A resin and L-500B hardener mixed at a ratio of 2:1 parts. Reinforcement was provided by unidirectional flax fiber sheets with a nominal thickness of 0.135 mm, which were saturated with the epoxy mixture via a manual lay-up process. Mechanical characterization was performed using a quasi-static tensile test on an MTS apparatus at a loading rate of 1 mm/min, corresponding to a nominal strain rate of 1.3e-4 s^-1.",
      "reasoning_analysis": "Increasing Factors: The incorporation of unidirectional flax fibers acts as the primary stiffening agent, as the intrinsic modulus of the cellulose-based fibers is significantly higher than that of the cured epoxy matrix, thereby enhancing load-bearing capacity along the fiber axis. Additionally, the chemical curing of the epoxy resin and hardener forms a crosslinked thermoset network, providing a rigid matrix that facilitates stress transfer between the reinforcing fibers. Decreasing Factors: The manual lay-up processing history introduces potential microstructural inconsistencies, such as void formation, incomplete fiber wetting, or minor fiber misalignment, which can compromise interfacial adhesion and reduce the effective stiffness of the composite. Furthermore, natural flax fibers typically exhibit lower modulus values compared to synthetic reinforcements like carbon or glass, which may limit the upper bound of the composite's stiffness. Dominant Factor: The presence and unidirectional alignment of the flax fiber reinforcement qualitatively dominate the final modulus behavior. Despite potential processing-induced defects inherent to manual lay-up, the rule of mixtures dictates that the high-stiffness fibers carrying the load along the testing axis will result in a composite modulus substantially governed by the fiber properties rather than the compliant epoxy matrix."
    }
  },
  {
    "doi": "10.1002/app.28818",
    "title": "Thermal and Dynamic Mechanical Behavior of Bionanocomposites: Fumed Silica Nanoparticles Dispersed in Poly(vinyl pyrrolidone), Chitosan, and Poly(vinyl alcohol)",
    "year": 2008,
    "chemical_composition": {
      "repeat_unit_psmiles": "[*]C1C(O)OC(CO)C(O)C1N[*]",
      "monomers": [
        {
          "name": "D-glucosamine",
          "smiles": "NC1C(O)OC(CO)C(O)C1O",
          "ratio_value": null,
          "ratio_unit": null
        }
      ],
      "additives": [],
      "is_homopolymer": true
    },
    "processing_history": "Chitosan dissolved in water containing 2 wt % acetic acid. Solvent evaporation method followed. Solutions homogenized under ultrasonication and maintained at 60°C for water evaporation. Films cast. Young's modulus measured by uniaxial tensile test on Instron 3344 dynamometer in accordance with ASTM D638, crosshead speed 50 mm/min, specimens conditioned at 25°C and 55–60% relative humidity for 48 h.",
    "hierarchical_structure": "Neat chitosan film. Fine dispersion of silica nanoparticles verified by SEM in composites. Interactions between amino groups of chitosan and hydroxyl groups of SiO2 revealed by FTIR.",
    "properties": {
      "E": {
        "value": [
          2.2
        ],
        "unit": "GPa"
      }
    },
    "analysis_with_hierarchical_structure": {
      "descriptive_text": "The sample is a neat chitosan homopolymer film derived from D-glucosamine monomers, prepared via a solvent casting method. The chitosan was dissolved in an aqueous solution containing 2 wt % acetic acid, homogenized under ultrasonication, and subjected to solvent evaporation at 60°C to form films. The resulting specimens were conditioned at 25°C and 55–60% relative humidity for 48 hours before mechanical characterization, where the Young's modulus was determined by uniaxial tensile testing on an Instron 3344 dynamometer in accordance with ASTM D638 standards at a crosshead speed of 50 mm/min.",
      "reasoning_analysis": "Increasing Factors: The chemical composition of chitosan features abundant hydroxyl and amino groups along the backbone, which facilitate the formation of a dense intermolecular hydrogen bonding network that significantly restricts chain segmental mobility and increases stiffness. Additionally, the solvent evaporation processing history at 60°C promotes chain packing and potential crystallinity within the film matrix, further contributing to a higher Young's modulus. Decreasing Factors: The conditioning history at 55–60% relative humidity introduces moisture into the hygroscopic chitosan matrix, where water molecules act as plasticizers by disrupting intermolecular hydrogen bonds and increasing free volume, thereby reducing the modulus. Furthermore, any residual acetic acid from the dissolution process may remain trapped within the film, acting as a secondary plasticizer that softens the polymer network. Dominant Factor: While the intrinsic hydrogen bonding network of the chitosan backbone establishes a high baseline stiffness relative to non-polar polymers, the hygroscopic plasticization effect induced by the specific humidity conditioning during testing is the dominant factor qualitatively modulating the final Young's modulus, likely resulting in a value lower than that of a fully dry specimen."
    },
    "analysis_without_hierarchical_structure": {
      "descriptive_text": "The sample comprises a chitosan homopolymer derived from D-glucosamine monomers. The material was processed by dissolving the polymer in water containing 2 wt % acetic acid, followed by homogenization via ultrasonication. Films were fabricated through solvent evaporation at 60°C and subsequently conditioned at 25°C and 55–60% relative humidity for 48 hours. Mechanical characterization was performed using a uniaxial tensile test on an Instron 3344 dynamometer following ASTM D638 protocols to determine the Young's modulus.",
      "reasoning_analysis": "Increasing Factors: The intrinsic chemical structure of chitosan contains rigid glucosamine rings and extensive hydroxyl and amine functional groups that facilitate a dense intermolecular hydrogen bonding network, inherently increasing stiffness and resistance to deformation. The solvent evaporation process at 60°C may also promote chain packing and semi-crystallinity, further contributing to a higher Young's modulus. Decreasing Factors: The conditioning history at 55–60% relative humidity introduces moisture into the hygroscopic polymer matrix, where water molecules act as plasticizers by disrupting hydrogen bonds and increasing chain mobility. Additionally, residual acetic acid from the solvent system could remain trapped, further lowering intermolecular forces, while ultrasonication carries a risk of chain scission that reduces molecular weight and entanglement density. Dominant Factor: While the rigid polysaccharide backbone provides a high baseline stiffness, the dominant factor is the environmental conditioning; the absorption of water during the 55–60% relative humidity conditioning significantly plasticizes the matrix, qualitatively reducing the Young's modulus compared to a fully anhydrous state by weakening the critical hydrogen bonding network."
    }
  },
  {
    "doi": null,
    "title": "The use of the PeakForce $\\mathsf { T M }$ quantitative nanomechanical mapping AFM-based method for high-resolution Young's modulus measurement of polymers",
    "year": 2011,
    "chemical_composition": {
      "repeat_unit_psmiles": "[*]CC[*]",
      "monomers": [
        {
          "name": "Ethylene",
          "smiles": "C=C",
          "ratio_value": null,
          "ratio_unit": null
        }
      ],
      "additives": [],
      "is_homopolymer": true
    },
    "processing_history": "Bulk material, surface prepared by ultramicrotomy at -40 to -140 C. Young's modulus measured by Instrumented Indentation Testing (IIT) using NanoTest platform, Berkovich diamond indenter, 20 mN force, 0.67 mN/s loading rate.",
    "hierarchical_structure": "Bulk High density polyethylene, ultramicrotomed surface.",
    "properties": {
      "E": {
        "value": [
          0.88
        ],
        "unit": "GPa"
      }
    },
    "analysis_with_hierarchical_structure": {
      "descriptive_text": "The sample comprises bulk high-density polyethylene (HDPE), a homopolymer derived from ethylene monomers without additional additives. The material possesses an ultramicrotomed surface prepared at cryogenic temperatures between -40 and -140 °C to maintain structural fidelity. Mechanical characterization was performed via Instrumented Indentation Testing (IIT) on a NanoTest platform using a Berkovich diamond indenter, applying a maximum force of 20 mN at a loading rate of 0.67 mN/s to quantify the Young's modulus.",
      "reasoning_analysis": "Increasing Factors: The classification as high-density polyethylene indicates a high degree of crystallinity, where tightly packed linear chains in crystalline lamellae significantly restrict segmental motion and enhance stiffness. Additionally, the cryogenic ultramicrotomy processing history minimizes thermal damage and plastic deformation during surface preparation, preserving the rigid crystalline structure at the measurement interface. Decreasing Factors: The chemical composition consists of a simple aliphatic carbon backbone with low rotational energy barriers, imparting inherent chain flexibility that limits the maximum achievable modulus compared to rigid-chain polymers. Furthermore, the presence of compliant amorphous regions between crystallites and the viscoelastic nature of the polymer during the relatively slow indentation loading rate (0.67 mN/s) may allow for time-dependent creep, reducing the apparent measured stiffness. Dominant Factor: The high crystallinity associated with the HDPE structure is the dominant factor governing the material's stiffness, providing a substantial increase in modulus relative to lower-density polyethylenes; however, the inherent flexibility of the ethylene backbone fundamentally caps the absolute modulus value, while the cryogenic processing ensures this bulk crystalline contribution is accurately reflected without surface artifacts."
    },
    "analysis_without_hierarchical_structure": {
      "descriptive_text": "The sample consists of a polyethylene homopolymer derived from ethylene monomers. The bulk material was subjected to surface preparation via ultramicrotomy performed at cryogenic temperatures ranging from -40 to -140 °C to ensure a smooth interface. Subsequently, the Young's modulus was characterized using Instrumented Indentation Testing on a NanoTest platform equipped with a Berkovich diamond indenter, applying a maximum force of 20 mN at a loading rate of 0.67 mN/s.",
      "reasoning_analysis": "Increasing Factors: The absence of plasticizing additives or secondary phases in the chemical composition ensures that the intrinsic stiffness of the polymer matrix is not compromised by softening agents. Additionally, the processing history involving cryogenic ultramicrotomy prevents thermal smearing or plastic deformation of the surface during preparation, preserving the high-modulus crystalline structure at the indentation site. Decreasing Factors: The chemical composition consists of a flexible aliphatic polyethylene backbone with low steric hindrance, which inherently allows for significant chain segment rotation and conformational freedom, limiting the intrinsic chain stiffness compared to aromatic polymers. Furthermore, the quasi-static loading rate used in the Instrumented Indentation Testing may permit viscoelastic creep during the measurement, potentially resulting in a lower calculated elastic modulus compared to high-frequency dynamic mechanical analysis. Dominant Factor: The semi-crystalline morphology inherent to the bulk polyethylene architecture qualitatively dominates the final modulus behavior by restricting chain mobility through lamellar packing, outweighing the inherent flexibility of the aliphatic backbone; however, the cryogenic surface preparation is the critical processing factor that ensures the measured modulus accurately reflects this intrinsic crystalline stiffness rather than being artifactually lowered by surface damage."
    }
  },
  {
    "doi": null,
    "title": "The use of the PeakForce $\\mathsf { T M }$ quantitative nanomechanical mapping AFM-based method for high-resolution Young's modulus measurement of polymers",
    "year": 2011,
    "chemical_composition": {
      "repeat_unit_psmiles": "[*]CC[*]",
      "monomers": [
        {
          "name": "Ethylene",
          "smiles": "C=C",
          "ratio_value": null,
          "ratio_unit": null
        }
      ],
      "additives": [],
      "is_homopolymer": true
    },
    "processing_history": "Bulk material, surface prepared by ultramicrotomy at -40 to -140 C. Young's modulus measured by AFM PeakForce QNM using Tap525 probe (Silicon tip, 97 N/m), 2 kHz freq, 300 nm amplitude.",
    "hierarchical_structure": "Bulk High density polyethylene, ultramicrotomed surface.",
    "properties": {
      "E": {
        "value": [
          1.08
        ],
        "unit": "GPa"
      }
    },
    "analysis_with_hierarchical_structure": {
      "descriptive_text": "The sample comprises bulk high-density polyethylene (HDPE), a homopolymer synthesized from ethylene monomers featuring a simple aliphatic repeating unit. The material exists as a bulk specimen with an ultramicrotomed surface prepared at cryogenic temperatures between -40 and -140 °C to maintain structural fidelity. Mechanical characterization was conducted using Atomic Force Microscopy (AFM) in PeakForce Quantitative Nanomechanical Mapping (QNM) mode, employing a Tap525 silicon probe with a spring constant of 97 N/m at a frequency of 2 kHz and an amplitude of 300 nm to evaluate the Young's modulus.",
      "reasoning_analysis": "Increasing Factors: The designation as high-density polyethylene implies a linear chain architecture with minimal branching, which promotes high crystallinity where tightly packed crystalline lamellae serve as rigid physical reinforcements, significantly driving the Young's modulus upward. Additionally, the cryogenic ultramicrotomy processing history prevents thermal relaxation or plastic deformation during surface preparation, preserving the stiff native crystalline morphology for measurement. Decreasing Factors: The chemical composition consists of a flexible aliphatic carbon backbone with low rotational barriers, allowing for high segmental mobility within the amorphous regions, which inherently limits the maximum achievable stiffness compared to polymers with rigid aromatic backbones. Furthermore, the inevitable presence of an amorphous interlamellar phase within the bulk structure introduces compliant regions that reduce the overall modulus relative to a theoretical fully crystalline state. Dominant Factor: The high degree of crystallinity inherent to the HDPE hierarchical structure qualitatively dominates the mechanical response; the rigid crystalline framework restricts global chain mobility far more significantly than the flexible backbone chemistry lowers it, establishing a high stiffness profile relative to lower-density polyethylene variants."
    },
    "analysis_without_hierarchical_structure": {
      "descriptive_text": "The sample comprises a polyethylene homopolymer synthesized from ethylene monomers. The bulk material underwent surface preparation via ultramicrotomy conducted at cryogenic temperatures between -40 and -140 °C to maintain structural integrity. Mechanical characterization was subsequently performed using Atomic Force Microscopy in PeakForce Quantitative Nanomechanical Mapping mode with a Tap525 silicon probe having a spring constant of 97 N/m, operating at a frequency of 2 kHz and an amplitude of 300 nm to evaluate the Young's modulus.",
      "reasoning_analysis": "Increasing Factors: The semicrystalline nature inherent to bulk polyethylene homopolymers typically introduces rigid crystalline lamellae that restrict chain mobility and significantly enhance stiffness. Additionally, the processing history involving cryogenic ultramicrotomy prevents thermal deformation or mechanical smearing of the surface during preparation, thereby preserving the high-modulus crystalline morphology that might otherwise be compromised at ambient cutting temperatures. Decreasing Factors: The chemical composition features a simple aliphatic backbone lacking bulky side groups or rigid aromatic structures, which inherently permits high chain flexibility and low rotational barriers in the amorphous regions, driving the modulus down relative to rigid-chain polymers. Furthermore, any amorphous content present within the bulk material will exhibit rubbery behavior if measured above the glass transition temperature, contributing to a lower overall composite modulus. Dominant Factor: The morphological structure, specifically the degree of crystallinity and its preservation through cryogenic surface preparation, qualitatively dominates the final modulus behavior. While the flexible backbone suggests low intrinsic stiffness, the physical crosslinking density provided by the crystalline domains establishes the primary mechanical resistance, provided the low-temperature processing successfully prevents surface amorphization artifacts."
    }
  },
  {
    "doi": null,
    "title": "Simultaneous Analysis of Optical and Mechanical Properties of Cross-Linked Azobenzene-Containing Liquid-Crystalline Polymer Films",
    "year": 2011,
    "chemical_composition": {
      "repeat_unit_psmiles": null,
      "monomers": [
        {
          "name": "DA9AB",
          "smiles": null,
          "ratio_value": 5,
          "ratio_unit": "mol%"
        },
        {
          "name": "C9A",
          "smiles": null,
          "ratio_value": 95,
          "ratio_unit": "mol%"
        },
        {
          "name": "A9BZ9",
          "smiles": null,
          "ratio_value": 0,
          "ratio_unit": "mol%"
        }
      ],
      "additives": [
        {
          "name": "Irgacure 784",
          "type": "initiator",
          "amount_value": 2,
          "amount_unit": "mol%"
        }
      ],
      "is_homopolymer": false
    },
    "processing_history": "In situ photopolymerization of mixtures melted at 110 °C, injected into 20 μm glass cells coated with rubbed polyimide. Cooled to LC phase at 0.5 °C/min. Polymerized at 60 °C using 500-W Hg lamp (2.0 mW/cm²) for 2 h. Young's modulus measured by TMA (Shimadzu, TMA-60) in mesogen alignment direction, tensing rate 20 mN/min, during UV irradiation (365 nm, 10 mW/cm²) in photostationary state.",
    "hierarchical_structure": "Liquid-crystalline polymer film with homogeneous mesogen alignment. Nematic phase. Order parameter 0.61 (UV-vis) / 0.49 (IR).",
    "properties": {
      "E": {
        "value": [
          0.11
        ],
        "unit": "GPa"
      }
    },
    "analysis_with_hierarchical_structure": {
      "descriptive_text": "The sample is a liquid-crystalline copolymer film composed primarily of C9A (95 mol%) copolymerized with DA9AB (5 mol%) using 2 mol% Irgacure 784 as an initiator. Processing involved melting the mixture at 110 °C, injection into 20 μm glass cells coated with rubbed polyimide, cooling to the liquid-crystalline phase at 0.5 °C/min, and subsequent in situ photopolymerization at 60 °C under a 500-W Hg lamp for 2 hours. The resulting material exhibits a nematic phase with homogeneous mesogen alignment, evidenced by order parameters of 0.61 via UV-vis and 0.49 via IR, and the Young's modulus was characterized by thermomechanical analysis in the mesogen alignment direction under UV irradiation in a photostationary state.",
      "reasoning_analysis": "Increasing Factors: The homogeneous mesogen alignment induced by the rubbed polyimide coating and the nematic phase structure significantly enhances stiffness along the measurement direction due to efficient load transfer along the rigid mesogenic units. Furthermore, the in situ photopolymerization creates a crosslinked network structure, preventing viscous flow and establishing a solid elastic baseline significantly higher than the uncured monomer mixture. Decreasing Factors: The measurement conducted during UV irradiation in a photostationary state may induce photo-isomerization or excitation within the mesogenic units, which can disrupt local order and reduce the effective modulus compared to the dark state. Additionally, the presence of 2 mol% initiator residues could act as structural defects within the network, slightly compromising mechanical integrity, and the inherent flexibility of the spacers typical in such liquid crystalline monomers allows for segmental motion that limits maximum stiffness. Dominant Factor: The dominant factor governing the Young's modulus is the highly oriented nematic network structure; while the UV irradiation during measurement introduces a softening mechanism, the covalent network combined with the high degree of mesogen alignment provides the primary structural resistance to deformation, defining the anisotropic mechanical behavior of the film."
    },
    "analysis_without_hierarchical_structure": {
      "descriptive_text": "The sample is a copolymer network synthesized from 95 mol% C9A and 5 mol% DA9AB monomers, initiated by 2 mol% Irgacure 784. The material was prepared via in situ photopolymerization, wherein the monomer mixture was melted at 110 °C and injected into 20 μm glass cells coated with rubbed polyimide to induce molecular alignment. After cooling to the liquid crystal phase at 0.5 °C/min, the sample was polymerized at 60 °C under a 500-W Hg lamp for 2 hours. The Young's modulus was characterized by thermomechanical analysis in the mesogen alignment direction under a tensing rate of 20 mN/min during UV irradiation to maintain the photostationary state.",
      "reasoning_analysis": "Increasing Factors: The high content of rigid mesogenic C9A monomers combined with the rubbed polyimide alignment layer promotes strong orientational order along the measurement axis, significantly enhancing stiffness in the director direction. Furthermore, the photopolymerization process creates a crosslinked network structure, facilitated by the DA9AB comonomer, that locks this alignment and provides structural integrity, preventing viscous flow and increasing the elastic modulus. Decreasing Factors: The measurement condition involves UV irradiation to maintain a photostationary state, which may induce photoisomerization in photosensitive mesogens, potentially disrupting molecular packing and reducing the order parameter, thereby softening the material relative to its dark state. Additionally, the presence of initiator residue could act as a minor plasticizer within the network. Dominant Factor: The structural anisotropy established by the liquid crystal alignment and locked by the covalent network formation qualitatively dominates the mechanical behavior, ensuring a high modulus along the alignment direction despite the potential softening effects induced by the UV irradiation during characterization."
    }
  },
  {
    "doi": null,
