Repository: hhtrick/HHT-code

# HHT training framework

This directory contains model training, embedding precomputation, inference, article-level baselines and the curated datasets. All commands below assume that the working directory is `train_code/`.

## 3. Datasets and fixed partitions

Each main dataset is a JSON array at `dataset/{property}/{property}.json`. Entries contain source metadata, `chemical_composition`, `processing_history`, `hierarchical_structure`, `properties`, and two generated-analysis objects. Targets are stored as `properties[property]["value"]`; source metadata and target values are not predictive input fields.

| Property | Train | Validation | Test | Total |
|---|---:|---:|---:|---:|

File: train_code/dataset/E/E.json (part 27 of 204)
[
    "title": "Simultaneous Analysis of Optical and Mechanical Properties of Cross-Linked Azobenzene-Containing Liquid-Crystalline Polymer Films",
    "year": 2011,
    "chemical_composition": {
      "repeat_unit_psmiles": null,
      "monomers": [
        {
          "name": "DA9AB",
          "smiles": null,
          "ratio_value": 5,
          "ratio_unit": "mol%"
        },
        {
          "name": "C9A",
          "smiles": null,
          "ratio_value": 95,
          "ratio_unit": "mol%"
        },
        {
          "name": "A9BZ9",
          "smiles": null,
          "ratio_value": 0,
          "ratio_unit": "mol%"
        }
      ],
      "additives": [
        {
          "name": "Irgacure 784",
          "type": "initiator",
          "amount_value": 2,
          "amount_unit": "mol%"
        }
      ],
      "is_homopolymer": false
    },
    "processing_history": "In situ photopolymerization of mixtures melted at 110 °C, injected into 20 μm glass cells coated with rubbed polyimide. Cooled to LC phase at 0.5 °C/min. Polymerized at 60 °C using 500-W Hg lamp (2.0 mW/cm²) for 2 h. Young's modulus measured by TMA (Shimadzu, TMA-60) in mesogen alignment direction, tensing rate 20 mN/min, before UV irradiation (Dark).",
    "hierarchical_structure": "Liquid-crystalline polymer film with homogeneous mesogen alignment. Nematic phase. Order parameter 0.61 (UV-vis) / 0.49 (IR).",
    "properties": {
      "E": {
        "value": [
          0.17
        ],
        "unit": "GPa"
      }
    },
    "analysis_with_hierarchical_structure": {
      "descriptive_text": "The sample is a liquid-crystalline copolymer film composed of 95 mol% C9A and 5 mol% DA9AB monomers initiated by 2 mol% Irgacure 784. The material was processed via in situ photopolymerization, where the mixture was melted at 110 °C, injected into 20 μm glass cells coated with rubbed polyimide, and cooled to the liquid-crystalline phase at 0.5 °C/min to induce alignment. Subsequent polymerization was conducted at 60 °C under 500-W Hg lamp irradiation for 2 hours, yielding a nematic phase with homogeneous mesogen alignment and order parameters of 0.61 (UV-vis) and 0.49 (IR). Young's modulus was characterized by thermomechanical analysis (TMA) along the mesogen alignment direction with a tensing rate of 20 mN/min in the dark state.",
      "reasoning_analysis": "Increasing Factors: The homogeneous alignment of rigid mesogenic units parallel to the measurement direction, evidenced by the high order parameters (0.61 UV-vis), significantly enhances the Young's modulus by maximizing the contribution of the stiff molecular backbone to the macroscopic stiffness. Additionally, the photopolymerization process creates a crosslinked network that restricts chain mobility and prevents viscous flow, thereby increasing the elastic response compared to non-crosslinked precursors. The use of rubbed polyimide coating ensures strong surface anchoring that promotes uniform orientation throughout the film thickness, minimizing defects that would otherwise lower stiffness. Decreasing Factors: The chemical architecture of liquid-crystalline monomers typically necessitates flexible alkyl spacers to facilitate mesophase formation, which introduces compliant segments between rigid cores that reduce the overall modulus relative to fully rigid rod polymers. Furthermore, the copolymer composition introduces minor chemical heterogeneity (5 mol% DA9AB) which may disrupt perfect crystalline packing compared to a pure homopolymer, potentially lowering the theoretical maximum stiffness. Dominant Factor: The orientational order of the mesogens along the tensile axis is the dominant factor governing the Young's modulus for this sample. While flexible spacers inherently limit the absolute stiffness, the processing-induced alignment fixes the rigid segments in the load-bearing direction, qualitatively resulting in a significantly higher modulus in the alignment direction compared to an isotropic state of the same chemical composition."
    },
    "analysis_without_hierarchical_structure": {
      "descriptive_text": "The sample consists of a liquid crystal copolymer network synthesized from 95 mol% C9A and 5 mol% DA9AB monomers using 2 mol% Irgacure 784 as a photoinitiator. Preparation involved melting the mixture at 110 °C and injecting it into 20 μm glass cells coated with rubbed polyimide to induce molecular alignment. The system was cooled to the liquid crystal phase at 0.5 °C/min and subsequently polymerized at 60 °C under a 500-W Hg lamp for 2 hours. Young's modulus was measured by thermomechanical analysis in the mesogen alignment direction under dark conditions.",
      "reasoning_analysis": "Increasing Factors: The formation of a covalently crosslinked network via the 5 mol% DA9AB crosslinker and photopolymerization fundamentally restricts chain flow, significantly increasing stiffness compared to linear precursors. Furthermore, the processing history involving cooling through the liquid crystal phase within rubbed polyimide cells induces strong mesogen alignment; measuring Young's modulus along this alignment direction leverages the inherent rigidity of the mesogenic units in C9A and DA9AB, maximizing the load-bearing capacity along the director. Decreasing Factors: The relatively low concentration of the crosslinking monomer (5 mol% DA9AB) relative to the monofunctional mesogen (95 mol% C9A) results in a loosely crosslinked network architecture characteristic of liquid crystal elastomers, which inherently possess lower modulus values compared to highly crosslinked thermosets due to larger mesh sizes and higher segmental mobility. Additionally, residual photoinitiator molecules from the Irgacure 784 may introduce minor free volume effects. Dominant Factor: The dominant factor governing the Young's modulus is the synergistic effect of the crosslinked network structure combined with the high degree of molecular orientation; while the low crosslink density permits elastomeric flexibility, the alignment of rigid mesogenic groups along the stress axis during the LC phase cooling and subsequent fixation by photopolymerization qualitatively enhances the modulus in the measurement direction relative to an isotropic network."
    }
  },
  {
    "doi": "10.1002/app.28818",
    "title": "Thermal and Dynamic Mechanical Behavior of Bionanocomposites: Fumed Silica Nanoparticles Dispersed in Poly(vinyl pyrrolidone), Chitosan, and Poly(vinyl alcohol)",
    "year": 2008,
    "chemical_composition": {
      "repeat_unit_psmiles": "[*]C1C(O)OC(CO)C(O)C1N[*]",
      "monomers": [
        {
          "name": "D-glucosamine",
          "smiles": "NC1C(O)OC(CO)C(O)C1O",
          "ratio_value": null,
          "ratio_unit": null
        }
      ],
      "additives": [
        {
          "name": "Fumed silica",
          "type": "filler",
          "amount_value": 5.0,
          "amount_unit": "wt%"
        }
      ],
      "is_homopolymer": true
    },
    "processing_history": "Chitosan dissolved in water containing 2 wt % acetic acid. Fumed silica dispersed in water under ultrasonication. Mixed, homogenized under ultrasonication, maintained at 60°C for water evaporation. Films cast. Young's modulus measured by uniaxial tensile test on Instron 3344 dynamometer in accordance with ASTM D638, crosshead speed 50 mm/min, specimens conditioned at 25°C and 55–60% relative humidity for 48 h.",
    "hierarchical_structure": "Chitosan/SiO2 nanocomposite. Fine dispersion of silica nanoparticles verified by SEM. Some agglomerates of silica particles (100–200 nm) observed at >5 wt%. Interactions between amino groups of chitosan and hydroxyl groups of SiO2 revealed by FTIR.",
    "properties": {
      "E": {
        "value": [
          2.8
        ],
        "unit": "GPa"
      }
    },
    "analysis_with_hierarchical_structure": {
      "descriptive_text": "The sample comprises a chitosan homopolymer derived from D-glucosamine monomers, reinforced with 5.0 wt% fumed silica filler to form a nanocomposite film. Preparation involved dissolving chitosan in an aqueous solution containing 2 wt% acetic acid, while fumed silica was separately dispersed in water via ultrasonication before mixing and homogenizing the composite solution. Films were cast following water evaporation at 60°C, resulting in a structure characterized by a fine dispersion of silica nanoparticles verified by SEM, with FTIR analysis confirming interactions between the amino groups of the chitosan matrix and the hydroxyl groups of the silica. The Young's modulus was subsequently determined via uniaxial tensile testing on an Instron dynamometer in accordance with ASTM D638, using specimens conditioned at 25°C and 55–60% relative humidity for 48 hours.",
      "reasoning_analysis": "Increasing Factors: The incorporation of rigid fumed silica nanoparticles inherently increases the composite stiffness according to the rule of mixtures, as the filler possesses a significantly higher modulus than the chitosan matrix. Furthermore, the confirmed hydrogen bonding interactions between the amino groups of chitosan and hydroxyl groups of silica create a strong interfacial adhesion, which effectively transfers stress and restricts polymer chain mobility, thereby driving the Young's modulus upward. Decreasing Factors: The conditioning of specimens at 55–60% relative humidity introduces moisture into the hygroscopic chitosan matrix, where water molecules act as plasticizers by disrupting intermolecular hydrogen bonds between polymer chains, increasing free volume and chain mobility which lowers the modulus. Additionally, while dispersion is generally fine, the structural data notes potential silica agglomeration near this loading threshold, which can create stress concentration points and reduce the effective reinforcement efficiency compared to a perfectly dispersed system. Dominant Factor: The strong interfacial hydrogen bonding and the intrinsic rigidity of the silica filler qualitatively dominate the final mechanical behavior by establishing a reinforced network that restricts segmental motion, leading to a net increase in Young's modulus relative to neat chitosan, although the plasticizing effect of the environmental humidity significantly modulates the absolute magnitude of this stiffness."
    },
    "analysis_without_hierarchical_structure": {
      "descriptive_text": "The sample comprises a chitosan homopolymer derived from D-glucosamine monomers, composite reinforced with 5.0 wt% fumed silica filler. The chitosan was dissolved in an aqueous solution containing 2 wt% acetic acid, while the fumed silica was dispersed in water via ultrasonication. These components were mixed and homogenized under ultrasonication, followed by film casting through water evaporation at 60°C. The Young's modulus was evaluated using uniaxial tensile testing on an Instron dynamometer in accordance with ASTM D638, with specimens conditioned at 25°C and 55–60% relative humidity for 48 hours prior to measurement.",
      "reasoning_analysis": "Increasing Factors: The incorporation of 5.0 wt% fumed silica introduces rigid inorganic domains that reinforce the polymer matrix, mechanically driving the Young's modulus higher through load transfer mechanisms. Additionally, the inherent chemical structure of chitosan facilitates extensive intermolecular hydrogen bonding between hydroxyl and amine groups, which restricts chain mobility and intrinsically increases stiffness. The use of ultrasonication during processing ensures homogeneous filler dispersion, maximizing the interfacial area and reinforcement efficiency. Decreasing Factors: The conditioning protocol at 55–60% relative humidity allows for significant moisture absorption, as chitosan is highly hygroscopic; absorbed water molecules act as potent plasticizers by disrupting inter-chain hydrogen bonds and increasing free volume, thereby depressing the modulus. Furthermore, residual acetic acid or water from the solution casting process may remain trapped within the film, contributing to additional plasticization and reducing crystallinity compared to native biopolymer structures. Dominant Factor: While the rigid silica filler and hydrogen bonding network provide structural reinforcement, the hygroscopic nature of the chitosan matrix combined with the specific 55–60% relative humidity conditioning is the dominant factor governing the final mechanical state. The water-induced plasticization fundamentally alters the polymer matrix from a glassy to a leathery state, qualitatively limiting the maximum achievable modulus despite the presence of the reinforcing filler."
    }
  },
  {
    "doi": "10.1177/07316844241233156",
    "title": "Dynamic tensile properties of flax fiber reinforced polymer composites",
    "year": 2025,
    "chemical_composition": {
      "repeat_unit_psmiles": null,
      "monomers": [
        {
          "name": "Epoxy resin (L-500A)",
          "smiles": null,
          "ratio_value": 2.0,
          "ratio_unit": "parts"
        },
        {
          "name": "Hardener (L-500B)",
          "smiles": null,
          "ratio_value": 1.0,
          "ratio_unit": "parts"
        }
      ],
      "additives": [
        {
          "name": "Flax fiber",
          "type": "reinforcement",
          "amount_value": null,
          "amount_unit": null
        }
      ],
      "is_homopolymer": false
    },
    "processing_history": "Manual lay-up process. Unidirectional flax fiber sheets (0.135 mm nominal thickness) saturated with epoxy resin (L-500A) and hardener (L-500B) at a ratio of 2:1. Dynamic tensile test using Instron VHS 160/100-20 system. Impact velocity 10 m/s, nominal strain rate 200 s^-1.",
    "hierarchical_structure": "Unidirectional flax fiber reinforced epoxy composite. Flax fibers composed of cellulose, hemicellulose and pectin.",
    "properties": {
      "E": {
        "value": [
          98.1
        ],
        "unit": "GPa"
      }
    },
    "analysis_with_hierarchical_structure": {
      "descriptive_text": "The sample comprises a unidirectional flax fiber reinforced epoxy composite manufactured via a manual lay-up process. The matrix system consists of Epoxy resin (L-500A) and Hardener (L-500B) mixed at a 2:1 parts ratio, saturating unidirectional flax fiber sheets with a nominal thickness of 0.135 mm. Structurally, the flax fibers are composed of cellulose, hemicellulose, and pectin. Mechanical evaluation was conducted using a dynamic tensile test on an Instron VHS 160/100-20 system at an impact velocity of 10 m/s and a nominal strain rate of 200 s^-1.",
      "reasoning_analysis": "Increasing Factors: The incorporation of flax fibers, specifically the crystalline cellulose component, introduces a high-stiffness phase that significantly enhances the composite modulus compared to the neat epoxy matrix, particularly due to the unidirectional alignment which maximizes load transfer along the fiber axis. Additionally, the high nominal strain rate (200 s^-1) during testing restricts polymer chain segmental relaxation times due to viscoelastic behavior, qualitatively increasing the measured modulus relative to quasi-static conditions. The crosslinked network formed by the epoxy resin and hardener also contributes to intrinsic matrix rigidity. Decreasing Factors: The presence of less crystalline components within the flax fibers, such as hemicellulose and pectin, may reduce the effective stiffness of the reinforcement compared to pure cellulose or synthetic fibers. Furthermore, the manual lay-up processing history introduces the potential for voids or incomplete fiber wetting, which can create stress concentrations and reduce effective load transfer, thereby lowering the overall composite modulus. Dominant Factor: The unidirectional alignment of the high-modulus flax fibers serves as the dominant factor governing the composite stiffness according to the rule of mixtures, establishing a high baseline modulus that outweighs the compliance of the epoxy matrix, although the high strain rate testing condition qualitatively elevates the measured response above standard quasi-static values."
    },
    "analysis_without_hierarchical_structure": {
      "descriptive_text": "The sample consists of a composite material fabricated using an epoxy resin system comprising L-500A resin and L-500B hardener mixed at a ratio of 2:1 parts. Reinforcement was provided by unidirectional flax fiber sheets with a nominal thickness of 0.135 mm, which were saturated with the epoxy mixture via a manual lay-up process. The mechanical properties were evaluated using a dynamic tensile test performed on an Instron VHS 160/100-20 system, subjecting the composite to an impact velocity of 10 m/s and a nominal strain rate of 200 s^-1.",
      "reasoning_analysis": "Increasing Factors: The inclusion of flax fibers acts as a stiff reinforcement phase with a higher intrinsic modulus than the epoxy matrix, particularly effective due to the unidirectional alignment which maximizes load transfer along the fiber axis. Additionally, the crosslinked nature of the cured epoxy network provides inherent rigidity, and the high nominal strain rate of 200 s^-1 specified in the processing history will induce viscoelastic stiffening, causing the polymer matrix to exhibit a higher modulus compared to quasi-static conditions. Decreasing Factors: The manual lay-up process may introduce microstructural defects such as voids or inconsistent fiber wetting, which can reduce the effective load-bearing cross-section and compromise the fiber-matrix interface efficiency. Furthermore, natural flax fibers may exhibit variability in mechanical properties and potential moisture sensitivity that could weaken the interfacial bonding relative to synthetic reinforcements. Dominant Factor: The structural reinforcement provided by the unidirectional flax fibers is the dominant factor governing the composite's stiffness, as the rule of mixtures dictates that the high-modulus fibers carry the majority of the load in the alignment direction, overwhelmingly increasing the Young's Modulus relative to the neat epoxy matrix despite potential processing-induced defects."
    }
  },
  {
    "doi": "10.1002/app.28818",
    "title": "Thermal and Dynamic Mechanical Behavior of Bionanocomposites: Fumed Silica Nanoparticles Dispersed in Poly(vinyl pyrrolidone), Chitosan, and Poly(vinyl alcohol)",
    "year": 2008,
    "chemical_composition": {
      "repeat_unit_psmiles": "[*]C1C(O)OC(CO)C(O)C1N[*]",
      "monomers": [
        {
          "name": "D-glucosamine",
          "smiles": "NC1C(O)OC(CO)C(O)C1O",
          "ratio_value": null,
          "ratio_unit": null
        }
      ],
      "additives": [
        {
          "name": "Fumed silica",
          "type": "filler",
          "amount_value": 10.0,
          "amount_unit": "wt%"
        }
      ],
      "is_homopolymer": true
    },
    "processing_history": "Chitosan dissolved in water containing 2 wt % acetic acid. Fumed silica dispersed in water under ultrasonication. Mixed, homogenized under ultrasonication, maintained at 60°C for water evaporation. Films cast. Young's modulus measured by uniaxial tensile test on Instron 3344 dynamometer in accordance with ASTM D638, crosshead speed 50 mm/min, specimens conditioned at 25°C and 55–60% relative humidity for 48 h.",
    "hierarchical_structure": "Chitosan/SiO2 nanocomposite. Fine dispersion of silica nanoparticles verified by SEM. Agglomerates of silica particles (100–200 nm) observed. Interactions between amino groups of chitosan and hydroxyl groups of SiO2 revealed by FTIR.",
    "properties": {
      "E": {
        "value": [
          3.01
        ],
        "unit": "GPa"
      }
    },
    "analysis_with_hierarchical_structure": {
      "descriptive_text": "The sample comprises a chitosan homopolymer derived from D-glucosamine monomers, reinforced with 10.0 wt% fumed silica filler to create a nanocomposite film. Preparation involved dissolving the chitosan in an aqueous solution with 2 wt% acetic acid, while the silica was dispersed via ultrasonication prior to mixing and homogenization with the polymer solution. The composite films were cast by maintaining the mixture at 60°C to facilitate water evaporation. Structural analysis reveals a fine dispersion of silica nanoparticles alongside observed agglomerates ranging from 100 to 200 nm, with FTIR confirming interactions between the amino groups of the chitosan matrix and the hydroxyl groups of the silica. The Young's modulus was determined via uniaxial tensile testing in accordance with ASTM D638 on specimens conditioned at 25°C and 55-60% relative humidity for 48 hours.",
      "reasoning_analysis": "Increasing Factors: The incorporation of 10.0 wt% rigid fumed silica particles inherently increases the composite stiffness according to rule-of-mixtures principles, as the inorganic filler possesses a significantly higher modulus than the polymer matrix. Furthermore, the specific interfacial hydrogen bonding interactions between the amino groups of the chitosan and the hydroxyl groups of the silica enhance stress transfer efficiency across the phase boundary, further driving the modulus upward. Decreasing Factors: The presence of silica agglomerates ranging from 100 to 200 nm indicates imperfect dispersion, which can act as stress concentrators and reduce the effective surface area for interfacial bonding, thereby limiting the reinforcement efficiency. Additionally, the conditioning of specimens at 55-60% relative humidity introduces moisture into the hygroscopic chitosan matrix, acting as a plasticizer that increases free volume and chain mobility, which significantly lowers the modulus. Residual acetic acid or water from the casting process may also contribute to this plasticization effect. Dominant Factor: The intrinsic rigidity of the silica filler and the interfacial hydrogen bonding establish a reinforced network that qualitatively dominates the stiffness behavior relative to the neat chitosan matrix; however, the plasticizing effect of the 55-60% relative humidity conditioning and the presence of silica agglomerates are the dominant factors limiting the magnitude of this enhancement compared to an ideal dry, perfectly dispersed nanocomposite."
    },
    "analysis_without_hierarchical_structure": {
      "descriptive_text": "The sample consists of a chitosan homopolymer matrix reinforced with 10.0 wt% fumed silica filler. The composite was prepared by dissolving chitosan in an aqueous solution containing 2 wt% acetic acid, while the fumed silica was separately dispersed in water via ultrasonication. These components were mixed and homogenized under ultrasonication, followed by casting into films at 60°C to facilitate water evaporation. The resulting specimens were conditioned at 25°C and 55–60% relative humidity for 48 hours prior to mechanical characterization, where the Young's modulus was determined via uniaxial tensile testing on an Instron 3344 dynamometer in accordance with ASTM D638 at a crosshead speed of 50 mm/min.",
      "reasoning_analysis": "Increasing Factors: The incorporation of 10.0 wt% fumed silica introduces rigid inorganic particles that inherently possess a much higher modulus than the polymer matrix, contributing to load bearing and restricting chain mobility through interfacial interactions. Additionally, the ultrasonication processing promotes uniform dispersion of the filler, maximizing the effective surface area for stress transfer, while the inherent hydrogen bonding network of the chitosan backbone provides intrinsic structural rigidity. Decreasing Factors: The conditioning history at 55–60% relative humidity is a critical decreasing factor, as chitosan is highly hygroscopic and absorbed water molecules act as plasticizers that disrupt inter-chain hydrogen bonds and increase free volume. Furthermore, residual acetic acid from the solvent system may remain in the matrix, potentially further reducing crystallinity and stiffness. Dominant Factor: The rigid reinforcement provided by the 10.0 wt% fumed silica network qualitatively dominates the composite's stiffness behavior by bearing load and restricting polymer chain mobility, establishing a higher modulus baseline compared to the neat matrix; however, this enhancement is significantly modulated by the hygroscopic plasticization induced by the 55–60% relative humidity conditioning, which acts as the primary environmental constraint on the final mechanical performance."
    }
  },
  {
    "doi": "10.1177/07316844241233156",
    "title": "Dynamic tensile properties of flax fiber reinforced polymer composites",
    "year": 2025,
    "chemical_composition": {
      "repeat_unit_psmiles": null,
      "monomers": [
        {
          "name": "Epoxy resin (L-500A)",
          "smiles": null,
          "ratio_value": 2.0,
          "ratio_unit": "parts"
        },
        {
          "name": "Hardener (L-500B)",
          "smiles": null,
          "ratio_value": 1.0,
          "ratio_unit": "parts"
        }
      ],
      "additives": [
        {
          "name": "Flax fiber",
          "type": "reinforcement",
          "amount_value": null,
          "amount_unit": null
        }
      ],
      "is_homopolymer": false
    },
    "processing_history": "Manual lay-up process. Unidirectional flax fiber sheets (0.135 mm nominal thickness) saturated with epoxy resin (L-500A) and hardener (L-500B) at a ratio of 2:1. Dynamic tensile test using Instron VHS 160/100-20 system. Impact velocity 1 m/s, nominal strain rate 20 s^-1.",
    "hierarchical_structure": "Unidirectional flax fiber reinforced epoxy composite. Flax fibers composed of cellulose, hemicellulose and pectin.",
    "properties": {
      "E": {
        "value": [
          69.0
        ],
        "unit": "GPa"
      }
    },
    "analysis_with_hierarchical_structure": {
      "descriptive_text": "The sample is a unidirectional flax fiber reinforced epoxy composite fabricated through a manual lay-up process. The matrix system consists of Epoxy resin (L-500A) and Hardener (L-500B) combined at a ratio of 2.0 to 1.0 parts, respectively, saturating unidirectional flax fiber sheets with a nominal thickness of 0.135 mm. The reinforcing fibers are composed of cellulose, hemicellulose, and pectin. Mechanical evaluation was conducted via dynamic tensile testing using an Instron VHS 160/100-20 system at an impact velocity of 1 m/s, corresponding to a nominal strain rate of 20 s^-1.",
      "reasoning_analysis": "Increasing Factors: The incorporation of unidirectional flax fibers introduces high-stiffness cellulose crystallites aligned parallel to the loading axis, which significantly reinforces the compliant epoxy matrix and drives the E higher. The formation of a crosslinked thermoset network between the epoxy resin and hardener provides a rigid structural foundation, while the high nominal strain rate during dynamic testing typically induces viscoelastic stiffening, further increasing the measured E. Decreasing Factors: The manual lay-up processing history may lead to suboptimal fiber wetting, void entrapment, or inconsistent fiber volume fractions compared to automated consolidation, which compromises interfacial stress transfer and lowers the effective E. Additionally, the inherent variability and lower intrinsic stiffness of natural flax fibers relative to synthetic reinforcements, along with potential hydrophilic interactions from hemicellulose and pectin components, may limit the maximum achievable modulus. Dominant Factor: The reinforcement provided by the unidirectional alignment of flax fibers qualitatively dominates the mechanical response, establishing an E significantly higher than the neat epoxy matrix; however, the final magnitude is critically governed by the processing-induced interface quality, where the manual lay-up technique likely acts as the limiting factor preventing the full realization of the fiber reinforcement potential."
    },
    "analysis_without_hierarchical_structure": {
      "descriptive_text": "The composite sample comprises an epoxy matrix system formulated from Epoxy resin (L-500A) and Hardener (L-500B) mixed at a 2:1 parts ratio. This matrix was utilized to saturate unidirectional flax fiber sheets with a nominal thickness of 0.135 mm via a manual lay-up process. The resulting laminate was subjected to dynamic tensile testing using an Instron VHS 160/100-20 system at an impact velocity of 1 m/s, corresponding to a nominal strain rate of 20 s^-1.",
      "reasoning_analysis": "Increasing Factors: The incorporation of unidirectional flax fibers introduces a high-modulus reinforcement phase that significantly enhances stiffness along the loading direction according to the rule of mixtures, while the crosslinked epoxy network provides a rigid matrix foundation. Additionally, the dynamic testing condition at a nominal strain rate of 20 s^-1 restricts viscoelastic chain relaxation processes, leading to a higher apparent E compared to quasi-static loading. Decreasing Factors: The manual lay-up processing history may introduce micro-voids or inconsistent fiber wetting, which compromises interfacial stress transfer between the matrix and the reinforcement, potentially reducing the effective composite E. Furthermore, the inherent variability and lower stiffness of natural flax fibers compared to synthetic alternatives may limit the maximum achievable E. Dominant Factor: The architectural alignment of the unidirectional flax fibers serves as the dominant factor, as the high aspect ratio and orientation along the loading axis dictate the primary load-bearing capacity, overwhelmingly increasing the E relative to the neat epoxy matrix despite potential processing-induced defects."
    }
  },
  {
    "doi": null,
    "title": "The use of the PeakForce $\\mathsf { T M }$ quantitative nanomechanical mapping AFM-based method for high-resolution Young's modulus measurement of polymers",
    "year": 2011,
    "chemical_composition": {
      "repeat_unit_psmiles": "[*]CC[*]",
      "monomers": [
        {
          "name": "Ethylene",
          "smiles": "C=C",
          "ratio_value": null,
          "ratio_unit": null
        }
      ],
      "additives": [],
      "is_homopolymer": true
    },
    "processing_history": "Bulk material, surface prepared by ultramicrotomy at -40 to -140 C. Young's modulus measured by AFM PeakForce QNM using PDNISP probe (Diamond tip, 227 N/m), 2 kHz freq, 300 nm amplitude.",
    "hierarchical_structure": "Bulk High density polyethylene, ultramicrotomed surface.",
    "properties": {
      "E": {
        "value": [
          1.3
        ],
        "unit": "GPa"
      }
    },
    "analysis_with_hierarchical_structure": {
      "descriptive_text": "The sample consists of bulk high-density polyethylene (HDPE), a homopolymer derived from ethylene monomers. The material was processed as a bulk specimen with the surface specifically prepared via ultramicrotomy at cryogenic temperatures ranging from -40 to -140 °C to ensure minimal deformation during sectioning. Mechanical characterization was performed using Atomic Force Microscopy (AFM) in PeakForce Quantitative Nanomechanical Mapping (QNM) mode, utilizing a PDNISP probe equipped with a diamond tip (spring constant 227 N/m) operating at a frequency of 2 kHz and an amplitude of 300 nm to determine the local Young's modulus.",
      "reasoning_analysis": "Increasing Factors: The classification as high-density polyethylene indicates a linear chain architecture with minimal branching, facilitating tight chain packing and high crystallinity. The crystalline lamellae possess significantly higher stiffness compared to the amorphous phase, thereby driving the Young's modulus upward. Furthermore, the ultramicrotomy performed at cryogenic temperatures (-40 to -140 °C) minimizes thermal activation of chain mobility during surface preparation, preventing surface smearing or plastic deformation that could otherwise artifactually lower the measured surface modulus. Decreasing Factors: Despite the high density, the material remains semi-crystalline, containing amorphous regions between crystalline lamellae which exhibit lower stiffness and higher compliance, thereby reducing the bulk modulus relative to a fully crystalline theoretical limit. Additionally, the nanoscale nature of the AFM measurement probes local heterogeneity; if the probe contacts amorphous regions preferentially or if surface roughness from microtomy affects the contact mechanics model, the apparent modulus may be lower than the macroscopic bulk value. Dominant Factor: The high degree of crystallinity intrinsic to the HDPE classification is the dominant factor establishing a relatively high Young's modulus for a polyolefin. The cryogenic processing history serves as a critical enabling factor, ensuring that the measured modulus accurately reflects this intrinsic semi-crystalline morphology by preserving the surface structural integrity against thermal or mechanical damage during preparation."
    },
    "analysis_without_hierarchical_structure": {
      "descriptive_text": "The sample comprises a polyethylene homopolymer synthesized from ethylene monomers. The bulk material underwent surface preparation via ultramicrotomy conducted at cryogenic temperatures between -40 and -140 °C. The Young's modulus was subsequently characterized using Atomic Force Microscopy in PeakForce QNM mode with a PDNISP diamond tip probe having a spring constant of 227 N/m, operating at a frequency of 2 kHz and an amplitude of 300 nm.",
      "reasoning_analysis": "Increasing Factors: The linear architecture of the polyethylene homopolymer facilitates efficient chain packing and high crystallinity, which significantly enhances stiffness relative to amorphous polymers. Additionally, the cryogenic ultramicrotomy prevents thermal damage or plastic deformation during surface preparation, preserving the intrinsic mechanical integrity of the surface layer, while the high-frequency AFM measurement may induce viscoelastic stiffening compared to quasi-static testing. Decreasing Factors: The aliphatic carbon-carbon backbone possesses high chain flexibility and low rotational energy barriers, intrinsically limiting the maximum theoretical modulus compared to rigid-chain polymers containing aromatic rings. Furthermore, the absence of reinforcing additives or fillers means the modulus relies solely on the polymer matrix morphology, and the inherent amorphous regions within the semi-crystalline bulk material contribute to lower local compliance. Dominant Factor: The semi-crystalline morphology inherent to the bulk polyethylene homopolymer is the dominant factor determining the Young's modulus. While the flexible backbone sets a low baseline for amorphous regions, the crystalline lamellae formed in the bulk material provide the primary structural rigidity measured by the AFM probe, outweighing the softening effects of the amorphous phase or the specific nanomechanical testing parameters."
    }
  },
  {
    "doi": "10.1177/07316844241233156",
    "title": "Dynamic tensile properties of flax fiber reinforced polymer composites",
    "year": 2025,
    "chemical_composition": {
      "repeat_unit_psmiles": null,
      "monomers": [
        {
          "name": "Epoxy resin (L-500A)",
          "smiles": null,
          "ratio_value": 2.0,
          "ratio_unit": "parts"
        },
        {
          "name": "Hardener (L-500B)",
          "smiles": null,
          "ratio_value": 1.0,
          "ratio_unit": "parts"
        }
      ],
      "additives": [
        {
          "name": "Flax fiber",
          "type": "reinforcement",
          "amount_value": null,
          "amount_unit": null
        }
      ],
      "is_homopolymer": false
    },
    "processing_history": "Manual lay-up process. Unidirectional flax fiber sheets (0.135 mm nominal thickness) saturated with epoxy resin (L-500A) and hardener (L-500B) at a ratio of 2:1. Dynamic tensile test using Instron VHS 160/100-20 system. Impact velocity 6 m/s, nominal strain rate 120 s^-1.",
    "hierarchical_structure": "Unidirectional flax fiber reinforced epoxy composite. Flax fibers composed of cellulose, hemicellulose and pectin.",
    "properties": {
      "E": {
        "value": [
          92.4
        ],
        "unit": "GPa"
      }
    },
    "analysis_with_hierarchical_structure": {
      "descriptive_text": "The material is a unidirectional flax fiber reinforced epoxy composite prepared through a manual lay-up process. The matrix system consists of Epoxy resin (L-500A) and Hardener (L-500B) combined at a 2:1 parts ratio, which was utilized to saturate unidirectional flax fiber sheets having a nominal thickness of 0.135 mm. Structurally, the reinforcement comprises natural flax fibers composed of cellulose, hemicellulose, and pectin embedded within the cross-linked epoxy network. Dynamic mechanical properties were evaluated using an Instron VHS 160/100-20 system under high-speed tensile loading conditions, specifically at an impact velocity of 6 m/s and a nominal strain rate of 120 s^-1.",
      "reasoning_analysis": "Increasing Factors: The incorporation of unidirectional flax fibers significantly enhances stiffness relative to the neat epoxy matrix due to the high modulus of cellulose microfibrils aligned with the loading axis. The cross-linked nature of the epoxy network formed by the resin and hardener provides a rigid matrix that effectively transfers stress to the fibers. Furthermore, the high nominal strain rate (120 s^-1) inherent in the dynamic tensile testing restricts polymer chain segmental relaxation times, leading to a viscoelastic stiffening effect that increases the apparent modulus compared to quasi-static conditions. Decreasing Factors: The use of natural flax fibers, while stiff, generally exhibits a lower intrinsic modulus compared to synthetic reinforcements like glass or carbon fibers, limiting the upper bound of the composite's stiffness. The manual lay-up processing history may introduce microstructural defects such as voids or incomplete fiber wetting, which act as stress concentrators and reduce the effective load-bearing cross-section. Additionally, the presence of amorphous components like hemicellulose and pectin within the fiber structure may contribute to lower overall fiber rigidity compared to pure crystalline cellulose. Dominant Factor: The dominant factor governing the E behavior is the synergistic effect of the unidirectional fiber alignment and the high strain rate testing conditions. While the natural fiber composition and manual processing impose limits on the absolute maximum stiffness, the alignment ensures efficient load transfer along the fiber axis, and the dynamic loading conditions suppress viscoelastic compliance, qualitatively driving the measured modulus higher than what would be observed in a neat resin or quasi-static natural fiber composite."
    },
    "analysis_without_hierarchical_structure": {
      "descriptive_text": "The sample consists of a composite material fabricated using an epoxy resin system comprising L-500A resin and L-500B hardener mixed at a ratio of 2:1 parts. Reinforcement was provided by unidirectional flax fiber sheets with a nominal thickness of 0.135 mm, which were saturated with the epoxy mixture via a manual lay-up process. Mechanical characterization was performed using a dynamic tensile test on an Instron VHS 160/100-20 system, subjecting the composite to an impact velocity of 6 m/s and a nominal strain rate of 120 s^-1.",
