Repository: hhtrick/HHT-code

# HHT training framework

This directory contains model training, embedding precomputation, inference, article-level baselines and the curated datasets. All commands below assume that the working directory is `train_code/`.

## 3. Datasets and fixed partitions

Each main dataset is a JSON array at `dataset/{property}/{property}.json`. Entries contain source metadata, `chemical_composition`, `processing_history`, `hierarchical_structure`, `properties`, and two generated-analysis objects. Targets are stored as `properties[property]["value"]`; source metadata and target values are not predictive input fields.

| Property | Train | Validation | Test | Total |
|---|---:|---:|---:|---:|

File: train_code/dataset/E/E.json (part 30 of 204)
[
      "reasoning_analysis": "Increasing Factors: The incorporation of 10.0 wt% fumed silica introduces rigid inorganic particles that act as a reinforcing phase, theoretically increasing the composite stiffness through the rule of mixtures. Furthermore, the use of ultrasonication during processing promotes uniform filler dispersion, maximizing the interfacial area for stress transfer between the silica and the polymer matrix, while the inherent hydroxyl groups on the poly(vinyl alcohol) backbone facilitate strong intermolecular hydrogen bonding that contributes to structural rigidity. Decreasing Factors: The conditioning protocol exposes the hygroscopic poly(vinyl alcohol) matrix to 55–60% relative humidity, allowing significant moisture absorption which acts as a plasticizer by disrupting interchain hydrogen bonds and increasing free volume. Additionally, the film casting evaporation temperature of 60°C may result in lower crystallinity compared to higher temperature annealing processes, potentially limiting the maximum achievable stiffness of the polymer phase. Dominant Factor: Despite the reinforcing potential of the silica filler, the dominant factor governing the Young's modulus is the plasticization effect induced by the high relative humidity conditioning. The sensitivity of the poly(vinyl alcohol) hydrogen bonding network to moisture absorption drastically reduces interchain cohesion and increases chain mobility, qualitatively overriding the stiffening contribution of the filler and resulting in a modulus significantly lower than that of a dry counterpart."
    }
  },
  {
    "doi": "10.1002/pc.24014",
    "title": "Investigating the Effects of CNT Aspect Ratio and Agglomeration on Elastic Constants of Crosslinked Polymer Nanocomposite Using Multiscale Modeling",
    "year": 2018,
    "chemical_composition": {
      "repeat_unit_psmiles": null,
      "monomers": [
        {
          "name": "Diglycidyl ether bisphenol A",
          "smiles": "C1OC1COc2ccc(cc2)C(C)(C)c3ccc(cc3)OCC4OC4",
          "ratio_value": 2,
          "ratio_unit": "molar ratio parts"
        },
        {
          "name": "Diethylenetriamine",
          "smiles": "NCCNCCN",
          "ratio_value": 1,
          "ratio_unit": "molar ratio parts"
        }
      ],
      "additives": [
        {
          "name": "Carbon nanotube",
          "type": "filler",
          "amount_value": 7,
          "amount_unit": "vol%"
        }
      ],
      "is_homopolymer": false
    },
    "processing_history": "Molecular dynamics simulation using COMPASS force field. Crosslinking via dynamic approach (NVT 600 K, NPT 300 K). Longitudinal Young's Modulus (E_L-RVE) calculated using constant-strain minimization method on nanocomposite RVE with CNT(5,0) at 300 K.",
    "hierarchical_structure": "Crosslinked epoxy matrix with embedded CNT(5,0). CNT diameter 3.97 Angstrom, length 27 Angstrom. CNT volume fraction 7%. Transversely isotropic structure.",
    "properties": {
      "E": {
        "value": [
          105.14
        ],
        "unit": "GPa"
      }
    },
    "analysis_with_hierarchical_structure": {
      "descriptive_text": "The sample comprises a crosslinked epoxy-amine nanocomposite synthesized from Diglycidyl ether bisphenol A and Diethylenetriamine in a 2:1 molar ratio, reinforced with 7 vol% Carbon nanotube filler. The material structure was generated via molecular dynamics simulation using the COMPASS force field, employing a dynamic crosslinking approach with NVT equilibration at 600 K followed by NPT equilibration at 300 K. The resulting hierarchical structure features a transversely isotropic arrangement with embedded CNT(5,0) tubes having a diameter of 3.97 Angstrom and a length of 27 Angstrom within the epoxy matrix, where the Longitudinal Young's Modulus was calculated using a constant-strain minimization method on the nanocomposite representative volume element at 300 K.",
      "reasoning_analysis": "Increasing Factors: The intrinsic ultra-high stiffness of the Carbon nanotube filler compared to the epoxy matrix serves as a primary driver for increasing the Young's Modulus, particularly given the 7 vol% loading. Additionally, the transversely isotropic structure with longitudinal measurement alignment maximizes the load transfer efficiency along the nanotube axis, and the crosslinked epoxy network formed by DGEBA and DETA provides a rigid matrix baseline that supports stress distribution. Decreasing Factors: The extremely short length of the CNTs (27 Angstrom) results in a very low aspect ratio, which significantly limits the shear lag stress transfer mechanism typically required for effective fiber reinforcement. Furthermore, the lack of specified covalent functionalization at the polymer-filler interface suggests reliance on van der Waals interactions, which may allow for interfacial slippage under load, reducing the composite stiffness. Dominant Factor: The intrinsic stiffness of the aligned carbon nanotubes qualitatively dominates the mechanical response, driving the Young's Modulus higher than that of the neat epoxy matrix; however, the extremely low aspect ratio of the nanotubes acts as a critical limiting factor that prevents the composite from achieving the theoretical maximum reinforcement predicted by rule-of-mixtures models for continuous fibers."
    },
    "analysis_without_hierarchical_structure": {
      "descriptive_text": "The material system consists of an epoxy network formed by the reaction of Diglycidyl ether bisphenol A and Diethylenetriamine in a 2:1 molar ratio, reinforced with 7 vol% Carbon nanotube filler. The nanocomposite structure was generated using molecular dynamics simulations employing the COMPASS force field, where crosslinking was achieved through a dynamic approach involving NVT ensemble at 600 K followed by NPT ensemble at 300 K. The Longitudinal Young's Modulus was subsequently calculated using a constant-strain minimization method on a representative volume element containing CNT(5,0) at 300 K.",
      "reasoning_analysis": "Increasing Factors: The aromatic bisphenol A backbone in the epoxy resin provides intrinsic chain stiffness, while the formation of a crosslinked thermoset network via the amine hardener significantly restricts segmental mobility, thereby increasing the Young's Modulus (E). Furthermore, the incorporation of 7 vol% Carbon nanotubes, which possess an exceptionally high intrinsic stiffness, acts as a rigid reinforcement phase that bears load effectively within the matrix. The simulation temperature of 300 K ensures the matrix remains in the glassy state, maximizing stiffness. Decreasing Factors: The presence of aliphatic chains within the Diethylenetriamine hardener introduces flexible spacers between crosslink points, which could locally reduce stiffness compared to a fully aromatic network. Additionally, the dynamic crosslinking approach in molecular dynamics simulations may introduce residual free volume or non-optimal chain packing compared to a fully equilibrated experimental cure, potentially lowering the density and modulus slightly. Dominant Factor: The reinforcement effect of the 7 vol% Carbon nanotube filler within the rigid crosslinked epoxy matrix is the dominant factor. The extreme stiffness of the CNTs combined with the load-bearing capacity of the crosslinked network at 300 K overwhelmingly dictates a high Longitudinal Young's Modulus, superseding the softening effects of the aliphatic hardener segments."
    }
  },
  {
    "doi": "10.1002/pc.24014",
    "title": "Investigating the Effects of CNT Aspect Ratio and Agglomeration on Elastic Constants of Crosslinked Polymer Nanocomposite Using Multiscale Modeling",
    "year": 2018,
    "chemical_composition": {
      "repeat_unit_psmiles": null,
      "monomers": [
        {
          "name": "Diglycidyl ether bisphenol A",
          "smiles": "C1OC1COc2ccc(cc2)C(C)(C)c3ccc(cc3)OCC4OC4",
          "ratio_value": 2,
          "ratio_unit": "molar ratio parts"
        },
        {
          "name": "Diethylenetriamine",
          "smiles": "NCCNCCN",
          "ratio_value": 1,
          "ratio_unit": "molar ratio parts"
        }
      ],
      "additives": [
        {
          "name": "Carbon nanotube",
          "type": "filler",
          "amount_value": 7,
          "amount_unit": "vol%"
        }
      ],
      "is_homopolymer": false
    },
    "processing_history": "Molecular dynamics simulation using COMPASS force field. Crosslinking via dynamic approach (NVT 600 K, NPT 300 K). Transverse Young's Modulus (E_T-RVE) calculated using constant-strain minimization method on nanocomposite RVE with CNT(5,0) at 300 K.",
    "hierarchical_structure": "Crosslinked epoxy matrix with embedded CNT(5,0). CNT diameter 3.97 Angstrom, length 27 Angstrom. CNT volume fraction 7%. Transversely isotropic structure.",
    "properties": {
      "E": {
        "value": [
          2.7
        ],
        "unit": "GPa"
      }
    },
    "analysis_with_hierarchical_structure": {
      "descriptive_text": "The sample comprises a crosslinked epoxy network synthesized from Diglycidyl ether bisphenol A and Diethylenetriamine monomers in a 2:1 molar ratio, reinforced with 7 vol% Carbon nanotube filler. The material system was modeled using molecular dynamics simulations with the COMPASS force field, utilizing a dynamic crosslinking approach involving NVT equilibration at 600 K followed by NPT equilibration at 300 K. The resulting hierarchical structure is transversely isotropic, featuring embedded CNT(5,0) nanotubes with a diameter of 3.97 Angstrom and a length of 27 Angstrom within the epoxy matrix, where the Transverse Young's Modulus was determined via constant-strain minimization on the nanocomposite representative volume element at 300 K.",
      "reasoning_analysis": "Increasing Factors: The covalent crosslinking between the epoxy monomers creates a rigid three-dimensional network that significantly restricts polymer chain mobility, thereby increasing the intrinsic stiffness of the matrix. Additionally, the inclusion of Carbon nanotubes at 7 vol% introduces a high-modulus filler phase that provides reinforcement relative to the neat polymer. Decreasing Factors: The extremely short length of the CNTs (27 Angstrom) yields a low aspect ratio, which severely limits the efficiency of stress transfer from the matrix to the filler compared to longer nanotubes. Moreover, the specific evaluation of the Transverse Young's Modulus involves loading perpendicular to the CNT axis, a direction where the nanotube contribution to stiffness is minimized compared to longitudinal alignment. Dominant Factor: The mechanical response is predominantly governed by the rigid crosslinked epoxy matrix due to the limited aspect ratio of the CNTs and the transverse loading orientation; however, the high intrinsic stiffness of the CNT filler still qualitatively drives the overall Young's Modulus higher than that of the unfilled crosslinked network."
    },
    "analysis_without_hierarchical_structure": {
      "descriptive_text": "The sample comprises a crosslinked epoxy nanocomposite synthesized from Diglycidyl ether bisphenol A and Diethylenetriamine monomers in a 2:1 molar ratio, reinforced with 7 vol% Carbon nanotube filler. The material structure was generated via Molecular dynamics simulation using the COMPASS force field, utilizing a dynamic crosslinking approach with NVT ensemble at 600 K followed by NPT ensemble at 300 K. The Transverse Young's Modulus was calculated using a constant-strain minimization method on a nanocomposite Representative Volume Element containing CNT(5,0) at 300 K.",
      "reasoning_analysis": "Increasing Factors: The inclusion of Carbon nanotube filler at 7 vol% introduces a phase with exceptionally high intrinsic stiffness, significantly reinforcing the epoxy matrix formed by Diglycidyl ether bisphenol A and Diethylenetriamine. Additionally, the dynamic crosslinking processing history involving high-temperature NVT annealing followed by NPT relaxation promotes the formation of a dense thermoset network, which intrinsically increases structural rigidity and resistance to deformation. Decreasing Factors: The specific calculation of Transverse Young's Modulus implies loading perpendicular to the nanotube axis, which reduces load transfer efficiency compared to longitudinal alignment as the stress relies more on the softer matrix and interfacial shear. Furthermore, the reliance on Molecular dynamics simulation with the COMPASS force field may introduce slight deviations in packing density or crosslink conversion relative to ideal experimental conditions, potentially resulting in higher free volume that lowers stiffness. Dominant Factor: The intrinsic mechanical rigidity of the Carbon nanotube filler at 7 vol% qualitatively dominates the composite behavior, driving the modulus significantly higher than the neat epoxy matrix, despite the reduction in reinforcement efficiency caused by the transverse loading orientation and simulation constraints."
    }
  },
  {
    "doi": null,
    "title": "The use of the PeakForce $\\mathsf { T M }$ quantitative nanomechanical mapping AFM-based method for high-resolution Young's modulus measurement of polymers",
    "year": 2011,
    "chemical_composition": {
      "repeat_unit_psmiles": null,
      "monomers": [],
      "additives": [],
      "is_homopolymer": false
    },
    "processing_history": "Bulk material, surface prepared by ultramicrotomy at -40 to -140 C. Young's modulus measured by AFM PeakForce QNM using PDNISP probe (Diamond tip, 227 N/m), 2 kHz freq, 300 nm amplitude.",
    "hierarchical_structure": "Bulk Photostress coating 1, ultramicrotomed surface.",
    "properties": {
      "E": {
        "value": [
          2.5
        ],
        "unit": "GPa"
      }
    },
    "analysis_with_hierarchical_structure": {
      "descriptive_text": "The sample comprises a bulk photostress coating material featuring a non-homopolymer composition and an ultramicrotomed surface structure. Surface preparation was performed via ultramicrotomy at cryogenic temperatures ranging from -40 to -140 °C to maintain structural fidelity. Mechanical characterization involved measuring the Young's modulus using Atomic Force Microscopy (AFM) in PeakForce Quantitative Nanomechanical Mapping (QNM) mode, utilizing a PDNISP diamond probe with a spring constant of 227 N/m at an operating frequency of 2 kHz and an amplitude of 300 nm.",
      "reasoning_analysis": "Increasing Factors: The classification as a bulk material suggests the absence of thin-film confinement effects that can sometimes reduce chain packing density and stiffness compared to bulk states. Furthermore, the cryogenic ultramicrotomy processing history minimizes thermal damage and plastic deformation during surface sectioning, preserving the intrinsic mechanical stiffness of the near-surface region for accurate probing. Decreasing Factors: The absence of specified reinforcing additives or fillers in the chemical composition indicates that the modulus relies entirely on the polymer matrix without composite reinforcement effects. Additionally, the AFM measurement frequency of 2 kHz probes the viscoelastic response at a dynamic timescale; if molecular relaxations are active near this frequency, the measured dynamic modulus may be lower than the static equilibrium modulus. Dominant Factor: The intrinsic stiffness of the bulk polymer matrix, preserved by the cryogenic surface preparation, qualitatively dominates the mechanical response, as the lack of fillers and the dynamic measurement conditions act as secondary modifiers to the baseline properties of the photostress coating system."
    },
    "analysis_without_hierarchical_structure": {
      "descriptive_text": "The sample comprises a bulk polymer material configured as a non-homopolymer system. Surface preparation was achieved through ultramicrotomy performed at cryogenic temperatures between -40 and -140 °C. Mechanical characterization was conducted by measuring the Young's modulus using Atomic Force Microscopy in PeakForce QNM mode, employing a PDNISP probe with a diamond tip stiffness of 227 N/m at an operating frequency of 2 kHz and an amplitude of 300 nm.",
      "reasoning_analysis": "Increasing Factors: The cryogenic ultramicrotomy processing history, conducted between -40 and -140 °C, vitrifies the polymer surface during sectioning, preventing plastic deformation and shear-induced softening that would otherwise artifactually lower the measured surface stiffness. Additionally, the non-homopolymer classification suggests a complex chain architecture or blend system which may contain rigid structural domains depending on the specific unspecified monomer sequences, potentially enhancing local stiffness. Decreasing Factors: The chemical composition indicates a neat polymer system without reinforcing additives or fillers, implying the material relies solely on the intrinsic stiffness of the polymer matrix without composite strengthening effects. Furthermore, in non-homopolymer systems, phase boundaries between distinct chemical regions can introduce local compliance if interfacial adhesion is insufficient, potentially reducing the effective modulus. Dominant Factor: The reliance on a neat polymer matrix without reinforcing fillers is the dominant structural factor, constraining the Young's modulus to the intrinsic range of the polymer rather than enhanced composite values; however, the cryogenic preparation method is the critical processing factor that ensures the measured value accurately reflects this intrinsic bulk stiffness without reduction from preparation-induced surface damage."
    }
  },
  {
    "doi": "10.1002/app.34811",
    "title": "Atomic Force Microscopy Studies of Poly(methyl methacrylate) Doped with Photoinitiator",
    "year": 2011,
    "chemical_composition": {
      "repeat_unit_psmiles": "*CC(C)(C(=O)OC)*",
      "monomers": [
        {
          "name": "Methyl methacrylate",
          "smiles": "CC(=C)C(=O)OC",
          "ratio_value": null,
          "ratio_unit": null
        }
      ],
      "additives": [],
      "is_homopolymer": true
    },
    "processing_history": "Pure PMMA films (~20 µm) prepared by casting 2 wt% THF solution on glass, dried in air and vacuum. No UV irradiation (0 h). Young's modulus measured by AFM nanoindentation (MultiMode NanoScope IIIa, diamond tip DNISP, 859 N/m, contact mode, 6.0 µm/s velocity).",
    "hierarchical_structure": "Amorphous thin film.",
    "properties": {
      "E": {
        "value": [
          1.77
        ],
        "unit": "GPa"
      }
    },
    "analysis_with_hierarchical_structure": {
      "descriptive_text": "The sample comprises an amorphous poly(methyl methacrylate) (PMMA) homopolymer fabricated as a thin film with a thickness of approximately 20 µm. Preparation involved solution casting from a 2 wt% tetrahydrofuran (THF) solution onto a glass substrate, followed by drying under ambient air and vacuum conditions without subsequent UV irradiation. Mechanical characterization was performed via AFM nanoindentation using a MultiMode NanoScope IIIa with a diamond tip (DNISP, 859 N/m) in contact mode at 6.0 µm/s velocity to evaluate the Young's modulus.",
      "reasoning_analysis": "Increasing Factors: The presence of bulky alpha-methyl and ester side groups in the methyl methacrylate repeat units restricts backbone rotation through steric hindrance, intrinsically enhancing the stiffness of the polymer chain. Additionally, the processing history includes vacuum drying, which mitigates the presence of residual THF solvent, thereby preventing plasticization that would otherwise reduce intermolecular friction and stiffness. The absence of soft additives or plasticizers in the chemical composition further preserves the inherent rigidity of the pure homopolymer. Decreasing Factors: The amorphous hierarchical structure lacks reinforcing crystalline domains, which typically contribute to higher modulus values in semi-crystalline polymers. Furthermore, the solution casting process carries a risk of trapped residual solvent within the 20 µm film despite drying, potentially increasing free volume and lowering stiffness. The explicit absence of UV irradiation indicates no photo-crosslinking occurred, leaving the chains as linear entities rather than a stiffer three-dimensional network. Dominant Factor: The intrinsic rigidity of the PMMA backbone in the glassy state is the dominant factor, establishing a high baseline modulus typical of engineering thermoplastics. While the amorphous structure prevents crystalline reinforcement, the effective removal of solvent via vacuum drying ensures that the measured modulus primarily reflects the true stiffness of the glassy polymer matrix rather than a plasticized state."
    },
    "analysis_without_hierarchical_structure": {
      "descriptive_text": "The sample comprises a poly(methyl methacrylate) homopolymer fabricated into pure films with a thickness of approximately 20 µm. Film preparation involved solution casting from a 2 wt% tetrahydrofuran solution onto a glass substrate, followed by a drying protocol encompassing both air and vacuum conditions. Mechanical characterization was performed on non-irradiated samples, where the Young's modulus was determined via atomic force microscopy nanoindentation using a diamond tip in contact mode at an indentation velocity of 6.0 µm/s.",
      "reasoning_analysis": "Increasing Factors: The chemical architecture of poly(methyl methacrylate) incorporates bulky alpha-methyl and ester side groups that impose significant steric hindrance on backbone rotation, inherently increasing chain stiffness and the Young's modulus in the glassy state. Additionally, the processing history specifies vacuum drying, which actively reduces free volume by removing residual tetrahydrofuran solvent, thereby preventing plasticization and maintaining a higher modulus. Decreasing Factors: The material exists as an amorphous homopolymer lacking crystalline domains that typically provide additional reinforcement in semi-crystalline systems. Furthermore, the explicit absence of UV irradiation precludes potential crosslinking reactions that could further restrict chain mobility, and the solution casting method carries an inherent risk of trace solvent retention which could increase free volume and soften the material. Dominant Factor: The intrinsic rigidity of the PMMA backbone in the glassy state serves as the dominant factor, as the steric restrictions imposed by the side groups fundamentally dictate a high modulus baseline that outweighs the moderate variations introduced by the absence of crosslinking or potential trace solvent residuals after the specified drying protocol."
    }
  },
  {
    "doi": "10.1002/app.34811",
    "title": "Atomic Force Microscopy Studies of Poly(methyl methacrylate) Doped with Photoinitiator",
    "year": 2011,
    "chemical_composition": {
      "repeat_unit_psmiles": "*CC(C)(C(=O)OC)*",
      "monomers": [
        {
          "name": "Methyl methacrylate",
          "smiles": "CC(=C)C(=O)OC",
          "ratio_value": null,
          "ratio_unit": null
        }
      ],
      "additives": [],
      "is_homopolymer": true
    },
    "processing_history": "Pure PMMA films (~20 µm) prepared by casting 2 wt% THF solution on glass, dried in air and vacuum. UV irradiation (32.2 W/m2, 20°C, air) for 2 h. Young's modulus measured by AFM nanoindentation (MultiMode NanoScope IIIa, diamond tip DNISP, 859 N/m, contact mode, 6.0 µm/s velocity).",
    "hierarchical_structure": "Amorphous thin film with photo-oxidized surface layer.",
    "properties": {
      "E": {
        "value": [
          2.4
        ],
        "unit": "GPa"
      }
    },
    "analysis_with_hierarchical_structure": {
      "descriptive_text": "This material is an amorphous poly(methyl methacrylate) (PMMA) homopolymer fabricated as a thin film with a thickness of approximately 20 µm. The films were prepared by casting a 2 wt% solution in tetrahydrofuran onto glass substrates, followed by drying in air and vacuum to remove the solvent. Subsequently, the samples underwent UV irradiation at an intensity of 32.2 W/m² in air at 20°C for 2 hours, resulting in a hierarchical structure characterized by a photo-oxidized surface layer. The Young's modulus was characterized using AFM nanoindentation in contact mode with a diamond tip at a velocity of 6.0 µm/s.",
      "reasoning_analysis": "Increasing Factors: The poly(methyl methacrylate) backbone possesses inherent rigidity due to the alpha-methyl group and ester side chains, and since the measurement occurs at 20°C (well below the glass transition temperature), the chains are frozen in a glassy state providing high intrinsic stiffness. Furthermore, the UV irradiation in air induces photo-oxidation, creating a surface layer enriched with polar oxygen-containing functional groups that increase intermolecular cohesive energy density and potentially introduce surface crosslinking, thereby locally increasing the modulus probed by the AFM tip. Decreasing Factors: The UV exposure also promotes chain scission mechanisms which reduce the molecular weight and entanglement density, potentially compromising the load-bearing capacity of the polymer network. Additionally, despite vacuum drying, the solvent casting process using THF carries a risk of residual solvent entrapment within the thin film, which would act as a plasticizer to increase free volume and reduce intermolecular friction, thereby lowering the modulus. Dominant Factor: While chain scission and potential residual solvent act to reduce mechanical performance, the intrinsic rigidity of the PMMA backbone in the glassy state combined with the densification and increased cohesive interactions from the photo-oxidized surface layer qualitatively dominates the local mechanical response measured by surface-sensitive AFM nanoindentation."
    },
    "analysis_without_hierarchical_structure": {
      "descriptive_text": "The sample consists of a poly(methyl methacrylate) homopolymer prepared as pure films with a thickness of approximately 20 µm. These films were fabricated by casting a 2 wt% solution in tetrahydrofuran onto glass substrates, followed by drying in both air and vacuum environments. Subsequent to film formation, the samples underwent ultraviolet irradiation at an intensity of 32.2 W/m² in air at 20°C for a duration of 2 hours. The Young's modulus was subsequently characterized using atomic force microscopy nanoindentation employing a diamond tip in contact mode at a velocity of 6.0 µm/s.",
      "reasoning_analysis": "Increasing Factors: The inherent chemical composition, specifically the presence of bulky methyl and ester side groups on the poly(methyl methacrylate) backbone, restricts polymer chain mobility through steric hindrance, intrinsically driving the Young's modulus higher by maintaining a rigid glassy state at room temperature. Additionally, the processing history involving vacuum drying effectively removes residual tetrahydrofuran solvent, preventing plasticization that would otherwise increase free volume and lower stiffness. The UV irradiation in air may also induce photo-oxidative crosslinking at the film surface, locally increasing network density and surface modulus. Decreasing Factors: UV irradiation can potentially lead to chain scission via photo-degradation mechanisms, which reduces molecular weight and entanglement density, thereby diminishing mechanical integrity. Furthermore, if the vacuum drying process was insufficient to remove all casting solvent, trace residual tetrahydrofuran would act as a plasticizer, significantly depressing the modulus. Dominant Factor: The intrinsic structural rigidity of the PMMA backbone in its glassy state, preserved by the removal of plasticizing solvent residues through vacuum drying, qualitatively dominates the final modulus behavior. While UV irradiation introduces competing surface effects detectable by nanoindentation, the fundamental mechanical integrity is governed by the non-plasticized homopolymer matrix establishing a high baseline stiffness."
    }
  },
  {
    "doi": "10.1002/app.34811",
    "title": "Atomic Force Microscopy Studies of Poly(methyl methacrylate) Doped with Photoinitiator",
    "year": 2011,
    "chemical_composition": {
      "repeat_unit_psmiles": "*CC(C)(C(=O)OC)*",
      "monomers": [
        {
          "name": "Methyl methacrylate",
          "smiles": "CC(=C)C(=O)OC",
          "ratio_value": null,
          "ratio_unit": null
        }
      ],
      "additives": [
        {
          "name": "Irgacure 651",
          "type": "photoinitiator",
          "amount_value": 5,
          "amount_unit": "wt%"
        }
      ],
      "is_homopolymer": true
    },
    "processing_history": "PMMA films doped with 5 wt% Irgacure 651 (~20 µm) prepared by casting 2 wt% THF solution on glass, dried in air and vacuum. No UV irradiation (0 h). Young's modulus measured by AFM nanoindentation (MultiMode NanoScope IIIa, diamond tip DNISP, 859 N/m, contact mode, 6.0 µm/s velocity).",
    "hierarchical_structure": "Amorphous thin film.",
    "properties": {
      "E": {
        "value": [
          1.86
        ],
        "unit": "GPa"
      }
    },
    "analysis_with_hierarchical_structure": {
      "descriptive_text": "The sample comprises an amorphous poly(methyl methacrylate) (PMMA) homopolymer thin film with a thickness of approximately 20 µm, doped with 5 wt% Irgacure 651 photoinitiator. Fabrication involved casting a 2 wt% tetrahydrofuran (THF) solution onto glass substrates, followed by drying in air and vacuum without UV irradiation. Mechanical characterization was performed via AFM nanoindentation in contact mode using a diamond tip at a velocity of 6.0 µm/s to determine the Young's modulus.",
      "reasoning_analysis": "Increasing Factors: The intrinsic stiffness of the PMMA backbone, arising from the steric hindrance of the alpha-methyl and ester side groups, restricts segmental mobility and provides a high baseline modulus characteristic of glassy polymers. Additionally, the vacuum drying step aids in removing the casting solvent, minimizing potential plasticization from residual THF. Decreasing Factors: The presence of 5 wt% Irgacure 651 without UV curing leaves the photoinitiator as a low molecular weight species dispersed within the matrix, acting as a plasticizer that increases free volume and reduces intermolecular cohesive forces. Furthermore, the solution casting process inherently risks trapping trace amounts of solvent within the amorphous structure, which would further soften the material. Dominant Factor: The plasticization effect induced by the uncured photoinitiator additive is the dominant factor. Although the PMMA backbone offers intrinsic rigidity, the disruption of chain packing and reduced intermolecular interactions caused by the 5 wt% small molecule additive qualitatively lower the Young's modulus compared to pristine, additive-free PMMA."
    },
    "analysis_without_hierarchical_structure": {
      "descriptive_text": "The sample comprises a poly(methyl methacrylate) homopolymer film doped with 5 wt% Irgacure 651 photoinitiator. Films approximately 20 µm thick were fabricated by casting a 2 wt% solution in tetrahydrofuran onto glass substrates, followed by drying in air and under vacuum without any UV irradiation. The Young's modulus was subsequently characterized via AFM nanoindentation using a diamond tip in contact mode at a velocity of 6.0 µm/s.",
      "reasoning_analysis": "Increasing Factors: The poly(methyl methacrylate) backbone possesses bulky ester side groups and an alpha-methyl substitution that impose significant steric hindrance, restricting segmental rotation and maintaining the polymer in a rigid glassy state at room temperature, which inherently supports a high Young's modulus. Furthermore, the vacuum drying step in the processing history aids in the removal of residual tetrahydrofuran solvent, mitigating potential solvent-induced plasticization that would otherwise soften the matrix. Decreasing Factors: The incorporation of 5 wt% Irgacure 651 photoinitiator, which remained unreacted due to the absence of UV irradiation, introduces low molecular weight species into the polymer matrix. These small molecules act as impurities that increase free volume and disrupt interchain cohesive forces, effectively plasticizing the system and reducing the overall stiffness. Additionally, any incomplete removal of the casting solvent during air drying could further enhance chain mobility and depress the modulus. Dominant Factor: While the intrinsic glassy nature of the PMMA backbone establishes the fundamental high-stiffness baseline of the material, the presence of the unreacted low-molecular-weight photoinitiator serves as the dominant modifying factor. This additive-induced plasticization qualitatively drives the Young's modulus lower relative to a pristine, undoped PMMA film, as no crosslinking network was formed to counteract the free volume increase."
    }
  },
  {
    "doi": "10.1002/pc.24014",
    "title": "Investigating the Effects of CNT Aspect Ratio and Agglomeration on Elastic Constants of Crosslinked Polymer Nanocomposite Using Multiscale Modeling",
    "year": 2018,
    "chemical_composition": {
      "repeat_unit_psmiles": null,
      "monomers": [
        {
          "name": "Diglycidyl ether bisphenol A",
          "smiles": "C1OC1COc2ccc(cc2)C(C)(C)c3ccc(cc3)OCC4OC4",
          "ratio_value": 2,
          "ratio_unit": "molar ratio parts"
        },
        {
          "name": "Diethylenetriamine",
          "smiles": "NCCNCCN",
          "ratio_value": 1,
          "ratio_unit": "molar ratio parts"
        }
      ],
      "additives": [
        {
          "name": "Carbon nanotube",
          "type": "filler",
          "amount_value": 7,
          "amount_unit": "vol%"
        }
      ],
      "is_homopolymer": false
    },
    "processing_history": "Molecular dynamics simulation using COMPASS force field. Crosslinking via dynamic approach (NVT 600 K, NPT 300 K). Longitudinal Young's Modulus (E_L-RVE) calculated using constant-strain minimization method on nanocomposite RVE with CNT(15,0) at 300 K.",
    "hierarchical_structure": "Crosslinked epoxy matrix with embedded CNT(15,0). CNT diameter 11.76 Angstrom, length 27 Angstrom. CNT volume fraction 7%. Transversely isotropic structure.",
    "properties": {
      "E": {
        "value": [
          59.95
        ],
        "unit": "GPa"
      }
    },
    "analysis_with_hierarchical_structure": {
      "descriptive_text": "The sample consists of a crosslinked epoxy network formed from Diglycidyl ether bisphenol A and Diethylenetriamine monomers in a 2:1 molar ratio, reinforced with 7 vol% Carbon nanotube filler. The material structure was generated via molecular dynamics simulation using the COMPASS force field, employing a dynamic crosslinking approach involving NVT equilibration at 600 K followed by NPT equilibration at 300 K. The resulting hierarchical structure features a transversely isotropic arrangement with embedded CNT(15,0) tubes having a diameter of 11.76 Angstrom and a length of 27 Angstrom, where the Longitudinal Young's Modulus was calculated using a constant-strain minimization method on the nanocomposite representative volume element at 300 K.",
      "reasoning_analysis": "Increasing Factors: The formation of a covalently crosslinked epoxy network from DGEBA and DETA creates a rigid thermoset matrix with restricted segmental mobility, establishing a high baseline stiffness. The incorporation of Carbon nanotubes at 7 vol% introduces a phase with an intrinsically superior elastic modulus compared to the polymer matrix, and the measurement at 300 K ensures the matrix is in a glassy state, further maximizing stiffness. The longitudinal measurement orientation aligns with the CNT axis, optimizing load bearing along the tube direction. Decreasing Factors: The specific hierarchical structure reveals an extremely low aspect ratio for the CNTs (length 27 Angstrom vs diameter 11.76 Angstrom), which severely limits the efficiency of stress transfer from the matrix to the filler compared to high-aspect-ratio nanotubes. This geometric constraint reduces the reinforcement effectiveness, as the short tubes behave more like rigid particles than continuous fibers. Additionally, the compliance of the epoxy matrix relative to the CNTs limits the overall composite modulus according to rule-of-mixtures bounds. Dominant Factor: The high intrinsic stiffness of the carbon nanotube filler combined with the rigid crosslinked epoxy matrix qualitatively dominates the mechanical response, driving the Young's Modulus significantly higher than that of the neat polymer. However, the final magnitude is substantially moderated by the low aspect ratio of the nanotubes, which prevents the composite from achieving the theoretical maximum modulus expected for aligned, high-aspect-ratio CNT reinforcements."
    },
    "analysis_without_hierarchical_structure": {
      "descriptive_text": "The sample comprises an epoxy nanocomposite system synthesized from Diglycidyl ether bisphenol A and Diethylenetriamine in a 2:1 molar ratio, reinforced with 7 vol% Carbon nanotube filler. The material structure was generated through molecular dynamics simulation utilizing the COMPASS force field, where crosslinking was achieved via a dynamic approach involving an NVT ensemble at 600 K followed by an NPT ensemble at 300 K. The Longitudinal Young's Modulus was determined using a constant-strain minimization method on a nanocomposite Representative Volume Element incorporating CNT(15,0) at 300 K.",
      "reasoning_analysis": "Increasing Factors: The formation of a densely crosslinked thermoset network between the epoxy prepolymer and the amine hardener restricts chain segmental motion, inherently enhancing stiffness. Furthermore, the presence of rigid aromatic rings within the Diglycidyl ether bisphenol A backbone contributes to high intrinsic matrix rigidity. Most significantly, the incorporation of 7 vol% Carbon nanotubes introduces a filler with exceptional intrinsic stiffness and high aspect ratio, which strongly reinforces the composite along the longitudinal axis. Decreasing Factors: The Diethylenetriamine curing agent introduces flexible aliphatic chains between crosslink points, which provides some compliance compared to a fully aromatic network structure. Additionally, the dynamic crosslinking simulation protocol may result in slightly higher free volume or less optimal packing density compared to a perfectly cured experimental specimen, potentially reducing the effective load transfer efficiency. Dominant Factor: The reinforcement effect of the Carbon nanotubes at 7 vol% loading qualitatively dominates the mechanical behavior; given the calculation of Longitudinal Young's Modulus on an RVE containing aligned CNT(15,0), the extreme stiffness of the nanotubes along their axis overshadows the matrix contributions and flexible curing agent segments, driving the overall composite modulus significantly higher than the neat epoxy network."
    }
  },
  {
    "doi": null,
    "title": "The use of the PeakForce $\\mathsf { T M }$ quantitative nanomechanical mapping AFM-based method for high-resolution Young's modulus measurement of polymers",
    "year": 2011,
    "chemical_composition": {
      "repeat_unit_psmiles": null,
      "monomers": [],
      "additives": [],
      "is_homopolymer": false
    },
    "processing_history": "Bulk material, surface prepared by ultramicrotomy at -40 to -140 C. Young's modulus measured by AFM PeakForce QNM using Tap190 probe (Silicon tip, 56 N/m), 2 kHz freq, 300 nm amplitude.",
