Repository: hhtrick/HHT-code

# HHT training framework

This directory contains model training, embedding precomputation, inference, article-level baselines and the curated datasets. All commands below assume that the working directory is `train_code/`.

## 3. Datasets and fixed partitions

Each main dataset is a JSON array at `dataset/{property}/{property}.json`. Entries contain source metadata, `chemical_composition`, `processing_history`, `hierarchical_structure`, `properties`, and two generated-analysis objects. Targets are stored as `properties[property]["value"]`; source metadata and target values are not predictive input fields.

| Property | Train | Validation | Test | Total |
|---|---:|---:|---:|---:|

File: train_code/dataset/E/E.json (part 31 of 204)
[
    "hierarchical_structure": "Bulk Photostress coating 1, ultramicrotomed surface.",
    "properties": {
      "E": {
        "value": [
          2.73
        ],
        "unit": "GPa"
      }
    },
    "analysis_with_hierarchical_structure": {
      "descriptive_text": "The sample comprises a bulk photostress coating material identified as a non-homopolymer system. The hierarchical structure is defined by a bulk morphology with a surface prepared via ultramicrotomy performed at cryogenic temperatures ranging from -40 to -140 °C. Mechanical characterization was conducted on this ultramicrotomed surface using Atomic Force Microscopy (AFM) in PeakForce Quantitative Nanomechanical Mapping (QNM) mode, utilizing a Tap190 silicon probe with a spring constant of 56 N/m at a frequency of 2 kHz and an amplitude of 300 nm to determine the Young's modulus.",
      "reasoning_analysis": "Increasing Factors: The functional classification as a photostress coating implies a material engineered for precise strain transfer, typically requiring a rigid, potentially crosslinked network architecture that inherently drives the Young's modulus higher. Additionally, the processing history involving cryogenic ultramicrotomy (-40 to -140 °C) prevents plastic deformation and surface smearing during preparation, preserving the intrinsic high-stiffness structure at the measurement interface. Decreasing Factors: The designation as a non-homopolymer suggests a copolymer or blend system where phase separation could introduce compliant soft domains that lower the effective modulus. Furthermore, surface-sensitive AFM measurements may detect increased chain mobility or residual stress relaxation near the surface that is not representative of the bulk, potentially reducing the measured stiffness. Dominant Factor: The intrinsic rigidity required for the coating's photoelastic function, preserved by the cryogenic surface preparation which eliminates thermal softening artifacts, qualitatively dominates the final Young's modulus behavior, ensuring the material exhibits high stiffness relative to standard thermoplastic coatings."
    },
    "analysis_without_hierarchical_structure": {
      "descriptive_text": "The sample comprises a bulk polymer material characterized as a non-homopolymer system. Surface preparation was achieved through ultramicrotomy performed at cryogenic temperatures between -40 and -140 °C. The Young's modulus was subsequently determined via Atomic Force Microscopy (AFM) in PeakForce QNM mode, employing a Tap190 silicon probe with a spring constant of 56 N/m at an oscillation frequency of 2 kHz and an amplitude of 300 nm.",
      "reasoning_analysis": "Increasing Factors: The processing history dictates a high-frequency measurement (2 kHz) using AFM PeakForce QNM, which kinetically restricts polymer chain relaxation and viscoelastic flow, thereby yielding a higher apparent Young's modulus compared to quasi-static mechanical testing. Additionally, surface preparation via cryogenic ultramicrotomy prevents thermal smearing and mechanical damage, preserving the intrinsic structural integrity required for accurate stiffness measurement. Decreasing Factors: The chemical composition indicates a complete absence of reinforcing additives such as fillers or nanoparticles, limiting the modulus to the intrinsic stiffness of the organic matrix without composite reinforcement. Furthermore, the non-homopolymer classification implies a complex architecture potentially containing soft segments or phase-separated domains; local measurement on these compliant regions would significantly reduce the observed modulus. Dominant Factor: The high-frequency dynamic measurement condition qualitatively dominates the final E behavior by shifting the probing timescale below the characteristic relaxation time of the polymer segments, inherently stiffening the response; however, this effect is modulated by the non-homopolymer morphology, where the specific local phase contacted by the probe determines whether the measured stiffness reflects the hard matrix or soft domains."
    }
  },
  {
    "doi": null,
    "title": "The use of the PeakForce $\\mathsf { T M }$ quantitative nanomechanical mapping AFM-based method for high-resolution Young's modulus measurement of polymers",
    "year": 2011,
    "chemical_composition": {
      "repeat_unit_psmiles": null,
      "monomers": [
        {
          "name": "Bisphenol A",
          "smiles": null,
          "ratio_value": null,
          "ratio_unit": null
        },
        {
          "name": "Phosgene",
          "smiles": null,
          "ratio_value": null,
          "ratio_unit": null
        }
      ],
      "additives": [],
      "is_homopolymer": false
    },
    "processing_history": "Bulk material, surface prepared by ultramicrotomy at -40 to -140 C. Young's modulus measured by AFM PeakForce QNM using Tap525 probe (Silicon tip, 97 N/m), 2 kHz freq, 300 nm amplitude.",
    "hierarchical_structure": "Bulk Polycarbonate, ultramicrotomed surface.",
    "properties": {
      "E": {
        "value": [
          2.49
        ],
        "unit": "GPa"
      }
    },
    "analysis_with_hierarchical_structure": {
      "descriptive_text": "The sample comprises a bulk polycarbonate synthesized from Bisphenol A and Phosgene monomers. The material exists as a bulk solid with an ultramicrotomed surface structure. Surface preparation was conducted via ultramicrotomy at cryogenic temperatures between -40 and -140 °C, followed by mechanical characterization using Atomic Force Microscopy (AFM) in PeakForce QNM mode with a Tap525 silicon probe operating at 2 kHz frequency and 300 nm amplitude.",
      "reasoning_analysis": "Increasing Factors: The incorporation of bulky aromatic rings within the Bisphenol A units provides significant backbone rigidity and steric hindrance, intrinsically elevating the Young's modulus compared to aliphatic polymers. Additionally, the bulk material state implies a dense packing without macroscopic voids, and the cryogenic ultramicrotomy processing (-40 to -140 °C) ensures the surface is cut well below the glass transition temperature, preventing thermal relaxation or plastic deformation that could otherwise compromise the surface stiffness. Decreasing Factors: The amorphous nature of the polycarbonate lacks the reinforcing effect of crystalline domains, which typically exhibit higher modulus values than their amorphous counterparts. Furthermore, the absence of reinforcing additives or fillers means the modulus relies solely on the polymer matrix, and nanoscale AFM measurement may be sensitive to enhanced surface chain mobility or tip-sample convolution effects that can artifactually lower the measured local modulus relative to macroscopic tensile tests. Dominant Factor: The intrinsic stiffness conferred by the aromatic chemical backbone is the primary determinant of the material's high modulus, as the cryogenic processing history successfully preserves this bulk mechanical integrity at the surface, outweighing the softening effects associated with the amorphous structure and lack of fillers."
    },
    "analysis_without_hierarchical_structure": {
      "descriptive_text": "The sample comprises a polycarbonate derived from the condensation of Bisphenol A and Phosgene monomers. Prepared as a bulk material, the surface was refined through ultramicrotomy at cryogenic temperatures between -40 and -140 °C. Mechanical characterization was performed by measuring the Young's modulus using Atomic Force Microscopy in PeakForce Quantitative Nanomechanical Mapping mode, utilizing a Tap525 silicon probe with a spring constant of 97 N/m at a frequency of 2 kHz and an amplitude of 300 nm.",
      "reasoning_analysis": "Increasing Factors: The incorporation of rigid aromatic bisphenol A units within the polymer backbone significantly restricts chain segment rotation, intrinsically enhancing the stiffness and driving the Young's modulus higher. Additionally, the processing history involving cryogenic ultramicrotomy minimizes thermal deformation and plastic damage during surface preparation, preserving the structural integrity required to maintain a higher apparent modulus at the measurement interface. Decreasing Factors: The typically amorphous nature of this polycarbonate system lacks the reinforcing contribution of crystalline domains, which limits the modulus compared to semi-crystalline counterparts. Furthermore, the use of AFM probes surface properties where chain ends and reduced coordination may increase local mobility, potentially resulting in a locally reduced modulus measurement relative to macroscopic bulk values. Dominant Factor: While the amorphous structure and surface measurement technique introduce factors that may lower the apparent stiffness, the intrinsic rigidity provided by the aromatic backbone chemistry is the dominant factor establishing the fundamental mechanical resistance, with the cryogenic preparation serving as a critical secondary factor that ensures this intrinsic modulus is measured without artificial softening artifacts."
    }
  },
  {
    "doi": "10.1002/pc.24014",
    "title": "Investigating the Effects of CNT Aspect Ratio and Agglomeration on Elastic Constants of Crosslinked Polymer Nanocomposite Using Multiscale Modeling",
    "year": 2018,
    "chemical_composition": {
      "repeat_unit_psmiles": null,
      "monomers": [
        {
          "name": "Diglycidyl ether bisphenol A",
          "smiles": "C1OC1COc2ccc(cc2)C(C)(C)c3ccc(cc3)OCC4OC4",
          "ratio_value": 2,
          "ratio_unit": "molar ratio parts"
        },
        {
          "name": "Diethylenetriamine",
          "smiles": "NCCNCCN",
          "ratio_value": 1,
          "ratio_unit": "molar ratio parts"
        }
      ],
      "additives": [
        {
          "name": "Carbon nanotube",
          "type": "filler",
          "amount_value": 7,
          "amount_unit": "vol%"
        }
      ],
      "is_homopolymer": false
    },
    "processing_history": "Molecular dynamics simulation using COMPASS force field. Crosslinking via dynamic approach (NVT 600 K, NPT 300 K). Transverse Young's Modulus (E_T-RVE) calculated using constant-strain minimization method on nanocomposite RVE with CNT(10,0) at 300 K.",
    "hierarchical_structure": "Crosslinked epoxy matrix with embedded CNT(10,0). CNT diameter 7.82 Angstrom, length 27 Angstrom. CNT volume fraction 7%. Transversely isotropic structure.",
    "properties": {
      "E": {
        "value": [
          3.03
        ],
        "unit": "GPa"
      }
    },
    "analysis_with_hierarchical_structure": {
      "descriptive_text": "The sample is a nanocomposite consisting of a crosslinked epoxy matrix synthesized from Diglycidyl ether bisphenol A and Diethylenetriamine in a 2:1 molar ratio, embedded with Carbon nanotubes (CNT) of the (10,0) chirality at a volume fraction of 7%. The material structure was generated through molecular dynamics simulation using the COMPASS force field, employing a dynamic crosslinking approach with NVT equilibration at 600 K followed by NPT equilibration at 300 K. The resulting hierarchical structure is transversely isotropic, featuring CNTs with a diameter of 7.82 Angstroms and a length of 27 Angstroms, where the Transverse Young's Modulus was determined via constant-strain minimization on the nanocomposite representative volume element at 300 K.",
      "reasoning_analysis": "Increasing Factors: The formation of a densely crosslinked epoxy network using Diglycidyl ether bisphenol A and Diethylenetriamine establishes a rigid matrix baseline that restricts segmental mobility. Additionally, the incorporation of Carbon nanotubes at 7 vol% introduces a phase with significantly higher intrinsic stiffness compared to the polymer matrix, which generally contributes to an increase in the composite modulus. Decreasing Factors: The measurement of the Transverse Young's Modulus implies loading perpendicular to the nanotube axis, where the reinforcement efficiency is markedly lower than in the longitudinal direction due to the reliance on matrix deformation. Furthermore, the extremely short length of the CNTs (27 Angstroms) results in a very low aspect ratio, severely limiting stress transfer capabilities and reducing the effective reinforcement contribution compared to high-aspect-ratio fibers. Dominant Factor: The transverse orientation of the load relative to the nanotube axis combined with the low aspect ratio of the fillers renders the mechanical response matrix-dominated; therefore, the stiffness of the crosslinked epoxy network and the interfacial interactions qualitatively dominate the final Transverse Young's Modulus behavior rather than the intrinsic axial stiffness of the carbon nanotubes."
    },
    "analysis_without_hierarchical_structure": {
      "descriptive_text": "The sample comprises an epoxy nanocomposite system synthesized from Diglycidyl ether bisphenol A and Diethylenetriamine at a 2:1 molar ratio, reinforced with 7 vol% Carbon nanotube filler. The material structure was modeled using molecular dynamics simulation with the COMPASS force field, utilizing a dynamic crosslinking approach involving an NVT ensemble at 600 K followed by an NPT ensemble at 300 K. The Transverse Young's Modulus was determined via constant-strain minimization on a nanocomposite Representative Volume Element containing CNT(10,0) at 300 K.",
      "reasoning_analysis": "Increasing Factors: The chemical composition features aromatic rings within the Diglycidyl ether bisphenol A backbone which provide intrinsic chain stiffness, while the crosslinking reaction with Diethylenetriamine creates a rigid thermoset network that restricts chain mobility. Furthermore, the inclusion of 7 vol% Carbon nanotubes introduces a reinforcement phase with an exceptionally high intrinsic modulus that constrains matrix deformation. Decreasing Factors: The specific measurement of Transverse Young's Modulus means the applied load is perpendicular to the CNT axis, significantly reducing the filler's reinforcement efficiency compared to axial loading where covalent bonds bear the load. Additionally, potential weak non-bonded interactions at the CNT-matrix interface in the simulation could allow for interfacial slippage, limiting stress transfer. Dominant Factor: The incorporation of the high-stiffness Carbon nanotube filler at 7 vol% serves as the dominant factor, as the geometric constraint imposed by the rigid nanotubes on the epoxy matrix qualitatively drives the overall composite modulus higher than that of the neat crosslinked polymer, despite the limitations imposed by the transverse loading orientation."
    }
  },
  {
    "doi": null,
    "title": "The use of the PeakForce $\\mathsf { T M }$ quantitative nanomechanical mapping AFM-based method for high-resolution Young's modulus measurement of polymers",
    "year": 2011,
    "chemical_composition": {
      "repeat_unit_psmiles": null,
      "monomers": [
        {
          "name": "Bisphenol A",
          "smiles": null,
          "ratio_value": null,
          "ratio_unit": null
        },
        {
          "name": "Phosgene",
          "smiles": null,
          "ratio_value": null,
          "ratio_unit": null
        }
      ],
      "additives": [],
      "is_homopolymer": false
    },
    "processing_history": "Bulk material, surface prepared by ultramicrotomy at -40 to -140 C. Young's modulus measured by Instrumented Indentation Testing (IIT) using NanoTest platform, Berkovich diamond indenter, 20 mN force, 0.67 mN/s loading rate.",
    "hierarchical_structure": "Bulk Polycarbonate, ultramicrotomed surface.",
    "properties": {
      "E": {
        "value": [
          2.68
        ],
        "unit": "GPa"
      }
    },
    "analysis_with_hierarchical_structure": {
      "descriptive_text": "The sample comprises a bulk polycarbonate derived from the polycondensation of Bisphenol A and Phosgene monomers. To facilitate mechanical characterization, the surface was prepared by ultramicrotomy at cryogenic temperatures between -40 and -140 °C. The Young's modulus was determined via Instrumented Indentation Testing using a NanoTest platform with a Berkovich diamond indenter, employing a maximum force of 20 mN and a loading rate of 0.67 mN/s.",
      "reasoning_analysis": "Increasing Factors: The incorporation of rigid aromatic rings within the Bisphenol A repeating units significantly restricts segmental rotation, inherently increasing the chain stiffness and consequently the Young's modulus. Additionally, the bulk nature of the material suggests a dense packing without voids, which supports a higher modulus compared to porous equivalents. The cryogenic ultramicrotomy processing minimizes thermal smearing or plastic deformation during surface preparation, ensuring the measured surface stiffness accurately reflects the intrinsic bulk resistance to deformation. Decreasing Factors: As a typically amorphous thermoplastic, the lack of crystalline domains means there is no reinforcement from ordered lamellar structures, which generally results in a lower modulus compared to semi-crystalline polymers of similar chemical backbone. Furthermore, the carbonate linkages introduce some flexibility between the rigid aromatic groups, preventing the modulus from reaching levels seen in fully aromatic rigid-rod polymers. Dominant Factor: The dominant factor governing the Young's modulus is the intrinsic rigidity of the polymer backbone derived from the Bisphenol A aromatic groups. While the amorphous structure limits the upper bound of stiffness compared to crystalline materials, the dense bulk packing and the preservation of surface integrity through cryogenic processing ensure that the measured modulus primarily reflects the high intrinsic stiffness of the polycarbonate chains rather than artifacts from processing-induced damage or porosity."
    },
    "analysis_without_hierarchical_structure": {
      "descriptive_text": "The polymer sample is synthesized from Bisphenol A and Phosgene monomers, forming a polycarbonate structure. The material was processed as a bulk specimen, with the surface prepared via ultramicrotomy conducted at cryogenic temperatures ranging from -40 to -140 °C to ensure minimal thermal disturbance. Subsequent mechanical characterization involved measuring the Young's modulus using Instrumented Indentation Testing on a NanoTest platform equipped with a Berkovich diamond indenter, applying a maximum force of 20 mN at a loading rate of 0.67 mN/s.",
      "reasoning_analysis": "Increasing Factors: The incorporation of Bisphenol A introduces bulky phenyl groups into the polymer backbone, which impose significant steric hindrance and restrict segmental rotation, thereby intrinsically increasing the stiffness and Young's modulus. Furthermore, the cryogenic ultramicrotomy processing history prevents thermal softening or mechanical smearing of the surface during preparation, ensuring that the measured surface stiffness accurately reflects the rigid bulk material rather than a deformable surface layer. Decreasing Factors: The absence of crystalline domains, typical for this bisphenol-based polycarbonate structure, limits the modulus compared to semi-crystalline engineering thermoplastics, as the amorphous packing offers less resistance to elastic deformation. Additionally, the viscoelastic nature of the polymer during Instrumented Indentation Testing may lead to time-dependent creep under the 0.67 mN/s loading rate, potentially resulting in an apparent reduction in the calculated modulus if not fully corrected for viscous flow. Dominant Factor: The intrinsic chain stiffness conferred by the aromatic Bisphenol A units dominates the mechanical response, establishing a robust baseline modulus; however, the fidelity of this measurement is critically maintained by the cryogenic surface preparation, which prevents artifact-induced softening that would otherwise obscure the material's true structural rigidity."
    }
  },
  {
    "doi": "10.1002/app.34811",
    "title": "Atomic Force Microscopy Studies of Poly(methyl methacrylate) Doped with Photoinitiator",
    "year": 2011,
    "chemical_composition": {
      "repeat_unit_psmiles": "*CC(C)(C(=O)OC)*",
      "monomers": [
        {
          "name": "Methyl methacrylate",
          "smiles": "CC(=C)C(=O)OC",
          "ratio_value": null,
          "ratio_unit": null
        }
      ],
      "additives": [],
      "is_homopolymer": true
    },
    "processing_history": "Pure PMMA films (~20 µm) prepared by casting 2 wt% THF solution on glass, dried in air and vacuum. UV irradiation (32.2 W/m2, 20°C, air) for 8 h. Young's modulus measured by AFM nanoindentation (MultiMode NanoScope IIIa, diamond tip DNISP, 859 N/m, contact mode, 6.0 µm/s velocity).",
    "hierarchical_structure": "Amorphous thin film with photo-oxidized surface layer.",
    "properties": {
      "E": {
        "value": [
          2.89
        ],
        "unit": "GPa"
      }
    },
    "analysis_with_hierarchical_structure": {
      "descriptive_text": "The sample comprises an amorphous poly(methyl methacrylate) homopolymer thin film with a thickness of approximately 20 µm. Films were prepared by casting a 2 wt% tetrahydrofuran solution onto glass substrates, followed by drying in air and vacuum to eliminate residual solvent. The material subsequently underwent UV irradiation at 32.2 W/m² in air at 20°C for 8 hours, resulting in a photo-oxidized surface layer. Mechanical characterization was performed via AFM nanoindentation using a diamond tip in contact mode at a velocity of 6.0 µm/s to determine the Young's modulus.",
      "reasoning_analysis": "Increasing Factors: The intrinsic glassy state of poly(methyl methacrylate) at room temperature ensures restricted segmental motion, providing a high baseline stiffness. The vacuum drying step mitigates the presence of residual tetrahydrofuran, preventing solvent-induced plasticization that would lower the modulus. Furthermore, the UV irradiation process induces photo-oxidation, which typically promotes surface crosslinking and the formation of rigid oxidized species, thereby increasing the local stiffness of the surface layer probed by the indentation tip. Decreasing Factors: Prolonged UV exposure can simultaneously cause chain scission within the polymer backbone, reducing molecular weight and entanglement density, which tends to decrease the modulus. Additionally, free surface effects inherent to thin film geometries can enhance chain mobility relative to the bulk material, potentially reducing stiffness. Dominant Factor: The dominant factor is the UV-induced modification of the surface layer combined with the surface-sensitive nature of the AFM nanoindentation technique. The stiffening effect of the photo-oxidized, crosslinked surface crust qualitatively overrides the potential softening effects of bulk chain scission or intrinsic polymer mobility, leading to a net increase in the measured local Young's modulus relative to untreated films."
    },
    "analysis_without_hierarchical_structure": {
      "descriptive_text": "The sample consists of a poly(methyl methacrylate) homopolymer formed into pure films with a thickness of approximately 20 µm. These films were prepared by casting a 2 wt% solution in tetrahydrofuran onto a glass substrate, followed by drying in both air and vacuum environments. Subsequently, the material underwent UV irradiation at an intensity of 32.2 W/m² in air at 20°C for 8 hours. The Young's modulus was characterized using AFM nanoindentation in contact mode with a diamond tip at a velocity of 6.0 µm/s.",
      "reasoning_analysis": "Increasing Factors: The chemical composition comprises poly(methyl methacrylate), where the alpha-methyl group and bulky ester side chains impose significant steric hindrance, restricting backbone rotation and establishing a rigid glassy state at room temperature that intrinsically drives the modulus higher. Additionally, the processing history includes vacuum drying, which effectively removes residual tetrahydrofuran solvent, preventing plasticization effects that would otherwise increase free volume and lower stiffness. Decreasing Factors: The UV irradiation step performed in air introduces the risk of photo-oxidative degradation, potentially leading to chain scission which reduces molecular weight and entanglement density, thereby decreasing the modulus. Furthermore, any incomplete removal of the casting solvent during the drying phase could act as a plasticizer, reducing intermolecular forces. Dominant Factor: The intrinsic structural rigidity of the PMMA backbone in its glassy state, reinforced by the removal of plasticizing solvent through vacuum drying, qualitatively dominates the mechanical response. While UV exposure introduces a degradation pathway, PMMA possesses relatively high UV stability, suggesting the fundamental chain stiffness and dense packing achieved through proper drying dictate the primary modulus behavior over the moderate irradiation duration."
    }
  },
  {
    "doi": "10.1002/app.34811",
    "title": "Atomic Force Microscopy Studies of Poly(methyl methacrylate) Doped with Photoinitiator",
    "year": 2011,
    "chemical_composition": {
      "repeat_unit_psmiles": "*CC(C)(C(=O)OC)*",
      "monomers": [
        {
          "name": "Methyl methacrylate",
          "smiles": "CC(=C)C(=O)OC",
          "ratio_value": null,
          "ratio_unit": null
        }
      ],
      "additives": [],
      "is_homopolymer": true
    },
    "processing_history": "Pure PMMA films (~20 µm) prepared by casting 2 wt% THF solution on glass, dried in air and vacuum. UV irradiation (32.2 W/m2, 20°C, air) for 4 h. Young's modulus measured by AFM nanoindentation (MultiMode NanoScope IIIa, diamond tip DNISP, 859 N/m, contact mode, 6.0 µm/s velocity).",
    "hierarchical_structure": "Amorphous thin film with photo-oxidized surface layer.",
    "properties": {
      "E": {
        "value": [
          2.66
        ],
        "unit": "GPa"
      }
    },
    "analysis_with_hierarchical_structure": {
      "descriptive_text": "The sample consists of an amorphous poly(methyl methacrylate) (PMMA) homopolymer thin film with a thickness of approximately 20 µm. It was fabricated by casting a 2 wt% solution in tetrahydrofuran (THF) onto a glass substrate, followed by drying in air and vacuum. The film underwent UV irradiation at an intensity of 32.2 W/m² in air at 20°C for 4 hours, resulting in the formation of a photo-oxidized surface layer. Mechanical characterization was performed via AFM nanoindentation using a diamond tip in contact mode.",
      "reasoning_analysis": "Increasing Factors: The polymer is in a glassy state at room temperature, well below its glass transition temperature, which intrinsically provides high chain stiffness and resistance to deformation. The vacuum drying step minimizes residual THF solvent, preventing plasticization that would otherwise lower the modulus. Furthermore, the UV irradiation induces photo-oxidation, introducing polar functional groups and potential crosslinking within the surface layer, which increases intermolecular forces and cohesive energy density, thereby stiffening the surface region. Decreasing Factors: The material is completely amorphous, lacking the reinforcing effect of crystalline domains that typically enhance modulus in semi-crystalline polymers. Additionally, UV irradiation can induce chain scission and molecular weight reduction, which may compromise the mechanical integrity and reduce the modulus if degradation outweighs crosslinking. Dominant Factor: Given that AFM nanoindentation is a surface-sensitive technique, the properties of the photo-oxidized surface layer qualitatively dominate the measured modulus over the bulk film properties. While bulk chain scission may reduce integrity, the increased cohesive energy density and potential crosslinking within the oxidized surface layer typically result in a localized increase in stiffness detected by the nanoindentation probe."
    },
    "analysis_without_hierarchical_structure": {
      "descriptive_text": "The sample consists of a poly(methyl methacrylate) homopolymer prepared as pure films with a thickness of approximately 20 µm. These films were fabricated by casting a 2 wt% solution in tetrahydrofuran onto glass substrates, followed by drying in air and under vacuum. Subsequently, the films underwent UV irradiation at an intensity of 32.2 W/m² in air at 20°C for 4 hours. The Young's modulus was characterized using AFM nanoindentation in contact mode with a diamond tip at a velocity of 6.0 µm/s.",
      "reasoning_analysis": "Increasing Factors: The chemical composition comprises a poly(methyl methacrylate) homopolymer, where the bulky alpha-methyl and ester side groups impose significant steric hindrance on backbone rotation, locking the chains in a rigid glassy state at room temperature that intrinsically drives the Young's modulus higher. Additionally, the processing history includes vacuum drying which effectively removes the tetrahydrofuran casting solvent, preventing plasticization that would increase free volume and lower stiffness, while the confinement of the thin film on a rigid glass substrate may restrict segmental mobility near the interface. Decreasing Factors: The UV irradiation step conducted in air exposes the polymer to high-energy photons that can induce photo-oxidative degradation, leading to chain scission and the potential formation of micro-voids or surface crazing which compromise the structural integrity and reduce the load-bearing capacity. Dominant Factor: The inherent structural rigidity provided by the glassy state of the PMMA backbone qualitatively dominates the final Young's modulus behavior by establishing a high baseline stiffness; however, the surface-sensitive nature of the AFM measurement implies that the UV-induced surface degradation represents the critical processing variable that may cause the measured modulus to deviate downward from the pristine bulk value."
    }
  },
  {
    "doi": "10.1002/pc.24014",
    "title": "Investigating the Effects of CNT Aspect Ratio and Agglomeration on Elastic Constants of Crosslinked Polymer Nanocomposite Using Multiscale Modeling",
    "year": 2018,
    "chemical_composition": {
      "repeat_unit_psmiles": null,
      "monomers": [
        {
          "name": "Diglycidyl ether bisphenol A",
          "smiles": "C1OC1COc2ccc(cc2)C(C)(C)c3ccc(cc3)OCC4OC4",
          "ratio_value": 2,
          "ratio_unit": "molar ratio parts"
        },
        {
          "name": "Diethylenetriamine",
          "smiles": "NCCNCCN",
          "ratio_value": 1,
          "ratio_unit": "molar ratio parts"
        }
      ],
      "additives": [
        {
          "name": "Carbon nanotube",
          "type": "filler",
          "amount_value": 7,
          "amount_unit": "vol%"
        }
      ],
      "is_homopolymer": false
    },
    "processing_history": "Molecular dynamics simulation using COMPASS force field. Crosslinking via dynamic approach (NVT 600 K, NPT 300 K). Transverse Young's Modulus (E_T-RVE) calculated using constant-strain minimization method on nanocomposite RVE with CNT(15,0) at 300 K.",
    "hierarchical_structure": "Crosslinked epoxy matrix with embedded CNT(15,0). CNT diameter 11.76 Angstrom, length 27 Angstrom. CNT volume fraction 7%. Transversely isotropic structure.",
    "properties": {
      "E": {
        "value": [
          3.05
        ],
        "unit": "GPa"
      }
    },
    "analysis_with_hierarchical_structure": {
      "descriptive_text": "The sample is a crosslinked epoxy nanocomposite composed of Diglycidyl ether bisphenol A (DGEBA) and Diethylenetriamine (DETA) reacted in a 2:1 molar ratio, reinforced with Carbon nanotubes (CNT) at a 7 vol% loading. The CNTs are specified as CNT(15,0) with a diameter of 11.76 Angstroms and a length of 27 Angstroms, embedded within the matrix to form a transversely isotropic structure. The material system was generated via Molecular Dynamics simulations using the COMPASS force field, employing a dynamic crosslinking approach with NVT equilibration at 600 K followed by NPT equilibration at 300 K. The Transverse Young's Modulus was subsequently calculated using a constant-strain minimization method on the nanocomposite Representative Volume Element (RVE) at 300 K.",
      "reasoning_analysis": "Increasing Factors: The formation of a covalently crosslinked epoxy network between DGEBA and DETA significantly restricts chain segmental motion, establishing a rigid matrix baseline that inherently increases the Young's Modulus. Additionally, the inclusion of Carbon nanotubes at a substantial 7 vol% introduces a phase with intrinsically high stiffness, which generally reinforces the composite modulus relative to the neat polymer. The simulation processing history involving high-temperature NVT equilibration followed by NPT relaxation aims to optimize packing density, which can further enhance stiffness by reducing free volume. Decreasing Factors: The measurement of the Transverse Young's Modulus implies loading perpendicular to the primary alignment axis of the CNTs, where the reinforcement efficiency is significantly lower compared to longitudinal loading due to reduced load transfer to the CNT axial stiffness. Furthermore, the extremely short length of the CNTs (27 Angstroms) results in a very low aspect ratio, severely limiting the shear lag effect and preventing the nanotubes from acting as effective continuous load-bearing fibers. Dominant Factor: While the rigid CNT fillers contribute to stiffness, the dominant factor governing the Transverse Young's Modulus is the properties of the crosslinked epoxy matrix itself, as the transverse orientation and negligible aspect ratio of the CNTs restrict their ability to dominate the mechanical response, making the crosslink density and matrix packing the primary determinants of the final modulus behavior."
    },
    "analysis_without_hierarchical_structure": {
      "descriptive_text": "The sample comprises an epoxy nanocomposite system constituted by Diglycidyl ether bisphenol A and Diethylenetriamine in a 2:1 molar ratio, reinforced with 7 vol% Carbon nanotube filler. The material architecture was established through molecular dynamics simulation using the COMPASS force field, utilizing a dynamic crosslinking protocol with NVT equilibration at 600 K followed by NPT equilibration at 300 K. The Transverse Young's Modulus was determined via constant-strain minimization on a nanocomposite representative volume element containing CNT(15,0) at 300 K.",
      "reasoning_analysis": "Increasing Factors: The formation of a densely crosslinked thermoset network between Diglycidyl ether bisphenol A and Diethylenetriamine creates a rigid matrix, particularly as the simulation temperature of 300 K is likely below the glass transition temperature of the cured epoxy, ensuring a glassy state with high stiffness. Additionally, the incorporation of Carbon nanotubes at 7 vol% introduces a filler with exceptional intrinsic axial stiffness, and the aromatic rings within the DGEBA monomer contribute to backbone rigidity, collectively driving the Young's Modulus higher. Decreasing Factors: The specific measurement of Transverse Young's Modulus implies loading perpendicular to the primary axis of the CNT(15,0), where the reinforcement efficiency is inherently lower compared to longitudinal loading due to the anisotropic nature of nanotubes. Furthermore, in molecular dynamics simulations, the interface between the polymer matrix and the nanotube often relies on non-bonded interactions unless specifically crosslinked, which may allow for interfacial sliding under transverse strain, reducing the effective modulus compared to a perfectly bonded theoretical limit. Dominant Factor: The presence of the Carbon nanotube filler at a significant volume fraction of 7 vol% qualitatively dominates the mechanical response. Despite the directional dependence of the transverse modulus and potential interfacial limitations, the immense stiffness disparity between the carbon nanotubes and the epoxy matrix ensures that the composite modulus is primarily driven upward by the filler content relative to the neat polymer system."
    }
  },
  {
    "doi": null,
    "title": "The use of the PeakForce $\\mathsf { T M }$ quantitative nanomechanical mapping AFM-based method for high-resolution Young's modulus measurement of polymers",
    "year": 2011,
    "chemical_composition": {
      "repeat_unit_psmiles": null,
      "monomers": [],
      "additives": [],
      "is_homopolymer": false
    },
    "processing_history": "Bulk material, surface prepared by ultramicrotomy at -40 to -140 C. Young's modulus measured by AFM PeakForce QNM using Tap525 probe (Silicon tip, 97 N/m), 2 kHz freq, 300 nm amplitude.",
    "hierarchical_structure": "Bulk Photostress coating 1, ultramicrotomed surface.",
    "properties": {
      "E": {
        "value": [
          2.19
        ],
        "unit": "GPa"
      }
    },
    "analysis_with_hierarchical_structure": {
      "descriptive_text": "The sample consists of a non-homopolymeric bulk Photostress coating material featuring an ultramicrotomed surface hierarchy. The bulk material underwent surface preparation via cryogenic ultramicrotomy at temperatures between -40 and -140 °C. The Young's modulus was subsequently characterized using Atomic Force Microscopy in PeakForce QNM mode, utilizing a Tap525 silicon probe with a 97 N/m spring constant at a frequency of 2 kHz and an amplitude of 300 nm.",
      "reasoning_analysis": "Increasing Factors: The functional designation as a Photostress coating implies a polymer network engineered for high structural integrity and efficient stress transfer, typically involving rigid chain segments or crosslinking that inherently elevates the Young's modulus. Additionally, the cryogenic ultramicrotomy process prevents thermal relaxation or plastic deformation during sectioning, preserving the stiff bulk morphology at the surface. The high-frequency loading (2 kHz) during AFM measurement may also capture the glassy or storage modulus component, yielding higher stiffness values compared to quasi-static methods. Decreasing Factors: The absence of specified reinforcing additives indicates the modulus relies primarily on the polymer matrix, lacking the stiffening contribution of composite fillers. Furthermore, nanomechanical measurements via AFM are susceptible to surface artifacts such as roughness from microtomy or tip-sample adhesion, which can introduce compliance errors that underestimate the true bulk modulus. Viscoelastic relaxation at the measurement frequency could also allow for some chain mobility, reducing the apparent stiffness. Dominant Factor: The intrinsic rigidity required for the Photostress coating application likely establishes the primary baseline for a high Young's modulus; however, the measured value is critically modulated by the nanomechanical probing conditions and surface preparation quality, which dictate the extent to which the bulk stiffness is accurately captured at the interface."
    },
    "analysis_without_hierarchical_structure": {
      "descriptive_text": "The sample comprises a bulk polymer material characterized as a non-homopolymer system. Surface preparation was achieved through ultramicrotomy performed at cryogenic temperatures between -40 and -140 °C. Mechanical characterization was conducted by measuring the Young's modulus via Atomic Force Microscopy (AFM) in PeakForce QNM mode, utilizing a Tap525 silicon probe with a spring constant of 97 N/m at an operating frequency of 2 kHz and an amplitude of 300 nm.",
