Repository: hhtrick/HHT-code

# HHT training framework

This directory contains model training, embedding precomputation, inference, article-level baselines and the curated datasets. All commands below assume that the working directory is `train_code/`.

## 3. Datasets and fixed partitions

Each main dataset is a JSON array at `dataset/{property}/{property}.json`. Entries contain source metadata, `chemical_composition`, `processing_history`, `hierarchical_structure`, `properties`, and two generated-analysis objects. Targets are stored as `properties[property]["value"]`; source metadata and target values are not predictive input fields.

| Property | Train | Validation | Test | Total |
|---|---:|---:|---:|---:|

File: train_code/dataset/E/E.json (part 32 of 204)
[
      "reasoning_analysis": "Increasing Factors: The bulk nature of the material implies a dense chain packing arrangement typical of macroscopic samples, which generally supports higher stiffness compared to low-dimensional architectures. Furthermore, the processing history utilizes cryogenic ultramicrotomy ranging from -40 to -140 °C, which minimizes plastic deformation and surface smearing during sectioning, thereby preserving the intrinsic surface stiffness and preventing artificial softening that would lower the measured modulus. Decreasing Factors: The classification as a non-homopolymer indicates structural heterogeneity, such as copolymer sequences or blend phases, which may introduce softer domains or interfacial regions that locally reduce stiffness relative to a rigid homopolymer counterpart. Additionally, the nanomechanical measurement via AFM involves high-frequency loading at 2 kHz, where viscoelastic relaxation processes might not fully contribute to the elastic response, potentially leading to complex modulus interpretations that could deviate from static bulk values. Dominant Factor: The cryogenic surface preparation is the dominant factor. By eliminating mechanical damage and thermal artifacts during sectioning, it ensures that the measured Young's modulus accurately reflects the material's intrinsic structural resistance to deformation rather than experimental artifacts, overriding the variability introduced by the unspecified chemical heterogeneity."
    }
  },
  {
    "doi": "10.1002/app.34811",
    "title": "Atomic Force Microscopy Studies of Poly(methyl methacrylate) Doped with Photoinitiator",
    "year": 2011,
    "chemical_composition": {
      "repeat_unit_psmiles": "*CC(C)(C(=O)OC)*",
      "monomers": [
        {
          "name": "Methyl methacrylate",
          "smiles": "CC(=C)C(=O)OC",
          "ratio_value": null,
          "ratio_unit": null
        }
      ],
      "additives": [],
      "is_homopolymer": true
    },
    "processing_history": "Pure PMMA films (~20 µm) prepared by casting 2 wt% THF solution on glass, dried in air and vacuum. UV irradiation (32.2 W/m2, 20°C, air) for 1 h. Young's modulus measured by AFM nanoindentation (MultiMode NanoScope IIIa, diamond tip DNISP, 859 N/m, contact mode, 6.0 µm/s velocity).",
    "hierarchical_structure": "Amorphous thin film with photo-oxidized surface layer.",
    "properties": {
      "E": {
        "value": [
          1.97
        ],
        "unit": "GPa"
      }
    },
    "analysis_with_hierarchical_structure": {
      "descriptive_text": "The sample consists of a poly(methyl methacrylate) (PMMA) homopolymer configured as an amorphous thin film with a photo-oxidized surface layer. Films approximately 20 µm in thickness were prepared by casting a 2 wt% solution in tetrahydrofuran (THF) onto glass substrates, followed by drying in air and vacuum. Subsequently, the films underwent UV irradiation at an intensity of 32.2 W/m² in air at 20°C for 1 hour to induce surface modification. The Young's modulus was characterized using AFM nanoindentation in contact mode with a diamond tip at a velocity of 6.0 µm/s.",
      "reasoning_analysis": "Increasing Factors: The poly(methyl methacrylate) backbone possesses significant intrinsic rigidity due to the steric hindrance of the alpha-methyl group and the polar ester side groups, which restrict segmental rotation and enhance intermolecular cohesive energy. The vacuum drying step in the processing history minimizes residual solvent content, preventing plasticization and maintaining the stiffness of the glassy state. Additionally, UV irradiation may induce limited surface crosslinking or densification within the photo-oxidized layer, potentially increasing the local modulus measured by nanoindentation. Decreasing Factors: The amorphous hierarchical structure lacks the reinforcing effect of crystalline domains, limiting the maximum achievable stiffness compared to semi-crystalline polymers. The UV irradiation in air promotes photo-oxidative degradation, primarily through chain scission mechanisms specific to PMMA, which reduces molecular weight and mechanical integrity at the surface. Furthermore, any incomplete removal of THF during the drying process would act as a plasticizer, increasing free volume and lowering the Young's modulus. Dominant Factor: The intrinsic glassy rigidity of the PMMA backbone at room temperature serves as the fundamental driver establishing the baseline Young's modulus. However, the specific processing history involving UV irradiation creates a photo-oxidized surface layer where the balance between surface densification and chain scission qualitatively dictates the final measured stiffness, with the degradation-induced reduction in molecular weight likely acting as the critical modifier distinguishing this sample's mechanical response from untreated bulk PMMA."
    },
    "analysis_without_hierarchical_structure": {
      "descriptive_text": "The sample consists of a poly(methyl methacrylate) homopolymer prepared as thin films with a thickness of approximately 20 µm. These films were fabricated by casting a 2 wt% solution in tetrahydrofuran onto glass substrates, followed by drying sequentially in air and under vacuum. Subsequent to film formation, the samples were subjected to ultraviolet irradiation at an intensity of 32.2 W/m² in air at 20°C for one hour. The Young's modulus was subsequently characterized using atomic force microscopy nanoindentation in contact mode with a diamond tip at a velocity of 6.0 µm/s.",
      "reasoning_analysis": "Increasing Factors: The chemical composition comprises poly(methyl methacrylate), where the alpha-methyl groups and bulky ester side chains impose significant steric hindrance, restricting backbone mobility and ensuring the material remains in a rigid glassy state at room temperature, intrinsically driving the Young's modulus higher. Furthermore, the processing history includes vacuum drying, which effectively removes the tetrahydrofuran casting solvent, eliminating potential plasticization effects that would otherwise increase free volume and lower stiffness. Decreasing Factors: The ultraviolet irradiation step performed in air introduces high-energy photons that can induce photo-oxidative degradation, potentially leading to main chain scission which reduces the molecular weight and load-bearing capacity of the polymer network. Additionally, if the air drying phase prior to vacuum drying was insufficient, trace residual solvent could remain trapped within the film, acting as a plasticizer to depress the modulus. Dominant Factor: The intrinsic structural rigidity provided by the glassy PMMA backbone, preserved by the thorough vacuum drying process that eliminates solvent plasticization, qualitatively dominates the mechanical response; while UV irradiation introduces degradation pathways, the fundamental glassy state established by the chemical composition maintains a high baseline modulus relative to the perturbations caused by the one-hour exposure."
    }
  },
  {
    "doi": "10.1002/pc.24014",
    "title": "Investigating the Effects of CNT Aspect Ratio and Agglomeration on Elastic Constants of Crosslinked Polymer Nanocomposite Using Multiscale Modeling",
    "year": 2018,
    "chemical_composition": {
      "repeat_unit_psmiles": null,
      "monomers": [
        {
          "name": "Diglycidyl ether bisphenol A",
          "smiles": "C1OC1COc2ccc(cc2)C(C)(C)c3ccc(cc3)OCC4OC4",
          "ratio_value": 2,
          "ratio_unit": "molar ratio parts"
        },
        {
          "name": "Diethylenetriamine",
          "smiles": "NCCNCCN",
          "ratio_value": 1,
          "ratio_unit": "molar ratio parts"
        }
      ],
      "additives": [
        {
          "name": "Carbon nanotube",
          "type": "filler",
          "amount_value": 7,
          "amount_unit": "vol%"
        }
      ],
      "is_homopolymer": false
    },
    "processing_history": "Molecular dynamics simulation using COMPASS force field. Crosslinking via dynamic approach (NVT 600 K, NPT 300 K). Longitudinal Young's Modulus (E_L-RVE) calculated using constant-strain minimization method on nanocomposite RVE with CNT(20,0) at 300 K.",
    "hierarchical_structure": "Crosslinked epoxy matrix with embedded CNT(20,0). CNT diameter 15.66 Angstrom, length 27 Angstrom. CNT volume fraction 7%. Transversely isotropic structure.",
    "properties": {
      "E": {
        "value": [
          47.17
        ],
        "unit": "GPa"
      }
    },
    "analysis_with_hierarchical_structure": {
      "descriptive_text": "The material system comprises a crosslinked epoxy network synthesized from Diglycidyl ether bisphenol A and Diethylenetriamine monomers in a 2:1 molar ratio, reinforced with Carbon nanotube fillers at a 7 vol% loading. Constructed via molecular dynamics simulation using the COMPASS force field, the sample underwent a dynamic crosslinking process involving NVT equilibration at 600 K followed by NPT equilibration at 300 K. The resulting hierarchical structure exhibits a transversely isotropic arrangement featuring embedded CNT(20,0) nanotubes with a diameter of 15.66 Angstroms and a length of 27 Angstroms within the epoxy matrix, where the Longitudinal Young's Modulus was determined using a constant-strain minimization method on the nanocomposite representative volume element at 300 K.",
      "reasoning_analysis": "Increasing Factors: The formation of a covalently crosslinked epoxy network significantly restricts chain mobility compared to linear polymers, providing a rigid baseline modulus. Furthermore, the incorporation of Carbon nanotubes, which possess an exceptionally high intrinsic stiffness, acts as a reinforcing phase that theoretically drives the composite modulus upward according to rule-of-mixtures principles, supported by the NPT equilibration at 300 K which ensures optimal matrix packing density. Decreasing Factors: The extremely short length of the embedded CNTs (27 Angstroms) results in a low aspect ratio, which severely limits stress transfer efficiency from the matrix to the filler via shear lag mechanisms, thereby reducing the reinforcement effectiveness compared to longer nanotubes. Additionally, the transversely isotropic nature of the structure implies that the modulus is direction-dependent, and loading perpendicular to the nanotube alignment would yield significantly lower stiffness values than the longitudinal calculation. Dominant Factor: While the high intrinsic stiffness of the carbon nanotubes provides the primary mechanism for modulus enhancement relative to the neat resin, the extremely limited nanotube length constrains the load transfer capability, making the stiffness of the crosslinked epoxy matrix itself the dominant factor determining the final magnitude of the Young's Modulus in this specific nanocomposite configuration."
    },
    "analysis_without_hierarchical_structure": {
      "descriptive_text": "The sample comprises an epoxy nanocomposite system synthesized from Diglycidyl ether bisphenol A and Diethylenetriamine in a 2:1 molar ratio, reinforced with 7 vol% Carbon nanotube filler. The material structure was generated via molecular dynamics simulation using the COMPASS force field, employing a dynamic crosslinking approach involving NVT ensemble at 600 K followed by NPT ensemble at 300 K. The Longitudinal Young's Modulus was determined using a constant-strain minimization method on a nanocomposite Representative Volume Element containing CNT(20,0) at 300 K.",
      "reasoning_analysis": "Increasing Factors: The formation of a highly crosslinked thermoset network between the epoxy resin and amine hardener restricts segmental chain mobility, inherently increasing stiffness relative to linear polymers. The presence of rigid aromatic bisphenol A structures within the backbone further enhances structural rigidity. Most significantly, the inclusion of 7 vol% Carbon nanotubes introduces a high-modulus reinforcement phase that bears load and drastically elevates the composite stiffness. Decreasing Factors: The utilization of Diethylenetriamine as the curing agent introduces flexible aliphatic methylene segments into the crosslink nodes, which may lower the network rigidity compared to systems using aromatic hardeners. Additionally, within the simulation context, any lack of perfect interfacial bonding between the CNT surface and the epoxy matrix could limit stress transfer efficiency, potentially reducing the effective modulus. Dominant Factor: The reinforcement contribution from the high-aspect-ratio Carbon nanotubes at 7 vol% loading qualitatively dominates the mechanical behavior. Despite the flexibility introduced by the aliphatic amine, the intrinsic stiffness of the nanotubes combined with the constrained mobility of the crosslinked epoxy network drives the Young's Modulus to values significantly higher than those of the neat resin."
    }
  },
  {
    "doi": null,
    "title": "Theoretical and Experimental Evaluation of Crystallite Moduli of Various Crystalline Forms of Poly(L‑lactic acid)",
    "year": 2012,
    "chemical_composition": {
      "repeat_unit_psmiles": "[*]OC(C)C(=O)O[*]",
      "monomers": [
        {
          "name": "L-lactic acid",
          "smiles": "C[C@H](O)C(=O)O",
          "ratio_value": null,
          "ratio_unit": null
        }
      ],
      "additives": [],
      "is_homopolymer": true
    },
    "processing_history": "PLLA (Mw 600,000 g/mol) melted and quenched in ice-water to obtain amorphous sample. Uniaxially oriented by stretching at 60 °C (draw ratio 3-4). Annealed for 6 h at 145 °C to obtain α form. Crystallite modulus measured by X-ray diffraction method under constant tensile stress (Rigaku-RINT TTR III, Cu Kα), monitoring shift of meridional 00L reflections. Assumed homogeneous stress distribution.",
    "hierarchical_structure": "α form crystalline phase. Approximately regular (10/3) helical chains in apparently orthorhombic unit cell. Strong and sharp 00L reflections.",
    "properties": {
      "E": {
        "value": [
          13.76
        ],
        "unit": "GPa"
      }
    },
    "analysis_with_hierarchical_structure": {
      "descriptive_text": "The sample comprises a poly(L-lactic acid) (PLLA) homopolymer with a molecular weight of 600,000 g/mol. Processing began by melting and quenching the polymer in ice-water to generate an amorphous precursor, which was subsequently uniaxially oriented by stretching at 60 °C to a draw ratio between 3 and 4. To stabilize the crystalline structure, the oriented sample was annealed for 6 hours at 145 °C, resulting in the formation of the α form. The final hierarchical structure exhibits an α form crystalline phase with approximately regular (10/3) helical chains arranged in an apparently orthorhombic unit cell, characterized by strong and sharp 00L reflections. The crystallite modulus was evaluated via X-ray diffraction under constant tensile stress by monitoring the shift of meridional 00L reflections, assuming a homogeneous stress distribution.",
      "reasoning_analysis": "Increasing Factors: The intrinsic stiffness of the covalent bonds along the polymer backbone provides a high baseline resistance to deformation. The processing history involving uniaxial stretching and subsequent annealing at 145 °C significantly enhances crystalline perfection and chain alignment along the stress axis, minimizing lattice defects that would otherwise comply under load. The formation of the stable α-form with strong 00L reflections indicates a high degree of order along the chain direction, which maximizes the load-bearing capacity of the crystal lattice. Decreasing Factors: The chain conformation within the crystal is a (10/3) helix rather than a fully extended planar zig-zag, meaning that deformation involves some helical uncoiling or bond angle bending in addition to bond stretching, which qualitatively reduces the stiffness compared to fully extended chain crystals. Additionally, the presence of methyl side groups on the chiral centers introduces steric bulk that prevents tighter packing and fully linear chain extension, potentially limiting the maximum theoretical modulus. Dominant Factor: The high degree of crystalline perfection and orientation achieved through the specific thermal-mechanical processing history dominates the final behavior. This structural order ensures that the intrinsic stiffness of the covalent backbone is effectively translated along the fiber axis, outweighing the compliance introduced by the helical geometry and side groups."
    },
    "analysis_without_hierarchical_structure": {
      "descriptive_text": "This sample comprises a poly(L-lactic acid) homopolymer with a molecular weight of 600,000 g/mol derived from L-lactic acid monomers. The material preparation involved melting the polymer followed by quenching in ice-water to generate an amorphous precursor, which was subsequently uniaxially oriented by stretching at 60 °C to a draw ratio between 3 and 4. To establish crystalline order, the oriented sample was annealed for 6 hours at 145 °C to obtain the α form. The crystallite modulus was characterized using X-ray diffraction under constant tensile stress by monitoring the shift of meridional 00L reflections, assuming a homogeneous stress distribution.",
      "reasoning_analysis": "Increasing Factors: The chemical composition of poly(L-lactic acid) possesses a backbone with ester linkages that provide intrinsic stiffness along the chain axis when in an extended conformation. The processing history significantly enhances this property through uniaxial orientation, which aligns the polymer chains parallel to the stress direction, and subsequent annealing at 145 °C, which promotes the formation of the highly ordered and thermodynamically stable α-crystalline phase, thereby minimizing lattice defects and maximizing the contribution of covalent bond stretching to the modulus. Decreasing Factors: The presence of methyl side groups on the chiral carbon introduces steric bulk compared to linear polyesters, which may slightly limit packing efficiency and intermolecular coupling within the crystal lattice. Additionally, the assumption of homogeneous stress distribution during the X-ray measurement may not fully hold if there is significant stress concentration in the amorphous regions, potentially leading to an underestimation of the true crystalline stiffness. Dominant Factor: The formation of the well-ordered α-crystalline phase driven by the specific annealing and orientation protocol is the dominant factor, as the crystallite modulus is primarily determined by the intrinsic stiffness of the covalent bonds within the perfect crystal lattice, which overrides the minor steric effects of the side groups or measurement assumptions."
    }
  },
  {
    "doi": null,
    "title": "The use of the PeakForce $\\mathsf { T M }$ quantitative nanomechanical mapping AFM-based method for high-resolution Young's modulus measurement of polymers",
    "year": 2011,
    "chemical_composition": {
      "repeat_unit_psmiles": null,
      "monomers": [
        {
          "name": "Bisphenol A",
          "smiles": null,
          "ratio_value": null,
          "ratio_unit": null
        },
        {
          "name": "Phosgene",
          "smiles": null,
          "ratio_value": null,
          "ratio_unit": null
        }
      ],
      "additives": [],
      "is_homopolymer": false
    },
    "processing_history": "Bulk material, surface prepared by ultramicrotomy at -40 to -140 C. Young's modulus measured by AFM PeakForce QNM using Tap190 probe (Silicon tip, 56 N/m), 2 kHz freq, 300 nm amplitude.",
    "hierarchical_structure": "Bulk Polycarbonate, ultramicrotomed surface.",
    "properties": {
      "E": {
        "value": [
          2.31
        ],
        "unit": "GPa"
      }
    },
    "analysis_with_hierarchical_structure": {
      "descriptive_text": "The sample consists of bulk polycarbonate synthesized from Bisphenol A and Phosgene monomers. The material surface was prepared via ultramicrotomy performed at cryogenic temperatures ranging from -40 to -140 °C to ensure a smooth interface for nanomechanical characterization. Young's modulus was subsequently measured using Atomic Force Microscopy (AFM) in PeakForce Quantitative Nanomechanical Mapping (QNM) mode, utilizing a Tap190 silicon probe with a spring constant of 56 N/m, an oscillation frequency of 2 kHz, and an amplitude of 300 nm.",
      "reasoning_analysis": "Increasing Factors: The incorporation of Bisphenol A introduces bulky aromatic rings into the polymer backbone, which significantly restricts segmental chain mobility through steric hindrance and increases cohesive energy density, thereby driving the Young's modulus upward. Additionally, the processing history involving ultramicrotomy at cryogenic temperatures prevents plastic deformation and surface work-softening during sample preparation, ensuring the measured surface stiffness accurately reflects the rigid bulk material rather than a damaged layer. Decreasing Factors: The amorphous nature of the bulk polycarbonate lacks the reinforcing effect of crystalline lamellae found in semi-crystalline polymers, which generally limits the maximum achievable modulus. Furthermore, the presence of the isopropylidene linkage between the phenyl groups provides a pivot point that allows for some rotational freedom compared to fully aromatic backbones, potentially reducing stiffness relative to more rigid engineering plastics. Dominant Factor: The intrinsic rigidity conferred by the aromatic Bisphenol A units qualitatively dominates the mechanical response, establishing a high baseline modulus characteristic of engineering thermoplastics. The cryogenic preparation method acts as a critical supporting factor by preserving this intrinsic bulk stiffness during surface formation, preventing processing-induced artifacts from masking the material's true mechanical performance."
    },
    "analysis_without_hierarchical_structure": {
      "descriptive_text": "The investigated material is a polycarbonate derived from the condensation of Bisphenol A and Phosgene monomers. Prepared as a bulk specimen, the surface was finished using ultramicrotomy at cryogenic temperatures ranging from -40 to -140 °C to ensure integrity. The Young's modulus was then characterized via Atomic Force Microscopy in PeakForce QNM mode, employing a Tap190 silicon probe with a 56 N/m spring constant at a 2 kHz frequency and 300 nm amplitude.",
      "reasoning_analysis": "Increasing Factors: The incorporation of Bisphenol A introduces rigid aromatic rings into the polymer backbone, which restricts segmental mobility through steric hindrance and intrinsically increases the material stiffness. Additionally, the cryogenic ultramicrotomy processing ensures a smooth, damage-free surface, minimizing contact mechanics artifacts that could otherwise artificially reduce the measured modulus. Decreasing Factors: The absence of reinforcing fillers or additives in the chemical composition limits the modulus to that of the neat polymer matrix, lacking the reinforcement effects found in composites. Furthermore, the dynamic nature of the AFM measurement at 2 kHz may engage viscoelastic relaxation modes that yield a lower apparent modulus compared to static mechanical testing. Dominant Factor: The intrinsic rigidity of the aromatic polycarbonate backbone qualitatively dominates the mechanical response, establishing a high glassy modulus that is primarily determined by the chemical structure rather than the specific nanomechanical measurement parameters or surface preparation techniques."
    }
  },
  {
    "doi": null,
    "title": "The use of the PeakForce $\\mathsf { T M }$ quantitative nanomechanical mapping AFM-based method for high-resolution Young's modulus measurement of polymers",
    "year": 2011,
    "chemical_composition": {
      "repeat_unit_psmiles": null,
      "monomers": [
        {
          "name": "Dichlorodiphenyl sulfone",
          "smiles": null,
          "ratio_value": null,
          "ratio_unit": null
        },
        {
          "name": "Bisphenol S",
          "smiles": null,
          "ratio_value": null,
          "ratio_unit": null
        }
      ],
      "additives": [],
      "is_homopolymer": false
    },
    "processing_history": "Bulk material, surface prepared by ultramicrotomy at -40 to -140 C. Young's modulus measured by AFM PeakForce QNM using Tap525 probe (Silicon tip, 97 N/m), 2 kHz freq, 300 nm amplitude.",
    "hierarchical_structure": "Bulk Polyethersulfone, ultramicrotomed surface.",
    "properties": {
      "E": {
        "value": [
          2.78
        ],
        "unit": "GPa"
      }
    },
    "analysis_with_hierarchical_structure": {
      "descriptive_text": "The sample comprises a bulk polyethersulfone copolymer derived from dichlorodiphenyl sulfone and bisphenol S monomers, devoid of additional additives. Processed as a bulk material, the surface was prepared via ultramicrotomy at cryogenic temperatures between -40 and -140 °C to facilitate nanomechanical testing. The Young's modulus was characterized using Atomic Force Microscopy (AFM) in PeakForce Quantitative Nanomechanical Mapping (QNM) mode with a Tap525 silicon probe operating at 2 kHz frequency and 300 nm amplitude.",
      "reasoning_analysis": "Increasing Factors: The incorporation of aromatic rings and sulfone groups within the polymer backbone creates an inherently rigid chain structure that resists deformation, significantly driving the Young's modulus upward. The bulk hierarchical structure implies a dense material free from porosity, which maximizes the effective load-bearing cross-section. Additionally, the cryogenic ultramicrotomy processing history ensures the surface remains in a glassy state during sectioning, preventing thermal relaxation or surface smearing that could artificially lower the stiffness measured by the AFM probe. Decreasing Factors: The presence of ether linkages introduces flexible points along the backbone compared to all-carbon aromatic chains, slightly mitigating the overall stiffness. The predominantly amorphous nature of the bulk polyethersulfone lacks the reinforcing contribution of crystalline domains, which typically exhibit higher moduli. Furthermore, mechanical interaction during ultramicrotomy could induce minor surface strain softening, potentially reducing the apparent modulus detected at the immediate surface layer. Dominant Factor: The intrinsic chemical rigidity provided by the aromatic sulfone backbone qualitatively dominates the mechanical response, establishing a high modulus characteristic of engineering thermoplastics. While the amorphous structure and ether linkages prevent the material from reaching the theoretical stiffness of a fully crystalline analog, the dense bulk packing and cryogenic surface preservation ensure the measured Young's modulus reflects the high-stiffness nature of the glassy polymer matrix."
    },
    "analysis_without_hierarchical_structure": {
      "descriptive_text": "The sample consists of a copolymer synthesized from Dichlorodiphenyl sulfone and Bisphenol S monomers. Prepared as a bulk material, the specimen surface was refined via ultramicrotomy conducted at cryogenic temperatures ranging from -40 to -140 °C. Subsequent mechanical characterization involved measuring the Young's modulus using Atomic Force Microscopy in PeakForce Quantitative Nanomechanical Mapping mode, utilizing a Tap525 silicon probe with a spring constant of 97 N/m at a frequency of 2 kHz and an amplitude of 300 nm.",
      "reasoning_analysis": "Increasing Factors: The chemical composition incorporates rigid aromatic rings and polar sulfone linkages within the polymer backbone, which impose significant steric hindrance to bond rotation and facilitate strong intermolecular dipole-dipole interactions, inherently increasing the material's stiffness and resistance to elastic deformation. Additionally, the processing history involving cryogenic ultramicrotomy ensures the surface remains in a glassy state during sectioning, minimizing plastic deformation artifacts that could otherwise compromise the measurement of intrinsic stiffness. Decreasing Factors: The absence of reinforcing additives or fillers in the chemical composition means the mechanical performance relies exclusively on the polymer matrix, lacking the composite strengthening effects that would otherwise elevate the modulus. Additionally, the nanomechanical measurement via AFM involves dynamic loading at 2 kHz, where viscoelastic relaxation processes inherent to the polymer chains could dissipate energy, potentially resulting in a measured modulus lower than the static theoretical maximum. Dominant Factor: The intrinsic chain rigidity conferred by the aromatic sulfone chemistry qualitatively dominates the mechanical behavior. While the lack of fillers limits the upper bound of stiffness compared to composites, the high glassy modulus characteristic of this polymer class, preserved by the low-temperature surface preparation, dictates the final E behavior."
    }
  },
  {
    "doi": "10.1002/app.34811",
    "title": "Atomic Force Microscopy Studies of Poly(methyl methacrylate) Doped with Photoinitiator",
    "year": 2011,
    "chemical_composition": {
      "repeat_unit_psmiles": "*CC(C)(C(=O)OC)*",
      "monomers": [
        {
          "name": "Methyl methacrylate",
          "smiles": "CC(=C)C(=O)OC",
          "ratio_value": null,
          "ratio_unit": null
        }
      ],
      "additives": [
        {
          "name": "Irgacure 651",
          "type": "photoinitiator",
          "amount_value": 5,
          "amount_unit": "wt%"
        }
      ],
      "is_homopolymer": true
    },
    "processing_history": "PMMA films doped with 5 wt% Irgacure 651 (~20 µm) prepared by casting 2 wt% THF solution on glass, dried in air and vacuum. UV irradiation (32.2 W/m2, 20°C, air) for 1 h. Young's modulus measured by AFM nanoindentation (MultiMode NanoScope IIIa, diamond tip DNISP, 859 N/m, contact mode, 6.0 µm/s velocity).",
    "hierarchical_structure": "Amorphous thin film with photo-oxidized surface layer.",
    "properties": {
      "E": {
        "value": [
          2.26
        ],
        "unit": "GPa"
      }
    },
    "analysis_with_hierarchical_structure": {
      "descriptive_text": "The sample comprises an amorphous poly(methyl methacrylate) (PMMA) homopolymer thin film doped with 5 wt% Irgacure 651 photoinitiator. The films, approximately 20 µm thick, were prepared by casting a 2 wt% solution in tetrahydrofuran (THF) onto glass substrates, followed by drying in air and vacuum. Subsequent UV irradiation was performed at 32.2 W/m² in air at 20°C for 1 hour, resulting in a hierarchical structure characterized by a photo-oxidized surface layer. The Young's modulus was evaluated using AFM nanoindentation in contact mode with a diamond tip at a velocity of 6.0 µm/s.",
      "reasoning_analysis": "Increasing Factors: The inherent rigidity of the PMMA backbone, attributed to the steric hindrance of the alpha-methyl and ester side groups, restricts segmental motion and establishes a high baseline stiffness for the material in the glassy state. Additionally, the vacuum drying step in the processing history helps minimize residual THF solvent, preventing excessive plasticization that would otherwise lower the modulus. Decreasing Factors: The incorporation of 5 wt% Irgacure 651 introduces small molecules that can act as plasticizers by increasing free volume between polymer chains, thereby reducing intermolecular forces. Furthermore, the UV irradiation in air promotes photo-oxidative chain scission rather than crosslinking in PMMA, which reduces molecular weight and entanglement density, particularly within the surface layer probed by the AFM. Dominant Factor: While the intrinsic stiffness of the PMMA backbone provides a rigid foundation, the combination of significant photoinitiator loading and UV-induced surface degradation qualitatively dominates the final mechanical behavior; the surface-sensitive nanoindentation measurement primarily captures the softened, photo-oxidized layer, leading to a qualitative reduction in Young's modulus relative to pristine, un irradiated bulk PMMA."
    },
    "analysis_without_hierarchical_structure": {
      "descriptive_text": "The material system comprises a poly(methyl methacrylate) homopolymer doped with 5 wt% Irgacure 651 photoinitiator. Films with a thickness of approximately 20 µm were fabricated via solution casting from a 2 wt% tetrahydrofuran solution onto glass substrates, followed by a drying protocol involving both air and vacuum. Post-processing included UV irradiation at 32.2 W/m² under ambient air conditions at 20°C for 1 hour, and the mechanical properties were evaluated via AFM nanoindentation using a diamond tip in contact mode.",
      "reasoning_analysis": "Increasing Factors: The poly(methyl methacrylate) backbone exists in a glassy state at the measurement temperature, providing inherent segmental rigidity and high resistance to deformation. Additionally, the UV irradiation in the presence of the photoinitiator may induce radical-mediated crosslinking between polymer chains, which would restrict chain mobility and potentially increase the modulus. Decreasing Factors: The incorporation of 5 wt% Irgacure 651 introduces low-molecular-weight species that increase free volume and act as plasticizers, reducing intermolecular cohesion. Furthermore, UV irradiation conducted in air promotes photo-oxidative degradation and chain scission of the PMMA backbone, which reduces molecular weight and entanglement density, thereby lowering the modulus. Residual THF solvent from the casting process, if not fully removed, would also contribute to plasticization. Dominant Factor: While the intrinsic rigidity of the glassy PMMA backbone establishes a high baseline modulus, the combination of significant small-molecule additive content and the high probability of UV-induced chain scission in an aerobic environment qualitatively dominates the mechanical response. These factors disrupt chain packing and integrity, suggesting a net reduction in stiffness relative to a pristine reference, making the structural disruption the dominant dynamic factor influencing the final modulus behavior."
    }
  },
  {
    "doi": "10.1002/pc.24014",
    "title": "Investigating the Effects of CNT Aspect Ratio and Agglomeration on Elastic Constants of Crosslinked Polymer Nanocomposite Using Multiscale Modeling",
    "year": 2018,
    "chemical_composition": {
      "repeat_unit_psmiles": null,
      "monomers": [
        {
          "name": "Diglycidyl ether bisphenol A",
          "smiles": "C1OC1COc2ccc(cc2)C(C)(C)c3ccc(cc3)OCC4OC4",
          "ratio_value": 2,
          "ratio_unit": "molar ratio parts"
        },
        {
          "name": "Diethylenetriamine",
          "smiles": "NCCNCCN",
          "ratio_value": 1,
          "ratio_unit": "molar ratio parts"
        }
      ],
      "additives": [
        {
          "name": "Carbon nanotube",
          "type": "filler",
          "amount_value": 7,
          "amount_unit": "vol%"
        }
      ],
      "is_homopolymer": false
    },
    "processing_history": "Molecular dynamics simulation using COMPASS force field. Crosslinking via dynamic approach (NVT 600 K, NPT 300 K). Transverse Young's Modulus (E_T-RVE) calculated using constant-strain minimization method on nanocomposite RVE with CNT(20,0) at 300 K.",
    "hierarchical_structure": "Crosslinked epoxy matrix with embedded CNT(20,0). CNT diameter 15.66 Angstrom, length 27 Angstrom. CNT volume fraction 7%. Transversely isotropic structure.",
    "properties": {
      "E": {
        "value": [
          3.24
        ],
        "unit": "GPa"
      }
    },
    "analysis_with_hierarchical_structure": {
      "descriptive_text": "The sample comprises a crosslinked epoxy nanocomposite synthesized from Diglycidyl ether bisphenol A and Diethylenetriamine monomers in a 2:1 molar ratio, reinforced with Carbon nanotube fillers at a 7 vol% loading. The material structure was generated through molecular dynamics simulation using the COMPASS force field, employing a dynamic crosslinking protocol involving an NVT ensemble at 600 K followed by an NPT ensemble at 300 K. The resulting hierarchical structure features a transversely isotropic arrangement with embedded CNT(20,0) having a diameter of 15.66 Angstroms and a length of 27 Angstroms, where the Transverse Young's Modulus was evaluated using a constant-strain minimization method on the nanocomposite representative volume element at 300 K.",
      "reasoning_analysis": "Increasing Factors: The formation of a covalently crosslinked thermoset network between the epoxy resin and amine hardener restricts polymer chain segmental motion, providing a rigid baseline stiffness. Additionally, the incorporation of Carbon nanotubes at 7 vol% introduces phases with exceptionally high intrinsic elastic modulus, which theoretically contributes to composite stiffening. Decreasing Factors: The evaluation of Transverse Young's Modulus implies loading perpendicular to the preferred orientation of the transversely isotropic structure, meaning the high axial stiffness of the nanotubes is not fully utilized in the loading direction. Furthermore, the extremely short length of the CNTs (27 Angstroms) results in a very low aspect ratio, which severely limits load transfer efficiency via shear lag mechanisms compared to high-aspect-ratio fibers. Dominant Factor: Despite the presence of high-modulus fillers, the transverse mechanical response is qualitatively dominated by the properties of the crosslinked epoxy matrix and the interfacial region, as the low aspect ratio and transverse loading direction prevent the nanotubes from acting as primary continuous load-bearing elements."
    },
    "analysis_without_hierarchical_structure": {
      "descriptive_text": "The sample comprises an epoxy nanocomposite system formed by the crosslinking of Diglycidyl ether bisphenol A and Diethylenetriamine at a molar ratio of 2:1, reinforced with 7 vol% Carbon nanotube filler. The material structure was generated via molecular dynamics simulation using the COMPASS force field, employing a dynamic crosslinking approach involving NVT ensemble at 600 K followed by NPT ensemble at 300 K. The Transverse Young's Modulus was subsequently calculated using a constant-strain minimization method on a nanocomposite Representative Volume Element containing CNT(20,0) at 300 K.",
