Repository: hhtrick/HHT-code

# HHT training framework

This directory contains model training, embedding precomputation, inference, article-level baselines and the curated datasets. All commands below assume that the working directory is `train_code/`.

## 3. Datasets and fixed partitions

Each main dataset is a JSON array at `dataset/{property}/{property}.json`. Entries contain source metadata, `chemical_composition`, `processing_history`, `hierarchical_structure`, `properties`, and two generated-analysis objects. Targets are stored as `properties[property]["value"]`; source metadata and target values are not predictive input fields.

| Property | Train | Validation | Test | Total |
|---|---:|---:|---:|---:|

File: train_code/dataset/E/E.json (part 33 of 204)
[
      "reasoning_analysis": "Increasing Factors: The formation of a covalently crosslinked thermoset network between Diglycidyl ether bisphenol A and Diethylenetriamine restricts segmental chain mobility, intrinsically increasing stiffness compared to linear counterparts. Additionally, the inclusion of 7 vol% Carbon nanotubes introduces a rigid filler phase with high intrinsic stiffness, while the aromatic rings within the bisphenol A structure contribute further backbone rigidity. Decreasing Factors: The specific measurement of Transverse Young's Modulus implies loading perpendicular to the nanotube axis, where the reinforcement efficiency of the carbon nanotubes is significantly lower than in the axial direction due to anisotropy. Furthermore, potential interfacial voids or imperfect stress transfer between the polymer matrix and the nanotube surface in the simulation model could limit the full realization of the filler's stiffening potential. Dominant Factor: The high crosslink density established by the dynamic crosslinking protocol at elevated temperatures creates a rigid matrix baseline that, when combined with the substantial volume fraction of the stiff carbon nanotubes, qualitatively dominates the mechanical response, driving the overall modulus higher despite the limitations imposed by the transverse loading direction."
    }
  },
  {
    "doi": null,
    "title": "A multi-scale analysis to predict elastic response in different weight fractions of carbon fiber powder",
    "year": 2024,
    "chemical_composition": {
      "repeat_unit_psmiles": "[*]c1ccc(C(C)(C)c2ccc(cc2)OC(=O)O[*])cc1",
      "monomers": [
        {
          "name": "Bisphenol A",
          "smiles": "CC(C)(c1ccc(O)cc1)c2ccc(O)cc2",
          "ratio_value": null,
          "ratio_unit": null
        }
      ],
      "additives": [],
      "is_homopolymer": true
    },
    "processing_history": "Matrix material: HOPELEX PC-1150U. PC granules ground to powder, dried in vacuum oven at 120 °C for 4 hours. Injection molded using TY-7003 machine with barrel temperatures 300 °C, 315 °C, 305 °C. ASTM D638 Type 1 specimens produced. Young's modulus measured by uniaxial tensile test using Instron-5982 with video extensometer at 5 mm/min crosshead speed, room temperature.",
    "hierarchical_structure": "Amorphous polycarbonate matrix. No reinforcement.",
    "properties": {
      "E": {
        "value": [
          2.0
        ],
        "unit": "GPa"
      }
    },
    "analysis_with_hierarchical_structure": {
      "descriptive_text": "The sample consists of an amorphous polycarbonate homopolymer matrix derived from Bisphenol A monomers, commercially identified as HOPELEX PC-1150U, without additional reinforcement or additives. Preparation involved grinding PC granules into powder followed by vacuum drying at 120 °C for 4 hours to remove moisture prior to processing. The material was subsequently injection molded using a TY-7003 machine with barrel temperatures ranging from 300 °C to 315 °C to produce ASTM D638 Type 1 specimens. Mechanical characterization was performed via uniaxial tensile testing using an Instron-5982 system equipped with a video extensometer at a crosshead speed of 5 mm/min under room temperature conditions to determine the Young's modulus.",
      "reasoning_analysis": "Increasing Factors: The bisphenol A-based backbone contains rigid aromatic rings and carbonate linkages that restrict segmental rotation, providing high intrinsic stiffness. The vacuum drying at 120 °C removes absorbed moisture, preventing water-induced plasticization which would otherwise lower the modulus. Additionally, the injection molding process likely induces molecular orientation along the flow direction within the ASTM specimens, enhancing stiffness in the testing axis. Testing below the glass transition temperature ensures the material is in a rigid glassy state. Decreasing Factors: The completely amorphous hierarchical structure lacks the reinforcing effect of crystalline domains, which typically yield higher moduli in semi-crystalline polymers. The absence of reinforcing additives such as glass fibers or mineral fillers limits the composite stiffening effect. Furthermore, exposure to high barrel temperatures (up to 315 °C) carries a risk of thermal degradation or chain scission, which could reduce molecular weight and consequently decrease the modulus. Dominant Factor: The dominant factor is the intrinsic rigidity of the polycarbonate backbone combined with the glassy state at room temperature. While the absence of crystallinity and fillers prevents the modulus from reaching levels seen in reinforced composites or semi-crystalline engineering plastics, the inherent chain stiffness and the successful removal of plasticizing moisture via the specified drying history establish a robust baseline modulus characteristic of unfilled amorphous engineering thermoplastics."
    },
    "analysis_without_hierarchical_structure": {
      "descriptive_text": "The sample comprises a polycarbonate homopolymer derived from Bisphenol A monomers, utilizing the commercial grade HOPELEX PC-1150U. Preparation involved grinding PC granules into a powder followed by drying in a vacuum oven at 120 °C for 4 hours to ensure moisture removal. The dried material was subsequently injection molded using a TY-7003 machine with barrel temperatures set between 300 °C and 315 °C to fabricate ASTM D638 Type 1 specimens. Mechanical characterization was performed via uniaxial tensile testing using an Instron-5982 system equipped with a video extensometer, operating at a crosshead speed of 5 mm/min under room temperature conditions to determine the Young's modulus.",
      "reasoning_analysis": "Increasing Factors: The chemical composition features a Bisphenol A polycarbonate backbone containing bulky aromatic rings and carbonate linkages, which impose significant steric hindrance and restrict chain segment mobility, intrinsically resulting in a high stiffness characteristic of engineering thermoplastics. Furthermore, the processing history includes vacuum drying at 120 °C prior to injection molding, which mitigates hydrolytic degradation during high-temperature processing, thereby preserving molecular weight and maintaining the material's inherent modulus. Decreasing Factors: The material is an amorphous homopolymer without reinforcing additives such as glass fibers or mineral fillers, which limits the maximum achievable stiffness compared to composite systems. Additionally, the high barrel temperatures ranging from 300 °C to 315 °C during injection molding pose a risk of thermal degradation or chain scission if residence times are prolonged, which could reduce molecular weight and consequently lower the modulus. Dominant Factor: The intrinsic rigidity conferred by the aromatic groups in the Bisphenol A monomer structure is the dominant factor establishing the baseline Young's modulus, as the processing conditions are primarily optimized to preserve this inherent chemical property rather than fundamentally alter it through crystallization or reinforcement."
    }
  },
  {
    "doi": null,
    "title": "The use of the PeakForce $\\mathsf { T M }$ quantitative nanomechanical mapping AFM-based method for high-resolution Young's modulus measurement of polymers",
    "year": 2011,
    "chemical_composition": {
      "repeat_unit_psmiles": null,
      "monomers": [
        {
          "name": "Dichlorodiphenyl sulfone",
          "smiles": null,
          "ratio_value": null,
          "ratio_unit": null
        },
        {
          "name": "Bisphenol S",
          "smiles": null,
          "ratio_value": null,
          "ratio_unit": null
        }
      ],
      "additives": [],
      "is_homopolymer": false
    },
    "processing_history": "Bulk material, surface prepared by ultramicrotomy at -40 to -140 C. Young's modulus measured by Instrumented Indentation Testing (IIT) using NanoTest platform, Berkovich diamond indenter, 20 mN force, 0.67 mN/s loading rate.",
    "hierarchical_structure": "Bulk Polyethersulfone, ultramicrotomed surface.",
    "properties": {
      "E": {
        "value": [
          3.12
        ],
        "unit": "GPa"
      }
    },
    "analysis_with_hierarchical_structure": {
      "descriptive_text": "The sample comprises a bulk polyethersulfone copolymer synthesized from dichlorodiphenyl sulfone and bisphenol S monomers. The material was processed as a solid bulk specimen, with the testing surface prepared via ultramicrotomy performed at cryogenic temperatures ranging from -40 to -140 °C to ensure a smooth finish without thermal deformation. Mechanical characterization was conducted using Instrumented Indentation Testing on a NanoTest platform equipped with a Berkovich diamond indenter, applying a maximum force of 20 mN at a loading rate of 0.67 mN/s to determine the Young's modulus.",
      "reasoning_analysis": "Increasing Factors: The incorporation of aromatic rings and sulfone groups within the polymer backbone creates a rigid chain structure with high rotational energy barriers. Additionally, the polar sulfone linkages facilitate strong intermolecular dipole-dipole interactions, which significantly restrict segmental motion and enhance stiffness. The cryogenic ultramicrotomy processing history minimizes thermal smearing and plastic deformation at the surface, preserving the intrinsic bulk stiffness during measurement. Decreasing Factors: The material exists in a bulk amorphous state rather than a crystalline phase, lacking the reinforcing effect of crystalline lamellae which typically yields higher modulus values. Furthermore, the mechanical preparation of the surface via microtomy, even at low temperatures, may introduce a thin damaged layer or residual subsurface stresses that could introduce slight compliance during nanoindentation. Dominant Factor: The intrinsic rigidity of the aromatic sulfone backbone and the strong intermolecular forces associated with the polyethersulfone chemistry qualitatively dominate the mechanical response. While the amorphous structure and surface preparation introduce variables, the fundamental chemical architecture establishes a high baseline stiffness characteristic of high-performance engineering thermoplastics."
    },
    "analysis_without_hierarchical_structure": {
      "descriptive_text": "The sample comprises a copolymer derived from Dichlorodiphenyl sulfone and Bisphenol S monomers. Processed as a bulk material, the surface was prepared via ultramicrotomy at cryogenic temperatures between -40 and -140 °C. Young's modulus was subsequently characterized using Instrumented Indentation Testing on a NanoTest platform with a Berkovich diamond indenter, applying a 20 mN force at a loading rate of 0.67 mN/s.",
      "reasoning_analysis": "Increasing Factors: The incorporation of Dichlorodiphenyl sulfone and Bisphenol S creates a rigid poly(arylene ether sulfone) backbone where aromatic rings and sulfone groups restrict segmental mobility through steric hindrance and polar interactions, intrinsically elevating the stiffness. The bulk processing ensures a dense morphology free of voids, while cryogenic surface preparation prevents thermal damage that could introduce a compliant surface layer, thereby preserving the accurate measurement of high modulus. Decreasing Factors: The material relies exclusively on the intrinsic stiffness of the polymer matrix without the reinforcement contribution of fillers or additives, which caps the maximum achievable modulus compared to composite counterparts. Additionally, the linear thermoplastic architecture lacks the covalent cross-linking density of thermosets, allowing for slightly greater elastic deformation under load. Dominant Factor: The inherent rigidity of the aromatic sulfone backbone qualitatively dominates the mechanical behavior, establishing a high Young's modulus determined primarily by the chemical structure rather than processing artifacts or reinforcement phases."
    }
  },
  {
    "doi": "10.1002/app.34811",
    "title": "Atomic Force Microscopy Studies of Poly(methyl methacrylate) Doped with Photoinitiator",
    "year": 2011,
    "chemical_composition": {
      "repeat_unit_psmiles": "*CC(C)(C(=O)OC)*",
      "monomers": [
        {
          "name": "Methyl methacrylate",
          "smiles": "CC(=C)C(=O)OC",
          "ratio_value": null,
          "ratio_unit": null
        }
      ],
      "additives": [
        {
          "name": "Irgacure 651",
          "type": "photoinitiator",
          "amount_value": 5,
          "amount_unit": "wt%"
        }
      ],
      "is_homopolymer": true
    },
    "processing_history": "PMMA films doped with 5 wt% Irgacure 651 (~20 µm) prepared by casting 2 wt% THF solution on glass, dried in air and vacuum. UV irradiation (32.2 W/m2, 20°C, air) for 4 h. Young's modulus measured by AFM nanoindentation (MultiMode NanoScope IIIa, diamond tip DNISP, 859 N/m, contact mode, 6.0 µm/s velocity).",
    "hierarchical_structure": "Amorphous thin film with photo-oxidized surface layer.",
    "properties": {
      "E": {
        "value": [
          2.96
        ],
        "unit": "GPa"
      }
    },
    "analysis_with_hierarchical_structure": {
      "descriptive_text": "The sample consists of an amorphous poly(methyl methacrylate) (PMMA) homopolymer thin film doped with 5 wt% Irgacure 651 photoinitiator. Films approximately 20 µm thick were prepared by casting a 2 wt% solution in tetrahydrofuran (THF) onto glass substrates, followed by drying in air and vacuum. The material underwent UV irradiation at 32.2 W/m² in air at 20°C for 4 hours, resulting in a hierarchical structure characterized by a photo-oxidized surface layer. Mechanical characterization was performed via AFM nanoindentation in contact mode using a diamond tip.",
      "reasoning_analysis": "Increasing Factors: The poly(methyl methacrylate) backbone possesses inherent rigidity due to the steric hindrance of the alpha-methyl group and polar ester side groups, which restrict segmental motion and establish a high baseline Young's modulus for the glassy state. Furthermore, the UV irradiation processing history induces photo-oxidation, creating a surface layer with increased polar functional groups and potentially higher cohesive energy density, which stiffens the near-surface region probed by AFM nanoindentation. Decreasing Factors: The incorporation of 5 wt% Irgacure 651 introduces small molecules that, if not fully consumed during irradiation, can act as plasticizers by increasing free volume and reducing intermolecular friction. Additionally, UV exposure in air can lead to chain scission events within the polymer backbone, reducing the molecular weight between entanglements and potentially compromising the mechanical integrity of the surface layer. Dominant Factor: The intrinsic stiffness of the glassy PMMA matrix combined with the surface hardening effects induced by photo-oxidation is the dominant factor. Given that AFM nanoindentation primarily probes the mechanical properties of the near-surface region, the formation of a rigid, oxidized skin qualitatively dominates the final E behavior over the softening influence of the additive residue or potential subsurface chain scission."
    },
    "analysis_without_hierarchical_structure": {
      "descriptive_text": "The sample consists of a poly(methyl methacrylate) homopolymer film doped with 5 wt% Irgacure 651 photoinitiator. Films approximately 20 µm thick were prepared by casting a 2 wt% solution in tetrahydrofuran onto a glass substrate, followed by drying in air and vacuum. The resulting films were subjected to UV irradiation at an intensity of 32.2 W/m² in air at 20°C for 4 hours. The Young's modulus was subsequently characterized using AFM nanoindentation in contact mode with a diamond tip at a velocity of 6.0 µm/s.",
      "reasoning_analysis": "Increasing Factors: The poly(methyl methacrylate) backbone exists in a glassy state at the measurement temperature of 20°C, providing intrinsic chain stiffness due to restricted segmental mobility associated with the bulky ester and alpha-methyl side groups. Additionally, UV irradiation in the presence of the photoinitiator may induce limited radical recombination or crosslinking networks, which would further restrict chain motion and increase stiffness. Decreasing Factors: The incorporation of 5 wt% Irgacure 651, a low molecular weight small molecule, introduces excess free volume and acts as an internal plasticizer, thereby reducing intermolecular forces and stiffness. Furthermore, UV irradiation conducted in air promotes photo-oxidative degradation and chain scission in PMMA, which reduces molecular weight and mechanical integrity, while any residual THF solvent from the casting process could also contribute to plasticization. Dominant Factor: While the glassy nature of the PMMA backbone establishes a high baseline modulus, the combined effect of the significant loading of the low molecular weight photoinitiator and the potential for UV-induced chain scission in air qualitatively dominates the final behavior by reducing the modulus relative to a pristine, uncured PMMA homopolymer."
    }
  },
  {
    "doi": null,
    "title": "The use of the PeakForce $\\mathsf { T M }$ quantitative nanomechanical mapping AFM-based method for high-resolution Young's modulus measurement of polymers",
    "year": 2011,
    "chemical_composition": {
      "repeat_unit_psmiles": null,
      "monomers": [
        {
          "name": "Dichlorodiphenyl sulfone",
          "smiles": null,
          "ratio_value": null,
          "ratio_unit": null
        },
        {
          "name": "Bisphenol S",
          "smiles": null,
          "ratio_value": null,
          "ratio_unit": null
        }
      ],
      "additives": [],
      "is_homopolymer": false
    },
    "processing_history": "Bulk material, surface prepared by ultramicrotomy at -40 to -140 C. Young's modulus measured by AFM PeakForce QNM using Tap190 probe (Silicon tip, 56 N/m), 2 kHz freq, 300 nm amplitude.",
    "hierarchical_structure": "Bulk Polyethersulfone, ultramicrotomed surface.",
    "properties": {
      "E": {
        "value": [
          3.15
        ],
        "unit": "GPa"
      }
    },
    "analysis_with_hierarchical_structure": {
      "descriptive_text": "This sample comprises a bulk polyethersulfone copolymer derived from the condensation of dichlorodiphenyl sulfone and bisphenol S monomers. The material exhibits a bulk hierarchical structure with a surface specifically prepared via ultramicrotomy at cryogenic temperatures between -40 and -140 °C to ensure minimal thermal deformation. Mechanical properties were assessed using Atomic Force Microscopy in PeakForce Quantitative Nanomechanical Mapping mode, employing a Tap190 silicon probe with a nominal spring constant of 56 N/m at an oscillation frequency of 2 kHz and an amplitude of 300 nm.",
      "reasoning_analysis": "Increasing Factors: The presence of rigid aromatic rings within the bisphenol S and dichlorodiphenyl sulfone repeat units restricts backbone flexibility, significantly enhancing stiffness. Additionally, the polar sulfone groups facilitate strong intermolecular dipole-dipole interactions, increasing cohesive energy density and resistance to deformation. The bulk nature of the material avoids porosity-related compliance. Decreasing Factors: The inclusion of ether linkages introduces some rotational freedom compared to all-carbon aromatic backbones, potentially moderating the maximum achievable stiffness. Furthermore, while the copolymer structure prevents crystallization, the resulting amorphous state typically exhibits a lower modulus than a highly crystalline counterpart would, due to less efficient chain packing. Surface measurement via AFM probes a limited volume where chain ends or surface relaxation effects could slightly reduce the apparent modulus compared to the true bulk average. Dominant Factor: The intrinsic rigidity of the aromatic sulfone backbone is the dominant factor, establishing a high baseline modulus characteristic of high-performance engineering thermoplastics. The cryogenic ultramicrotomy processing history is critical here, as it prevents thermal damage or plastic deformation during surface preparation, ensuring that the measured modulus accurately reflects the material's inherent stiffness rather than being artifactually lowered by surface smearing or relaxation."
    },
    "analysis_without_hierarchical_structure": {
      "descriptive_text": "The sample consists of a copolymer derived from Dichlorodiphenyl sulfone and Bisphenol S monomers. Prepared as a bulk material, the surface was meticulously prepared via ultramicrotomy performed at cryogenic temperatures ranging from -40 to -140 °C. Subsequent characterization of the Young's modulus was conducted using Atomic Force Microscopy (AFM) in PeakForce QNM mode, utilizing a Tap190 silicon probe with a spring constant of 56 N/m at a frequency of 2 kHz and an amplitude of 300 nm.",
      "reasoning_analysis": "Increasing Factors: The chemical composition comprising Dichlorodiphenyl sulfone and Bisphenol S indicates a poly(arylene sulfone) architecture. The presence of aromatic rings and sulfone linkages within the backbone imposes significant chain stiffness and restricts segmental mobility, intrinsically driving the Young's modulus upward. Furthermore, the processing history involving ultramicrotomy at cryogenic temperatures ensures the surface is cut below the glass transition region, minimizing plastic deformation and surface smearing that could artificially lower the measured local stiffness. Decreasing Factors: The absence of reinforcing additives or fillers in the chemical composition means the modulus relies solely on the matrix polymer stiffness, lacking the composite enhancement seen in filled systems. Additionally, as a linear copolymer without explicit crosslinking agents, the material lacks the topological constraints of a thermoset network, which could allow for slightly greater chain compliance under load compared to crosslinked analogues. Dominant Factor: The intrinsic rigidity conferred by the aromatic sulfone backbone is the dominant factor. While the lack of fillers limits the upper bound of stiffness, the high inherent modulus of the poly(arylene sulfone) chemistry dictates the mechanical response, ensuring a Young's modulus characteristic of high-performance engineering thermoplastics."
    }
  },
  {
    "doi": "10.1002/app.34811",
    "title": "Atomic Force Microscopy Studies of Poly(methyl methacrylate) Doped with Photoinitiator",
    "year": 2011,
    "chemical_composition": {
      "repeat_unit_psmiles": "*CC(C)(C(=O)OC)*",
      "monomers": [
        {
          "name": "Methyl methacrylate",
          "smiles": "CC(=C)C(=O)OC",
          "ratio_value": null,
          "ratio_unit": null
        }
      ],
      "additives": [
        {
          "name": "Irgacure 651",
          "type": "photoinitiator",
          "amount_value": 5,
          "amount_unit": "wt%"
        }
      ],
      "is_homopolymer": true
    },
    "processing_history": "PMMA films doped with 5 wt% Irgacure 651 (~20 µm) prepared by casting 2 wt% THF solution on glass, dried in air and vacuum. UV irradiation (32.2 W/m2, 20°C, air) for 2 h. Young's modulus measured by AFM nanoindentation (MultiMode NanoScope IIIa, diamond tip DNISP, 859 N/m, contact mode, 6.0 µm/s velocity).",
    "hierarchical_structure": "Amorphous thin film with photo-oxidized surface layer.",
    "properties": {
      "E": {
        "value": [
          2.44
        ],
        "unit": "GPa"
      }
    },
    "analysis_with_hierarchical_structure": {
      "descriptive_text": "The sample consists of an amorphous poly(methyl methacrylate) (PMMA) homopolymer thin film, approximately 20 µm in thickness, doped with 5 wt% Irgacure 651 photoinitiator. The film was fabricated by casting a 2 wt% solution in tetrahydrofuran (THF) onto a glass substrate, followed by drying in air and vacuum. Subsequent processing involved UV irradiation at an intensity of 32.2 W/m² under ambient air conditions at 20°C for 2 hours, resulting in a structure characterized by a photo-oxidized surface layer. The Young's modulus was subsequently characterized using AFM nanoindentation with a diamond tip in contact mode.",
      "reasoning_analysis": "Increasing Factors: The poly(methyl methacrylate) backbone possesses bulky alpha-methyl and ester side groups that restrict segmental rotation, maintaining the polymer in a rigid glassy state at room temperature well below its glass transition temperature, which intrinsically drives the Young's modulus higher. Additionally, the processing history includes vacuum drying, which removes residual tetrahydrofuran solvent; the elimination of this volatile component reduces free volume and prevents plasticization, thereby contributing to a higher modulus. Decreasing Factors: The incorporation of 5 wt% Irgacure 651 introduces low molecular weight small molecules into the matrix, which act as internal plasticizers by increasing free volume and disrupting interchain packing, logically lowering the modulus. Furthermore, the UV irradiation in the presence of air and a photoinitiator promotes photo-oxidation and chain scission within the PMMA backbone, reducing the molecular weight between entanglements and degrading the structural integrity of the surface layer, which further diminishes stiffness. Dominant Factor: The inherent rigidity of the glassy PMMA backbone qualitatively dominates the final E behavior by establishing a high modulus baseline characteristic of brittle glassy polymers; however, the plasticizing effect of the photoinitiator and the UV-induced chain scission act as significant competing factors that likely reduce the modulus relative to pristine, untreated PMMA films."
    },
    "analysis_without_hierarchical_structure": {
      "descriptive_text": "The sample consists of poly(methyl methacrylate) homopolymer films doped with 5 wt% Irgacure 651 photoinitiator. These films, with a thickness of approximately 20 µm, were prepared by casting a 2 wt% solution in tetrahydrofuran onto glass substrates, followed by drying in air and vacuum. Subsequently, the films were subjected to UV irradiation at an intensity of 32.2 W/m² in air at 20°C for 2 hours. The Young's modulus was characterized using AFM nanoindentation in contact mode with a diamond tip at a velocity of 6.0 µm/s.",
      "reasoning_analysis": "Increasing Factors: The inherent chemical structure of poly(methyl methacrylate), specifically the bulky alpha-methyl side groups and polar ester functionalities, imposes significant steric hindrance and intermolecular dipole-dipole interactions that restrict chain mobility, establishing a high baseline stiffness. Furthermore, the processing history involving UV irradiation in the presence of Irgacure 651 may induce radical-mediated crosslinking between polymer chains, which would further constrain segmental motion and increase the modulus. Decreasing Factors: The incorporation of 5 wt% Irgacure 651 introduces small molecules into the matrix which, if not fully covalently bonded during irradiation, act as impurities that increase free volume and plasticize the polymer, thereby reducing stiffness. Additionally, UV exposure carries a risk of photo-oxidative chain scission in PMMA, which would lower molecular weight and mechanical integrity, and any residual THF solvent from the casting process could also act as a plasticizer. Dominant Factor: The intrinsic rigidity of the PMMA backbone in its glassy state at room temperature is the dominant factor determining the overall magnitude of the Young's modulus; while the processing history introduces competing mechanisms of network formation versus degradation, the fundamental chain stiffness ensures the material retains high mechanical resistance relative to rubbery or flexible polymers."
    }
  },
  {
    "doi": null,
    "title": "Advances in Processing Routes for Conductive Polyaniline Fibres",
    "year": null,
    "chemical_composition": {
      "repeat_unit_psmiles": "[*]Nc1ccc(N=c2ccc(*)cc2)cc1",
      "monomers": [
        {
          "name": "Aniline",
          "smiles": "Nc1ccccc1",
          "ratio_value": null,
          "ratio_unit": null
        }
      ],
      "additives": [
        {
          "name": "2-acrylamido-2-methyl-1-propanesulfonic acid",
          "type": "dopant",
          "amount_value": 0.6,
          "amount_unit": "mol/mol PANi"
        }
      ],
      "is_homopolymer": true
    },
    "processing_history": "Wet spun from 9% solids solution of PANi:AMPSA (1:0.6 molar) in dichloroacetic acid into acetone coagulation bath. Dried in air for 24 hrs. Drawn at 90 C to 600% elongation. Held under strain at 90 C for 0 hrs. Young's modulus measured by tensile measurements at room temperature using an Instron test rig set up for single fibre measurements.",
    "hierarchical_structure": "Smoothly cylindrical and void free fibres (SEM). Stretch aligned.",
    "properties": {
      "E": {
        "value": [
          1.4
        ],
        "unit": "GPa"
      }
    },
    "analysis_with_hierarchical_structure": {
      "descriptive_text": "The sample comprises a polyaniline (PANi) homopolymer doped with 2-acrylamido-2-methyl-1-propanesulfonic acid (AMPSA) at a molar ratio of 0.6 mol/mol PANi. Fibers were fabricated via wet spinning from a 9% solids solution in dichloroacetic acid into an acetone coagulation bath, followed by air drying for 24 hours. To induce orientation, the fibers were drawn at 90 °C to 600% elongation without subsequent annealing under strain. Structural characterization via SEM confirms the formation of smoothly cylindrical, void-free fibers with a stretch-aligned morphology, and Young's modulus was determined via tensile measurements on single fibers using an Instron test rig at room temperature.",
      "reasoning_analysis": "Increasing Factors: The severe mechanical drawing to 600% elongation aligns the polymer chains along the fiber axis, maximizing the contribution of the rigid covalent backbone to the stiffness. Additionally, the void-free cylindrical structure observed via SEM eliminates stress concentration points that typically compromise mechanical integrity, while the AMPSA dopant facilitates processability and may induce conformational changes that support chain alignment. Decreasing Factors: The bulky nature of the AMPSA dopant molecules increases interchain spacing compared to smaller counterions, potentially reducing interchain packing density and van der Waals interactions. Furthermore, drying in air rather than vacuum may leave residual dichloroacetic acid or acetone solvent acting as a plasticizer, and the lack of annealing under strain (0 hrs) allows for potential structural relaxation that could diminish the stability of the oriented state. Dominant Factor: The extreme chain orientation achieved through the 600% drawing ratio is the dominant factor governing the Young's modulus. While the bulky dopant and potential residual solvent introduce compliance, the alignment of the rigid polyaniline backbone along the stress direction fundamentally dictates the high stiffness relative to undrawn or isotropic material."
    },
    "analysis_without_hierarchical_structure": {
      "descriptive_text": "The sample consists of a polyaniline homopolymer doped with 2-acrylamido-2-methyl-1-propanesulfonic acid (AMPSA) at a molar ratio of 0.6 mol per mol of PANi. Fibers were prepared via wet spinning from a 9% solids solution in dichloroacetic acid into an acetone coagulation bath, followed by air drying for 24 hours. The resulting fibers were subsequently drawn at 90°C to 600% elongation without a holding period under strain. The Young's modulus was determined via tensile measurements at room temperature using an Instron test rig configured for single fibre analysis.",
      "reasoning_analysis": "Increasing Factors: The rigid conjugated backbone of the polyaniline homopolymer provides a high intrinsic stiffness. Furthermore, the processing history involves drawing the fibers at 90°C to 600% elongation, which induces significant molecular orientation along the fiber axis, aligning the covalent bonds with the stress direction and substantially increasing the Young's modulus. The presence of AMPSA as a dopant introduces ionic interactions between chains that can act as physical crosslinks, potentially reinforcing the matrix. Decreasing Factors: The drying process was conducted in air for 24 hours, which may not fully remove the dichloroacetic acid or acetone, leaving residual solvent molecules that act as plasticizers to increase free volume and reduce interchain friction, thereby lowering the modulus. Additionally, the lack of a holding period under strain (0 hrs) during the thermal treatment limits the extent of stress-induced crystallization and relaxation of defective chain segments. Dominant Factor: The extreme mechanical drawing to 600% elongation is the dominant factor. While residual solvent and limited annealing may dampen the theoretical maximum stiffness, the alignment of the rigid polyaniline chains along the tensile axis fundamentally transforms the material from an isotropic weak solid to a highly oriented fiber, qualitatively driving the Young's modulus to significantly higher values compared to undrawn cast films."
    }
  },
  {
    "doi": null,
    "title": "Theoretical and Experimental Evaluation of Crystallite Moduli of Various Crystalline Forms of Poly(L‑lactic acid)",
    "year": 2012,
    "chemical_composition": {
      "repeat_unit_psmiles": "[*]OC(C)C(=O)O[*]",
      "monomers": [
        {
          "name": "L-lactic acid",
          "smiles": "C[C@H](O)C(=O)O",
          "ratio_value": null,
          "ratio_unit": null
        }
      ],
      "additives": [],
      "is_homopolymer": true
    },
    "processing_history": "PLLA (Mw 600,000 g/mol) melted and quenched in ice-water to obtain amorphous sample. Uniaxially oriented by stretching at 60 °C (draw ratio 3-4). Annealed for 6 h at 145 °C to obtain α form. Bulk Young's modulus measured by tensile tester (Imada Co., ZP-20N, MX-1000N) at room temperature. Tensile speed ca. 0.5% strain/sec.",
    "hierarchical_structure": "α form crystalline phase. Approximately regular (10/3) helical chains in apparently orthorhombic unit cell. Bulk oriented sample.",
    "properties": {
      "E": {
        "value": [
          5.2
        ],
        "unit": "GPa"
      }
    },
    "analysis_with_hierarchical_structure": {
      "descriptive_text": "The sample comprises a high molecular weight (Mw 600,000 g/mol) poly(L-lactic acid) (PLLA) homopolymer. Initially melted and quenched in ice-water to achieve an amorphous state, the material was subsequently uniaxially oriented by stretching at 60 °C with a draw ratio between 3 and 4. To induce crystallization, the oriented sample was annealed for 6 hours at 145 °C, resulting in the formation of the α form crystalline phase characterized by approximately regular (10/3) helical chains within an apparently orthorhombic unit cell. The bulk Young's modulus of this oriented sample was determined using a tensile tester at room temperature with a strain rate of approximately 0.5% per second.",
      "reasoning_analysis": "Increasing Factors: The development of the α form crystalline phase through annealing significantly enhances stiffness due to the dense packing of helical chains within an orthorhombic unit cell, which restricts chain mobility. The uniaxial orientation process aligns the polymer backbones parallel to the stress direction, maximizing the contribution of stiff covalent backbone bonds rather than weaker intermolecular van der Waals forces. Additionally, the high molecular weight ensures a sufficient entanglement network to support effective stress transfer between crystalline and amorphous regions. Decreasing Factors: The material remains semi-crystalline rather than fully crystalline, meaning compliant amorphous regions persist between crystalline lamellae that deform more easily under load. The aliphatic ester linkages in the PLLA backbone possess inherent flexibility compared to rigid aromatic systems, and the finite draw ratio implies that not all chains are perfectly aligned with the tensile axis, limiting the maximum theoretical modulus. Dominant Factor: The processing-induced structural alignment and crystallinity qualitatively dominate the mechanical behavior. While the chemical composition provides the baseline potential, the specific thermal-mechanical history (stretching followed by annealing) transforms the morphology from isotropic to highly oriented, driving the Young's modulus significantly higher than that of non-oriented or amorphous PLLA."
    },
    "analysis_without_hierarchical_structure": {
      "descriptive_text": "The sample consists of a poly(L-lactic acid) (PLLA) homopolymer with a molecular weight of 600,000 g/mol. The material was initially melted and quenched in ice-water to produce an amorphous state, followed by uniaxial orientation through stretching at 60 °C with a draw ratio between 3 and 4. Subsequently, the oriented sample was annealed for 6 hours at 145 °C to induce the formation of the α crystalline form. The bulk Young's modulus was determined using a tensile tester at room temperature with a tensile speed of approximately 0.5% strain per second.",
      "reasoning_analysis": "Increasing Factors: The high molecular weight of 600,000 g/mol ensures extensive chain entanglements and continuity, facilitating effective stress transfer. The processing history involving uniaxial stretching aligns the polymer chains along the tensile axis, shifting the load-bearing mechanism from weak intermolecular forces to stiff covalent backbone bonds, which drastically enhances stiffness. Furthermore, annealing at 145 °C promotes the formation of the α crystalline form, introducing rigid crystalline domains that act as physical crosslinks and reinforce the matrix. Decreasing Factors: The inherent chemical structure of PLLA consists of an aliphatic polyester backbone, which is intrinsically more flexible and less rigid than aromatic polymer systems, setting a lower baseline modulus. Additionally, despite annealing, residual amorphous regions remain between crystallites, and the measurement temperature at room temperature is relatively close to the glass transition temperature of PLLA, allowing for some segmental mobility in the amorphous phase that may limit the maximum achievable stiffness. Dominant Factor: The morphological modifications induced by the processing history, specifically the combination of uniaxial orientation and subsequent crystallization into the α form, qualitatively dominate the final Young's modulus behavior. This structural ordering significantly overrides the inherent flexibility of the aliphatic backbone, resulting in a substantially higher modulus along the drawing direction compared to an isotropic, amorphous counterpart."
    }
  },
  {
    "doi": null,
    "title": "The use of the PeakForce $\\mathsf { T M }$ quantitative nanomechanical mapping AFM-based method for high-resolution Young's modulus measurement of polymers",
    "year": 2011,
    "chemical_composition": {
      "repeat_unit_psmiles": null,
      "monomers": [
        {
          "name": "Vinylester oligomer",
          "smiles": null,
          "ratio_value": null,
          "ratio_unit": null
        },
        {
          "name": "Styrene",
          "smiles": null,
          "ratio_value": null,
          "ratio_unit": null
        }
      ],
      "additives": [],
      "is_homopolymer": false
    },
