Repository: hhtrick/HHT-code

# HHT training framework

This directory contains model training, embedding precomputation, inference, article-level baselines and the curated datasets. All commands below assume that the working directory is `train_code/`.

## 3. Datasets and fixed partitions

Each main dataset is a JSON array at `dataset/{property}/{property}.json`. Entries contain source metadata, `chemical_composition`, `processing_history`, `hierarchical_structure`, `properties`, and two generated-analysis objects. Targets are stored as `properties[property]["value"]`; source metadata and target values are not predictive input fields.

| Property | Train | Validation | Test | Total |
|---|---:|---:|---:|---:|

File: train_code/dataset/E/E.json (part 34 of 204)
[
    "processing_history": "Bulk material, surface prepared by ultramicrotomy at -40 to -140 C. Young's modulus measured by AFM PeakForce QNM using PDNISP probe (Diamond tip, 227 N/m), 2 kHz freq, 300 nm amplitude.",
    "hierarchical_structure": "Bulk Vinylester, ultramicrotomed surface.",
    "properties": {
      "E": {
        "value": [
          2.84
        ],
        "unit": "GPa"
      }
    },
    "analysis_with_hierarchical_structure": {
      "descriptive_text": "The sample comprises a bulk vinylester system formulated from vinylester oligomer and styrene monomers. The material was processed as a bulk specimen with the surface prepared via ultramicrotomy at cryogenic temperatures between -40 and -140 °C. Mechanical characterization was conducted using Atomic Force Microscopy in PeakForce Quantitative Nanomechanical Mapping mode with a diamond-tipped PDNISP probe operating at 2 kHz frequency and 300 nm amplitude to assess the Young's modulus.",
      "reasoning_analysis": "Increasing Factors: The formation of a crosslinked thermoset network between the vinylester oligomer and styrene creates a rigid three-dimensional structure that severely restricts chain segment mobility, inherently increasing stiffness. The incorporation of styrene introduces aromatic phenyl groups which contribute to backbone rigidity through steric hindrance. Furthermore, the processing history involving ultramicrotomy at cryogenic temperatures prevents plastic deformation and thermal relaxation during surface preparation, preserving the high-modulus glassy state of the bulk material at the measurement interface. Decreasing Factors: Despite cryogenic preparation, the ultramicrotomy process may introduce nanoscale surface roughness or smear layers that can compromise the contact mechanics during AFM indentation, potentially leading to an underestimation of the modulus. Additionally, surface chains at the ultramicrotomed interface may exhibit slightly higher mobility compared to the bulk interior due to reduced coordination constraints, and any unreacted styrene monomer remaining within the network could act as a plasticizer, lowering the overall stiffness. Dominant Factor: The highly crosslinked nature of the cured vinylester-styrene thermoset network is the dominant factor governing the mechanical response, establishing a high baseline modulus. While surface preparation artifacts and free surface effects introduce potential decreasing influences, the cryogenic processing history effectively mitigates structural damage, ensuring that the measured Young's modulus primarily reflects the intrinsic rigidity of the crosslinked polymer network."
    },
    "analysis_without_hierarchical_structure": {
      "descriptive_text": "The sample comprises a copolymer system synthesized from a vinylester oligomer and styrene monomers without additional additives. Prepared as a bulk material, the surface was finished using ultramicrotomy at cryogenic temperatures between -40 and -140 °C to facilitate nanomechanical testing. The Young's modulus was characterized via Atomic Force Microscopy in PeakForce QNM mode, employing a PDNISP diamond-tipped probe with a spring constant of 227 N/m at an operating frequency of 2 kHz and an amplitude of 300 nm.",
      "reasoning_analysis": "Increasing Factors: The copolymerization of vinylester oligomers with styrene typically results in a highly crosslinked thermoset network, which severely restricts segmental chain mobility and inherently elevates the Young's modulus. The aromatic structure of the styrene units adds backbone rigidity, while the cryogenic ultramicrotomy prevents thermal damage or plastic deformation during surface preparation, preserving the high-stiffness bulk structure. Additionally, the high-frequency AFM measurement (2 kHz) probes the material in a regime where viscoelastic relaxation is minimized, yielding a higher apparent modulus compared to quasi-static tests. Decreasing Factors: Depending on the specific stoichiometry, excess styrene may act as a reactive diluent rather than a crosslinking agent, potentially lowering the crosslink density and reducing the overall stiffness relative to a pure oligomer network. Furthermore, the dynamic nature of the PeakForce QNM measurement involves energy dissipation mechanisms that might register a slightly lower modulus than the true elastic limit due to viscoelastic losses. Dominant Factor: The intrinsic chemical architecture of the crosslinked vinylester-styrene network is the dominant factor governing the Young's modulus. While measurement frequency and surface preparation influence the recorded data, the covalent network density and backbone rigidity established during curing fundamentally dictate the material's resistance to elastic deformation."
    }
  },
  {
    "doi": null,
    "title": "Theoretical and Experimental Evaluation of Crystallite Moduli of Various Crystalline Forms of Poly(L‑lactic acid)",
    "year": 2012,
    "chemical_composition": {
      "repeat_unit_psmiles": "[*]OC(C)C(=O)O[*]",
      "monomers": [
        {
          "name": "L-lactic acid",
          "smiles": "C[C@H](O)C(=O)O",
          "ratio_value": null,
          "ratio_unit": null
        }
      ],
      "additives": [],
      "is_homopolymer": true
    },
    "processing_history": "PLLA (Mw 600,000 g/mol) melted and quenched in ice-water to obtain amorphous sample. Uniaxially oriented by stretching at 60 °C (draw ratio 3-4). Annealed for 6 h at 80 °C to obtain δ form. Bulk Young's modulus measured by tensile tester (Imada Co., ZP-20N, MX-1000N) at room temperature. Tensile speed ca. 0.5% strain/sec.",
    "hierarchical_structure": "δ form (disordered α) crystalline phase. Highly disordered (10/3) helical form. Bulk oriented sample.",
    "properties": {
      "E": {
        "value": [
          4.5
        ],
        "unit": "GPa"
      }
    },
    "analysis_with_hierarchical_structure": {
      "descriptive_text": "The sample comprises a poly(L-lactic acid) (PLLA) homopolymer synthesized from L-lactic acid monomers with a molecular weight (Mw) of 600,000 g/mol. Initially melted and quenched in ice-water to achieve an amorphous state, the material underwent uniaxial orientation by stretching at 60 °C with a draw ratio between 3 and 4, followed by annealing for 6 hours at 80 °C to induce the δ form crystalline phase. The resulting bulk oriented sample features a highly disordered (10/3) helical structure within the disordered α crystalline phase, and its bulk Young's modulus was evaluated using a tensile tester at room temperature with a tensile speed of approximately 0.5% strain per second.",
      "reasoning_analysis": "Increasing Factors: The high molecular weight (600,000 g/mol) provides a robust entanglement network that facilitates effective stress transfer across the polymer matrix. The uniaxial orientation process (draw ratio 3-4) aligns the polymer chains parallel to the stress axis, significantly enhancing stiffness by loading the covalent backbone bonds rather than weaker intermolecular forces. Furthermore, the annealing treatment induces crystallization (δ form), which restricts segmental mobility and increases the material's density and rigidity compared to the initial amorphous state. Decreasing Factors: The specific crystalline morphology obtained is the δ form, described as a disordered α phase with a highly disordered (10/3) helical structure; this structural disorder implies less efficient packing and lower crystalline perfection compared to the standard α form, potentially limiting the maximum achievable modulus. Additionally, any remaining amorphous regions between crystallites act as compliant zones that deform more easily under stress. Dominant Factor: The uniaxial orientation combined with the induced crystallinity via annealing qualitatively dominates the mechanical response; the alignment of chains along the tensile direction and the formation of a crystalline network outweigh the softening effects of the remaining amorphous content and the specific disorder within the δ crystalline polymorph, leading to a significantly enhanced Young's modulus relative to isotropic amorphous PLLA."
    },
    "analysis_without_hierarchical_structure": {
      "descriptive_text": "The sample consists of a poly(L-lactic acid) (PLLA) homopolymer synthesized from L-lactic acid monomers with a molecular weight of 600,000 g/mol. The material was initially melted and quenched in ice-water to produce an amorphous state, followed by uniaxial orientation through stretching at 60 °C with a draw ratio between 3 and 4. Subsequent annealing for 6 hours at 80 °C was performed to induce the formation of the δ crystalline form. The bulk Young's modulus was subsequently characterized using a tensile tester at room temperature with a strain rate of approximately 0.5% per second.",
      "reasoning_analysis": "Increasing Factors: The uniaxial orientation process involving stretching at 60 °C with a draw ratio of 3-4 aligns the polymer chains parallel to the stress axis, significantly enhancing stiffness by leveraging the strength of covalent backbone bonds. Furthermore, the annealing treatment at 80 °C promotes the formation of the δ crystalline form, where the dense packing of chains in crystalline lamellae provides greater resistance to deformation compared to the amorphous phase. The high molecular weight of 600,000 g/mol also ensures adequate chain entanglements to support stress transfer within the oriented structure. Decreasing Factors: The inherent flexibility of the aliphatic polyester backbone in poly(L-lactic acid) imposes a ceiling on the theoretical modulus compared to polymers with rigid aromatic rings. Additionally, despite annealing, the sample likely retains a fraction of amorphous material which possesses lower stiffness than the crystalline regions, potentially limiting the bulk modulus relative to a fully crystalline theoretical maximum. Dominant Factor: The synergistic effect of uniaxial chain orientation and subsequent crystallization into the δ form dominates the mechanical behavior. While the chemical backbone sets a baseline, the processing-induced alignment and crystalline locking mechanism qualitatively drive the Young's modulus to values significantly higher than those of the initial amorphous, isotropic state."
    }
  },
  {
    "doi": null,
    "title": "Advances in Processing Routes for Conductive Polyaniline Fibres",
    "year": null,
    "chemical_composition": {
      "repeat_unit_psmiles": "[*]Nc1ccc(N=c2ccc(*)cc2)cc1",
      "monomers": [
        {
          "name": "Aniline",
          "smiles": "Nc1ccccc1",
          "ratio_value": null,
          "ratio_unit": null
        }
      ],
      "additives": [
        {
          "name": "2-acrylamido-2-methyl-1-propanesulfonic acid",
          "type": "dopant",
          "amount_value": 0.6,
          "amount_unit": "mol/mol PANi"
        }
      ],
      "is_homopolymer": true
    },
    "processing_history": "Wet spun from 9% solids solution of PANi:AMPSA (1:0.6 molar) in dichloroacetic acid into acetone coagulation bath. Dried in air for 24 hrs. No drawing. Young's modulus measured by tensile measurements at room temperature using an Instron test rig set up for single fibre measurements.",
    "hierarchical_structure": "Smoothly cylindrical and void free fibres (SEM).",
    "properties": {
      "E": {
        "value": [
          0.04
        ],
        "unit": "GPa"
      }
    },
    "analysis_with_hierarchical_structure": {
      "descriptive_text": "The sample consists of polyaniline homopolymer fibers doped with 2-acrylamido-2-methyl-1-propanesulfonic acid (AMPSA) at a molar ratio of 0.6 mol AMPSA per mol PANi. These fibers were fabricated via wet spinning from a 9% solids solution in dichloroacetic acid into an acetone coagulation bath, followed by air drying for 24 hours without any mechanical drawing. Structural characterization indicates a smoothly cylindrical and void-free morphology, and the Young's modulus was evaluated using single-fiber tensile measurements at room temperature.",
      "reasoning_analysis": "Increasing Factors: The conjugated aromatic backbone of polyaniline possesses intrinsic rigidity due to resonance stabilization and restricted bond rotation, which fundamentally enhances the stiffness of the individual polymer chains. Additionally, the void-free hierarchical structure ensures efficient stress transfer across the fiber cross-section without premature failure initiated by internal defects. Decreasing Factors: The incorporation of the bulky AMPSA dopant increases the interchain spacing compared to smaller dopants, potentially reducing interchain cohesive forces and acting as an internal plasticizer. Furthermore, the processing history specifies no drawing, resulting in random chain orientation rather than alignment along the fiber axis, which significantly limits the macroscopic modulus compared to oriented systems. Dominant Factor: While the rigid conjugated backbone establishes a higher baseline modulus relative to flexible chain polymers, the absence of mechanical drawing is the dominant factor governing the final mechanical behavior, as the isotropic chain distribution prevents the full realization of the backbone's intrinsic stiffness along the tensile direction."
    },
    "analysis_without_hierarchical_structure": {
      "descriptive_text": "The sample comprises a polyaniline homopolymer doped with 2-acrylamido-2-methyl-1-propanesulfonic acid (AMPSA) at a molar ratio of 0.6 mol AMPSA per mol of PANi. The material was processed via wet spinning from a 9% solids solution in dichloroacetic acid into an acetone coagulation bath, followed by air drying for 24 hours without any mechanical drawing. The Young's modulus was characterized at room temperature using tensile measurements on a single fibre setup within an Instron test rig.",
      "reasoning_analysis": "Increasing Factors: The inherent rigidity of the conjugated polyaniline backbone provides a high intrinsic chain stiffness, while the doping with AMPSA introduces ionic interactions between the polymer chains and the sulfonic acid groups that can restrict segmental mobility. The wet spinning process itself induces a baseline level of chain alignment compared to solution casting, contributing positively to the axial stiffness. Decreasing Factors: The processing history explicitly notes no drawing was applied, meaning the polymer chains lack significant axial orientation, which drastically limits the transfer of intrinsic chain stiffness to the macroscopic modulus. Furthermore, the bulky structure of the AMPSA dopant can disrupt efficient interchain packing and act as an internal plasticizer, increasing free volume, while air drying without tension allows for chain relaxation and potential residual solvent retention. Dominant Factor: The absence of mechanical drawing is the dominant factor governing the final Young's modulus; although the chemical composition provides a stiff backbone, the random orientation of chains resulting from the lack of post-spinning drawing prevents the realization of high macroscopic stiffness, overriding the reinforcing effects of the conjugated chemistry and ionic doping."
    }
  },
  {
    "doi": null,
    "title": "Theoretical and Experimental Evaluation of Crystallite Moduli of Various Crystalline Forms of Poly(L‑lactic acid)",
    "year": 2012,
    "chemical_composition": {
      "repeat_unit_psmiles": "[*]OC(C)C(=O)O[*]",
      "monomers": [
        {
          "name": "L-lactic acid",
          "smiles": "C[C@H](O)C(=O)O",
          "ratio_value": null,
          "ratio_unit": null
        }
      ],
      "additives": [],
      "is_homopolymer": true
    },
    "processing_history": "PLLA (Mw 600,000 g/mol) melted and quenched in ice-water to obtain amorphous sample. Uniaxially oriented mesophase sample prepared by stretching the amorphous sample at 60 °C (draw ratio 3-4). No high temperature annealing. Bulk Young's modulus measured by tensile tester (Imada Co., ZP-20N, MX-1000N) at room temperature. Tensile speed ca. 0.5% strain/sec.",
    "hierarchical_structure": "Mesophase. Molecular chains more disordered, packed together with almost no correlation between neighboring chains. Bulk oriented sample.",
    "properties": {
      "E": {
        "value": [
          3.2
        ],
        "unit": "GPa"
      }
    },
    "analysis_with_hierarchical_structure": {
      "descriptive_text": "The sample consists of a poly(L-lactic acid) (PLLA) homopolymer with a molecular weight of 600,000 g/mol. It was processed by melting and quenching in ice-water to obtain an amorphous precursor, followed by uniaxial orientation through stretching at 60 °C with a draw ratio between 3 and 4, without subsequent high-temperature annealing. This history produced a bulk oriented mesophase structure characterized by molecular chains that are disordered and packed with almost no correlation between neighboring chains. The bulk Young's modulus was measured at room temperature using a tensile tester at a speed of approximately 0.5% strain/sec.",
      "reasoning_analysis": "Increasing Factors: The uniaxial orientation induced by stretching at 60 °C aligns the polymer backbones along the stress axis, shifting the deformation mechanism from intermolecular slipping to covalent bond stretching, which significantly increases the modulus in the draw direction. Additionally, the high molecular weight (600,000 g/mol) ensures a robust entanglement network that supports stress transfer within the oriented structure. Decreasing Factors: The absence of high-temperature annealing prevents the development of rigid crystalline lamellae, limiting the stiffness contribution from crystalline domains. Furthermore, the hierarchical structure is described as having chains packed with almost no correlation, indicating a lack of dense crystalline ordering and relying on weaker van der Waals forces between chains compared to a fully crystalline alpha-phase. Dominant Factor: The chain alignment resulting from the uniaxial drawing process is the dominant factor governing the modulus behavior. Despite the lack of significant crystallinity, the orientation of the chains along the loading direction fundamentally enhances stiffness relative to the isotropic amorphous state, overriding the modulus reduction expected from the disordered packing."
    },
    "analysis_without_hierarchical_structure": {
      "descriptive_text": "The sample comprises a high molecular weight poly(L-lactic acid) homopolymer derived from L-lactic acid monomers. Preparation involved melting the PLLA (Mw 600,000 g/mol) and quenching it in ice-water to achieve an amorphous state, followed by uniaxial stretching at 60 °C with a draw ratio between 3 and 4 to form an oriented mesophase without subsequent high-temperature annealing. The bulk Young's modulus was characterized via tensile testing at room temperature with a strain rate of approximately 0.5% per second.",
      "reasoning_analysis": "Increasing Factors: The uniaxial stretching process at 60 °C with a draw ratio of 3-4 induces significant molecular orientation along the tensile axis, aligning the polymer backbones parallel to the stress direction which drastically enhances stiffness. Additionally, the high molecular weight ensures sufficient chain entanglements to transfer stress effectively, and the stereoregularity of the L-lactic acid monomers facilitates the formation of a stiff mesophase structure during drawing. Decreasing Factors: The initial melt quenching in ice-water suppresses bulk crystallization, resulting in a predominantly amorphous starting material which inherently possesses a lower modulus than a fully crystalline counterpart. Furthermore, the absence of high-temperature annealing prevents the relaxation of oriented chains into more stable, highly crystalline lamellae, limiting the maximum achievable stiffness contributed by crystalline domains. Dominant Factor: The mechanical alignment of polymer chains induced by the uniaxial stretching is the dominant factor. While the lack of extensive crystallinity due to quenching and no annealing reduces the baseline modulus compared to a spherulitic crystalline sample, the orientation effect forces the load to be borne by covalent backbone bonds rather than weaker intermolecular interactions, qualitatively resulting in a significantly higher Young's modulus in the draw direction compared to the isotropic amorphous state."
    }
  },
  {
    "doi": null,
    "title": "The use of the PeakForce $\\mathsf { T M }$ quantitative nanomechanical mapping AFM-based method for high-resolution Young's modulus measurement of polymers",
    "year": 2011,
    "chemical_composition": {
      "repeat_unit_psmiles": "[*]CC(F)(F)[*]",
      "monomers": [
        {
          "name": "1,1-difluoroethylene",
          "smiles": "C=C(F)F",
          "ratio_value": null,
          "ratio_unit": null
        }
      ],
      "additives": [],
      "is_homopolymer": true
    },
    "processing_history": "Bulk material, surface prepared by ultramicrotomy at -40 to -140 C. Young's modulus measured by Instrumented Indentation Testing (IIT) using NanoTest platform, Berkovich diamond indenter, 20 mN force, 0.67 mN/s loading rate.",
    "hierarchical_structure": "Bulk Polyvinylidene fluoride, ultramicrotomed surface.",
    "properties": {
      "E": {
        "value": [
          2.46
        ],
        "unit": "GPa"
      }
    },
    "analysis_with_hierarchical_structure": {
      "descriptive_text": "The sample comprises bulk polyvinylidene fluoride (PVDF), a homopolymer derived from 1,1-difluoroethylene monomers. The material surface was prepared via ultramicrotomy conducted at cryogenic temperatures ranging from -40 to -140 °C to ensure precise sectioning without thermal deformation. Mechanical characterization was performed using Instrumented Indentation Testing (IIT) on a NanoTest platform equipped with a Berkovich diamond indenter, applying a maximum force of 20 mN at a loading rate of 0.67 mN/s to determine the Young's modulus.",
      "reasoning_analysis": "Increasing Factors: The presence of highly electronegative fluorine atoms in the 1,1-difluoroethylene repeat units establishes strong dipole-dipole interactions between polymer chains, increasing cohesive energy density and resistance to elastic deformation. Additionally, the bulk hierarchical structure implies a semi-crystalline morphology where crystalline lamellae act as physical crosslinks that restrict chain mobility, thereby significantly enhancing the Young's modulus compared to purely amorphous polymers. The cryogenic ultramicrotomy processing history preserves the structural integrity of the surface by preventing plastic deformation during sectioning, ensuring the measured stiffness accurately reflects the true bulk material properties. Decreasing Factors: The inherent semi-crystalline nature of bulk PVDF implies the presence of an amorphous phase, which, being above its glass transition temperature at standard testing conditions, exhibits higher chain mobility and lower stiffness than the crystalline regions, thereby reducing the overall composite modulus. Furthermore, while minimized by cryogenic conditions, the mechanical sectioning process could introduce minor surface defects or residual stresses that might slightly compromise the contact mechanics during Instrumented Indentation Testing, potentially leading to an underestimation of stiffness. Dominant Factor: The strong intermolecular forces arising from the fluorinated backbone and the structural reinforcement provided by the crystalline domains within the bulk material qualitatively dominate the mechanical response. These intrinsic material properties outweigh the softening effects of the amorphous phase and potential surface preparation artifacts, establishing a Young's modulus characteristic of a rigid semi-crystalline thermoplastic."
    },
    "analysis_without_hierarchical_structure": {
      "descriptive_text": "The sample comprises a polyvinylidene fluoride homopolymer synthesized from 1,1-difluoroethylene monomers. Processed as a bulk material, the surface was prepared via ultramicrotomy at cryogenic temperatures between -40 and -140 °C. Mechanical characterization was performed using Instrumented Indentation Testing on a NanoTest platform with a Berkovich diamond indenter, applying a 20 mN force at a loading rate of 0.67 mN/s to determine the Young's modulus.",
      "reasoning_analysis": "Increasing Factors: The chemical structure of polyvinylidene fluoride features strong carbon-fluorine bonds and significant dipole-dipole interactions between fluorine atoms, which restrict chain mobility and intrinsically increase stiffness. The cryogenic ultramicrotomy preparation below the glass transition temperature minimizes surface plastic deformation and thermal damage, preserving the high-modulus semi-crystalline structure at the indentation site. Decreasing Factors: The inherent semi-crystalline morphology includes amorphous regions with higher chain mobility that lower the bulk modulus relative to a fully crystalline lattice. Additionally, the viscoelastic nature of the polymer during indentation testing may allow for time-dependent relaxation under the specified loading rate, potentially reducing the apparent elastic modulus compared to high-frequency measurements. Dominant Factor: The intrinsic rigidity conferred by the fluorinated backbone and the preserved crystalline morphology due to cryogenic preparation qualitatively dominates the mechanical response, ensuring the measured modulus reflects the high-stiffness characteristics of the bulk PVDF structure rather than surface artifacts or amorphous softening."
    }
  },
  {
    "doi": null,
    "title": "The use of the PeakForce $\\mathsf { T M }$ quantitative nanomechanical mapping AFM-based method for high-resolution Young's modulus measurement of polymers",
    "year": 2011,
    "chemical_composition": {
      "repeat_unit_psmiles": null,
      "monomers": [
        {
          "name": "Vinylester oligomer",
          "smiles": null,
          "ratio_value": null,
          "ratio_unit": null
        },
        {
          "name": "Styrene",
          "smiles": null,
          "ratio_value": null,
          "ratio_unit": null
        }
      ],
      "additives": [],
      "is_homopolymer": false
    },
    "processing_history": "Bulk material, surface prepared by ultramicrotomy at -40 to -140 C. Young's modulus measured by Instrumented Indentation Testing (IIT) using NanoTest platform, Berkovich diamond indenter, 20 mN force, 0.67 mN/s loading rate.",
    "hierarchical_structure": "Bulk Vinylester, ultramicrotomed surface.",
    "properties": {
      "E": {
        "value": [
          3.49
        ],
        "unit": "GPa"
      }
    },
    "analysis_with_hierarchical_structure": {
      "descriptive_text": "The sample comprises a bulk vinylester material formulated from vinylester oligomer and styrene monomers. Surface preparation was conducted via ultramicrotomy at cryogenic temperatures between -40 and -140 °C to facilitate mechanical testing. The Young's modulus was characterized using Instrumented Indentation Testing (IIT) on a NanoTest platform, utilizing a Berkovich diamond indenter applied at a maximum force of 20 mN with a loading rate of 0.67 mN/s.",
      "reasoning_analysis": "Increasing Factors: The presence of styrene introduces aromatic phenyl rings that increase chain stiffness through steric hindrance, while the vinylester oligomer backbone provides rigid ester linkages that resist deformation. The formation of a crosslinked network, inherent to bulk vinylester-styrene systems, severely restricts segmental chain mobility, driving the Young's modulus significantly higher than linear thermoplastic analogs. Decreasing Factors: The amorphous hierarchical structure lacks the reinforcing effects of crystalline domains, which limits the maximum theoretical stiffness compared to semi-crystalline polymers. Additionally, inherent free volume within the crosslinked network may allow for minor segmental adjustments under load, slightly reducing the overall modulus. Dominant Factor: The covalently crosslinked network architecture formed by the copolymerization of the oligomer and styrene is the dominant factor governing the high elastic modulus. While the cryogenic ultramicrotomy processing history prevents thermal softening during surface preparation that could artifactually lower the measured value, the intrinsic chemical rigidity and network density qualitatively dictate the final mechanical performance."
    },
    "analysis_without_hierarchical_structure": {
      "descriptive_text": "The sample comprises a copolymer system synthesized from a vinylester oligomer and styrene monomers. Processed as a bulk material, the specimen surface was prepared via ultramicrotomy at cryogenic temperatures between -40 and -140 °C to ensure integrity for mechanical testing. The Young's modulus was subsequently characterized using Instrumented Indentation Testing on a NanoTest platform, employing a Berkovich diamond indenter with a maximum force of 20 mN and a loading rate of 0.67 mN/s.",
      "reasoning_analysis": "Increasing Factors: The chemical composition suggests a thermosetting network formed by the copolymerization of the vinylester oligomer and styrene, where the resulting high crosslink density restricts polymer chain mobility and segmental relaxation, inherently driving the Young's modulus upward. The structural rigidity of the vinylester backbone, typically containing ester groups and aromatic motifs, further enhances the intrinsic stiffness of the material. Decreasing Factors: The styrene component acts as a reactive diluent, and if present in high ratios relative to the oligomer, it may increase the mesh size between crosslinks, potentially reducing the overall network density and lowering the modulus. Additionally, the nanoindentation measurement technique is sensitive to surface viscoelasticity and time-dependent creep, which could artifactually decrease the calculated modulus if not fully accounted for during the loading cycle. Dominant Factor: The topological constraint imposed by the three-dimensional crosslinked network architecture is the dominant factor, as the transition from linear or branched precursors to a cured thermoset network fundamentally establishes a high-stiffness regime that outweighs the modulating effects of the reactive diluent content or measurement methodology."
    }
  },
  {
    "doi": null,
    "title": "The use of the PeakForce $\\mathsf { T M }$ quantitative nanomechanical mapping AFM-based method for high-resolution Young's modulus measurement of polymers",
    "year": 2011,
    "chemical_composition": {
      "repeat_unit_psmiles": null,
      "monomers": [
        {
          "name": "Vinylester oligomer",
          "smiles": null,
          "ratio_value": null,
          "ratio_unit": null
        },
        {
          "name": "Styrene",
          "smiles": null,
          "ratio_value": null,
          "ratio_unit": null
        }
      ],
      "additives": [],
      "is_homopolymer": false
    },
    "processing_history": "Bulk material, surface prepared by ultramicrotomy at -40 to -140 C. Young's modulus measured by AFM PeakForce QNM using Tap190 probe (Silicon tip, 56 N/m), 2 kHz freq, 300 nm amplitude.",
    "hierarchical_structure": "Bulk Vinylester, ultramicrotomed surface.",
    "properties": {
      "E": {
        "value": [
          2.42
        ],
        "unit": "GPa"
      }
    },
    "analysis_with_hierarchical_structure": {
      "descriptive_text": "The sample comprises a bulk vinylester-styrene copolymer system synthesized from vinylester oligomer and styrene monomers. Processed as a bulk material, the specimen surface was prepared via ultramicrotomy at cryogenic temperatures between -40 and -140 °C to facilitate nanomechanical characterization. The Young's modulus was determined using Atomic Force Microscopy (AFM) in PeakForce Quantitative Nanomechanical Mapping (QNM) mode, employing a Tap190 silicon probe with a spring constant of 56 N/m at an operating frequency of 2 kHz and an amplitude of 300 nm.",
      "reasoning_analysis": "Increasing Factors: The chemical composition involving vinylester oligomer and styrene typically results in a densely crosslinked thermoset network upon curing, which severely restricts chain segmental mobility and intrinsically drives the Young's modulus higher. Additionally, the processing history utilizing cryogenic ultramicrotomy prevents plastic deformation and surface smearing during sectioning, preserving the rigid surface structure required for accurate stiffness measurement. Decreasing Factors: The dynamic measurement conditions inherent to the AFM PeakForce QNM method at 2 kHz may engage viscoelastic relaxation modes within the polymer network, potentially yielding an apparent modulus lower than that observed under quasi-static loading. Furthermore, any heterogeneity in the bulk crosslink density or presence of unreacted styrene monomer could introduce local soft regions that decrease the measured stiffness. Dominant Factor: The covalent crosslinking density inherent to the cured vinylester-styrene network qualitatively dominates the mechanical response, establishing a high stiffness baseline that outweighs the softening effects of potential viscoelastic losses or residual monomers during dynamic nanomechanical probing."
    },
    "analysis_without_hierarchical_structure": {
      "descriptive_text": "The sample comprises a copolymer system derived from vinylester oligomer and styrene monomers. Processed as a bulk material, the surface was prepared via ultramicrotomy at cryogenic temperatures ranging from -40 to -140 °C to minimize thermal deformation and mechanical damage. The Young's modulus was subsequently characterized using Atomic Force Microscopy in PeakForce QNM mode, employing a Tap190 silicon probe with a spring constant of 56 N/m at an operating frequency of 2 kHz and an amplitude of 300 nm.",
      "reasoning_analysis": "Increasing Factors: The incorporation of styrene introduces rigid aromatic rings into the polymer backbone, which increases chain stiffness through steric hindrance and restricts segmental mobility. Furthermore, vinylester-styrene systems typically form highly crosslinked thermoset networks upon curing, which drastically limits chain motion and inherently drives the Young's modulus higher. The cryogenic ultramicrotomy processing history prevents surface smearing or plastic deformation during preparation, ensuring the measured surface stiffness accurately reflects the intrinsic bulk modulus rather than a softened damaged layer. Decreasing Factors: The designation of the vinylester component as an oligomer suggests shorter chain lengths between crosslinking points; if the crosslink density is insufficient or conversion is incomplete, the network may exhibit lower resistance to deformation compared to high molecular weight thermoplastics. Additionally, nanoscale AFM measurements can be sensitive to surface roughness and adhesion forces, which may introduce artifacts that qualitatively lower the calculated modulus if not perfectly decoupled from the mechanical response. Dominant Factor: The formation of a chemically crosslinked network between the vinylester backbone and styrene crosslinker is the dominant factor governing the mechanical response. This architectural constraint fundamentally dictates the resistance to elastic deformation, overriding potential surface artifacts provided the cryogenic preparation successfully mitigated processing-induced surface damage."
    }
  },
  {
    "doi": null,
    "title": "The use of the PeakForce $\\mathsf { T M }$ quantitative nanomechanical mapping AFM-based method for high-resolution Young's modulus measurement of polymers",
    "year": 2011,
    "chemical_composition": {
      "repeat_unit_psmiles": "[*]CC(F)(F)[*]",
      "monomers": [
        {
          "name": "1,1-difluoroethylene",
          "smiles": "C=C(F)F",
          "ratio_value": null,
          "ratio_unit": null
        }
      ],
      "additives": [],
      "is_homopolymer": true
    },
    "processing_history": "Bulk material, surface prepared by ultramicrotomy at -40 to -140 C. Young's modulus measured by AFM PeakForce QNM using Tap525 probe (Silicon tip, 97 N/m), 2 kHz freq, 300 nm amplitude.",
    "hierarchical_structure": "Bulk Polyvinylidene fluoride, ultramicrotomed surface.",
    "properties": {
      "E": {
        "value": [
          1.98
        ],
        "unit": "GPa"
      }
    },
    "analysis_with_hierarchical_structure": {
      "descriptive_text": "The sample consists of bulk polyvinylidene fluoride (PVDF), a homopolymer synthesized from 1,1-difluoroethylene monomers. The specimen surface was prepared via ultramicrotomy performed at cryogenic temperatures ranging from -40 to -140 °C to minimize thermal deformation. Mechanical characterization was conducted using Atomic Force Microscopy (AFM) in PeakForce Quantitative Nanomechanical Mapping (QNM) mode, utilizing a Tap525 silicon probe with a spring constant of 97 N/m, operated at a frequency of 2 kHz and an amplitude of 300 nm to determine the Young's modulus.",
      "reasoning_analysis": "Increasing Factors: The presence of highly electronegative fluorine atoms within the 1,1-difluoroethylene repeat units establishes strong dipole-dipole interactions between polymer chains, significantly enhancing intermolecular cohesion and backbone stiffness. Additionally, the bulk nature of the PVDF suggests a semi-crystalline morphology, where rigid crystalline lamellae contribute substantially to higher stiffness compared to amorphous regions. The cryogenic ultramicrotomy processing history further supports higher measured modulus values by preventing plastic deformation and surface smearing during preparation, thereby preserving the intrinsic rigid structure of the surface. Decreasing Factors: The glass transition temperature (Tg) of PVDF is approximately -35 °C; if the AFM measurement is conducted at ambient conditions, the amorphous phases will exist in a rubbery or leathery state above Tg, exhibiting significantly lower stiffness than the crystalline domains. Furthermore, nanomechanical mapping inherently averages properties over the probe contact area, potentially incorporating compliance from softer amorphous regions between crystalline sites, which may reduce the apparent local modulus. Dominant Factor: The intrinsic chain stiffness imparted by the fluorinated backbone and the structural integrity maintained through cryogenic surface preparation are the dominant factors. These elements ensure that the measured Young's modulus primarily reflects the inherent rigidity of the semi-crystalline PVDF bulk material, outweighing the softening contributions from the amorphous phase mobility at measurement temperatures."
    },
    "analysis_without_hierarchical_structure": {
      "descriptive_text": "The sample consists of a polyvinylidene fluoride (PVDF) homopolymer derived from 1,1-difluoroethylene monomers. The material was processed as a bulk specimen, with the surface specifically prepared for characterization using ultramicrotomy performed at cryogenic temperatures ranging from -40 to -140 °C. Subsequent mechanical evaluation involved measuring the Young's modulus via Atomic Force Microscopy (AFM) in PeakForce Quantitative Nanomechanical Mapping (QNM) mode, utilizing a Tap525 silicon probe with a spring constant of 97 N/m at an oscillation frequency of 2 kHz and an amplitude of 300 nm.",
