Repository: hhtrick/HHT-code

# HHT training framework

This directory contains model training, embedding precomputation, inference, article-level baselines and the curated datasets. All commands below assume that the working directory is `train_code/`.

## 3. Datasets and fixed partitions

Each main dataset is a JSON array at `dataset/{property}/{property}.json`. Entries contain source metadata, `chemical_composition`, `processing_history`, `hierarchical_structure`, `properties`, and two generated-analysis objects. Targets are stored as `properties[property]["value"]`; source metadata and target values are not predictive input fields.

| Property | Train | Validation | Test | Total |
|---|---:|---:|---:|---:|

File: train_code/dataset/E/E.json (part 35 of 204)
[
      "reasoning_analysis": "Increasing Factors: The chemical composition features a fluorinated backbone where highly electronegative fluorine atoms induce strong dipole-dipole interactions between chains, enhancing intermolecular cohesion and intrinsic stiffness. Additionally, the processing history specifies ultramicrotomy at cryogenic temperatures (-40 to -140 °C), which is below the glass transition temperature of PVDF; this prevents plastic deformation and surface smearing during sectioning, thereby preserving the rigid crystalline morphology and preventing the formation of a softened surface layer that would artifactually lower the modulus. Decreasing Factors: The inherent semi-crystalline nature of bulk PVDF implies the presence of amorphous regions which possess lower stiffness compared to crystalline domains, inherently limiting the maximum achievable modulus. Furthermore, nanomechanical characterization via AFM is sensitive to surface topography and tip-sample adhesion effects, which can introduce compliance artifacts or local variations that may result in a measured modulus lower than the true bulk theoretical value. Dominant Factor: The dominant factor governing the Young's modulus is the intrinsic structural rigidity of the fluorinated polymer chain combined with the preservation of the bulk microstructure ensured by the cryogenic preparation method. The low-temperature sectioning effectively locks in the native crystalline-amorphous arrangement without thermal relaxation or mechanical smearing, ensuring the measured E primarily reflects the material's inherent semi-crystalline stiffness rather than processing-induced surface softening."
    }
  },
  {
    "doi": null,
    "title": "Advances in Processing Routes for Conductive Polyaniline Fibres",
    "year": null,
    "chemical_composition": {
      "repeat_unit_psmiles": "[*]Nc1ccc(N=c2ccc(*)cc2)cc1",
      "monomers": [
        {
          "name": "Aniline",
          "smiles": "Nc1ccccc1",
          "ratio_value": null,
          "ratio_unit": null
        }
      ],
      "additives": [
        {
          "name": "2-acrylamido-2-methyl-1-propanesulfonic acid",
          "type": "dopant",
          "amount_value": 0.6,
          "amount_unit": "mol/mol PANi"
        }
      ],
      "is_homopolymer": true
    },
    "processing_history": "Wet spun from 9% solids solution of PANi:AMPSA (1:0.6 molar) in dichloroacetic acid into acetone coagulation bath. Dried in air for 24 hrs. Drawn at 90 C to 600% elongation. Held under strain at 90 C for 2 hrs. Young's modulus measured by tensile measurements at room temperature using an Instron test rig set up for single fibre measurements.",
    "hierarchical_structure": "Smoothly cylindrical and void free fibres (SEM). Stretch aligned.",
    "properties": {
      "E": {
        "value": [
          1.5
        ],
        "unit": "GPa"
      }
    },
    "analysis_with_hierarchical_structure": {
      "descriptive_text": "The sample comprises a polyaniline homopolymer doped with 2-acrylamido-2-methyl-1-propanesulfonic acid (AMPSA) at a molar ratio of 0.6 mol/mol PANi. Fibres were fabricated via wet spinning from a 9% solids solution in dichloroacetic acid into an acetone coagulation bath, followed by air drying for 24 hours. To induce molecular orientation, the fibres were drawn at 90°C to 600% elongation and annealed under strain at 90°C for 2 hours. Scanning electron microscopy confirms the resulting morphology consists of smoothly cylindrical, void-free fibres with a stretch-aligned internal structure, and the Young's modulus was characterized by single-fibre tensile measurements at room temperature.",
      "reasoning_analysis": "Increasing Factors: The rigid conjugated backbone of polyaniline provides a high intrinsic stiffness compared to flexible aliphatic polymers. Crucially, the processing history involves drawing the fibres to 600% elongation at 90°C followed by annealing under strain, which induces a high degree of molecular orientation along the fibre axis, maximizing the contribution of covalent backbone bonds to the macroscopic stiffness. Additionally, the void-free morphology confirmed by SEM ensures efficient stress transfer without failure initiation at defects. Decreasing Factors: The incorporation of the bulky AMPSA dopant, while necessary for solubility and conductivity, increases the interchain spacing relative to smaller dopants, potentially weakening pi-pi stacking interactions and interchain load transfer. Furthermore, despite the drawing process, residual amorphous regions within the semi-crystalline structure possess lower stiffness than aligned crystalline domains, and any potential residual solvent from the dichloroacetic acid/acetone processing could act as a minor plasticizer. Dominant Factor: The dominant factor is the severe mechanical drawing and strain annealing history. While the chemical composition sets the theoretical upper limit of stiffness, the macroscopic Young's modulus in polymer fibres is predominantly governed by chain alignment. The 600% elongation and thermal locking of the stretch-aligned structure drastically reduce entropic elasticity and align the stiff backbone segments with the stress vector, qualitatively overriding the softening effects of the bulky dopant or amorphous regions to yield a high modulus relative to isotropic PANi samples."
    },
    "analysis_without_hierarchical_structure": {
      "descriptive_text": "This material comprises a polyaniline homopolymer doped with 2-acrylamido-2-methyl-1-propanesulfonic acid (AMPSA) at a molar ratio of 0.6 relative to the polymer repeat unit. Fibers were fabricated via wet spinning from a 9% solids solution in dichloroacetic acid into an acetone coagulation bath, followed by air drying for 24 hours. To induce molecular orientation, the fibers were drawn at 90°C to 600% elongation and subsequently held under strain at the same temperature for 2 hours. The Young's modulus was characterized via tensile measurements at room temperature using an Instron test rig configured for single fibre analysis.",
      "reasoning_analysis": "Increasing Factors: The severe mechanical drawing to 600% elongation at 90°C aligns the rigid conjugated polyaniline backbones parallel to the fiber axis, maximizing the contribution of covalent bond stiffness to the macroscopic Young's modulus. Additionally, holding the sample under strain at 90°C for 2 hours anneals and locks this oriented structure, reducing entropic relaxation and enhancing interchain ordering along the stress direction. Decreasing Factors: The incorporation of the bulky AMPSA dopant introduces steric bulk between polymer chains, increasing free volume and reducing interchain packing density compared to a tightly packed undoped state, which acts as an internal plasticizer to soften the matrix. Furthermore, air drying rather than vacuum drying may leave trace residues of dichloroacetic acid or moisture, potentially further plasticizing the polymer matrix and lowering stiffness. Dominant Factor: The mechanical processing history, specifically the extreme drawing ratio and thermal setting under strain, qualitatively dominates the final modulus behavior. The alignment of the intrinsically stiff conjugated backbone along the measurement axis overrides the softening effects of the dopant and potential residual volatiles, resulting in a modulus primarily governed by the oriented chain extension."
    }
  },
  {
    "doi": "10.1002/app.34811",
    "title": "Atomic Force Microscopy Studies of Poly(methyl methacrylate) Doped with Photoinitiator",
    "year": 2011,
    "chemical_composition": {
      "repeat_unit_psmiles": "*CC(C)(C(=O)OC)*",
      "monomers": [
        {
          "name": "Methyl methacrylate",
          "smiles": "CC(=C)C(=O)OC",
          "ratio_value": null,
          "ratio_unit": null
        }
      ],
      "additives": [
        {
          "name": "Irgacure 651",
          "type": "photoinitiator",
          "amount_value": 5,
          "amount_unit": "wt%"
        }
      ],
      "is_homopolymer": true
    },
    "processing_history": "PMMA films doped with 5 wt% Irgacure 651 (~20 µm) prepared by casting 2 wt% THF solution on glass, dried in air and vacuum. UV irradiation (32.2 W/m2, 20°C, air) for 8 h. Young's modulus measured by AFM nanoindentation (MultiMode NanoScope IIIa, diamond tip DNISP, 859 N/m, contact mode, 6.0 µm/s velocity).",
    "hierarchical_structure": "Amorphous thin film with photo-oxidized surface layer.",
    "properties": {
      "E": {
        "value": [
          2.9
        ],
        "unit": "GPa"
      }
    },
    "analysis_with_hierarchical_structure": {
      "descriptive_text": "The sample consists of an amorphous poly(methyl methacrylate) (PMMA) homopolymer thin film doped with 5 wt% Irgacure 651 photoinitiator. Films approximately 20 µm thick were prepared by casting a 2 wt% solution in tetrahydrofuran (THF) onto glass substrates, followed by drying in air and vacuum. Subsequent processing involved UV irradiation at 32.2 W/m² in air at 20°C for 8 hours, resulting in a structure characterized by a photo-oxidized surface layer. The Young's modulus was evaluated using AFM nanoindentation in contact mode with a diamond tip.",
      "reasoning_analysis": "Increasing Factors: The intrinsic rigidity of the poly(methyl methacrylate) backbone, attributed to the steric hindrance of the alpha-methyl and ester side groups, maintains the polymer in a glassy state at room temperature, providing a high baseline stiffness. Additionally, the formation of a photo-oxidized surface layer during UV irradiation may introduce polar oxygenated functionalities that increase intermolecular cohesive energy density via dipole interactions, potentially locally stiffening the surface region probed by the AFM tip. Decreasing Factors: The incorporation of 5 wt% Irgacure 651 introduces low-molecular-weight species that act as plasticizers, increasing free volume and reducing intermolecular friction, which lowers the modulus. Furthermore, the prolonged UV irradiation in air likely induces photo-oxidative chain scission (Norrish reactions), reducing the molecular weight between entanglements and compromising mechanical integrity. Residual tetrahydrofuran solvent from the casting process, if not fully removed, would also contribute to plasticization. Dominant Factor: While the intrinsic rigidity of the glassy PMMA backbone establishes a high baseline modulus, the specific combination of 5 wt% small-molecule additive acting as a plasticizer and the UV-induced chain scission within the photo-oxidized surface layer qualitatively dominates the final behavior by reducing the modulus relative to pristine PMMA, an effect that is critically captured by the surface-sensitive AFM nanoindentation measurement."
    },
    "analysis_without_hierarchical_structure": {
      "descriptive_text": "The sample consists of a poly(methyl methacrylate) (PMMA) homopolymer film doped with 5 wt% Irgacure 651 photoinitiator. Films approximately 20 µm thick were prepared by solution casting a 2 wt% polymer solution in tetrahydrofuran (THF) onto glass substrates, followed by drying in air and vacuum. The resulting films were subjected to UV irradiation at an intensity of 32.2 W/m² in air at 20°C for 8 hours. The Young's modulus was subsequently characterized using AFM nanoindentation in contact mode with a diamond tip at a velocity of 6.0 µm/s.",
      "reasoning_analysis": "Increasing Factors: The inherent chemical composition of the PMMA homopolymer places the material in a glassy state at the measurement temperature, providing a rigid backbone that resists deformation. Additionally, the vacuum drying step in the processing history aids in removing residual THF solvent, minimizing plasticization effects that would otherwise lower stiffness, while UV irradiation could potentially induce radical-mediated crosslinking if reactive sites are available. Decreasing Factors: The addition of 5 wt% Irgacure 651 introduces low-molecular-weight species into the matrix which, if not fully covalently bound, act as impurities that increase free volume and reduce intermolecular cohesion, thereby lowering the modulus. Furthermore, prolonged UV irradiation of PMMA often leads to main chain scission rather than crosslinking, degrading the molecular weight and mechanical integrity, and any residual solvent from casting would further plasticize the film. Dominant Factor: While the glassy nature of the PMMA backbone establishes a high baseline stiffness, the presence of the substantial 5 wt% photoinitiator additive qualitatively dominates the modification of the modulus; unless extensive crosslinking occurs, the free volume increase from the small molecules and potential UV-induced chain scission likely drive the Young's modulus lower relative to a pristine, unmodified PMMA film."
    }
  },
  {
    "doi": null,
    "title": "The use of the PeakForce $\\mathsf { T M }$ quantitative nanomechanical mapping AFM-based method for high-resolution Young's modulus measurement of polymers",
    "year": 2011,
    "chemical_composition": {
      "repeat_unit_psmiles": null,
      "monomers": [
        {
          "name": "Vinylester oligomer",
          "smiles": null,
          "ratio_value": null,
          "ratio_unit": null
        },
        {
          "name": "Styrene",
          "smiles": null,
          "ratio_value": null,
          "ratio_unit": null
        }
      ],
      "additives": [],
      "is_homopolymer": false
    },
    "processing_history": "Bulk material, surface prepared by ultramicrotomy at -40 to -140 C. Young's modulus measured by AFM PeakForce QNM using Tap525 probe (Silicon tip, 97 N/m), 2 kHz freq, 300 nm amplitude.",
    "hierarchical_structure": "Bulk Vinylester, ultramicrotomed surface.",
    "properties": {
      "E": {
        "value": [
          2.45
        ],
        "unit": "GPa"
      }
    },
    "analysis_with_hierarchical_structure": {
      "descriptive_text": "The sample comprises a bulk vinylester system consisting of vinylester oligomers and styrene monomers, characterized as a non-homopolymeric structure. The material was processed as a bulk specimen with the surface specifically prepared via ultramicrotomy at cryogenic temperatures ranging from -40 to -140 °C to ensure minimal thermal deformation. Mechanical characterization was performed using Atomic Force Microscopy in PeakForce Quantitative Nanomechanical Mapping mode utilizing a Tap525 silicon probe to determine the Young's modulus of the ultramicrotomed surface.",
      "reasoning_analysis": "Increasing Factors: The formation of a crosslinked thermoset network between the vinylester oligomer and styrene monomers significantly restricts chain mobility, inherently increasing the Young's modulus compared to linear thermoplastics. The cryogenic ultramicrotomy preparation ensures the surface is in a rigid, glassy state during sectioning, minimizing plastic deformation that could artifactually lower measured stiffness. Decreasing Factors: The presence of styrene as a reactive diluent may reduce the crosslink density depending on the stoichiometry, potentially lowering the modulus relative to a fully dense oligomer network. Additionally, nanomechanical measurement via AFM PeakForce QNM can be sensitive to viscoelastic dissipation and tip-sample adhesion models, which may yield lower apparent modulus values compared to macroscopic tensile testing. Dominant Factor: The covalent crosslinking density of the cured vinylester-styrene network is the dominant factor governing the intrinsic stiffness. While the measurement technique introduces specific boundary conditions, the thermoset architecture fundamentally dictates a high modulus behavior characteristic of glassy networks."
    },
    "analysis_without_hierarchical_structure": {
      "descriptive_text": "The sample comprises a copolymer system consisting of vinylester oligomer and styrene monomers. Processed as a bulk material, the surface was prepared via ultramicrotomy at cryogenic temperatures between -40 and -140 °C. The Young's modulus was characterized using Atomic Force Microscopy in PeakForce QNM mode with a Tap525 silicon probe operating at a frequency of 2 kHz and an amplitude of 300 nm.",
      "reasoning_analysis": "Increasing Factors: The incorporation of styrene introduces aromatic rings that increase chain stiffness through steric hindrance and restricted rotation, while the vinylester oligomer contributes polar ester groups that enhance intermolecular interactions, both driving the Young's modulus upward. Additionally, the formation of a crosslinked network typical of this chemical system restricts long-range chain mobility, further reinforcing structural rigidity. Decreasing Factors: The oligomeric nature of the vinylester component implies a higher concentration of chain ends compared to high molecular weight polymers, which increases free volume and may reduce the modulus. Furthermore, nanoscale measurements via AFM can be sensitive to surface compliance and viscoelastic dissipation at the operating frequency, potentially yielding lower apparent stiffness values compared to macroscopic tests. Dominant Factor: The structural rigidity imparted by the aromatic styrene units and the covalent network architecture dominates the mechanical response, establishing a high stiffness baseline that typically outweighs the softening effects of chain ends or measurement artifacts."
    }
  },
  {
    "doi": null,
    "title": "A multi-scale analysis to predict elastic response in different weight fractions of carbon fiber powder",
    "year": 2024,
    "chemical_composition": {
      "repeat_unit_psmiles": "[*]c1ccc(C(C)(C)c2ccc(cc2)OC(=O)O[*])cc1",
      "monomers": [
        {
          "name": "Bisphenol A",
          "smiles": "CC(C)(c1ccc(O)cc1)c2ccc(O)cc2",
          "ratio_value": null,
          "ratio_unit": null
        }
      ],
      "additives": [
        {
          "name": "Carbon fiber powder",
          "type": "filler",
          "amount_value": 30,
          "amount_unit": "wt%"
        }
      ],
      "is_homopolymer": false
    },
    "processing_history": "Matrix material: HOPELEX PC-1150U. PC granules ground to powder, dried in vacuum oven at 120 °C for 4 hours. Mixed with 30 wt.% carbon fiber powder (CFP) using cube mixer. Injection molded using TY-7003 machine with barrel temperatures 300 °C, 315 °C, 305 °C. ASTM D638 Type 1 specimens produced. Young's modulus measured by uniaxial tensile test using Instron-5982 with video extensometer at 5 mm/min crosshead speed, room temperature.",
    "hierarchical_structure": "Amorphous polycarbonate matrix with dispersed carbon fiber powder (length 100-400 μm, diameter 6-8 μm). Random distribution with alignment in flow direction. Voids observed at fiber-matrix interface via SEM.",
    "properties": {
      "E": {
        "value": [
          5.6
        ],
        "unit": "GPa"
      }
    },
    "analysis_with_hierarchical_structure": {
      "descriptive_text": "The sample consists of an amorphous bisphenol A polycarbonate matrix (HOPELEX PC-1150U) reinforced with 30 wt% carbon fiber powder. The matrix granules were ground, vacuum-dried at 120 °C for 4 hours, and mixed with the filler using a cube mixer prior to injection molding at barrel temperatures ranging from 300 °C to 315 °C to produce ASTM D638 Type 1 specimens. Hierarchical characterization reveals a composite structure where carbon fibers (length 100-400 μm, diameter 6-8 μm) are randomly distributed with notable alignment along the flow direction, though scanning electron microscopy indicates the presence of voids at the fiber-matrix interface. The Young's modulus was subsequently determined via uniaxial tensile testing at room temperature using a video extensometer at a crosshead speed of 5 mm/min.",
      "reasoning_analysis": "Increasing Factors: The incorporation of 30 wt% carbon fiber powder introduces a high-modulus reinforcing phase into the compliant polycarbonate matrix, which fundamentally elevates the composite stiffness according to rule-of-mixtures principles. Furthermore, the injection molding process induced fiber alignment in the flow direction, which anisotropically enhances the modulus along the tensile testing axis compared to a purely random orientation. The rigid aromatic backbone of the bisphenol A polycarbonate matrix also provides an inherently higher baseline modulus compared to aliphatic thermoplastics. Decreasing Factors: The presence of voids observed at the fiber-matrix interface acts as stress concentrators and reduces the effective cross-sectional area available for load transfer, thereby diminishing the reinforcement efficiency. Additionally, the use of discontinuous carbon fiber powder (100-400 μm length) rather than continuous fibers limits the stress transfer capability due to finite aspect ratios, resulting in a lower modulus than theoretically possible with continuous reinforcement. The amorphous nature of the polycarbonate matrix lacks the crystalline packing density that could otherwise contribute to higher stiffness. Dominant Factor: The high volume fraction and intrinsic stiffness of the carbon fiber reinforcement qualitatively dominate the mechanical response, leading to a significant net increase in Young's modulus relative to the neat polycarbonate matrix. However, the interfacial voids and discontinuous fiber morphology prevent the composite from reaching the theoretical upper bound of stiffness, making the interfacial quality the critical limiting factor within the overall enhanced regime."
    },
    "analysis_without_hierarchical_structure": {
      "descriptive_text": "This composite material comprises a polycarbonate matrix derived from Bisphenol A monomers, commercially identified as HOPELEX PC-1150U, reinforced with 30 wt.% carbon fiber powder. Preparation involved grinding the PC granules into a powder followed by vacuum drying at 120 °C for 4 hours to remove moisture. The dried matrix powder was subsequently blended with the carbon fiber filler using a cube mixer and processed via injection molding using a TY-7003 machine with barrel temperatures ranging between 300 °C and 315 °C to produce ASTM D638 Type 1 specimens. The Young's modulus was ultimately characterized through uniaxial tensile testing using an Instron-5982 system equipped with a video extensometer at a crosshead speed of 5 mm/min under room temperature conditions.",
      "reasoning_analysis": "Increasing Factors: The incorporation of 30 wt.% carbon fiber powder introduces a high-modulus rigid phase into the compliant polycarbonate matrix, significantly enhancing stiffness via mechanical reinforcement principles. The aromatic structure of the Bisphenol A polycarbonate backbone inherently provides greater chain rigidity compared to aliphatic polymers, establishing a stiff matrix baseline. Furthermore, the vacuum drying step at 120 °C eliminates absorbed moisture, preventing water-induced plasticization that would otherwise increase free volume and reduce matrix stiffness, while injection molding may induce fiber orientation along the flow direction to maximize modulus in the tensile direction. Decreasing Factors: The mechanical grinding of granules and subsequent mixing may reduce the aspect ratio of the carbon fibers compared to virgin continuous fibers, diminishing the reinforcement efficiency relative to theoretical maximums for long-fiber composites. Additionally, any micro-voids formed during the high-temperature injection molding process or suboptimal interfacial adhesion between the hydrophobic matrix and the filler could create stress concentration points, slightly mitigating the stiffening effect. Dominant Factor: The volumetric fraction and intrinsic high stiffness of the carbon fiber filler qualitatively dominate the mechanical response. While matrix conditioning and fiber aspect ratio modulate the efficiency, the transition from a neat thermoplastic to a 30 wt.% filled composite ensures a substantial net increase in Young's modulus relative to the unfilled matrix."
    }
  },
  {
    "doi": null,
    "title": "Effect on Thermo-Mechanical Properties by In-Situ Emulsion Polymerization of Polymer/Clay Nanocomposites",
    "year": 2019,
    "chemical_composition": {
      "repeat_unit_psmiles": null,
      "monomers": [
        {
          "name": "Butyl acrylate",
          "smiles": "CCCCOC(=O)C=C",
          "ratio_value": 56,
          "ratio_unit": "wt%"
        },
        {
          "name": "Methyl methacrylate",
          "smiles": "CC(=C)C(=O)OC",
          "ratio_value": 42,
          "ratio_unit": "wt%"
        },
        {
          "name": "Acrylic acid",
          "smiles": "OC(=O)C=C",
          "ratio_value": 2,
          "ratio_unit": "wt%"
        }
      ],
      "additives": [
        {
          "name": "Surfacpol 9010-S",
          "type": "surfactant",
          "amount_value": 5.2,
          "amount_unit": "wt%"
        },
        {
          "name": "Ammonium persulfate",
          "type": "initiator",
          "amount_value": 0.35,
          "amount_unit": "wt%"
        },
        {
          "name": "Ammonium hydroxide",
          "type": "neutralization agent",
          "amount_value": 0.6,
          "amount_unit": "wt%"
        }
      ],
      "is_homopolymer": false
    },
    "processing_history": "Synthesized via seeded batch emulsion polymerization at 73 ± 3 °C for 3.5 h under N2 atmosphere. Films cast from aqueous dispersions on Teflon Petri dishes, dried at room temperature for 3 days then in vacuum at 90 °C for 4 h. Young's modulus measured by uniaxial tensile test at room temperature using Linkam TST-350 minitensile tester at 5 mm/min crosshead speed.",
    "hierarchical_structure": "Amorphous copolymer matrix. No clay filler present.",
    "properties": {
      "E": {
        "value": [
          0.01
        ],
        "unit": "GPa"
      }
    },
    "analysis_with_hierarchical_structure": {
      "descriptive_text": "The sample consists of an amorphous terpolymer matrix synthesized via seeded batch emulsion polymerization at 73 ± 3 °C under a nitrogen atmosphere. The chemical composition comprises butyl acrylate (56 wt%), methyl methacrylate (42 wt%), and acrylic acid (2 wt%), supplemented with Surfacpol 9010-S surfactant (5.2 wt%), ammonium persulfate initiator (0.35 wt%), and ammonium hydroxide neutralization agent (0.6 wt%). Films were prepared by casting aqueous dispersions onto Teflon Petri dishes, followed by drying at room temperature for three days and subsequent vacuum drying at 90 °C for four hours. The Young's modulus was subsequently characterized via uniaxial tensile testing at room temperature with a crosshead speed of 5 mm/min.",
      "reasoning_analysis": "Increasing Factors: The substantial methyl methacrylate content (42 wt%) introduces rigid backbone constraints and steric hindrance that inherently elevate the modulus. Additionally, the inclusion of acrylic acid (2 wt%) combined with ammonium hydroxide facilitates ionic interactions or hydrogen bonding within the amorphous matrix, acting as physical crosslinks that resist deformation. The vacuum drying step at 90 °C ensures the removal of water and residual volatiles, eliminating plasticization effects that would otherwise lower stiffness. Decreasing Factors: The majority composition of butyl acrylate (56 wt%) possesses a low glass transition temperature, promoting high chain mobility and segmental flexibility at room temperature, which significantly reduces the modulus. The relatively high concentration of Surfacpol 9010-S surfactant (5.2 wt%) likely remains within the film matrix or at particle interfaces, acting as an internal plasticizer and weakening inter-chain cohesion. Furthermore, the absence of crystalline domains or rigid fillers means there is no secondary phase reinforcement to offset the softness of the acrylic backbone. Dominant Factor: The high weight fraction of the low-Tg butyl acrylate monomer qualitatively dominates the mechanical response, establishing a soft, rubbery baseline at room temperature. Although the methyl methacrylate and ionic interactions provide stiffening contributions, the continuous phase mobility driven by the butyl acrylate majority and the plasticizing influence of the residual surfactant are the dominant factors resulting in a lower Young's modulus relative to rigid glassy polymers."
    },
    "analysis_without_hierarchical_structure": {
      "descriptive_text": "This sample comprises a terpolymer synthesized via seeded batch emulsion polymerization at 73 ± 3 °C under a nitrogen atmosphere, utilizing butyl acrylate (56 wt%), methyl methacrylate (42 wt%), and acrylic acid (2 wt%) as monomers. The formulation incorporates Surfacpol 9010-S surfactant (5.2 wt%), ammonium persulfate initiator (0.35 wt%), and ammonium hydroxide neutralization agent (0.6 wt%). Films were prepared by casting aqueous dispersions onto Teflon Petri dishes, followed by drying at room temperature for three days and subsequent vacuum drying at 90 °C for four hours. The Young's modulus was characterized via uniaxial tensile testing at room temperature with a crosshead speed of 5 mm/min using a Linkam TST-350 minitensile tester.",
      "reasoning_analysis": "Increasing Factors: The inclusion of methyl methacrylate provides rigid segments that enhance stiffness, while the combination of acrylic acid and ammonium hydroxide facilitates ionic crosslinking and hydrogen bonding, physically reinforcing the polymer network. Additionally, the processing history involving vacuum drying at 90 °C promotes particle coalescence and chain interdiffusion, reducing voids and improving load transfer across the film. Decreasing Factors: The majority composition of butyl acrylate introduces significant chain flexibility and free volume, inherently lowering stiffness. Furthermore, the relatively high concentration of Surfacpol 9010-S surfactant may remain within the film matrix, acting as a plasticizer or creating weak boundary layers between polymer particles that diminish mechanical integrity. Dominant Factor: The copolymer composition, specifically the majority weight fraction of butyl acrylate relative to methyl methacrylate, dictates a glass transition temperature near or below room temperature, establishing a rubbery state that fundamentally limits the Young's modulus regardless of the reinforcing effects from ionic interactions or thermal annealing."
    }
  },
  {
    "doi": null,
    "title": "Advances in Processing Routes for Conductive Polyaniline Fibres",
    "year": null,
    "chemical_composition": {
      "repeat_unit_psmiles": "[*]Nc1ccc(N=c2ccc(*)cc2)cc1",
      "monomers": [
        {
          "name": "Aniline",
          "smiles": "Nc1ccccc1",
          "ratio_value": null,
          "ratio_unit": null
        }
      ],
      "additives": [
        {
          "name": "2-acrylamido-2-methyl-1-propanesulfonic acid",
          "type": "dopant",
          "amount_value": 0.6,
          "amount_unit": "mol/mol PANi"
        }
      ],
      "is_homopolymer": true
    },
    "processing_history": "Wet spun from 9% solids solution of PANi:AMPSA (1:0.6 molar) in dichloroacetic acid into acetone coagulation bath. Dried in air for 24 hrs. Drawn at 90 C to 600% elongation. Held under strain at 90 C for 16 hrs. Young's modulus measured by tensile measurements at room temperature using an Instron test rig set up for single fibre measurements.",
    "hierarchical_structure": "Smoothly cylindrical and void free fibres (SEM). Stretch aligned.",
    "properties": {
      "E": {
        "value": [
          1.2
        ],
        "unit": "GPa"
      }
    },
    "analysis_with_hierarchical_structure": {
      "descriptive_text": "The sample comprises a polyaniline homopolymer doped with 2-acrylamido-2-methyl-1-propanesulfonic acid (AMPSA) at a molar ratio of 0.6 mol/mol PANi. Fibers were fabricated via wet spinning from a 9% solids solution in dichloroacetic acid into an acetone coagulation bath, followed by air drying for 24 hours. Post-processing involved drawing the fibers at 90°C to 600% elongation and holding them under strain at 90°C for 16 hours to induce orientation. Structural analysis confirmed the formation of smoothly cylindrical, void-free fibers with a stretch-aligned morphology, and the Young's modulus was subsequently characterized using single-fiber tensile measurements at room temperature.",
      "reasoning_analysis": "Increasing Factors: The conjugated polyaniline backbone possesses intrinsic chain rigidity, which provides a high baseline stiffness. The processing history of drawing to 600% elongation and annealing under strain critically aligns the polymer chains along the fiber axis, maximizing the contribution of covalent bonds to the load-bearing capacity. Additionally, the void-free hierarchical structure ensures efficient stress transfer without the presence of stress-concentrating defects, while the AMPSA dopant may introduce ionic interactions that restrict chain mobility. Decreasing Factors: The intercalation of AMPSA dopant molecules increases the interchain spacing compared to undoped polyaniline, potentially weakening interchain van der Waals forces and acting as an internal plasticizer. Furthermore, incomplete removal of dichloroacetic acid or acetone during the drying phase could leave residual solvent within the matrix, reducing interchain friction and lowering the modulus. Dominant Factor: The extreme mechanical drawing and thermal annealing under tension are the dominant factors governing the Young's modulus. This processing history creates a highly oriented, stretch-aligned morphology that aligns the rigid backbones with the stress axis, qualitatively overwhelming the softening effects of the dopant spacing or potential residual solvent to yield a significantly stiffer material along the fiber direction compared to isotropic counterparts."
    },
    "analysis_without_hierarchical_structure": {
      "descriptive_text": "The sample comprises a polyaniline homopolymer doped with 2-acrylamido-2-methyl-1-propanesulfonic acid (AMPSA) at a molar ratio of 0.6 mol AMPSA per mol PANi. Fibers were fabricated via wet spinning from a 9% solids solution in dichloroacetic acid into an acetone coagulation bath, followed by air drying for 24 hours. The fibers underwent mechanical drawing at 90°C to 600% elongation and were subsequently held under strain at 90°C for 16 hours, with Young's modulus ultimately determined via single-fibre tensile measurements at room temperature using an Instron test rig.",
      "reasoning_analysis": "Increasing Factors: The rigid aromatic structure of the polyaniline backbone provides intrinsic chain stiffness. More significantly, the processing history involves drawing the fiber to 600% elongation, which induces high degrees of molecular orientation along the fiber axis, drastically increasing stiffness in the direction of measurement. The subsequent annealing under strain at 90°C further promotes crystallization and locks in this aligned morphology. Decreasing Factors: The presence of the bulky AMPSA dopant molecules increases the interchain spacing compared to undoped polyaniline, which can reduce interchain interactions and lower the modulus. Additionally, incomplete removal of dichloroacetic acid or acetone during the air drying process could leave residual solvent acting as a plasticizer, thereby reducing stiffness. Dominant Factor: The extreme mechanical orientation achieved through the 600% draw ratio and stabilized by thermal annealing under strain is the dominant factor. This alignment of the rigid polymer backbones along the stress direction outweighs the softening effects of the dopant and potential residual solvent, dictating a qualitatively high modulus relative to isotropic counterparts."
    }
  },
  {
    "doi": null,
    "title": "The use of the PeakForce $\\mathsf { T M }$ quantitative nanomechanical mapping AFM-based method for high-resolution Young's modulus measurement of polymers",
    "year": 2011,
    "chemical_composition": {
      "repeat_unit_psmiles": "[*]CC(F)(F)[*]",
      "monomers": [
        {
          "name": "1,1-difluoroethylene",
          "smiles": "C=C(F)F",
          "ratio_value": null,
          "ratio_unit": null
        }
      ],
      "additives": [],
      "is_homopolymer": true
    },
    "processing_history": "Bulk material, surface prepared by ultramicrotomy at -40 to -140 C. Young's modulus measured by AFM PeakForce QNM using PDNISP probe (Diamond tip, 227 N/m), 2 kHz freq, 300 nm amplitude.",
    "hierarchical_structure": "Bulk Polyvinylidene fluoride, ultramicrotomed surface.",
    "properties": {
      "E": {
        "value": [
          2.06
        ],
        "unit": "GPa"
      }
    },
    "analysis_with_hierarchical_structure": {
      "descriptive_text": "The sample comprises bulk polyvinylidene fluoride (PVDF) homopolymer synthesized from 1,1-difluoroethylene monomers. The material was maintained in its bulk form with the surface specifically prepared via ultramicrotomy at cryogenic temperatures between -40 and -140 °C. Mechanical characterization focused on the Young's modulus, which was measured using Atomic Force Microscopy (AFM) in PeakForce Quantitative Nanomechanical Mapping (QNM) mode with a PDNISP diamond probe having a spring constant of 227 N/m, operating at a frequency of 2 kHz and an amplitude of 300 nm.",
      "reasoning_analysis": "Increasing Factors: The presence of highly electronegative fluorine atoms in the repeat unit creates strong dipole-dipole interactions between polymer chains, enhancing intermolecular cohesion and intrinsic backbone stiffness. Furthermore, bulk PVDF typically exhibits a semi-crystalline morphology where crystalline lamellae act as rigid physical crosslinks, significantly contributing to a higher modulus. The cryogenic ultramicrotomy processing history ensures that the surface structure is cut in a brittle state below the glass transition temperature, preserving the native crystalline architecture without plastic deformation or smearing that could artificially lower stiffness. Decreasing Factors: The presence of an amorphous phase within the semi-crystalline bulk matrix inherently possesses lower stiffness compared to the crystalline domains, particularly if the measurement temperature is above the glass transition temperature where segmental mobility increases. Additionally, nanoscale AFM measurements can be sensitive to surface roughness resulting from microtomy or local viscoelastic dissipation at the 2 kHz frequency, which may reduce the apparent elastic response compared to macroscopic quasi-static tests. Dominant Factor: The intrinsic stiffness of the fluorinated backbone combined with the semi-crystalline morphology of the bulk PVDF is the dominant factor governing the Young's modulus. While the amorphous fraction and measurement technique introduce variability, the strong intermolecular forces and the preservation of the crystalline structure via cryogenic preparation qualitatively establish a robust mechanical framework typical of engineering fluoropolymers."
    },
    "analysis_without_hierarchical_structure": {
