Repository: hhtrick/HHT-code

# HHT training framework

This directory contains model training, embedding precomputation, inference, article-level baselines and the curated datasets. All commands below assume that the working directory is `train_code/`.

## 3. Datasets and fixed partitions

Each main dataset is a JSON array at `dataset/{property}/{property}.json`. Entries contain source metadata, `chemical_composition`, `processing_history`, `hierarchical_structure`, `properties`, and two generated-analysis objects. Targets are stored as `properties[property]["value"]`; source metadata and target values are not predictive input fields.

| Property | Train | Validation | Test | Total |
|---|---:|---:|---:|---:|

File: train_code/dataset/E/E.json (part 36 of 204)
[
      "descriptive_text": "The sample consists of a polyvinylidene fluoride homopolymer derived from 1,1-difluoroethylene monomers. The bulk material underwent surface preparation via ultramicrotomy conducted at cryogenic temperatures ranging from -40 to -140 degrees Celsius. Subsequent mechanical characterization involved measuring the Young's modulus using Atomic Force Microscopy in PeakForce QNM mode, utilizing a PDNISP probe with a diamond tip, a spring constant of 227 N/m, an operating frequency of 2 kHz, and an amplitude of 300 nm.",
      "reasoning_analysis": "Increasing Factors: The chemical composition features strong carbon-fluorine bonds and significant dipole-dipole interactions between chains, which enhance intermolecular forces and resist elastic deformation. Additionally, the homopolymer architecture facilitates regular chain packing and crystallinity, while the cryogenic ultramicrotomy processing preserves this crystalline morphology by preventing plastic deformation and surface smearing during sectioning. Decreasing Factors: The presence of amorphous regions within the semi-crystalline matrix, which are likely above the glass transition temperature during measurement, introduces viscoelastic compliance that lowers the overall stiffness. Furthermore, nanoscale AFM measurements can sometimes be influenced by surface adhesion effects or tip-sample convolution that may artifactually reduce the calculated modulus compared to bulk tensile tests. Dominant Factor: The intrinsic stiffness provided by the fluorinated backbone combined with the preservation of crystalline morphology via cryogenic processing qualitatively dominates the mechanical response, ensuring the measured modulus reflects the rigid crystalline phases rather than surface artifacts or amorphous compliance."
    }
  },
  {
    "doi": null,
    "title": "Theoretical and Experimental Evaluation of Crystallite Moduli of Various Crystalline Forms of Poly(L‑lactic acid)",
    "year": 2012,
    "chemical_composition": {
      "repeat_unit_psmiles": "[*]OC(C)C(=O)O[*]",
      "monomers": [
        {
          "name": "L-lactic acid",
          "smiles": "C[C@H](O)C(=O)O",
          "ratio_value": null,
          "ratio_unit": null
        }
      ],
      "additives": [],
      "is_homopolymer": true
    },
    "processing_history": "PLLA (Mw 600,000 g/mol) melted and quenched in ice-water to obtain amorphous sample. Uniaxially oriented mesophase sample prepared by stretching the amorphous sample at 60 °C (draw ratio 3-4). No high temperature annealing. Crystallite modulus measured by X-ray diffraction method under constant tensile stress (Rigaku-RINT TTR III, Cu Kα), monitoring shift of meridional 00L reflections. Assumed homogeneous stress distribution.",
    "hierarchical_structure": "Mesophase. Molecular chains more disordered, packed together with almost no correlation between neighboring chains. Broad 0010 reflection.",
    "properties": {
      "E": {
        "value": [
          7.47
        ],
        "unit": "GPa"
      }
    },
    "analysis_with_hierarchical_structure": {
      "descriptive_text": "The sample is a high molecular weight (600,000 g/mol) poly(L-lactic acid) homopolymer synthesized from L-lactic acid monomers. It was initially melted and quenched in ice-water to produce an amorphous precursor, which was subsequently transformed into a uniaxially oriented mesophase by stretching at 60 °C with a draw ratio between 3 and 4, without any high-temperature annealing. Structural analysis indicates a mesophase morphology characterized by molecular chains that are more disordered and packed with almost no correlation between neighboring chains, evidenced by a broad 0010 reflection. The modulus was characterized by X-ray diffraction under constant tensile stress using Cu Kα radiation on a Rigaku-RINT TTR III, monitoring the shift of meridional 00L reflections assuming homogeneous stress distribution.",
      "reasoning_analysis": "Increasing Factors: The high molecular weight (600,000 g/mol) minimizes the concentration of chain ends, reducing free volume defects and enhancing load transfer along the backbone. Furthermore, the uniaxial orientation achieved through stretching with a draw ratio of 3-4 aligns the polymer chains along the stress axis, maximizing the contribution of stiff covalent backbone bonds to the overall E rather than weaker intermolecular forces. Decreasing Factors: The hierarchical structure is identified as a mesophase with molecular chains that are disordered and exhibit almost no correlation between neighbors, which significantly reduces the efficiency of lateral stress transfer compared to a fully ordered crystalline lattice. Additionally, the processing history specifies no high-temperature annealing, preventing the reorganization into a denser, more stable crystalline form, while the broad 0010 reflection indicates paracrystalline disorder that typically correlates with reduced stiffness. Dominant Factor: The disordered mesophase structure resulting from the lack of annealing is the dominant factor qualitatively limiting the final E, as the absence of lateral chain correlation prevents the formation of a rigid crystalline lattice, thereby capping the modulus below the theoretical maximum of fully crystalline PLLA despite the stiffening effects provided by uniaxial orientation."
    },
    "analysis_without_hierarchical_structure": {
      "descriptive_text": "The sample consists of a poly(L-lactic acid) (PLLA) homopolymer with a molecular weight of 600,000 g/mol. To prepare the material, the PLLA was melted and subsequently quenched in ice-water to obtain an amorphous state. This amorphous sample was then uniaxially stretched at 60 °C with a draw ratio between 3 and 4 to generate an oriented mesophase, without undergoing any high-temperature annealing. The crystallite modulus was determined using X-ray diffraction under constant tensile stress by monitoring the shift of meridional 00L reflections, assuming a homogeneous stress distribution.",
      "reasoning_analysis": "Increasing Factors: The inherent chemical composition of PLLA features a backbone with ester linkages and methyl side groups that provide a baseline structural stiffness, while the high molecular weight of 600,000 g/mol ensures sufficient chain entanglement for effective stress transfer. Crucially, the processing history involving uniaxial stretching aligns the polymer chains along the tensile axis, ensuring that the applied stress during measurement is primarily borne by the stiff covalent bonds along the polymer backbone rather than weaker intermolecular forces, which significantly elevates the crystallite modulus in the meridional direction. Decreasing Factors: The absence of high-temperature annealing may limit the perfection and three-dimensional ordering of the crystalline domains, resulting in a mesophase structure that could exhibit lower intrinsic lattice stiffness compared to a fully developed alpha-crystal form. Furthermore, stretching at 60 °C, which is near the glass transition temperature, may allow for some chain relaxation that prevents maximum crystalline ordering during deformation. Dominant Factor: The uniaxial orientation induced by stretching is the dominant factor governing the measured crystallite modulus. While crystal perfection influences the intrinsic lattice stiffness, the alignment of the chain axis with the stress direction is the primary prerequisite for observing the high theoretical modulus of the covalent backbone; without this specific processing-induced orientation, the measured value would reflect an average of random chain orientations and be substantially lower."
    }
  },
  {
    "doi": null,
    "title": "Effect on Thermo-Mechanical Properties by In-Situ Emulsion Polymerization of Polymer/Clay Nanocomposites",
    "year": 2019,
    "chemical_composition": {
      "repeat_unit_psmiles": null,
      "monomers": [
        {
          "name": "Butyl acrylate",
          "smiles": "CCCCOC(=O)C=C",
          "ratio_value": 56,
          "ratio_unit": "wt%"
        },
        {
          "name": "Methyl methacrylate",
          "smiles": "CC(=C)C(=O)OC",
          "ratio_value": 42,
          "ratio_unit": "wt%"
        },
        {
          "name": "Acrylic acid",
          "smiles": "OC(=O)C=C",
          "ratio_value": 2,
          "ratio_unit": "wt%"
        }
      ],
      "additives": [
        {
          "name": "Surfacpol 9010-S",
          "type": "surfactant",
          "amount_value": 5.2,
          "amount_unit": "wt%"
        },
        {
          "name": "Ammonium persulfate",
          "type": "initiator",
          "amount_value": 0.35,
          "amount_unit": "wt%"
        },
        {
          "name": "Ammonium hydroxide",
          "type": "neutralization agent",
          "amount_value": 0.6,
          "amount_unit": "wt%"
        },
        {
          "name": "Bentonite clay",
          "type": "filler",
          "amount_value": 2,
          "amount_unit": "wt%"
        }
      ],
      "is_homopolymer": false
    },
    "processing_history": "Synthesized via seeded batch emulsion polymerization at 73 ± 3 °C for 3.5 h under N2 atmosphere. Bentonite clay added in pre-emulsion stage. Films cast from aqueous dispersions on Teflon Petri dishes, dried at room temperature for 3 days then in vacuum at 90 °C for 4 h. Young's modulus measured by uniaxial tensile test at room temperature using Linkam TST-350 minitensile tester at 5 mm/min crosshead speed.",
    "hierarchical_structure": "Intercalated nanocomposite structure. XRD d-spacing increased to 1.8 nm. Good dispersion of clay platelets in polymer matrix.",
    "properties": {
      "E": {
        "value": [
          0.11
        ],
        "unit": "GPa"
      }
    },
    "analysis_with_hierarchical_structure": {
      "descriptive_text": "The sample comprises a terpolymer matrix synthesized from 56 wt% butyl acrylate, 42 wt% methyl methacrylate, and 2 wt% acrylic acid via seeded batch emulsion polymerization at 73 ± 3 °C under a nitrogen atmosphere. The formulation incorporates 2 wt% Bentonite clay added during the pre-emulsion stage, along with 5.2 wt% Surfacpol 9010-S surfactant, 0.35 wt% ammonium persulfate initiator, and 0.6 wt% ammonium hydroxide neutralization agent. Films were cast from aqueous dispersions onto Teflon Petri dishes, dried at room temperature for three days, and subsequently treated under vacuum at 90 °C for four hours to remove volatiles. Structural analysis confirms an intercalated nanocomposite morphology with an XRD d-spacing of 1.8 nm and good dispersion of clay platelets within the polymer matrix, with mechanical properties evaluated via uniaxial tensile testing at room temperature.",
      "reasoning_analysis": "Increasing Factors: The inclusion of 42 wt% methyl methacrylate introduces rigid segments with restricted chain mobility due to the alpha-methyl group, inherently raising the modulus. Furthermore, the 2 wt% Bentonite clay forms an intercalated nanocomposite structure with a d-spacing of 1.8 nm, facilitating efficient stress transfer between the rigid silicate platelets and the polymer matrix, which significantly reinforces the material. The 2 wt% acrylic acid promotes hydrogen bonding between chains, acting as physical crosslinks that restrict segmental motion, while the vacuum drying step at 90 °C minimizes residual water content that would otherwise plasticize the matrix. Decreasing Factors: The majority component, 56 wt% butyl acrylate, possesses a low glass transition temperature, rendering the matrix compliant and rubbery at room temperature, which fundamentally limits the maximum achievable modulus. Additionally, the relatively high concentration of surfactant (5.2 wt%) may accumulate at particle interfaces or within the matrix, acting as a plasticizer and creating weak boundary layers that reduce stiffness. Dominant Factor: The high weight fraction of butyl acrylate dictates the phase state of the matrix at room temperature (above its glass transition), establishing a compliant baseline that qualitatively dominates the bulk modulus behavior, although the intercalated clay structure and methyl methacrylate content provide significant reinforcement relative to the unfilled soft copolymer."
    },
    "analysis_without_hierarchical_structure": {
      "descriptive_text": "The sample consists of a statistical terpolymer synthesized via seeded batch emulsion polymerization, composed of 56 wt% butyl acrylate, 42 wt% methyl methacrylate, and 2 wt% acrylic acid. The formulation includes 5.2 wt% Surfacpol 9010-S surfactant, 0.35 wt% ammonium persulfate initiator, 0.6 wt% ammonium hydroxide neutralization agent, and 2 wt% Bentonite clay filler, which was introduced during the pre-emulsion stage. Polymerization was conducted at 73 ± 3 °C for 3.5 hours under a nitrogen atmosphere. Following synthesis, films were cast from the resulting aqueous dispersions onto Teflon Petri dishes, dried at room temperature for three days, and subsequently subjected to vacuum drying at 90 °C for 4 hours. The Young's modulus was determined via uniaxial tensile testing at room temperature using a Linkam TST-350 minitensile tester with a crosshead speed of 5 mm/min.",
      "reasoning_analysis": "Increasing Factors: The substantial methyl methacrylate content (42 wt%) introduces rigid segments with a high glass transition temperature, significantly stiffening the polymer backbone relative to a pure acrylate system. Additionally, the incorporation of 2 wt% Bentonite clay acts as a rigid nanofiller, enhancing modulus through hydrodynamic reinforcement and potential tortuous path effects, while the neutralization of acrylic acid with ammonium hydroxide creates ionic aggregates that function as physical crosslinks, restricting chain mobility. The thermal annealing at 90 °C during processing further promotes particle coalescence and interdiffusion, reducing voids and increasing the effective load-bearing cross-section. Decreasing Factors: The majority component, butyl acrylate (56 wt%), possesses a low glass transition temperature, establishing a compliant, rubbery matrix at room temperature that fundamentally limits the maximum achievable stiffness. Furthermore, the presence of residual surfactant (5.2 wt%) may plasticize the polymer phase or accumulate at particle interfaces, creating weak boundary layers that reduce stress transfer efficiency. Dominant Factor: Despite the reinforcing effects of the methyl methacrylate, clay, and ionic interactions, the high weight fraction of butyl acrylate dictates the thermodynamic phase state of the matrix at room temperature (above its glass transition), thereby qualitatively dominating the final Young's modulus by establishing a compliant, viscoelastic baseline rather than a rigid glassy state."
    }
  },
  {
    "doi": null,
    "title": "Advances in Processing Routes for Conductive Polyaniline Fibres",
    "year": null,
    "chemical_composition": {
      "repeat_unit_psmiles": "[*]Nc1ccc(N=c2ccc(*)cc2)cc1",
      "monomers": [
        {
          "name": "Aniline",
          "smiles": "Nc1ccccc1",
          "ratio_value": null,
          "ratio_unit": null
        }
      ],
      "additives": [
        {
          "name": "2-acrylamido-2-methyl-1-propanesulfonic acid",
          "type": "dopant",
          "amount_value": 0.6,
          "amount_unit": "mol/mol PANi"
        }
      ],
      "is_homopolymer": true
    },
    "processing_history": "Wet spun from 9% solids solution of PANi:AMPSA (1:0.6 molar) in dichloroacetic acid into acetone coagulation bath. Dried in air for 24 hrs. Drawn at 90 C to 600% elongation. Held under strain at 90 C for 64 hrs. Young's modulus measured by tensile measurements at room temperature using an Instron test rig set up for single fibre measurements.",
    "hierarchical_structure": "Smoothly cylindrical and void free fibres (SEM). Stretch aligned.",
    "properties": {
      "E": {
        "value": [
          2.0
        ],
        "unit": "GPa"
      }
    },
    "analysis_with_hierarchical_structure": {
      "descriptive_text": "The sample comprises stretch-aligned polyaniline fibres doped with 2-acrylamido-2-methyl-1-propanesulfonic acid (AMPSA) at a molar ratio of 0.6 mol/mol PANi. Prepared via wet spinning from a 9% solids solution in dichloroacetic acid into an acetone coagulation bath, the fibres were air-dried for 24 hours before undergoing mechanical drawing at 90°C to 600% elongation. To stabilize the structure, the fibres were held under strain at 90°C for 64 hours, resulting in a hierarchical structure characterized by smoothly cylindrical, void-free morphology as observed by SEM. The Young's modulus was subsequently determined through single-fibre tensile measurements at room temperature using an Instron test rig.",
      "reasoning_analysis": "Increasing Factors: The rigid conjugated backbone of the polyaniline chains intrinsically contributes to higher stiffness, while the processing history involving drawing to 600% elongation induces severe molecular orientation along the fibre axis, aligning the covalent bonds with the stress direction to qualitatively drive the E up. The subsequent annealing under strain for 64 hours at 90°C further enhances crystallinity and locks this orientation, and the void-free morphology ensures efficient stress transfer without defect-mediated compliance. Decreasing Factors: The presence of the bulky AMPSA dopant molecules increases interchain spacing and may disrupt tight packing compared to undoped polyaniline, tending to decrease the modulus by reducing interchain load transfer efficiency. Additionally, any residual solvent from the dichloroacetic acid or acetone processing steps retained after air drying could act as a plasticizer, increasing free volume and chain mobility to lower the E. Dominant Factor: The extreme mechanical drawing and strain-induced thermal annealing constitute the dominant factor, as the high degree of chain alignment along the fibre axis qualitatively drives the E up more significantly than the dopant spacing or potential residual solvent drives it down, relative to an isotropic state."
    },
    "analysis_without_hierarchical_structure": {
      "descriptive_text": "The sample comprises a polyaniline homopolymer doped with 2-acrylamido-2-methyl-1-propanesulfonic acid (AMPSA) at a concentration of 0.6 mol per mol of PANi. Fibers were fabricated via wet spinning from a 9% solids solution in dichloroacetic acid into an acetone coagulation bath, followed by air drying for 24 hours. Post-processing involved drawing the fibers at 90°C to 600% elongation and holding them under strain at 90°C for 64 hours to stabilize the structure. The Young's modulus was subsequently characterized by tensile measurements at room temperature using an Instron test rig configured for single fibre analysis.",
      "reasoning_analysis": "Increasing Factors: The rigid aromatic structure of the polyaniline backbone intrinsically limits chain flexibility, providing a high baseline stiffness. The processing history significantly enhances this through the 600% elongation drawing step at 90°C, which aligns the polymer chains parallel to the stress axis, thereby maximizing load transfer through covalent bonds rather than weaker intermolecular forces. Additionally, the prolonged annealing under strain promotes crystallization and locks in this oriented morphology, while ionic interactions between the sulfonic acid dopant and the polymer backbone may act as physical crosslinks. Decreasing Factors: The incorporation of the bulky AMPSA dopant molecules increases interchain spacing and free volume, which can act as an internal plasticizer and reduce intermolecular friction, potentially lowering stiffness. Furthermore, any residual dichloroacetic acid or acetone solvent remaining after air drying could soften the polymer matrix, and the presence of amorphous regions despite drawing contributes to compliance. Dominant Factor: The extreme chain orientation induced by the high draw ratio coupled with thermal annealing under tension is the dominant factor. This structural alignment fundamentally transforms the mechanical response from isotropic compliance to anisotropic stiffness, qualitatively overriding the softening effects of the dopant and defining the modulus behavior typical of highly drawn conductive polymer fibers."
    }
  },
  {
    "doi": "10.1002/app.38284",
    "title": "Syndiotactic Polypropylene/Microfibrous Cellulose Composites: Effect of Filler Size on Tensile Properties",
    "year": 2013,
    "chemical_composition": {
      "repeat_unit_psmiles": "[*]CC(C)[*]",
      "monomers": [
        {
          "name": "Propylene",
          "smiles": "C=CC",
          "ratio_value": null,
          "ratio_unit": null
        }
      ],
      "additives": [
        {
          "name": "Adekastab AO-60",
          "type": "stabilizer",
          "amount_value": 0.5,
          "amount_unit": "wt%"
        }
      ],
      "is_homopolymer": true
    },
    "processing_history": "Melt mixing at 150 °C, 60 rpm for 5 min with 0.5 wt% phenolic antioxidant (Adekastab AO-60). Compression molded at 150 °C under 40 MPa for 5 min into 100 μm film. Tensile specimens (30 x 5 x 0.1 mm, gage length 10 mm) tested using SHIMADZU EZ-S at cross-head speed 3 mm/min, 20 °C. Young's modulus calculated from tangent slope of stress-strain curve up to 1% strain (average of 10 measurements).",
    "hierarchical_structure": "Semicrystalline SPP. Crystallinity (Xc) 22% by DSC. Melting temperature (Tm) 130 °C.",
    "properties": {
      "E": {
        "value": [
          0.27
        ],
        "unit": "GPa"
      }
    },
    "analysis_with_hierarchical_structure": {
      "descriptive_text": "The sample comprises a polypropylene homopolymer stabilized with 0.5 wt% Adekastab AO-60 phenolic antioxidant. It was processed by melt mixing at 150 °C and 60 rpm for 5 minutes, followed by compression molding at 150 °C under 40 MPa for 5 minutes to form a 100 μm film. The resulting material exhibits a semicrystalline morphology designated as SPP with a crystallinity of 22% and a melting temperature of 130 °C. Mechanical characterization involved testing tensile specimens at 20 °C with a cross-head speed of 3 mm/min, where the Young's modulus was determined from the initial tangent slope of the stress-strain curve up to 1% strain.",
      "reasoning_analysis": "Increasing Factors: The semicrystalline morphology, specifically the 22% crystalline fraction, introduces rigid lamellar domains that act as physical crosslinks and reinforcing fillers within the matrix, significantly enhancing the stiffness. Additionally, the methyl side groups on the polypropylene backbone introduce steric hindrance that increases chain stiffness relative to polyethylene, and the compression molding pressure of 40 MPa may promote denser chain packing. Decreasing Factors: The substantial amorphous fraction (78%) dominates the volume, and since the testing temperature of 20 °C is above the glass transition temperature of polypropylene, the amorphous chains possess segmental mobility that reduces the overall bulk modulus. Furthermore, the inclusion of the low molecular weight Adekastab AO-60 stabilizer may act as a minor plasticizer within the amorphous regions, slightly lowering intermolecular friction. Dominant Factor: The degree of crystallinity resulting from the thermal processing history is the dominant factor; while the chemical backbone sets the intrinsic chain stiffness, the volume fraction of rigid crystalline regions dispersed within the compliant rubbery amorphous matrix qualitatively dictates the magnitude of the Young's modulus."
    },
    "analysis_without_hierarchical_structure": {
      "descriptive_text": "The sample consists of a polypropylene homopolymer stabilized with 0.5 wt% Adekastab AO-60 phenolic antioxidant. The material was prepared via melt mixing at 150 °C and 60 rpm for 5 minutes, followed by compression molding at 150 °C under 40 MPa for 5 minutes to form a 100 μm thick film. Tensile specimens measuring 30 x 5 x 0.1 mm with a 10 mm gage length were tested using a SHIMADZU EZ-S instrument at a cross-head speed of 3 mm/min and 20 °C, with Young's modulus determined from the tangent slope of the stress-strain curve up to 1% strain.",
      "reasoning_analysis": "Increasing Factors: The regular chemical structure of the polypropylene homopolymer facilitates the formation of a semi-crystalline morphology, where rigid crystalline domains act as physical crosslinks to significantly enhance stiffness. Additionally, the compression molding process conducted under high pressure (40 MPa) promotes dense chain packing and potentially increases the degree of crystallinity, further driving the Young's modulus upward. Decreasing Factors: The inclusion of 0.5 wt% Adekastab AO-60 introduces low molecular weight species into the matrix that may reside within the amorphous regions, acting as a minor plasticizer that increases free volume and reduces intermolecular friction. Furthermore, the inherent amorphous fraction of the semi-crystalline polymer remains compliant at the testing temperature of 20 °C, limiting the overall stiffness relative to a fully crystalline material. Dominant Factor: The intrinsic semi-crystalline architecture of the polypropylene homopolymer qualitatively dominates the mechanical behavior; the substantial stiffening contribution from the crystalline phase outweighs the minor softening effects of the low-concentration stabilizer, establishing the material's baseline rigidity."
    }
  },
  {
    "doi": null,
    "title": "The use of the PeakForce $\\mathsf { T M }$ quantitative nanomechanical mapping AFM-based method for high-resolution Young's modulus measurement of polymers",
    "year": 2011,
    "chemical_composition": {
      "repeat_unit_psmiles": "[*]C(Cc1ccccc1)CC[*]",
      "monomers": [
        {
          "name": "Styrene",
          "smiles": "C=Cc1ccccc1",
          "ratio_value": null,
          "ratio_unit": null
        }
      ],
      "additives": [],
      "is_homopolymer": true
    },
    "processing_history": "Bulk material, surface prepared by ultramicrotomy at -40 to -140 C. Young's modulus measured by Instrumented Indentation Testing (IIT) using NanoTest platform, Berkovich diamond indenter, 20 mN force, 0.67 mN/s loading rate.",
    "hierarchical_structure": "Bulk Polystyrene, ultramicrotomed surface.",
    "properties": {
      "E": {
        "value": [
          3.24
        ],
        "unit": "GPa"
      }
    },
    "analysis_with_hierarchical_structure": {
      "descriptive_text": "The sample consists of bulk polystyrene homopolymer derived from styrene monomers. The material surface was prepared via ultramicrotomy performed at cryogenic temperatures ranging from -40 to -140 °C to minimize thermal deformation. Mechanical characterization was conducted using Instrumented Indentation Testing on a NanoTest platform employing a Berkovich diamond indenter with a maximum force of 20 mN and a loading rate of 0.67 mN/s.",
      "reasoning_analysis": "Increasing Factors: The presence of bulky phenyl side groups in the styrene repeating units imposes significant steric hindrance, restricting backbone segmental rotation and intrinsically increasing chain stiffness, which drives the Young's modulus higher. Additionally, the bulk hierarchical structure ensures high material density without voids, and the cryogenic ultramicrotomy processing prevents thermal damage or softening of the surface layer, preserving the high stiffness of the glassy state during indentation. Decreasing Factors: The viscoelastic nature of the polymer means the specific loading rate of 0.67 mN/s allows for time-dependent molecular relaxation during the test, which can lower the apparent modulus compared to higher strain rates. Furthermore, surface roughness potentially introduced by the ultramicrotomy process may affect contact area calculations, introducing variability that could underestimate the stiffness. Dominant Factor: The intrinsic rigidity provided by the phenyl side groups maintaining the polymer in a glassy state is the dominant factor, establishing a high baseline modulus that qualitatively outweighs the softening effects induced by viscoelastic relaxation at the specified loading rate."
    },
    "analysis_without_hierarchical_structure": {
      "descriptive_text": "The sample comprises a bulk polystyrene homopolymer. Surface preparation was conducted via ultramicrotomy at cryogenic temperatures ranging from -40 to -140 °C to ensure structural integrity prior to characterization. The Young's modulus was determined using Instrumented Indentation Testing on a NanoTest platform, utilizing a Berkovich diamond indenter with a maximum force of 20 mN and a loading rate of 0.67 mN/s.",
      "reasoning_analysis": "Increasing Factors: The chemical composition consists of a polystyrene homopolymer, where the bulky phenyl side groups attached to the carbon backbone impose significant steric hindrance. This structural feature restricts segmental chain mobility at room temperature, establishing a high intrinsic stiffness characteristic of a glassy amorphous polymer. Additionally, the processing history involves surface preparation via ultramicrotomy at cryogenic temperatures well below the glass transition temperature, which prevents thermal softening or plastic deformation during cutting, thereby preserving the dense packing and high modulus of the surface layer being interrogated by the indenter. Decreasing Factors: The absence of reinforcing additives, such as rigid fillers or cross-linking agents, limits the modulus to the intrinsic value of the neat polymer matrix without external reinforcement. Furthermore, ultramicrotomy of brittle glassy polymers at cryogenic temperatures carries a risk of inducing surface micro-cracks or subsurface damage; if present, these defects could locally increase compliance during instrumented indentation, potentially yielding a lower apparent modulus compared to a perfectly defect-free bulk surface. Dominant Factor: The intrinsic chemical architecture of the polystyrene backbone is the dominant factor governing the Young's modulus. While the cryogenic processing history is critical for maintaining surface integrity and avoiding thermal artifacts during preparation, the fundamental stiffness arises from the restricted chain mobility imposed by the phenyl groups in the glassy state, which overshadows the secondary effects of surface preparation techniques on the bulk mechanical response."
    }
  },
  {
    "doi": null,
    "title": "Effect on Thermo-Mechanical Properties by In-Situ Emulsion Polymerization of Polymer/Clay Nanocomposites",
    "year": 2019,
    "chemical_composition": {
      "repeat_unit_psmiles": null,
      "monomers": [
        {
          "name": "Butyl acrylate",
          "smiles": "CCCCOC(=O)C=C",
          "ratio_value": 56,
          "ratio_unit": "wt%"
        },
        {
          "name": "Methyl methacrylate",
          "smiles": "CC(=C)C(=O)OC",
          "ratio_value": 42,
          "ratio_unit": "wt%"
        },
        {
          "name": "Acrylic acid",
          "smiles": "OC(=O)C=C",
          "ratio_value": 2,
          "ratio_unit": "wt%"
        }
      ],
      "additives": [
        {
          "name": "Surfacpol 9010-S",
          "type": "surfactant",
          "amount_value": 5.2,
          "amount_unit": "wt%"
        },
        {
          "name": "Ammonium persulfate",
          "type": "initiator",
          "amount_value": 0.35,
          "amount_unit": "wt%"
        },
        {
          "name": "Ammonium hydroxide",
          "type": "neutralization agent",
          "amount_value": 0.6,
          "amount_unit": "wt%"
        },
        {
          "name": "Bentonite clay",
          "type": "filler",
          "amount_value": 3,
          "amount_unit": "wt%"
        }
      ],
      "is_homopolymer": false
    },
    "processing_history": "Synthesized via seeded batch emulsion polymerization at 73 ± 3 °C for 3.5 h under N2 atmosphere. Bentonite clay added in pre-emulsion stage. Films cast from aqueous dispersions on Teflon Petri dishes, dried at room temperature for 3 days then in vacuum at 90 °C for 4 h. Young's modulus measured by uniaxial tensile test at room temperature using Linkam TST-350 minitensile tester at 5 mm/min crosshead speed.",
    "hierarchical_structure": "Intercalated nanocomposite structure. XRD d-spacing increased to 1.8 nm. Good dispersion of clay platelets in polymer matrix.",
    "properties": {
      "E": {
        "value": [
          0.13
        ],
        "unit": "GPa"
      }
    },
    "analysis_with_hierarchical_structure": {
      "descriptive_text": "This material is a poly(butyl acrylate-co-methyl methacrylate-co-acrylic acid) terpolymer nanocomposite synthesized via seeded batch emulsion polymerization at 73 ± 3 °C under a nitrogen atmosphere. The chemical formulation comprises 56 wt% butyl acrylate, 42 wt% methyl methacrylate, and 2 wt% acrylic acid, stabilized with 5.2 wt% Surfacpol 9010-S surfactant and initiated by 0.35 wt% ammonium persulfate, with 0.6 wt% ammonium hydroxide added for neutralization. During synthesis, 3 wt% Bentonite clay was incorporated in the pre-emulsion stage, resulting in an intercalated nanocomposite structure characterized by an increased XRD d-spacing of 1.8 nm and good dispersion of clay platelets within the polymer matrix. Films were prepared by casting aqueous dispersions onto Teflon Petri dishes, followed by drying at room temperature for three days and subsequent vacuum drying at 90 °C for four hours, with the Young's modulus finally characterized via uniaxial tensile testing at room temperature using a crosshead speed of 5 mm/min.",
      "reasoning_analysis": "Increasing Factors: The inclusion of 42 wt% methyl methacrylate introduces rigid backbone segments that increase stiffness relative to a pure polyacrylate. Furthermore, the 3 wt% Bentonite clay acts as a rigid reinforcing filler, and its intercalated structure with good dispersion facilitates effective stress transfer between the polymer matrix and the clay platelets, significantly enhancing the modulus. The presence of 2 wt% acrylic acid, neutralized by ammonium hydroxide, likely introduces ionic interactions or hydrogen bonding that act as physical crosslinks, further restricting chain mobility and increasing stiffness. Additionally, the vacuum drying step at 90 °C aids in removing residual water and volatiles, densifying the film and preventing plasticization. Decreasing Factors: The majority composition of 56 wt% butyl acrylate, which has a very low glass transition temperature, establishes a soft, compliant matrix baseline at room temperature that inherently limits the maximum achievable modulus. The relatively high content of surfactant (5.2 wt%) may remain within the film interstices, acting as a plasticizer or creating weak boundary layers between polymer particles that reduce load-bearing efficiency. Additionally, the emulsion polymerization history can result as particle boundaries that may act as defects compared to bulk polymerized systems. Dominant Factor: The dominant factor governing the final Young's modulus is the chemical composition of the matrix, specifically the majority weight fraction of butyl acrylate, which establishes a soft, low-Tg baseline at room temperature. While the intercalated clay structure and acrylic acid crosslinking provide significant reinforcement relative to the unfilled copolymer, the inherent flexibility of the BA-rich continuous phase combined with the plasticizing presence of the surfactant qualitatively dictates a modulus range characteristic of a soft thermoplastic or elastomer rather than a rigid engineering plastic."
    },
    "analysis_without_hierarchical_structure": {
      "descriptive_text": "The sample consists of a terpolymer synthesized via seeded batch emulsion polymerization at 73 ± 3 °C for 3.5 h under a nitrogen atmosphere, composed of 56 wt% butyl acrylate, 42 wt% methyl methacrylate, and 2 wt% acrylic acid. The formulation includes 5.2 wt% Surfacpol 9010-S surfactant, 0.35 wt% ammonium persulfate initiator, 0.6 wt% ammonium hydroxide neutralization agent, and 3 wt% bentonite clay filler, which was introduced during the pre-emulsion stage. Films were prepared by casting the aqueous dispersions onto Teflon Petri dishes, followed by drying at room temperature for 3 days and subsequent vacuum drying at 90 °C for 4 h. The Young's modulus was subsequently characterized via uniaxial tensile testing at room temperature using a Linkam TST-350 minitensile tester with a crosshead speed of 5 mm/min.",
      "reasoning_analysis": "Increasing Factors: The incorporation of 42 wt% methyl methacrylate introduces rigid segments that restrict chain mobility compared to a pure acrylate system, while the 3 wt% bentonite clay acts as a rigid nanofiller providing reinforcement through stress transfer mechanisms. Additionally, the 2 wt% acrylic acid neutralized by ammonium hydroxide facilitates the formation of ionic clusters that function as physical crosslinks, enhancing stiffness, and the vacuum drying at 90 °C promotes complete particle coalescence and removal of residual water to minimize plasticization. Decreasing Factors: The majority composition of 56 wt% butyl acrylate establishes a soft, low glass transition temperature matrix that inherently lowers the modulus at room temperature, and the presence of 5.2 wt% surfactant may remain at particle interfaces acting as a weak boundary layer or internal plasticizer that reduces intermolecular friction. Dominant Factor: The high weight fraction of butyl acrylate dictates the fundamental compliance of the polymer matrix, serving as the primary constraint on the Young's modulus, although this soft baseline is significantly modulated by the rigidifying influence of the methyl methacrylate segments and ionic associations."
    }
  },
  {
    "doi": null,
    "title": "The use of the PeakForce $\\mathsf { T M }$ quantitative nanomechanical mapping AFM-based method for high-resolution Young's modulus measurement of polymers",
    "year": 2011,
    "chemical_composition": {
      "repeat_unit_psmiles": "[*]C(Cc1ccccc1)CC[*]",
      "monomers": [
        {
          "name": "Styrene",
          "smiles": "C=Cc1ccccc1",
          "ratio_value": null,
          "ratio_unit": null
        }
      ],
      "additives": [],
      "is_homopolymer": true
    },
    "processing_history": "Bulk material, surface prepared by ultramicrotomy at -40 to -140 C. Young's modulus measured by AFM PeakForce QNM using PDNISP probe (Diamond tip, 227 N/m), 2 kHz freq, 300 nm amplitude.",
    "hierarchical_structure": "Bulk Polystyrene, ultramicrotomed surface.",
    "properties": {
      "E": {
        "value": [
          3.24
        ],
        "unit": "GPa"
      }
    },
    "analysis_with_hierarchical_structure": {
      "descriptive_text": "This sample comprises a bulk polystyrene homopolymer characterized by a saturated carbon backbone with pendant phenyl groups. The material was processed as a solid bulk specimen, with the surface specifically prepared via ultramicrotomy conducted at cryogenic temperatures ranging from -40 to -140 °C to maintain structural fidelity during sectioning. Mechanical characterization was performed using Atomic Force Microscopy AFM in PeakForce Quantitative Nanomechanical Mapping QNM mode, utilizing a PDNISP diamond probe with a spring constant of 227 N/m, operating at a frequency of 2 kHz and an amplitude of 300 nm to determine the local Young's modulus.",
