Repository: hhtrick/HHT-code

# HHT training framework

This directory contains model training, embedding precomputation, inference, article-level baselines and the curated datasets. All commands below assume that the working directory is `train_code/`.

## 3. Datasets and fixed partitions

Each main dataset is a JSON array at `dataset/{property}/{property}.json`. Entries contain source metadata, `chemical_composition`, `processing_history`, `hierarchical_structure`, `properties`, and two generated-analysis objects. Targets are stored as `properties[property]["value"]`; source metadata and target values are not predictive input fields.

| Property | Train | Validation | Test | Total |
|---|---:|---:|---:|---:|

File: train_code/dataset/E/E.json (part 37 of 204)
[
      "reasoning_analysis": "Increasing Factors: The presence of bulky phenyl side groups on the polystyrene backbone imposes significant steric hindrance, restricting segmental rotation and resulting in a rigid chain conformation that inherently elevates the Young's modulus. Furthermore, the processing history involving ultramicrotomy at cryogenic temperatures (-40 to -140 °C) ensures the material remains well below its glass transition temperature during preparation, preserving the dense packing and free volume characteristics of the glassy state without inducing thermal relaxation that could soften the surface. Decreasing Factors: The absence of reinforcing additives or crosslinking agents means the mechanical integrity relies solely on entanglement and van der Waals forces, which are weaker than covalent network constraints or filler-matrix interactions, potentially limiting the maximum achievable modulus. Additionally, nanomechanical characterization via AFM may probe surface regions where chain ends or altered packing density could exhibit slightly higher compliance compared to the deep bulk material, and the dynamic loading frequency (2 kHz) introduces viscoelastic contributions that might differ from quasi-static bulk measurements. Dominant Factor: The dominant factor governing the Young's modulus is the intrinsic rigidity of the polystyrene backbone in the glassy state, dictated by the steric bulk of the phenyl rings. While surface preparation and measurement technique introduce specific boundary conditions, the fundamental chemical structure ensuring a high glass transition temperature and restricted chain mobility qualitatively dictates a high modulus behavior typical of rigid amorphous thermoplastics."
    },
    "analysis_without_hierarchical_structure": {
      "descriptive_text": "The sample consists of a polystyrene homopolymer in bulk form. The surface was prepared via ultramicrotomy performed at cryogenic temperatures ranging from -40 to -140 °C to ensure smoothness without thermal deformation. Subsequently, the Young's modulus was characterized using Atomic Force Microscopy (AFM) in PeakForce QNM mode, utilizing a PDNISP probe equipped with a diamond tip having a spring constant of 227 N/m, operating at a frequency of 2 kHz and an amplitude of 300 nm.",
      "reasoning_analysis": "Increasing Factors: The chemical composition consists of a polystyrene homopolymer, where the bulky phenyl side groups attached to the backbone create significant steric hindrance, restricting segmental chain mobility and maintaining the material in a rigid glassy state at standard conditions, which intrinsically supports a higher modulus. Furthermore, the processing history involves characterization via AFM PeakForce QNM at a frequency of 2 kHz; this high-frequency dynamic loading limits the time available for viscoelastic relaxation, typically resulting in an apparent modulus higher than that observed under quasi-static bulk testing conditions. Decreasing Factors: The absence of additives such as reinforcing fillers, fibers, or cross-linking agents in the chemical composition means the mechanical integrity relies solely on chain entanglements and van der Waals forces, lacking the composite strengthening effects that would otherwise elevate the modulus. Additionally, while cryogenic ultramicrotomy minimizes thermal damage, the mechanical shearing involved in surface preparation could potentially induce localized chain alignment or surface defects that might slightly deviate the surface modulus from the true bulk value. Dominant Factor: The intrinsic glassy nature of the polystyrene backbone driven by the steric bulk of the styrene monomers is the fundamental determinant of the stiffness; however, the specific nanomechanical testing protocol using high-frequency AFM interrogation qualitatively dominates the final measured behavior, likely yielding an apparent modulus that emphasizes the unrelaxed glassy response over the equilibrium bulk modulus."
    }
  },
  {
    "doi": "10.1002/app.34139",
    "title": "Thermal and Mechanical Properties of Stretched Recyclable Polyimide Film",
    "year": 2011,
    "chemical_composition": {
      "repeat_unit_psmiles": null,
      "monomers": [
        {
          "name": "Bis(trimellitic acid anhydride)phenyl ester",
          "smiles": null,
          "ratio_value": 50,
          "ratio_unit": "mol%"
        },
        {
          "name": "1-(4-aminophenoxy)-4-(4-aminophenyl)-2,6-di-tertbutyl-benzene",
          "smiles": null,
          "ratio_value": 50,
          "ratio_unit": "mol%"
        }
      ],
      "additives": [],
      "is_homopolymer": true
    },
    "processing_history": "Synthesized via one-step chemical imidization. Monomers mixed in NMP/xylene cosolvent at 273–277 K for 4 h under nitrogen environment, then heated to 453–473 K for 3 h. Film prepared by solution coating on steel plate, dried at 393 K for 500 s, peeled, and vacuum dried at 473 K for 2 h then 523 K for 2 h. Un-oriented (virgin) sample. Young's modulus measured by uniaxial tensile test using Shimadzu AG-5000A at 296 K, 50% RH, crosshead speed 5.04 mm/min.",
    "hierarchical_structure": "Glassy film. Glass transition temperature (Tg) ~ 578 K. Specific gravity 1.4.",
    "properties": {
      "E": {
        "value": [
          4.0
        ],
        "unit": "GPa"
      }
    },
    "analysis_with_hierarchical_structure": {
      "descriptive_text": "The material is a glassy polyimide film synthesized via one-step chemical imidization from equimolar amounts of Bis(trimellitic acid anhydride)phenyl ester and 1-(4-aminophenoxy)-4-(4-aminophenyl)-2,6-di-tertbutyl-benzene. The synthesis was conducted in an NMP/xylene cosolvent system under nitrogen, involving initial mixing at 273–277 K followed by heating to 453–473 K. Films were prepared by solution coating on a steel plate, dried at 393 K, peeled, and subjected to rigorous vacuum drying at 473 K and 523 K to ensure complete imidization and solvent removal. The resulting un-oriented virgin sample exhibits a specific gravity of 1.4 and a glass transition temperature of approximately 578 K. Mechanical characterization was performed via uniaxial tensile testing at 296 K and 50% relative humidity using a Shimadzu AG-5000A instrument.",
      "reasoning_analysis": "Increasing Factors: The polymer backbone consists of rigid aromatic rings and cyclic imide structures formed during the high-temperature imidization process, which inherently restrict chain segmental motion and contribute to a high stiffness. The extensive thermal treatment, including vacuum drying up to 523 K, ensures a high degree of imidization and removes residual solvent that could act as a plasticizer, thereby maximizing the intrinsic modulus. Additionally, the measurement temperature (296 K) is significantly below the glass transition temperature (578 K), ensuring the material is in a rigid glassy state. Decreasing Factors: The presence of bulky tert-butyl groups on the diamine moiety introduces significant free volume and disrupts efficient chain packing, which typically reduces intermolecular forces and lowers the modulus compared to linear analogs. The ether linkages within the diamine structure provide additional rotational flexibility compared to direct carbon-carbon bonds. Furthermore, testing at 50% relative humidity may allow moisture absorption, which can plasticize the polyimide matrix and reduce stiffness, while the un-oriented nature of the film lacks the mechanical reinforcement provided by chain alignment. Dominant Factor: While the bulky substituents and environmental humidity introduce softening mechanisms, the dominant factor governing the Young's modulus is the rigid aromatic-imide backbone combined with the high degree of conversion achieved through the rigorous thermal processing history. This structural rigidity establishes a high baseline stiffness that persists despite the free volume introduced by the tert-butyl groups, resulting in a material characterized by high thermal stability and substantial mechanical resistance in the glassy state."
    },
    "analysis_without_hierarchical_structure": {
      "descriptive_text": "The polymer sample was synthesized via one-step chemical imidization using equimolar amounts of Bis(trimellitic acid anhydride)phenyl ester and 1-(4-aminophenoxy)-4-(4-aminophenyl)-2,6-di-tertbutyl-benzene. The monomers were mixed in an NMP/xylene cosolvent system at 273–277 K for 4 hours under a nitrogen environment, followed by heating to 453–473 K for 3 hours to facilitate reaction. A film was prepared by solution coating onto a steel plate, initially dried at 393 K for 500 seconds, peeled, and subsequently subjected to vacuum drying at 473 K for 2 hours and 523 K for 2 hours. The resulting un-oriented virgin sample was characterized by uniaxial tensile testing using a Shimadzu AG-5000A instrument at 296 K and 50% relative humidity with a crosshead speed of 5.04 mm/min to determine the Young's modulus.",
      "reasoning_analysis": "Increasing Factors: The formation of rigid aromatic imide rings along the polymer backbone significantly enhances chain stiffness and resistance to deformation. Additionally, the processing history involving rigorous vacuum drying at elevated temperatures (up to 523 K) ensures complete imidization and removal of residual solvent, which maximizes intermolecular packing density and eliminates potential plasticization effects that would lower stiffness. Decreasing Factors: The incorporation of ether linkages within the diamine monomer introduces rotational flexibility into the polymer backbone, potentially reducing overall rigidity. Furthermore, the bulky tert-butyl side groups disrupt efficient chain packing and crystallinity, increasing free volume, while the un-oriented nature of the virgin film prevents alignment-induced stiffening in the stress direction. Dominant Factor: The inherent stiffness of the fully imidized aromatic backbone, secured by the high-temperature thermal treatment, qualitatively dominates the mechanical response, establishing a rigid structural framework that outweighs the flexibility introduced by ether links and steric bulk, though the latter prevents the modulus from reaching the theoretical maximum of linear analogs."
    }
  },
  {
    "doi": "10.1177/08927057241268831",
    "title": "An enhancement in the tensile modulus and bending resistance of polylactic acid/ carbon nanotube composite by optimizing FFF process parameters",
    "year": 2025,
    "chemical_composition": {
      "repeat_unit_psmiles": "[*]OC(=O)C(C)O[*]",
      "monomers": [
        {
          "name": "Lactic acid",
          "smiles": "CC(O)C(=O)O",
          "ratio_value": null,
          "ratio_unit": null
        }
      ],
      "additives": [
        {
          "name": "Carbon nanotubes",
          "type": "filler",
          "amount_value": 4,
          "amount_unit": "wt%"
        }
      ],
      "is_homopolymer": true
    },
    "processing_history": "FFF process: CNT 4 wt%, Printing speed 60 mm/s, Nozzle temperature 200°C. Filament extruded at 205°C. Samples annealed at 85°C for 70 min. Young's modulus measured by uniaxial tensile test (ASTM D-638) at 50 mm/min crosshead speed, room temperature. Run 4.",
    "hierarchical_structure": "Void fraction: 5.3%. Crystallinity: 54.2% (DSC).",
    "properties": {
      "E": {
        "value": [
          2.72
        ],
        "unit": "GPa"
      }
    },
    "analysis_with_hierarchical_structure": {
      "descriptive_text": "The sample consists of a poly(lactic acid) homopolymer matrix reinforced with 4 wt% carbon nanotubes. It was fabricated via fused filament fabrication (FFF) using filament extruded at 205°C, with a nozzle temperature of 200°C and a printing speed of 60 mm/s. Following printing, the specimens underwent annealing at 85°C for 70 minutes. The resulting hierarchical structure displays a crystallinity of 54.2% determined by DSC and a void fraction of 5.3%. Young's modulus was evaluated using uniaxial tensile testing according to ASTM D-638 at a crosshead speed of 50 mm/min at room temperature.",
      "reasoning_analysis": "Increasing Factors: The incorporation of 4 wt% carbon nanotubes provides significant reinforcement due to their high intrinsic stiffness and aspect ratio, facilitating effective stress transfer within the matrix. Furthermore, the annealing process induced a high degree of crystallinity (54.2%), where ordered crystalline lamellae restrict chain mobility and act as physical crosslinks, substantially increasing the material stiffness. Decreasing Factors: The presence of a 5.3% void fraction reduces the effective load-bearing cross-sectional area and acts as stress concentrators, which inherently lowers the measured modulus. Additionally, the layer-by-layer nature of the FFF process may introduce interlayer weaknesses or anisotropy compared to isotropic bulk molding, potentially compromising stiffness depending on the loading direction relative to the raster orientation. Dominant Factor: The substantial increase in matrix stiffness driven by the high crystallinity achieved through annealing, combined with the rigid percolation network of the carbon nanotubes, qualitatively dominates the detrimental effects of the moderate void fraction, resulting in a net enhancement of Young's modulus relative to non-annealed, unfilled counterparts."
    },
    "analysis_without_hierarchical_structure": {
      "descriptive_text": "The sample comprises a poly(lactic acid) homopolymer matrix reinforced with 4 wt% carbon nanotubes. The composite filament was extruded at 205°C and fabricated via fused filament fabrication using a nozzle temperature of 200°C and a printing speed of 60 mm/s. Post-printing thermal treatment involved annealing at 85°C for 70 minutes. Mechanical characterization was performed using uniaxial tensile testing according to ASTM D-638 at a crosshead speed of 50 mm/min under room temperature conditions.",
      "reasoning_analysis": "Increasing Factors: The inclusion of 4 wt% carbon nanotubes provides a high-stiffness reinforcing phase that enhances load transfer capabilities within the composite. Furthermore, the annealing process at 85°C facilitates cold crystallization of the poly(lactic acid) matrix, increasing the crystalline volume fraction which inherently possesses a higher modulus than the amorphous region. Decreasing Factors: The fused filament fabrication process introduces inter-layer voids and potential anisotropy that reduce the effective load-bearing cross-section compared to bulk molded samples. Additionally, the relatively high printing speed may limit inter-layer diffusion, potentially weakening interfacial bonding between deposited roads. Dominant Factor: The combined stiffening effects of the rigid nanotube network and the annealing-induced increase in matrix crystallinity qualitatively dominate the mechanical response, establishing a higher baseline modulus despite the inherent porosity limits imposed by the additive manufacturing process."
    }
  },
  {
    "doi": null,
    "title": "The use of the PeakForce $\\mathsf { T M }$ quantitative nanomechanical mapping AFM-based method for high-resolution Young's modulus measurement of polymers",
    "year": 2011,
    "chemical_composition": {
      "repeat_unit_psmiles": "[*]CC(F)(F)[*]",
      "monomers": [
        {
          "name": "1,1-difluoroethylene",
          "smiles": "C=C(F)F",
          "ratio_value": null,
          "ratio_unit": null
        }
      ],
      "additives": [],
      "is_homopolymer": true
    },
    "processing_history": "Bulk material, surface prepared by ultramicrotomy at -40 to -140 C. Young's modulus measured by AFM PeakForce QNM using Tap190 probe (Silicon tip, 56 N/m), 2 kHz freq, 300 nm amplitude.",
    "hierarchical_structure": "Bulk Polyvinylidene fluoride, ultramicrotomed surface.",
    "properties": {
      "E": {
        "value": [
          2.86
        ],
        "unit": "GPa"
      }
    },
    "analysis_with_hierarchical_structure": {
      "descriptive_text": "The sample comprises bulk polyvinylidene fluoride (PVDF), a homopolymer derived from 1,1-difluoroethylene monomers. The material surface was prepared via ultramicrotomy conducted at cryogenic temperatures between -40 and -140 °C to maintain structural fidelity. Mechanical characterization was executed using Atomic Force Microscopy (AFM) in PeakForce Quantitative Nanomechanical Mapping (QNM) mode, employing a Tap190 silicon probe with a spring constant of 56 N/m at an oscillation frequency of 2 kHz and an amplitude of 300 nm.",
      "reasoning_analysis": "Increasing Factors: The chemical composition features a fluorinated backbone where strong carbon-fluorine bonds and significant dipole-dipole interactions between fluorine atoms enhance interchain cohesion and chain stiffness, intrinsically driving the Young's modulus upward. Additionally, the bulk hierarchical structure of PVDF typically exhibits semi-crystallinity, where rigid crystalline lamellae act as physical crosslinks to reinforce the material. The processing history involving ultramicrotomy at cryogenic temperatures (-40 to -140 °C), which is below the glass transition temperature, prevents plastic deformation during surface preparation, thereby preserving the native high-modulus crystalline morphology for measurement. Decreasing Factors: The presence of an amorphous phase within the bulk semi-crystalline structure introduces compliant regions that reduce the overall stiffness compared to a fully crystalline theoretical limit. Furthermore, the dynamic nature of the AFM PeakForce QNM measurement at 2 kHz may capture viscoelastic energy dissipation effects, potentially yielding a lower apparent modulus compared to static macroscopic tensile testing. The isotropic nature of the bulk material also implies a lack of chain orientation along the stress axis, which limits modulus enhancement compared to drawn fibers. Dominant Factor: The intrinsic rigidity of the fluorinated polymer backbone combined with the reinforcing effect of the semi-crystalline morphology qualitatively dominates the mechanical response. While the amorphous fraction and measurement frequency introduce compliance, the strong intermolecular forces and the preservation of structural integrity via cryogenic processing ensure that the measured Young's modulus reflects the inherent stiffness characteristic of bulk PVDF."
    },
    "analysis_without_hierarchical_structure": {
      "descriptive_text": "The investigated sample comprises a poly(vinylidene fluoride) homopolymer synthesized from 1,1-difluoroethylene monomers. The material was processed as a bulk specimen, with the surface specifically prepared for nanomechanical characterization via ultramicrotomy performed at cryogenic temperatures ranging from -40 to -140 °C. The Young's modulus was subsequently measured using Atomic Force Microscopy in PeakForce Quantitative Nanomechanical Mapping mode, utilizing a Tap190 silicon probe with a spring constant of 56 N/m at an oscillation frequency of 2 kHz and an amplitude of 300 nm.",
      "reasoning_analysis": "Increasing Factors: The chemical composition features a fluorinated backbone where strong carbon-fluorine dipoles induce significant interchain interactions, inherently increasing chain stiffness and cohesive energy density which drives the Young's modulus upward. Additionally, the bulk processing history typically supports the development of semi-crystalline morphology, where rigid crystalline lamellae act as reinforcing physical crosslinks, while the cryogenic ultramicrotomy prevents surface plasticization during preparation, preserving the high stiffness of the bulk material. Decreasing Factors: The inherent semi-crystalline architecture necessitates the presence of an amorphous phase, which exhibits greater segmental mobility and free volume compared to crystalline domains, thereby reducing the overall modulus relative to a fully crystalline theoretical limit. Furthermore, if the AFM measurement conditions allow for local viscoelastic relaxation in the amorphous regions during indentation, this time-dependent compliance could lower the apparent elastic modulus. Dominant Factor: The strong dipole-dipole interactions arising from the fluorine substituents combined with the structural integrity maintained by cryogenic surface preparation qualitatively dominate the mechanical response, ensuring the Young's modulus reflects the stiff, semi-crystalline nature of the bulk poly(vinylidene fluoride) rather than surface artifacts or amorphous compliance."
    }
  },
  {
    "doi": null,
    "title": "Synthesis and characterization of PS-clay nanocomposite by emulsion polymerization",
    "year": 1999,
    "chemical_composition": {
      "repeat_unit_psmiles": "[*]CC(c1ccccc1)[*]",
      "monomers": [
        {
          "name": "Styrene",
          "smiles": "C=Cc1ccccc1",
          "ratio_value": null,
          "ratio_unit": null
        }
      ],
      "additives": [
        {
          "name": "Na+-montmorillonite",
          "type": "filler",
          "amount_value": 24.6,
          "amount_unit": "wt%"
        },
        {
          "name": "Sodium lauryl sulfate",
          "type": "surfactant",
          "amount_value": null,
          "amount_unit": null
        },
        {
          "name": "Potassium persulfate",
          "type": "initiator",
          "amount_value": null,
          "amount_unit": null
        }
      ],
      "is_homopolymer": true
    },
    "processing_history": "Emulsion polymerization at 75 °C for 4 hours with sonicated Na+-MMT. Coagulated with aluminum sulfate, filtered, dried. Injection molded at 230 °C. Young's modulus measured by uniaxial tensile test at 5 mm/min crosshead speed, 25 °C, 60% relative humidity using Hounsfield H10K-S UTM.",
    "hierarchical_structure": "Intercalated nanocomposite. XRD d(001) spacing = 1.38 nm.",
    "properties": {
      "E": {
        "value": [
          2.64
        ],
        "unit": "GPa"
      }
    },
    "analysis_with_hierarchical_structure": {
      "descriptive_text": "The sample comprises a polystyrene homopolymer matrix reinforced with 24.6 wt% Na+-montmorillonite clay filler, synthesized via emulsion polymerization at 75 °C for 4 hours using sodium lauryl sulfate as a surfactant and potassium persulfate as an initiator. The Na+-montmorillonite was sonicated prior to polymerization, and the resulting latex was coagulated with aluminum sulfate, filtered, and dried before being injection molded at 230 °C. Structural characterization indicates an intercalated nanocomposite morphology with an XRD d(001) spacing of 1.38 nm. The Young's modulus was evaluated using uniaxial tensile testing at a crosshead speed of 5 mm/min under conditions of 25 °C and 60% relative humidity on a Hounsfield H10K-S universal testing machine.",
      "reasoning_analysis": "Increasing Factors: The inclusion of 24.6 wt% Na+-montmorillonite, a rigid inorganic phase, significantly enhances stiffness through the rule of mixtures, while the sonication during processing aids in dispersing the clay tactoids to maximize reinforcement efficiency. The injection molding process at 230 °C likely induces orientation of both polymer chains and clay platelets along the flow direction, further increasing modulus in the testing axis, supported by the intrinsic rigidity of the polystyrene backbone. Decreasing Factors: The intercalated morphology, evidenced by the 1.38 nm d-spacing, indicates that the clay layers remain stacked rather than fully exfoliated, limiting the effective aspect ratio and interfacial area available for stress transfer compared to an exfoliated system. Furthermore, residual ionic salts from the aluminum sulfate coagulation and the sodium lauryl sulfate surfactant may act as impurities or weaken the polymer-filler interface, and testing at 60% relative humidity could allow moisture absorption at the hydrophilic clay interfaces, potentially reducing interfacial stiffness. Dominant Factor: The exceptionally high loading fraction of the rigid montmorillonite filler qualitatively dominates the mechanical response, driving the Young's modulus significantly higher than that of neat polystyrene, as the volume fraction effect of the stiff inorganic phase outweighs the microstructural limitations of the intercalated morphology and potential interfacial weaknesses."
    },
    "analysis_without_hierarchical_structure": {
      "descriptive_text": "The sample consists of a polystyrene homopolymer matrix reinforced with 24.6 wt% Na+-montmorillonite clay filler. The nanocomposite was synthesized via emulsion polymerization at 75 °C for 4 hours using potassium persulfate as the initiator and sodium lauryl sulfate as the surfactant, with the clay phase subjected to sonication prior to polymerization. Following synthesis, the latex was coagulated using aluminum sulfate, filtered, and dried before being processed into final specimens via injection molding at 230 °C. The Young's modulus was subsequently characterized using a uniaxial tensile test at a crosshead speed of 5 mm/min under ambient conditions of 25 °C and 60% relative humidity.",
      "reasoning_analysis": "Increasing Factors: The primary driver for increasing Young's modulus is the substantial loading of Na+-montmorillonite (24.6 wt%), a rigid high-aspect-ratio filler that reinforces the compliant polystyrene matrix through stress transfer mechanisms. The sonication during emulsion polymerization likely promoted exfoliation or intercalation of the clay galleries, maximizing the interfacial area and constraining polymer chain mobility near the filler surface. Additionally, the injection molding process at 230 °C induces shear flow that can align the clay platelets in the flow direction, further enhancing stiffness along the testing axis. Decreasing Factors: The use of sodium lauryl sulfate as a surfactant and residual aluminum sulfate from coagulation may remain as low-molecular-weight impurities within the matrix, potentially acting as plasticizers that increase free volume and reduce intermolecular friction. Furthermore, the high filler loading increases the likelihood of agglomeration defects which can act as stress concentrators, potentially compromising the effective load-bearing cross-section. Dominant Factor: The massive volume fraction of the rigid inorganic clay filler qualitatively dominates the mechanical response; while residual surfactants or processing impurities may slightly soften the matrix, the rule-of-mixtures effect and the geometric constraint imposed by the high loading of high-modulus montmorillonite platelets will overwhelmingly drive the composite Young's modulus significantly higher than that of the neat polystyrene homopolymer."
    }
  },
  {
    "doi": "10.1177/08927057241268831",
    "title": "An enhancement in the tensile modulus and bending resistance of polylactic acid/ carbon nanotube composite by optimizing FFF process parameters",
    "year": 2025,
    "chemical_composition": {
      "repeat_unit_psmiles": "[*]OC(=O)C(C)O[*]",
      "monomers": [
        {
          "name": "Lactic acid",
          "smiles": "CC(O)C(=O)O",
          "ratio_value": null,
          "ratio_unit": null
        }
      ],
      "additives": [
        {
          "name": "Carbon nanotubes",
          "type": "filler",
          "amount_value": 4,
          "amount_unit": "wt%"
        }
      ],
      "is_homopolymer": true
    },
    "processing_history": "FFF process: CNT 4 wt%, Printing speed 20 mm/s, Nozzle temperature 200°C. Filament extruded at 205°C. Samples annealed at 85°C for 70 min. Young's modulus measured by uniaxial tensile test (ASTM D-638) at 50 mm/min crosshead speed, room temperature. Run 2.",
    "hierarchical_structure": "Void fraction: 8.1%. Crystallinity: 54.2% (DSC).",
    "properties": {
      "E": {
        "value": [
          3.44
        ],
        "unit": "GPa"
      }
    },
    "analysis_with_hierarchical_structure": {
      "descriptive_text": "The sample consists of a poly(lactic acid) homopolymer matrix reinforced with 4 wt% carbon nanotubes. It was manufactured using a Fused Filament Fabrication process, where the filament was extruded at 205°C and deposited at a nozzle temperature of 200°C with a printing speed of 20 mm/s. Following fabrication, the specimens underwent thermal annealing at 85°C for 70 minutes to modify the microstructure. Characterization reveals a semi-crystalline morphology with a crystallinity degree of 54.2% and an internal void fraction of 8.1%. The Young's modulus was subsequently evaluated via uniaxial tensile testing according to ASTM D-638 standards at a crosshead speed of 50 mm/min under ambient conditions.",
      "reasoning_analysis": "Increasing Factors: The incorporation of 4 wt% carbon nanotubes introduces a rigid filler network with a high aspect ratio, which significantly enhances load transfer and stiffness according to composite theory. Furthermore, the high degree of crystallinity achieved through the specific annealing history creates stiff crystalline lamellae that act as physical crosslinks, restricting chain mobility and increasing the modulus of the PLA matrix. The thermal annealing also promotes structural relaxation and further ordering, contributing to higher stiffness. Decreasing Factors: The presence of an 8.1% void fraction introduces stress concentrators and reduces the effective load-bearing cross-sectional area, which inherently depresses the macroscopic Young's modulus. Additionally, the Fused Filament Fabrication process often results in anisotropic inter-layer bonding weaknesses compared to bulk molding techniques, potentially limiting the efficiency of stress transfer between printed roads. Dominant Factor: The substantial reinforcement provided by the high crystallinity and the carbon nanotube network qualitatively dominates the mechanical response, establishing a significantly stiffer matrix compared to amorphous PLA; however, the void fraction acts as a critical limiting factor that prevents the material from achieving the theoretical modulus predicted by the rule of mixtures for the dense composite."
    },
    "analysis_without_hierarchical_structure": {
      "descriptive_text": "The sample consists of a poly(lactic acid) homopolymer matrix reinforced with 4 wt% carbon nanotubes. The material was processed via fused filament fabrication, involving filament extrusion at 205°C followed by printing at a nozzle temperature of 200°C and a speed of 20 mm/s. Post-processing included annealing at 85°C for 70 minutes to modify the thermal history. The Young's modulus was subsequently characterized using a uniaxial tensile test according to ASTM D-638 standards at a crosshead speed of 50 mm/min under room temperature conditions.",
      "reasoning_analysis": "Increasing Factors: The incorporation of 4 wt% carbon nanotubes acts as a rigid reinforcing phase, significantly enhancing stiffness through load transfer mechanisms within the poly(lactic acid) matrix. Furthermore, the processing history includes annealing at 85°C, which is above the glass transition temperature of PLA, promoting secondary crystallization that restricts chain mobility and increases the modulus. The shear flow during filament extrusion and printing also aligns both the polymer chains and the nanotubes along the printing direction, maximizing stiffness in the loading axis. Decreasing Factors: The fused filament fabrication process inherently introduces interlayer voids and potential lack of fusion between raster lines, which reduces the effective load-bearing cross-sectional area and creates stress concentrators that lower the macroscopic modulus compared to bulk molded samples. Additionally, if the carbon nanotubes are not perfectly dispersed, agglomeration could act as defects rather than reinforcement. Dominant Factor: The synergistic effect of the rigid carbon nanotube network and the increased crystallinity induced by the specific annealing treatment qualitatively dominates the mechanical response, driving the Young's modulus higher relative to neat PLA, despite the structural discontinuities introduced by the additive manufacturing process."
    }
  },
  {
    "doi": null,
    "title": "Synthesis and characterization of PS-clay nanocomposite by emulsion polymerization",
    "year": 1999,
    "chemical_composition": {
      "repeat_unit_psmiles": "[*]CC(c1ccccc1)[*]",
      "monomers": [
        {
          "name": "Styrene",
          "smiles": "C=Cc1ccccc1",
          "ratio_value": null,
          "ratio_unit": null
        }
      ],
      "additives": [
        {
          "name": "Na+-montmorillonite",
          "type": "filler",
          "amount_value": 17.2,
          "amount_unit": "wt%"
        },
        {
          "name": "Sodium lauryl sulfate",
          "type": "surfactant",
          "amount_value": null,
          "amount_unit": null
        },
        {
          "name": "Potassium persulfate",
          "type": "initiator",
          "amount_value": null,
          "amount_unit": null
        }
      ],
      "is_homopolymer": true
    },
    "processing_history": "Emulsion polymerization at 75 °C for 4 hours with sonicated Na+-MMT. Coagulated with aluminum sulfate, filtered, dried. Injection molded at 230 °C. Young's modulus measured by uniaxial tensile test at 5 mm/min crosshead speed, 25 °C, 60% relative humidity using Hounsfield H10K-S UTM.",
    "hierarchical_structure": "Intercalated nanocomposite. XRD d(001) spacing = 1.46 nm.",
    "properties": {
      "E": {
        "value": [
          1.91
        ],
        "unit": "GPa"
      }
    },
    "analysis_with_hierarchical_structure": {
      "descriptive_text": "The sample comprises a polystyrene homopolymer matrix nanocomposite containing 17.2 wt% Na+-montmorillonite filler, synthesized via emulsion polymerization at 75 °C for 4 hours using sodium lauryl sulfate and potassium persulfate as surfactant and initiator, respectively. The Na+-montmorillonite was sonicated prior to polymerization, and the resulting latex was coagulated with aluminum sulfate, filtered, and dried before being injection molded at 230 °C. Structural characterization reveals an intercalated nanocomposite morphology with an XRD d(001) spacing of 1.46 nm, and the Young's modulus was determined via uniaxial tensile testing at a crosshead speed of 5 mm/min under ambient conditions of 25 °C and 60% relative humidity.",
      "reasoning_analysis": "Increasing Factors: The incorporation of 17.2 wt% Na+-montmorillonite, a rigid inorganic clay with a high intrinsic modulus, significantly reinforces the compliant polystyrene matrix according to composite theory. The intercalated structure indicates polymer chain confinement within the clay galleries, which restricts segmental mobility and enhances stiffness, while the sonication and injection molding processes promote filler dispersion and matrix densification. Decreasing Factors: The use of hydrophilic Na+-montmorillonite within a hydrophobic polystyrene matrix creates an incompatibility that may lead to weak interfacial adhesion, reducing stress transfer efficiency compared to organomodified clays. Additionally, the intercalated morphology provides less surface area for interaction than a fully exfoliated structure, and residual surfactant or coagulation salts could act as impurities that plasticize the interface or matrix. Dominant Factor: The high volume fraction of the rigid ceramic filler is the dominant factor governing the mechanical response; despite the potential interfacial limitations imposed by the hydrophilic-hydrophobic mismatch and intercalated morphology, the sheer loading of the high-modulus clay phase qualitatively drives the Young's modulus of the composite significantly higher than that of the neat polymer matrix."
    },
    "analysis_without_hierarchical_structure": {
      "descriptive_text": "This material system comprises a polystyrene homopolymer matrix reinforced with 17.2 wt% Na+-montmorillonite filler. The nanocomposite was synthesized via emulsion polymerization at 75 °C for 4 hours using potassium persulfate as the initiator and sodium lauryl sulfate as the surfactant, with the clay filler subjected to sonication during the reaction. Following polymerization, the latex was coagulated using aluminum sulfate, filtered, and dried prior to injection molding at 230 °C. The Young's modulus was characterized via uniaxial tensile testing at a crosshead speed of 5 mm/min under ambient conditions of 25 °C and 60% relative humidity using a Hounsfield H10K-S UTM.",
      "reasoning_analysis": "Increasing Factors: The incorporation of 17.2 wt% Na+-montmorillonite, a rigid layered silicate, serves as the primary reinforcement mechanism, significantly increasing stiffness through the rule of mixtures and the restriction of polymer chain mobility near the filler surface. The use of sonication during emulsion polymerization promotes better exfoliation and dispersion of the clay platelets, maximizing the interfacial area for stress transfer. Furthermore, the polystyrene matrix is in a glassy state at the testing temperature of 25 °C, providing an inherently stiff baseline, while injection molding at 230 °C may induce chain orientation along the flow direction, further enhancing modulus in the testing axis. Decreasing Factors: Conversely, the presence of residual small molecules from the emulsion process, specifically sodium lauryl sulfate and aluminum sulfate coagulant salts, could act as interfacial impurities that weaken filler-matrix adhesion. Additionally, the hygroscopic nature of Na+-montmorillonite combined with the 60% relative humidity during testing may allow moisture accumulation at the clay interfaces, potentially plasticizing the interphase and reducing the effective stress transfer efficiency. Agglomeration of clay particles, despite sonication, could also introduce stress concentration sites that detract from ideal reinforcement. Dominant Factor: The dominant factor governing the Young's modulus is the high volume fraction of the rigid Na+-montmorillonite filler combined with the sonication-assisted dispersion. While interfacial imperfections from surfactants or moisture may slightly mitigate the theoretical maximum reinforcement, the intrinsic stiffness of the clay platelets and the constraint they impose on the glassy polystyrene matrix qualitatively drive the modulus significantly higher than that of the neat polymer."
    }
  },
  {
    "doi": null,
    "title": "The use of the PeakForce $\\mathsf { T M }$ quantitative nanomechanical mapping AFM-based method for high-resolution Young's modulus measurement of polymers",
    "year": 2011,
    "chemical_composition": {
      "repeat_unit_psmiles": "[*]C(Cc1ccccc1)CC[*]",
      "monomers": [
        {
          "name": "Styrene",
          "smiles": "C=Cc1ccccc1",
          "ratio_value": null,
          "ratio_unit": null
        }
      ],
      "additives": [],
      "is_homopolymer": true
    },
    "processing_history": "Bulk material, surface prepared by ultramicrotomy at -40 to -140 C. Young's modulus measured by AFM PeakForce QNM using Tap525 probe (Silicon tip, 97 N/m), 2 kHz freq, 300 nm amplitude.",
    "hierarchical_structure": "Bulk Polystyrene, ultramicrotomed surface.",
    "properties": {
      "E": {
        "value": [
          3.24
        ],
        "unit": "GPa"
      }
    },
    "analysis_with_hierarchical_structure": {
