Repository: hhtrick/HHT-code

# HHT training framework

This directory contains model training, embedding precomputation, inference, article-level baselines and the curated datasets. All commands below assume that the working directory is `train_code/`.

## 3. Datasets and fixed partitions

Each main dataset is a JSON array at `dataset/{property}/{property}.json`. Entries contain source metadata, `chemical_composition`, `processing_history`, `hierarchical_structure`, `properties`, and two generated-analysis objects. Targets are stored as `properties[property]["value"]`; source metadata and target values are not predictive input fields.

| Property | Train | Validation | Test | Total |
|---|---:|---:|---:|---:|

File: train_code/dataset/E/E.json (part 38 of 204)
[
      "descriptive_text": "The sample consists of a bulk polystyrene homopolymer featuring a saturated carbon backbone with pendant phenyl groups. Prepared as a solid bulk material, the surface was finished via ultramicrotomy at cryogenic temperatures between -40 and -140 °C to ensure integrity for nanomechanical testing. The Young's modulus was characterized using Atomic Force Microscopy in PeakForce Quantitative Nanomechanical Mapping mode with a Tap525 silicon probe having a spring constant of 97 N/m, operating at a frequency of 2 kHz and an amplitude of 300 nm.",
      "reasoning_analysis": "Increasing Factors: The bulky phenyl side groups impose steric hindrance that restricts backbone rotation, significantly increasing intrinsic chain stiffness. Additionally, the polymer is in a glassy state at standard conditions, limiting segmental mobility and enhancing resistance to deformation. The cryogenic ultramicrotomy prevents surface plasticity during preparation, preserving the high modulus of the bulk material at the interface. Decreasing Factors: The amorphous structure lacks the reinforcing contribution of crystalline lamellae found in semi-crystalline polymers. The absence of rigid fillers or reinforcing additives means the modulus depends entirely on the polymer matrix. Nanoscale measurement artifacts inherent to AFM indentation, such as tip-sample adhesion or surface compliance, may also yield lower apparent values compared to macroscopic tests. Dominant Factor: The steric rigidity of the phenyl groups combined with the glassy thermal state qualitatively dominates the mechanical response, establishing a high baseline stiffness. The cryogenic preparation ensures this intrinsic bulk property is accurately reflected at the surface, making the chemical architecture and thermal state the primary drivers of the Young's modulus."
    },
    "analysis_without_hierarchical_structure": {
      "descriptive_text": "The sample consists of a polystyrene homopolymer in bulk form. The surface was prepared for analysis using ultramicrotomy conducted at cryogenic temperatures ranging from -40 to -140 °C. Subsequent nanomechanical characterization was performed using Atomic Force Microscopy in PeakForce QNM mode, utilizing a Tap525 silicon probe with a spring constant of 97 N/m, operating at a frequency of 2 kHz and an amplitude of 300 nm to determine the Young's modulus.",
      "reasoning_analysis": "Increasing Factors: The polystyrene homopolymer structure features bulky phenyl side groups attached to the carbon backbone. These groups create significant steric hindrance, restricting internal rotation of the polymer chains and reducing free volume, which intrinsically results in a rigid glassy state with a high Young's modulus at ambient temperatures. The cryogenic ultramicrotomy preparation prevents surface deformation or smearing, preserving the high-modulus glassy structure at the measurement interface. Decreasing Factors: Nanomechanical characterization via AFM PeakForce QNM involves localized tip-sample interactions that may yield apparent modulus values lower than macroscopic bulk tensile tests due to surface compliance effects, adhesion forces, or the specific viscoelastic response at the 2 kHz loading frequency. Additionally, any potential surface relaxation occurring during the warming from cryogenic cutting temperatures to the measurement environment could introduce slight free volume recovery, potentially reducing local stiffness. Dominant Factor: The intrinsic chemical rigidity conferred by the polystyrene backbone and the bulky phenyl substituents is the dominant factor governing the Young's modulus. While the nanomechanical measurement technique and surface preparation introduce specific boundary conditions, the fundamental glassy nature of the homopolymer matrix establishes the primary mechanical response, ensuring a high stiffness baseline that outweighs the minor softening effects associated with surface measurement artifacts."
    }
  },
  {
    "doi": null,
    "title": "Synthesis and characterization of PS-clay nanocomposite by emulsion polymerization",
    "year": 1999,
    "chemical_composition": {
      "repeat_unit_psmiles": "[*]CC(c1ccccc1)[*]",
      "monomers": [
        {
          "name": "Styrene",
          "smiles": "C=Cc1ccccc1",
          "ratio_value": null,
          "ratio_unit": null
        }
      ],
      "additives": [
        {
          "name": "Na+-montmorillonite",
          "type": "filler",
          "amount_value": 11.3,
          "amount_unit": "wt%"
        },
        {
          "name": "Sodium lauryl sulfate",
          "type": "surfactant",
          "amount_value": null,
          "amount_unit": null
        },
        {
          "name": "Potassium persulfate",
          "type": "initiator",
          "amount_value": null,
          "amount_unit": null
        }
      ],
      "is_homopolymer": true
    },
    "processing_history": "Emulsion polymerization at 75 °C for 4 hours with sonicated Na+-MMT. Coagulated with aluminum sulfate, filtered, dried. Injection molded at 230 °C. Young's modulus measured by uniaxial tensile test at 5 mm/min crosshead speed, 25 °C, 60% relative humidity using Hounsfield H10K-S UTM.",
    "hierarchical_structure": "Intercalated nanocomposite. XRD d(001) spacing = 1.55 nm.",
    "properties": {
      "E": {
        "value": [
          1.3
        ],
        "unit": "GPa"
      }
    },
    "analysis_with_hierarchical_structure": {
      "descriptive_text": "The sample comprises a polystyrene homopolymer matrix reinforced with 11.3 wt% Na+-montmorillonite clay filler, synthesized via emulsion polymerization at 75 °C for 4 hours using sodium lauryl sulfate as a surfactant and potassium persulfate as an initiator. The Na+-MMT was sonicated during polymerization to aid dispersion, followed by coagulation with aluminum sulfate, filtration, and drying. Final specimens were prepared by injection molding at 230 °C, resulting in an intercalated nanocomposite structure with an XRD d(001) spacing of 1.55 nm. The Young's modulus was characterized by uniaxial tensile testing at a crosshead speed of 5 mm/min under conditions of 25 °C and 60% relative humidity.",
      "reasoning_analysis": "Increasing Factors: The incorporation of 11.3 wt% Na+-montmorillonite, a rigid inorganic filler with a high aspect ratio, significantly enhances stiffness through the rule of mixtures and constrains polymer chain mobility within the intercalated galleries. Additionally, the injection molding process at 230 °C may induce molecular orientation along the flow direction, further contributing to increased modulus in the testing direction. The polystyrene backbone itself possesses inherent rigidity due to bulky phenyl groups, ensuring a high baseline modulus in the glassy state at 25 °C. Decreasing Factors: The use of hydrophilic Na+-montmorillonite within a hydrophobic polystyrene matrix presents a compatibility challenge, potentially leading to weak interfacial adhesion and stress concentration points compared to organomodified clays. The intercalated morphology, rather than fully exfoliated, limits the effective surface area available for stress transfer between the matrix and filler. Furthermore, residual surfactants, initiator fragments, or coagulation salts may act as impurities that disrupt chain packing, while testing at 60% relative humidity could allow moisture absorption at the clay interfaces, plasticizing the interphase region. Dominant Factor: Despite the interfacial limitations imposed by the hydrophilic-hydrophobic mismatch and the intercalated morphology, the high loading fraction of the rigid inorganic filler qualitatively dominates the mechanical response, driving the Young's modulus significantly higher than that of the neat polystyrene matrix."
    },
    "analysis_without_hierarchical_structure": {
      "descriptive_text": "The sample comprises a polystyrene homopolymer matrix reinforced with 11.3 wt% Na+-montmorillonite filler. Synthesis was achieved via emulsion polymerization at 75 °C for 4 hours using potassium persulfate as the initiator and sodium lauryl sulfate as the surfactant, with the clay phase sonicated prior to reaction. The resulting latex was coagulated with aluminum sulfate, filtered, and dried, followed by injection molding at 230 °C to form test specimens. Mechanical characterization involved a uniaxial tensile test conducted at a crosshead speed of 5 mm/min under controlled conditions of 25 °C and 60% relative humidity.",
      "reasoning_analysis": "Increasing Factors: The incorporation of 11.3 wt% Na+-montmorillonite introduces rigid inorganic platelets with a high aspect ratio into the matrix, which physically restricts polymer chain deformation and carries a significant portion of the applied load, thereby intrinsically increasing the Young's modulus. Additionally, the sonication step during emulsion polymerization promotes exfoliation or intercalation of the silicate layers, maximizing the effective surface area for stress transfer, while the injection molding process at 230 °C may induce flow-induced orientation of the clay platelets along the tensile axis, further enhancing stiffness. Decreasing Factors: The hydrophilic nature of the Na+-montmorillonite contrasts with the hydrophobic polystyrene matrix, potentially leading to weak interfacial adhesion and reduced stress transfer efficiency compared to organically modified clays. Furthermore, residual species from the coagulation process (aluminum sulfate) and surfactant (sodium lauryl sulfate) may act as stress concentrators or plasticizing impurities, and the testing environment of 60% relative humidity allows for moisture absorption by the clay galleries, which could plasticize the interface and lower the composite stiffness. Dominant Factor: Despite the potential interfacial limitations and environmental sensitivity, the high loading fraction of the rigid silicate filler serves as the dominant factor, as the geometric constraint imposed by the high-aspect-ratio platelets on the polymer matrix generally overrides matrix-dominated behaviors, resulting in a net qualitative increase in Young's modulus relative to the neat polymer."
    }
  },
  {
    "doi": null,
    "title": "Effect on Thermo-Mechanical Properties by In-Situ Emulsion Polymerization of Polymer/Clay Nanocomposites",
    "year": 2019,
    "chemical_composition": {
      "repeat_unit_psmiles": null,
      "monomers": [
        {
          "name": "Butyl acrylate",
          "smiles": "CCCCOC(=O)C=C",
          "ratio_value": 56,
          "ratio_unit": "wt%"
        },
        {
          "name": "Methyl methacrylate",
          "smiles": "CC(=C)C(=O)OC",
          "ratio_value": 42,
          "ratio_unit": "wt%"
        },
        {
          "name": "Acrylic acid",
          "smiles": "OC(=O)C=C",
          "ratio_value": 2,
          "ratio_unit": "wt%"
        }
      ],
      "additives": [
        {
          "name": "Surfacpol 9010-S",
          "type": "surfactant",
          "amount_value": 5.2,
          "amount_unit": "wt%"
        },
        {
          "name": "Ammonium persulfate",
          "type": "initiator",
          "amount_value": 0.35,
          "amount_unit": "wt%"
        },
        {
          "name": "Ammonium hydroxide",
          "type": "neutralization agent",
          "amount_value": 0.6,
          "amount_unit": "wt%"
        },
        {
          "name": "Bentonite clay",
          "type": "filler",
          "amount_value": 1,
          "amount_unit": "wt%"
        }
      ],
      "is_homopolymer": false
    },
    "processing_history": "Synthesized via seeded batch emulsion polymerization at 73 ± 3 °C for 3.5 h under N2 atmosphere. Bentonite clay added in pre-emulsion stage. Films cast from aqueous dispersions on Teflon Petri dishes, dried at room temperature for 3 days then in vacuum at 90 °C for 4 h. Young's modulus measured by uniaxial tensile test at room temperature using Linkam TST-350 minitensile tester at 5 mm/min crosshead speed.",
    "hierarchical_structure": "Intercalated nanocomposite structure. XRD d-spacing increased to 1.8 nm. Good dispersion of clay platelets in polymer matrix.",
    "properties": {
      "E": {
        "value": [
          0.07
        ],
        "unit": "GPa"
      }
    },
    "analysis_with_hierarchical_structure": {
      "descriptive_text": "This sample comprises a terpolymer matrix synthesized via seeded batch emulsion polymerization at 73 ± 3 °C, composed of butyl acrylate (56 wt%), methyl methacrylate (42 wt%), and acrylic acid (2 wt%). The formulation incorporates Surfacpol 9010-S surfactant (5.2 wt%), ammonium persulfate initiator (0.35 wt%), ammonium hydroxide neutralization agent (0.6 wt%), and 1 wt% Bentonite clay filler introduced during the pre-emulsion stage. Films were prepared by casting aqueous dispersions on Teflon Petri dishes, followed by drying at room temperature for three days and subsequent vacuum drying at 90 °C for four hours. Structural characterization confirms an intercalated nanocomposite morphology with an increased XRD d-spacing of 1.8 nm and good dispersion of clay platelets, and the Young's modulus was evaluated via uniaxial tensile testing at room temperature with a crosshead speed of 5 mm/min.",
      "reasoning_analysis": "Increasing Factors: The inclusion of methyl methacrylate (42 wt%) introduces rigid segments with a high glass transition temperature, inherently increasing the stiffness of the copolymer matrix. Additionally, the acrylic acid monomers neutralized by ammonium hydroxide facilitate ionic interactions that act as physical crosslinks, further restricting chain mobility and enhancing modulus. The incorporation of 1 wt% Bentonite clay forming an intercalated nanocomposite structure with increased d-spacing provides rigid reinforcement through stress transfer between the polymer matrix and the high-aspect-ratio clay platelets. Finally, the vacuum drying at 90 °C ensures the removal of residual water and volatiles, preventing plasticization that would otherwise lower the modulus. Decreasing Factors: The majority composition of butyl acrylate (56 wt%), which has a very low glass transition temperature, establishes a soft, rubbery baseline for the matrix at room temperature, significantly limiting the overall stiffness. Furthermore, the relatively high concentration of Surfacpol 9010-S surfactant (5.2 wt%) acts as an internal plasticizer and may create weak boundary layers between polymer particles, reducing the effective load-bearing capacity of the film. The emulsion polymerization history also implies a particulate morphology that, despite coalescence, may retain some heterogeneity compared to bulk polymerized systems. Dominant Factor: The high weight fraction of the soft butyl acrylate monomer combined with the substantial surfactant content qualitatively dominates the final modulus behavior by establishing a compliant matrix baseline. While the intercalated clay structure and rigid MMA segments provide reinforcement relative to a pure poly(butyl acrylate) system, the inherent softness of the continuous phase dictates that the overall Young's modulus is governed primarily by the rubbery state of the matrix rather than the rigid filler reinforcement."
    },
    "analysis_without_hierarchical_structure": {
      "descriptive_text": "The sample comprises a terpolymer synthesized via seeded batch emulsion polymerization using butyl acrylate (56 wt%), methyl methacrylate (42 wt%), and acrylic acid (2 wt%) as monomers. The formulation incorporates Surfacpol 9010-S surfactant (5.2 wt%), ammonium persulfate initiator (0.35 wt%), ammonium hydroxide neutralization agent (0.6 wt%), and bentonite clay filler (1 wt%), with the clay introduced during the pre-emulsion stage. Polymerization was conducted at 73 ± 3 °C for 3.5 hours under a nitrogen atmosphere, followed by film casting from aqueous dispersions onto Teflon Petri dishes. The films were dried at room temperature for three days and subsequently under vacuum at 90 °C for four hours before Young's modulus was measured by uniaxial tensile testing at room temperature using a Linkam TST-350 minitensile tester at a 5 mm/min crosshead speed.",
      "reasoning_analysis": "Increasing Factors: The presence of methyl methacrylate (42 wt%) introduces rigid methacrylate groups with a high glass transition temperature, which increases chain stiffness and contributes to a higher modulus. Additionally, the inclusion of bentonite clay acts as a rigid nanofiller that restricts polymer chain mobility through mechanical reinforcement, while the neutralization of acrylic acid with ammonium hydroxide creates ionic clusters that function as physical crosslinks, further enhancing structural rigidity. The vacuum drying step at 90 °C aids in removing residual water and promoting chain interdiffusion, which minimizes voids and increases the effective load-bearing capacity. Decreasing Factors: The majority component, butyl acrylate (56 wt%), possesses a low glass transition temperature well below room temperature, creating a soft, rubbery matrix that inherently lowers the Young's modulus. Furthermore, the relatively high concentration of surfactant (5.2 wt%) may remain within the film matrix, acting as a plasticizer that increases free volume or creating weak boundaries between polymer particles, thereby reducing stiffness. Dominant Factor: The high weight fraction of butyl acrylate is the dominant factor, as it establishes the fundamental viscoelastic state of the material as rubbery or leathery at the testing temperature; while the methyl methacrylate and ionic crosslinks provide reinforcement, the continuous soft phase dictated by the majority monomer composition qualitatively limits the modulus to values lower than those of a fully glassy polymer system."
    }
  },
  {
    "doi": null,
    "title": "Synthesis and characterization of PS-clay nanocomposite by emulsion polymerization",
    "year": 1999,
    "chemical_composition": {
      "repeat_unit_psmiles": "[*]CC(c1ccccc1)[*]",
      "monomers": [
        {
          "name": "Styrene",
          "smiles": "C=Cc1ccccc1",
          "ratio_value": null,
          "ratio_unit": null
        }
      ],
      "additives": [],
      "is_homopolymer": true
    },
    "processing_history": "Reference Pure PS. Injection molded at 230 °C using Mini-Max Injection Molder. Young's modulus measured by uniaxial tensile test at 5 mm/min crosshead speed, 25 °C, 60% relative humidity using Hounsfield H10K-S UTM.",
    "hierarchical_structure": "Amorphous polystyrene.",
    "properties": {
      "E": {
        "value": [
          1.21
        ],
        "unit": "GPa"
      }
    },
    "analysis_with_hierarchical_structure": {
      "descriptive_text": "The sample is a reference pure polystyrene homopolymer exhibiting an amorphous hierarchical structure. It was processed into test specimens via injection molding at 230 °C using a Mini-Max Injection Molder. The Young's modulus was subsequently characterized through a uniaxial tensile test performed at a crosshead speed of 5 mm/min under controlled environmental conditions of 25 °C and 60% relative humidity using a Hounsfield H10K-S universal testing machine.",
      "reasoning_analysis": "Increasing Factors: The bulky phenyl side groups inherent to the styrene monomer restrict backbone rotation through steric hindrance, intrinsically increasing chain stiffness. Additionally, the injection molding process at 230 °C likely induces molecular orientation along the flow direction, which can enhance stiffness in the testing axis, while the testing temperature of 25 °C ensures the polymer remains in a rigid glassy state well below its transition temperature. Decreasing Factors: The purely amorphous hierarchical structure lacks the reinforcing effect of crystalline domains found in semi-crystalline polymers, limiting the maximum achievable modulus. Furthermore, the absence of rigid fillers or additives means there is no composite reinforcement, and rapid cooling from the melt may trap excess free volume, slightly reducing packing density. Dominant Factor: The thermodynamic state during characterization is the dominant factor; testing well below the glass transition temperature establishes a high baseline modulus characteristic of a glassy polymer, overriding the lack of crystallinity, while the intrinsic rigidity of the polystyrene backbone dictates the specific magnitude within the glassy regime."
    },
    "analysis_without_hierarchical_structure": {
      "descriptive_text": "The sample comprises a reference grade pure polystyrene homopolymer. Specimens were prepared by injection molding at 230 °C using a Mini-Max Injection Molder. Mechanical characterization was performed via uniaxial tensile testing at a crosshead speed of 5 mm/min under conditions of 25 °C and 60% relative humidity using a Hounsfield H10K-S UTM to determine the Young's modulus.",
      "reasoning_analysis": "Increasing Factors: The chemical composition features bulky phenyl side groups on the polymer backbone which impose steric hindrance, restricting segmental rotation and inherently increasing chain stiffness. Additionally, the injection molding processing history can induce molecular orientation along the flow direction, aligning chains to potentially enhance modulus in the stress direction, while the testing temperature of 25 °C ensures the material remains in the rigid glassy state well below its glass transition. Decreasing Factors: The material is an amorphous homopolymer lacking crystalline domains that typically provide structural reinforcement, and the stiffness relies solely on the polymer matrix entanglement and van der Waals forces. Furthermore, rapid cooling during injection molding may trap free volume, slightly reducing packing density compared to an annealed sample. Dominant Factor: The dominant factor is the thermodynamic state of the polymer relative to its glass transition; since testing occurs deep within the glassy region, the intrinsic chain stiffness provided by the phenyl groups dictates the modulus, overshadowing minor processing-induced variations in free volume or the lack of crystalline reinforcement."
    }
  },
  {
    "doi": null,
    "title": "The use of the PeakForce $\\mathsf { T M }$ quantitative nanomechanical mapping AFM-based method for high-resolution Young's modulus measurement of polymers",
    "year": 2011,
    "chemical_composition": {
      "repeat_unit_psmiles": "[*]C(Cc1ccccc1)CC[*]",
      "monomers": [
        {
          "name": "Styrene",
          "smiles": "C=Cc1ccccc1",
          "ratio_value": null,
          "ratio_unit": null
        }
      ],
      "additives": [],
      "is_homopolymer": true
    },
    "processing_history": "Bulk material, surface prepared by ultramicrotomy at -40 to -140 C. Young's modulus measured by AFM PeakForce QNM using Tap190 probe (Silicon tip, 56 N/m), 2 kHz freq, 300 nm amplitude.",
    "hierarchical_structure": "Bulk Polystyrene, ultramicrotomed surface.",
    "properties": {
      "E": {
        "value": [
          3.24
        ],
        "unit": "GPa"
      }
    },
    "analysis_with_hierarchical_structure": {
      "descriptive_text": "The sample comprises a bulk polystyrene homopolymer featuring a saturated carbon backbone with pendant phenyl groups. The material surface was prepared using ultramicrotomy conducted at cryogenic temperatures between -40 and -140 C to minimize mechanical deformation. Subsequent characterization involved measuring the Young's modulus via Atomic Force Microscopy (AFM) in PeakForce Quantitative Nanomechanical Mapping (QNM) mode, employing a Tap190 silicon probe with a spring constant of 56 N/m at a frequency of 2 kHz and an amplitude of 300 nm.",
      "reasoning_analysis": "Increasing Factors: The bulky phenyl side groups inherent to the styrene repeat units impose significant steric hindrance that restricts backbone segmental rotation, thereby increasing the intrinsic chain stiffness and Young's modulus. Additionally, the cryogenic ultramicrotomy processing history ensures the surface is prepared well below the glass transition temperature, preventing plastic smearing and maintaining a rigid, undeformed surface layer that reflects the bulk stiffness. Decreasing Factors: The amorphous hierarchical structure lacks the reinforcing effect of crystalline domains, which typically provide higher modulus values in semi-crystalline polymers. Furthermore, the dynamic loading conditions of the AFM measurement (2 kHz frequency) engage viscoelastic relaxation mechanisms that may result in a lower apparent modulus compared to static macroscopic testing conditions. Dominant Factor: The intrinsic rigidity of the polystyrene chains in the glassy state qualitatively dominates the mechanical response. While the absence of crystallinity limits the maximum achievable stiffness, the steric restrictions from the chemical composition combined with the cryogenic surface preparation that preserves the glassy structure ensure the Young's modulus remains high relative to rubbery or semi-crystalline polymers with flexible backbones."
    },
    "analysis_without_hierarchical_structure": {
      "descriptive_text": "The sample comprises a polystyrene homopolymer in bulk form. The surface was prepared via ultramicrotomy conducted at cryogenic temperatures between -40 and -140 °C. Young's modulus was subsequently characterized using Atomic Force Microscopy in PeakForce QNM mode with a Tap190 silicon probe having a spring constant of 56 N/m, operating at a frequency of 2 kHz and an amplitude of 300 nm.",
      "reasoning_analysis": "Increasing Factors: The chemical composition is defined by styrene monomers forming a polystyrene backbone, where the bulky phenyl side groups create significant steric hindrance that restricts chain segment rotation, inherently increasing stiffness and ensuring the material remains in a rigid glassy state at ambient conditions. The bulk processing history avoids solvent residues that could act as plasticizers, and the cryogenic ultramicrotomy preserves this dense glassy structure by preventing thermal relaxation or deformation during surface preparation. Decreasing Factors: The material is amorphous, lacking crystalline domains that typically provide additional reinforcement and higher modulus values found in semi-crystalline polymers. Additionally, the nanoscale AFM measurement may probe surface chains with higher mobility than the bulk interior, and the dynamic loading frequency introduces viscoelastic losses that can reduce the apparent elastic modulus compared to static macroscopic tests. Dominant Factor: The intrinsic structural rigidity imposed by the phenyl side groups, which maintains the polymer in a high-modulus glassy state, is the dominant factor governing the mechanical response, outweighing the reductions caused by amorphous packing or nanoscale surface effects."
    }
  },
  {
    "doi": "10.1177/08927057241268831",
    "title": "An enhancement in the tensile modulus and bending resistance of polylactic acid/ carbon nanotube composite by optimizing FFF process parameters",
    "year": 2025,
    "chemical_composition": {
      "repeat_unit_psmiles": "[*]OC(=O)C(C)O[*]",
      "monomers": [
        {
          "name": "Lactic acid",
          "smiles": "CC(O)C(=O)O",
          "ratio_value": null,
          "ratio_unit": null
        }
      ],
      "additives": [
        {
          "name": "Carbon nanotubes",
          "type": "filler",
          "amount_value": 4,
          "amount_unit": "wt%"
        }
      ],
      "is_homopolymer": true
    },
    "processing_history": "FFF process: CNT 4 wt%, Printing speed 40 mm/s, Nozzle temperature 220°C. Filament extruded at 205°C. Samples annealed at 85°C for 70 min. Young's modulus measured by uniaxial tensile test (ASTM D-638) at 50 mm/min crosshead speed, room temperature. Run 8.",
    "hierarchical_structure": "Void fraction: 6.7%. Crystallinity: 54.2% (DSC).",
    "properties": {
      "E": {
        "value": [
          3.18
        ],
        "unit": "GPa"
      }
    },
    "analysis_with_hierarchical_structure": {
      "descriptive_text": "This sample consists of a poly(lactic acid) homopolymer matrix reinforced with 4 wt% carbon nanotubes. The material was processed via fused filament fabrication using a filament extruded at 205°C, with a nozzle temperature of 220°C and a printing speed of 40 mm/s, followed by thermal annealing at 85°C for 70 minutes. The resulting hierarchical structure exhibits a crystallinity of 54.2% and a void fraction of 6.7%. Mechanical characterization was performed using uniaxial tensile testing according to ASTM D-638 at a crosshead speed of 50 mm/min under room temperature conditions.",
      "reasoning_analysis": "Increasing Factors: The incorporation of 4 wt% carbon nanotubes introduces a rigid high-aspect-ratio filler phase that enhances load transfer and restricts matrix deformation, intrinsically increasing the modulus. Furthermore, the thermal annealing history promotes chain rearrangement and secondary crystallization, evidenced by the high crystallinity of 54.2%, where stiff crystalline lamellae significantly contribute to overall material stiffness. Decreasing Factors: The fused filament fabrication process inherently introduces a void fraction of 6.7%, which reduces the effective load-bearing cross-sectional area and acts as stress concentrators, thereby lowering the macroscopic modulus. Additionally, inter-layer bonding weaknesses typical of additive manufacturing may limit stress transfer between printed roads compared to bulk molded specimens. Dominant Factor: The substantial reinforcement provided by the carbon nanotube network combined with the high degree of crystallinity induced by the annealing process qualitatively dominates the detrimental effects of the processing-induced voids, leading to a net enhancement in stiffness relative to non-reinforced, amorphous poly(lactic acid) processed under similar conditions."
    },
    "analysis_without_hierarchical_structure": {
      "descriptive_text": "The sample comprises a poly(lactic acid) homopolymer matrix reinforced with 4 wt% carbon nanotubes. The composite filament was initially extruded at 205°C and subsequently utilized in a fused filament fabrication process with a nozzle temperature of 220°C and a printing speed of 40 mm/s. Post-processing involved thermal annealing at 85°C for 70 minutes to modify the microstructure. Mechanical characterization was performed via uniaxial tensile testing according to ASTM D-638 at a crosshead speed of 50 mm/min under room temperature conditions.",
      "reasoning_analysis": "Increasing Factors: The addition of 4 wt% carbon nanotubes introduces a high-modulus filler with a high aspect ratio, which significantly enhances load transfer and restricts polymer chain mobility within the composite. Furthermore, the thermal annealing at 85°C, which is above the glass transition temperature of poly(lactic acid), promotes crystallization, thereby increasing the structural rigidity and stiffness of the matrix. Decreasing Factors: The fused filament fabrication process inherently generates inter-layer voids and porosity due to incomplete fusion between raster lines, which reduces the effective load-bearing cross-sectional area. Additionally, exposure to a nozzle temperature of 220°C may induce thermal degradation or chain scission in the poly(lactic acid) backbone, potentially lowering molecular weight and mechanical integrity. Dominant Factor: The stiffening contribution from the percolated carbon nanotube network combined with the increased crystallinity induced by annealing qualitatively dominates the reduction in stiffness caused by processing-induced porosity, resulting in a net enhancement of the Young's modulus relative to non-reinforced printed samples."
    }
  },
  {
    "doi": "10.1177/08927057241268831",
    "title": "An enhancement in the tensile modulus and bending resistance of polylactic acid/ carbon nanotube composite by optimizing FFF process parameters",
    "year": 2025,
    "chemical_composition": {
      "repeat_unit_psmiles": "[*]OC(=O)C(C)O[*]",
      "monomers": [
        {
          "name": "Lactic acid",
          "smiles": "CC(O)C(=O)O",
          "ratio_value": null,
          "ratio_unit": null
        }
      ],
      "additives": [
        {
          "name": "Carbon nanotubes",
          "type": "filler",
          "amount_value": 0,
          "amount_unit": "wt%"
        }
      ],
      "is_homopolymer": true
    },
    "processing_history": "FFF process: CNT 0 wt%, Printing speed 60 mm/s, Nozzle temperature 200°C. Filament extruded at 205°C. Samples annealed at 85°C for 70 min. Young's modulus measured by uniaxial tensile test (ASTM D-638) at 50 mm/min crosshead speed, room temperature. Run 3.",
    "hierarchical_structure": "Void fraction: 5.2%. Crystallinity: 49.6% (DSC).",
    "properties": {
      "E": {
        "value": [
          2.59
        ],
        "unit": "GPa"
      }
    },
    "analysis_with_hierarchical_structure": {
      "descriptive_text": "The sample consists of a poly(lactic acid) homopolymer derived from lactic acid monomers, fabricated using fused filament fabrication with a nozzle temperature of 200°C and a printing speed of 60 mm/s. The filament was extruded at 205°C, and the printed specimens were subsequently annealed at 85°C for 70 minutes. Although carbon nanotubes were specified in the additive list, the loading was 0 wt%, resulting in a neat polymer matrix. Hierarchical characterization indicates a semi-crystalline structure with 49.6% crystallinity determined by DSC and a void fraction of 5.2%. Mechanical properties were assessed via uniaxial tensile testing according to ASTM D-638 at a crosshead speed of 50 mm/min under room temperature conditions.",
      "reasoning_analysis": "Increasing Factors: The high degree of crystallinity (49.6%) significantly restricts polymer chain mobility within the amorphous regions and introduces rigid crystalline lamellae, which intrinsically increases the Young's modulus. Additionally, the thermal annealing history at 85°C promotes secondary crystallization and relieves internal residual stresses from the FFF process, further contributing to stiffness enhancement. Decreasing Factors: The presence of a 5.2% void fraction reduces the effective load-bearing cross-sectional area and acts as stress concentration sites, which qualitatively lowers the measured modulus. Furthermore, the layer-by-layer nature of the FFF processing history can introduce inter-layer weaknesses compared to bulk manufacturing, and the 0 wt% carbon nanotube loading indicates no reinforcement contribution from high-modulus fillers. Dominant Factor: The substantial crystallinity induced by the specific annealing protocol is the dominant factor governing the stiffening behavior, as the phase transition from amorphous to semi-crystalline fundamentally elevates the matrix stiffness more significantly than the modulus reduction caused by the moderate void fraction and processing-induced porosity."
    },
    "analysis_without_hierarchical_structure": {
      "descriptive_text": "The sample consists of a polylactic acid homopolymer processed via fused filament fabrication (FFF). Although the formulation framework included carbon nanotubes, the final composition contains 0 wt% filler, resulting in a neat polymer matrix. The filament was extruded at 205°C and printed with a nozzle temperature of 200°C at a speed of 60 mm/s. Post-processing involved annealing the printed samples at 85°C for 70 minutes to modify the thermal history. The Young's modulus was determined via uniaxial tensile testing according to ASTM D-638 standards at a crosshead speed of 50 mm/min under room temperature conditions.",
      "reasoning_analysis": "Increasing Factors: The inherent stiffness of the polylactic acid backbone, characterized by ester linkages and methyl side groups, provides a rigid foundation for the material. Furthermore, the specific processing history involving annealing at 85°C for 70 minutes facilitates cold crystallization and increases the overall degree of crystallinity, which significantly restricts chain segment mobility and enhances the macroscopic stiffness. Decreasing Factors: The fused filament fabrication process inherently introduces micro-voids and inter-layer discontinuities that reduce the effective load-bearing cross-sectional area, thereby lowering the modulus compared to bulk molded specimens. Additionally, the absence of carbon nanotubes (0 wt%) means the sample lacks the reinforcing effect typically associated with high-aspect-ratio nanofillers, relying solely on the matrix properties. Dominant Factor: The thermal annealing treatment is the dominant factor influencing the final Young's modulus. While the FFF process introduces structural defects that limit the upper bound of mechanical performance, the annealing step critically transforms the semi-crystalline morphology from a predominantly amorphous state to a higher crystalline fraction, qualitatively driving the stiffness higher than what would be observed in an as-printed, non-annealed counterpart."
    }
  },
  {
    "doi": null,
    "title": "The experimental Young’s modulus of polythiophene nanofibers",
    "year": null,
    "chemical_composition": {
      "repeat_unit_psmiles": "[*]c1ccc([*])s1",
      "monomers": [
        {
          "name": "Thiophene",
          "smiles": "c1ccsc1",
          "ratio_value": null,
          "ratio_unit": null
        }
      ],
      "additives": [],
      "is_homopolymer": true
    },
    "processing_history": "PT nanofibers electrolytically prepared from thiophene monomer (0.03 mol/L in boron trifluoride diethyl etherate) using porous anodic aluminum oxide (AAO) template via three-electrode method under N2 atmosphere. Template removed with 1 mol/L KOH for 24 h and neutralized with 0.1 mol/L HCl. Young's modulus measured by atomic force microscopy (AFM) using three-point bending method. Nanofiber ends fixed with Pt via electron-beam-induced deposition (EBID) on silicon trench. AFM tip AC240TS-R3 used.",
    "hierarchical_structure": "Nanofibers with average diameter 90.5 ± 1.5 nm (range 88-93 nm). Amorphous structure with significant molecular chain orientation along the fiber axis.",
    "properties": {
      "E": {
        "value": [
          64.5
        ],
        "unit": "GPa"
      }
    },
    "analysis_with_hierarchical_structure": {
      "descriptive_text": "The sample comprises polythiophene homopolymer nanofibers with an average diameter of 90.5 ± 1.5 nm. Synthesized via electrolytic polymerization of thiophene in boron trifluoride diethyl etherate within a porous anodic aluminum oxide template under nitrogen, the fibers were subsequently liberated by etching with potassium hydroxide and neutralized with hydrochloric acid. Characterization via atomic force microscopy using a three-point bending method reveals an amorphous hierarchical structure featuring significant molecular chain orientation aligned along the fiber axis.",
