Repository: hhtrick/HHT-code

# HHT training framework

This directory contains model training, embedding precomputation, inference, article-level baselines and the curated datasets. All commands below assume that the working directory is `train_code/`.

## 3. Datasets and fixed partitions

Each main dataset is a JSON array at `dataset/{property}/{property}.json`. Entries contain source metadata, `chemical_composition`, `processing_history`, `hierarchical_structure`, `properties`, and two generated-analysis objects. Targets are stored as `properties[property]["value"]`; source metadata and target values are not predictive input fields.

| Property | Train | Validation | Test | Total |
|---|---:|---:|---:|---:|

File: train_code/dataset/E/E.json (part 40 of 204)
[
      "reasoning_analysis": "Increasing Factors: The cryogenic ultramicrotomy process performed between -40 and -140 °C minimizes plastic deformation and surface smearing during sectioning, thereby preserving the intrinsic structural integrity and packing density of the bulk material which supports a higher measured stiffness. Additionally, the utilization of a high-stiffness diamond probe (227 N/m) reduces tip convolution effects, allowing for more accurate resolution of high-modulus regions without excessive indentation artifacts. Decreasing Factors: The dynamic nature of the PeakForce QNM measurement at a 2 kHz frequency probes the viscoelastic storage modulus rather than the static equilibrium modulus; if the material exhibits significant damping at this frequency, the extracted elastic component may be lower than the static value. Furthermore, any residual surface roughness inherent to the microtomy process reduces the effective contact area between the tip and sample, potentially leading to an underestimation of the true bulk modulus. Dominant Factor: The surface preparation quality via cryogenic ultramicrotomy qualitatively dominates the measurement fidelity. A pristine, damage-free surface is essential for nanoindentation accuracy; without this specific low-temperature preparation, surface smearing would introduce a compliant surface layer that would significantly depress the measured Young's modulus relative to the true bulk value."
    }
  },
  {
    "doi": "10.1002/app.41817",
    "title": "Matrix influence on the piezoelectric properties of piezoelectric ceramic/polymer composite exhibiting particle alignment",
    "year": 2015,
    "chemical_composition": {
      "repeat_unit_psmiles": null,
      "monomers": [
        {
          "name": "Urethane precursors",
          "smiles": null,
          "ratio_value": null,
          "ratio_unit": null
        }
      ],
      "additives": [],
      "is_homopolymer": false
    },
    "processing_history": "Urethane rubber (MC-E19) mixed with curing agent (3:10 ratio). Cured at 100 °C for 3 h. Young's modulus reported in Table II.",
    "hierarchical_structure": "Cured urethane rubber matrix.",
    "properties": {
      "E": {
        "value": [
          0.18
        ],
        "unit": "GPa"
      }
    },
    "analysis_with_hierarchical_structure": {
      "descriptive_text": "The sample comprises a cured urethane rubber matrix synthesized from urethane precursors, specifically identified as MC-E19. The material was processed by mixing the urethane rubber with a curing agent at a 3:10 ratio, followed by thermal curing at 100 °C for 3 hours to form a crosslinked network. The hierarchical structure is defined as a cured urethane rubber matrix, with the Young's modulus characterized following this specific curing protocol.",
      "reasoning_analysis": "Increasing Factors: The introduction of a curing agent at a 3:10 ratio followed by thermal treatment at 100 °C for 3 hours induces covalent crosslinking, which restricts chain mobility and significantly increases the Young's modulus relative to the uncured precursor according to rubber elasticity theory. Additionally, the urethane linkages within the polymer backbone facilitate hydrogen bonding, potentially leading to microphase separation and hard domain formation that further reinforces the stiffness. Decreasing Factors: The base material is identified as urethane rubber, implying a molecular structure dominated by flexible soft segments that inherently exhibit high chain mobility and low stiffness compared to rigid thermoplastics. Moreover, the absence of reinforcing fillers or additives in the chemical composition eliminates particulate reinforcement mechanisms that would otherwise elevate the modulus. Dominant Factor: The crosslinking density established during the thermal curing process is the dominant factor governing the final Young's modulus. While the soft segment chemistry defines the material as an elastomer, the formation of the three-dimensional network via the curing agent is critical for transitioning the material from a viscous state to a solid with a measurable modulus, thereby overriding the flow behavior of the uncured precursors."
    },
    "analysis_without_hierarchical_structure": {
      "descriptive_text": "The sample comprises a urethane rubber system, designated MC-E19, derived from urethane precursors. It was prepared by mixing the rubber with a curing agent at a 3:10 ratio, followed by thermal curing at 100 °C for 3 hours to finalize the network structure, with the Young's modulus subsequently characterized and reported.",
      "reasoning_analysis": "Increasing Factors: The addition of a curing agent at a 3:10 ratio facilitates chemical crosslinking, creating a three-dimensional network that restricts chain mobility and significantly increases stiffness. Furthermore, the urethane linkages within the polymer backbone enable strong intermolecular hydrogen bonding between hard segments, which reinforces the material structure and drives the Young's modulus upward. Decreasing Factors: The classification of the material as a urethane rubber implies the presence of long, flexible soft segments designed to provide elasticity, which inherently lowers the stiffness compared to rigid thermoplastics. Additionally, the absence of reinforcing additives or fillers in the chemical composition means there are no rigid particles to constrain polymer deformation, contributing to a lower overall modulus. Dominant Factor: The dominant factor governing the Young's modulus is the crosslink density established during the thermal curing process. While the flexible soft segments define the material as an elastomer with a compliant baseline, the chemical network formed by the curing agent at 100 °C provides the primary structural integrity required to resist deformation, ultimately dictating the magnitude of the elastic response."
    }
  },
  {
    "doi": null,
    "title": "The use of the PeakForce $\\mathsf { T M }$ quantitative nanomechanical mapping AFM-based method for high-resolution Young's modulus measurement of polymers",
    "year": 2011,
    "chemical_composition": {
      "repeat_unit_psmiles": "[*]CO[*]",
      "monomers": [
        {
          "name": "Formaldehyde",
          "smiles": "C=O",
          "ratio_value": null,
          "ratio_unit": null
        }
      ],
      "additives": [],
      "is_homopolymer": true
    },
    "processing_history": "Bulk material, surface prepared by ultramicrotomy at -40 to -140 C. Young's modulus measured by Instrumented Indentation Testing (IIT) using NanoTest platform, Berkovich diamond indenter, 20 mN force, 0.67 mN/s loading rate.",
    "hierarchical_structure": "Bulk Acetal (POM), ultramicrotomed surface.",
    "properties": {
      "E": {
        "value": [
          3.17
        ],
        "unit": "GPa"
      }
    },
    "analysis_with_hierarchical_structure": {
      "descriptive_text": "The investigated sample is a bulk polyoxymethylene (POM), also known as acetal, homopolymer synthesized from formaldehyde monomers without additional additives. To prepare the specimen for mechanical characterization, the surface was subjected to ultramicrotomy at cryogenic temperatures between -40 and -140 °C. The Young's modulus was subsequently determined via Instrumented Indentation Testing (IIT) using a NanoTest platform equipped with a Berkovich diamond indenter, applying a maximum force of 20 mN at a loading rate of 0.67 mN/s.",
      "reasoning_analysis": "Increasing Factors: The polyoxymethylene backbone consists of repeating methylene and oxygen units which allow for high chain symmetry and tight packing, facilitating high crystallinity. High crystallinity significantly increases the Young's modulus due to the restricted mobility of chains within the crystalline lamellae. Additionally, the cryogenic ultramicrotomy prevents thermal damage or plastic deformation during surface preparation, preserving the stiff native bulk structure for indentation. Decreasing Factors: The presence of any amorphous regions between crystalline lamellae introduces compliant segments that lower the overall bulk modulus relative to a theoretical perfect crystal. Furthermore, the viscoelastic nature of the polymer means that the specific loading rate (0.67 mN/s) during Instrumented Indentation Testing could influence the measured stiffness, where slower rates might allow for more creep compliance, potentially lowering the apparent modulus. Dominant Factor: The high crystallinity inherent to the POM homopolymer structure is the dominant factor. While amorphous regions and testing parameters introduce variability, the dense packing and strong intermolecular forces within the crystalline phases dictate the high stiffness characteristic of acetal resins, and the cryogenic preparation ensures this intrinsic property is measured without surface softening artifacts."
    },
    "analysis_without_hierarchical_structure": {
      "descriptive_text": "The sample consists of a polyoxymethylene homopolymer synthesized from formaldehyde monomers without the inclusion of any additives. Prepared as a bulk material, the surface was meticulously prepared using ultramicrotomy conducted at cryogenic temperatures ranging from -40 to -140 °C to ensure structural integrity prior to characterization. The Young's modulus was subsequently determined via Instrumented Indentation Testing using a NanoTest platform equipped with a Berkovich diamond indenter, applying a maximum force of 20 mN at a loading rate of 0.67 mN/s.",
      "reasoning_analysis": "Increasing Factors: The polyoxymethylene homopolymer chemistry facilitates high crystallinity due to the regularity of the -CH2-O- repeat unit, leading to dense packing and strong intermolecular dipole interactions that significantly stiffen the material. The absence of comonomers or additives prevents structural disruption, maximizing the volume fraction of rigid crystalline lamellae which bear the load. Decreasing Factors: The inherent presence of amorphous regions within the semi-crystalline morphology possesses lower stiffness compared to the crystalline phase, potentially reducing the bulk modulus. Additionally, during Instrumented Indentation Testing, viscoelastic creep or time-dependent deformation of the polymer matrix under the Berkovich indenter could lead to an apparent reduction in the calculated elastic modulus if not fully accounted for by the loading rate. Dominant Factor: The high crystallinity intrinsic to the formaldehyde-derived homopolymer architecture is the dominant factor. This structural order creates a rigid network that overwhelmingly dictates the mechanical stiffness, outweighing the compliance of the amorphous regions, while the cryogenic surface preparation ensures this high intrinsic modulus is measured without artifact from surface deformation."
    }
  },
  {
    "doi": "10.1002/app.41817",
    "title": "Matrix influence on the piezoelectric properties of piezoelectric ceramic/polymer composite exhibiting particle alignment",
    "year": 2015,
    "chemical_composition": {
      "repeat_unit_psmiles": "*[Si](C)(C)O*",
      "monomers": [
        {
          "name": "Dimethylsiloxane",
          "smiles": "C[Si](C)O",
          "ratio_value": null,
          "ratio_unit": null
        }
      ],
      "additives": [],
      "is_homopolymer": true
    },
    "processing_history": "Silicone gel (TSE3062) mixed with curing agent (1:1 ratio). Cured at 100 °C for 1 h. Young's modulus reported in Table II.",
    "hierarchical_structure": "Cured silicone gel matrix.",
    "properties": {
      "E": {
        "value": [
          0.01
        ],
        "unit": "GPa"
      }
    },
    "analysis_with_hierarchical_structure": {
      "descriptive_text": "The sample consists of a polydimethylsiloxane (PDMS) homopolymer formulated as a silicone gel (TSE3062). It was prepared by mixing the base polymer with a curing agent in a 1:1 ratio, followed by thermal curing at 100 °C for 1 hour to yield a cured silicone gel matrix. The Young's modulus was subsequently reported based on the mechanical characterization of this crosslinked network.",
      "reasoning_analysis": "Increasing Factors: The incorporation of a curing agent and the thermal processing at 100 °C induce covalent crosslinking within the polymer matrix. This network formation restricts viscous flow and provides an elastic restoring force, thereby increasing the Young's modulus relative to the uncured precursor. Decreasing Factors: The PDMS backbone features highly flexible Si-O-Si linkages with low rotational energy barriers and small methyl side groups that offer minimal steric hindrance, intrinsically favoring low stiffness. Furthermore, the classification of the material as a gel implies a low crosslink density with long chain segments between crosslinks, which significantly reduces the network's resistance to deformation. Dominant Factor: The inherent high flexibility of the siloxane backbone combined with the low crosslink density characteristic of gel networks qualitatively dominates the mechanical behavior, resulting in a low Young's modulus despite the stabilization provided by the curing process."
    },
    "analysis_without_hierarchical_structure": {
      "descriptive_text": "The sample comprises a polydimethylsiloxane homopolymer, identified commercially as silicone gel TSE3062. Preparation involved mixing the base gel with a curing agent in a 1:1 ratio, followed by thermal curing at 100 °C for 1 hour to finalize the network structure, after which the Young's modulus was characterized.",
      "reasoning_analysis": "Increasing Factors: The inclusion of a curing agent and the subsequent thermal treatment at 100 °C for 1 hour facilitate crosslinking reactions that form a three-dimensional covalent network. This network structure restricts irreversible chain slippage and enhances elastic recovery, thereby driving the Young's modulus upward relative to the uncured precursor. Decreasing Factors: The primary chemical composition consists of a siloxane backbone with low rotational energy barriers around the Si-O bonds and small methyl side groups that provide minimal steric hindrance. This intrinsic molecular flexibility allows for significant chain mobility and conformational freedom, which inherently reduces the material's stiffness and resistance to deformation. Dominant Factor: Although the crosslinking process is critical for establishing solid-state integrity, the inherent flexibility of the siloxane backbone is the dominant factor qualitatively governing the final Young's modulus. This architectural feature ensures that the cured material retains the characteristic low stiffness of a soft elastomer, preventing the modulus from reaching the high values typical of rigid thermosets despite the network formation."
    }
  },
  {
    "doi": "10.1177/08927057241268831",
    "title": "An enhancement in the tensile modulus and bending resistance of polylactic acid/ carbon nanotube composite by optimizing FFF process parameters",
    "year": 2025,
    "chemical_composition": {
      "repeat_unit_psmiles": "[*]OC(=O)C(C)O[*]",
      "monomers": [
        {
          "name": "Lactic acid",
          "smiles": "CC(O)C(=O)O",
          "ratio_value": null,
          "ratio_unit": null
        }
      ],
      "additives": [
        {
          "name": "Carbon nanotubes",
          "type": "filler",
          "amount_value": 0,
          "amount_unit": "wt%"
        }
      ],
      "is_homopolymer": true
    },
    "processing_history": "FFF process: CNT 0 wt%, Printing speed 40 mm/s, Nozzle temperature 220°C. Filament extruded at 205°C. Samples annealed at 85°C for 70 min. Young's modulus measured by uniaxial tensile test (ASTM D-638) at 50 mm/min crosshead speed, room temperature. Run 7.",
    "hierarchical_structure": "Void fraction: 6.8%. Crystallinity: 49.6% (DSC).",
    "properties": {
      "E": {
        "value": [
          2.87
        ],
        "unit": "GPa"
      }
    },
    "analysis_with_hierarchical_structure": {
      "descriptive_text": "The sample comprises a poly(lactic acid) homopolymer derived from lactic acid monomers, processed via fused filament fabrication with a nozzle temperature of 220°C and a printing speed of 40 mm/s using filament extruded at 205°C. Although the composition schema includes carbon nanotubes, the specific formulation contains 0 wt% filler, resulting in a neat polymer matrix that was subsequently annealed at 85°C for 70 minutes. Structural characterization indicates a semi-crystalline morphology with 49.6% crystallinity and a void fraction of 6.8%. Mechanical properties were evaluated via uniaxial tensile testing according to ASTM D-638 at a crosshead speed of 50 mm/min under room temperature conditions.",
      "reasoning_analysis": "Increasing Factors: The inherent stiffness of the poly(lactic acid) backbone contributes to a rigid matrix, while the high crystallinity of 49.6% achieved through the annealing process at 85°C significantly enhances modulus by forming physical crosslinks and reducing amorphous chain mobility. The thermal treatment also promotes physical aging, further stiffening the amorphous regions. Decreasing Factors: The void fraction of 6.8% inherent to the fused filament fabrication process reduces the effective load-bearing cross-sectional area and acts as stress concentrators, qualitatively lowering the modulus. Additionally, the absence of carbon nanotube reinforcement (0 wt%) means there is no rigid filler phase to provide composite stiffening, and potential anisotropy from the layer-by-layer printing process may weaken inter-layer bonding relative to bulk material. Dominant Factor: The high degree of crystallinity induced by the specific annealing history is the dominant factor defining the final modulus behavior, as the phase transformation from amorphous to semi-crystalline fundamentally increases the matrix stiffness to a greater extent than the modulus reduction caused by the observed void fraction."
    },
    "analysis_without_hierarchical_structure": {
      "descriptive_text": "The sample consists of a poly(lactic acid) homopolymer formulated with 0 wt% carbon nanotubes, processed via fused filament fabrication (FFF). The manufacturing sequence included filament extrusion at 205°C followed by printing at a nozzle temperature of 220°C and a speed of 40 mm/s. Post-processing involved annealing the specimens at 85°C for 70 minutes to alter the thermal history. Mechanical properties were evaluated using a uniaxial tensile test according to ASTM D-638 standards at a crosshead speed of 50 mm/min under room temperature conditions.",
      "reasoning_analysis": "Increasing Factors: The annealing treatment at 85°C exceeds the glass transition temperature of poly(lactic acid), promoting significant crystallization which increases the density of physical crosslinks and restricts chain segment mobility, thereby enhancing the macroscopic stiffness. Additionally, the inherent stiffness of the ester linkages in the polymer backbone contributes to a rigid glassy state at room temperature testing conditions. Decreasing Factors: The fused filament fabrication process inherently generates inter-layer voids and porosity, which reduce the effective load-bearing cross-sectional area and introduce stress concentrations that diminish the overall modulus. Furthermore, the absence of carbon nanotube reinforcement (0 wt%) eliminates potential stiffening effects from rigid filler-matrix interactions that could otherwise mitigate processing defects. Dominant Factor: The annealing-induced crystallization dominates the final modulus behavior. Although the additive manufacturing process introduces structural defects that limit the absolute maximum stiffness, the thermal treatment fundamentally alters the phase morphology from amorphous to semi-crystalline, resulting in a qualitative stiffening effect that defines the mechanical response relative to the as-printed state."
    }
  },
  {
    "doi": null,
    "title": "The use of the PeakForce $\\mathsf { T M }$ quantitative nanomechanical mapping AFM-based method for high-resolution Young's modulus measurement of polymers",
    "year": 2011,
    "chemical_composition": {
      "repeat_unit_psmiles": "[*]CO[*]",
      "monomers": [
        {
          "name": "Formaldehyde",
          "smiles": "C=O",
          "ratio_value": null,
          "ratio_unit": null
        }
      ],
      "additives": [],
      "is_homopolymer": true
    },
    "processing_history": "Bulk material, surface prepared by ultramicrotomy at -40 to -140 C. Young's modulus measured by AFM PeakForce QNM using Tap525 probe (Silicon tip, 97 N/m), 2 kHz freq, 300 nm amplitude.",
    "hierarchical_structure": "Bulk Acetal (POM), ultramicrotomed surface.",
    "properties": {
      "E": {
        "value": [
          2.19
        ],
        "unit": "GPa"
      }
    },
    "analysis_with_hierarchical_structure": {
      "descriptive_text": "The sample comprises a bulk polyoxymethylene (POM) homopolymer, commonly referred to as acetal, derived from formaldehyde monomers without additional additives. The hierarchical structure is defined by a bulk acetal morphology with a surface prepared via ultramicrotomy at cryogenic temperatures ranging from -40 to -140 °C. Mechanical characterization was conducted using Atomic Force Microscopy (AFM) in PeakForce Quantitative Nanomechanical Mapping (QNM) mode, utilizing a Tap525 silicon probe with a spring constant of 97 N/m at an oscillation frequency of 2 kHz and an amplitude of 300 nm.",
      "reasoning_analysis": "Increasing Factors: The simple ether-linked backbone of polyoxymethylene facilitates efficient chain packing and high crystallinity in the bulk homopolymer state, which intrinsically drives the Young's Modulus higher compared to amorphous polymers. The absence of plasticizers or soft additives ensures the matrix retains its maximum intrinsic stiffness. Additionally, the cryogenic ultramicrotomy processing history minimizes plastic deformation and thermal relaxation during surface preparation, preserving the rigid crystalline structure at the measurement interface. Decreasing Factors: The aliphatic -CH2-O- repeating unit possesses inherent rotational flexibility compared to rigid aromatic backbones, limiting the theoretical maximum modulus. Furthermore, the semi-crystalline nature implies the presence of amorphous regions between lamellae which exhibit lower stiffness, and any surface roughness induced by microtomy could artifactually reduce the measured contact modulus during AFM indentation. Dominant Factor: The high degree of crystallinity inherent to the POM homopolymer structure qualitatively dominates the mechanical behavior, establishing a high baseline stiffness. The cryogenic surface preparation supports this by preventing surface softening, making the intrinsic semi-crystalline morphology the primary determinant of the measured Young's Modulus."
    },
    "analysis_without_hierarchical_structure": {
      "descriptive_text": "The sample consists of a polyoxymethylene homopolymer synthesized from formaldehyde monomers. It was processed as a bulk material, with the surface specifically prepared via ultramicrotomy conducted at cryogenic temperatures ranging from -40 to -140 °C to ensure minimal deformation. The Young's modulus was subsequently characterized using Atomic Force Microscopy in PeakForce QNM mode, utilizing a Tap525 silicon probe with a spring constant of 97 N/m at a frequency of 2 kHz and an amplitude of 300 nm.",
      "reasoning_analysis": "Increasing Factors: The linear polyoxymethylene backbone derived from formaldehyde facilitates efficient chain packing and high crystallinity, which intrinsically drives the Young's modulus upward by maximizing the density of stiff crystalline lamellae. Additionally, the cryogenic ultramicrotomy processing history prevents plastic deformation during surface preparation, preserving the native high-stiffness structure of the bulk material for accurate nanomechanical probing. Decreasing Factors: The inherent semi-crystalline morphology necessitates the presence of amorphous regions between crystallites, which possess significantly lower stiffness than the crystalline phases and thereby reduce the overall composite modulus. Furthermore, AFM-based nanomechanical measurements can be susceptible to viscoelastic energy dissipation at the 2 kHz oscillation frequency, potentially leading to an apparent reduction in measured modulus compared to quasi-static bulk testing. Dominant Factor: The intrinsic chemical architecture enabling high crystallinity is the dominant factor, as the dense packing of the simple polyoxymethylene chains establishes a high baseline stiffness that outweighs the softening effects of the amorphous fraction or measurement artifacts."
    }
  },
  {
    "doi": "10.1177/08927057241268831",
    "title": "An enhancement in the tensile modulus and bending resistance of polylactic acid/ carbon nanotube composite by optimizing FFF process parameters",
    "year": 2025,
    "chemical_composition": {
      "repeat_unit_psmiles": "[*]OC(=O)C(C)O[*]",
      "monomers": [
        {
          "name": "Lactic acid",
          "smiles": "CC(O)C(=O)O",
          "ratio_value": null,
          "ratio_unit": null
        }
      ],
      "additives": [
        {
          "name": "Carbon nanotubes",
          "type": "filler",
          "amount_value": 2,
          "amount_unit": "wt%"
        }
      ],
      "is_homopolymer": true
    },
    "processing_history": "FFF process: CNT 2 wt%, Printing speed 60 mm/s, Nozzle temperature 180°C. Filament extruded at 205°C. Samples annealed at 85°C for 70 min. Young's modulus measured by uniaxial tensile test (ASTM D-638) at 50 mm/min crosshead speed, room temperature. Run 10.",
    "hierarchical_structure": "Void fraction: 4.6%. Crystallinity: 52.3% (DSC).",
    "properties": {
      "E": {
        "value": [
          3.12
        ],
        "unit": "GPa"
      }
    },
    "analysis_with_hierarchical_structure": {
      "descriptive_text": "The sample comprises a poly(lactic acid) homopolymer matrix reinforced with 2 wt% carbon nanotubes. Processing was conducted via fused filament fabrication, where the filament was extruded at 205°C and printed at a nozzle temperature of 180°C with a speed of 60 mm/s, followed by annealing at 85°C for 70 minutes. Structural characterization indicates a semi-crystalline morphology with 52.3% crystallinity and a void fraction of 4.6%. Mechanical properties were assessed via uniaxial tensile testing (ASTM D-638) at room temperature with a crosshead speed of 50 mm/min.",
      "reasoning_analysis": "Increasing Factors: The incorporation of 2 wt% carbon nanotubes introduces a rigid, high-aspect-ratio filler that enhances stiffness through effective load transfer within the matrix. Additionally, the annealing process significantly increased the crystallinity to 52.3%, creating dense crystalline lamellae that restrict polymer chain mobility and act as physical crosslinks, thereby driving the modulus upward. Decreasing Factors: The fused filament fabrication process resulted in a 4.6% void fraction, which reduces the effective load-bearing cross-sectional area and introduces stress concentrations that lower the macroscopic modulus. Furthermore, potential anisotropy and inter-layer bonding weaknesses inherent to the 3D printing process may compromise stress transmission compared to bulk molded samples. Dominant Factor: The substantial crystallinity induced by thermal annealing, synergistically supported by the nucleating effect of the carbon nanotubes, qualitatively dominates the final E behavior by establishing a highly rigid semi-crystalline network. While the void fraction imposes a limiting effect, the transition from a potentially amorphous state to a highly crystalline reinforced composite is the primary driver determining the elevated stiffness relative to untreated poly(lactic acid)."
    },
    "analysis_without_hierarchical_structure": {
      "descriptive_text": "The sample comprises a poly(lactic acid) homopolymer matrix reinforced with 2 wt% carbon nanotubes. Material preparation involved filament extrusion at 205°C followed by Fused Filament Fabrication (FFF) utilizing a nozzle temperature of 180°C and a printing speed of 60 mm/s. To optimize thermal properties, the printed specimens underwent annealing at 85°C for 70 minutes. Mechanical characterization was conducted via uniaxial tensile testing in accordance with ASTM D-638 standards, employing a crosshead speed of 50 mm/min at room temperature.",
      "reasoning_analysis": "Increasing Factors: The inclusion of 2 wt% carbon nanotubes introduces a high-aspect-ratio rigid filler phase that enhances load transfer efficiency and restricts polymer chain mobility within the matrix. Additionally, the annealing treatment at 85°C, which exceeds the glass transition temperature of poly(lactic acid), promotes increased crystallinity and chain packing density, thereby intrinsically stiffening the semi-crystalline backbone. Shear-induced orientation during extrusion and printing may further align polymer chains and nanotubes along the stress axis, contributing to higher stiffness. Decreasing Factors: The Fused Filament Fabrication process inherently generates micro-voids at inter-layer interfaces and incomplete raster fusion, which reduces the effective load-bearing cross-sectional area and acts as stress concentrators. Furthermore, thermal exposure during extrusion and printing poses a risk of thermo-oxidative degradation, potentially reducing molecular weight and entanglement density, which would lower the modulus. Dominant Factor: The stiffening contribution from the carbon nanotube network combined with the densification and crystallinity gains from the annealing process qualitatively dominates the final mechanical behavior, overriding the structural deficits introduced by the additive manufacturing porosity to yield a net enhancement in Young's modulus relative to neat, non-annealed printed counterparts."
    }
  },
  {
    "doi": "10.1002/app.41817",
    "title": "Matrix influence on the piezoelectric properties of piezoelectric ceramic/polymer composite exhibiting particle alignment",
    "year": 2015,
    "chemical_composition": {
      "repeat_unit_psmiles": "*[Si](C)(C)O*",
      "monomers": [
        {
          "name": "Dimethylsiloxane",
          "smiles": "C[Si](C)O",
          "ratio_value": null,
          "ratio_unit": null
        }
      ],
      "additives": [
        {
          "name": "Lead zirconate titanate",
          "type": "filler",
          "amount_value": 40,
          "amount_unit": "vol%"
        }
      ],
      "is_homopolymer": true
    },
    "processing_history": "Silicone gel matrix with 40 vol% PZT particles. Particles aligned under 2 kV/mm direct electric field. Cured at 100 °C for 1 h. Young's modulus measured simultaneously with d33 using fatigue testing machine (KC-V-2, SAGINOMIYA SEISAKUSHO) with 100 Hz sine wave.",
    "hierarchical_structure": "Aligned-type piezoelectric composite with linearly ordered PZT particles in silicone gel matrix.",
    "properties": {
      "E": {
        "value": [
          0.04
        ],
        "unit": "GPa"
      }
    },
    "analysis_with_hierarchical_structure": {
      "descriptive_text": "The sample comprises a poly(dimethylsiloxane) homopolymer matrix functioning as a silicone gel, reinforced with 40 vol% lead zirconate titanate (PZT) particles as a filler. This piezoelectric composite was fabricated by aligning the PZT particles under a 2 kV/mm direct electric field followed by curing at 100 °C for 1 hour, resulting in a hierarchical structure characterized by linearly ordered PZT particles within the gel matrix. The Young's modulus was subsequently characterized using a fatigue testing machine with a 100 Hz sine wave, simultaneously measuring piezoelectric properties.",
      "reasoning_analysis": "Increasing Factors: The incorporation of 40 vol% lead zirconate titanate (PZT), a rigid ceramic material, into the soft polymer matrix significantly enhances stiffness through composite reinforcement mechanisms, as the high-modulus filler bears a substantial portion of the applied load. Furthermore, the processing history involving alignment under a 2 kV/mm electric field creates linearly ordered particle chains, which can improve load transfer efficiency along the alignment axis compared to random dispersion, while the thermal curing at 100 °C establishes a crosslinked network that prevents viscous flow. Decreasing Factors: The continuous phase consists of poly(dimethylsiloxane), an elastomer with a highly flexible siloxane backbone and extremely low glass transition temperature, which inherently provides low resistance to deformation and maintains compliance within the composite. Additionally, the characterization via a 100 Hz sine wave on a gel-based matrix may capture viscoelastic relaxation processes that effectively lower the measured dynamic modulus compared to a static measurement. Dominant Factor: The high volume fraction of the rigid ceramic filler is the dominant factor governing the mechanical response. Despite the inherent softness of the silicone gel matrix, the 40 vol% loading of high-modulus PZT particles fundamentally shifts the composite behavior towards a stiffer solid, overwhelming the compliance of the polymer backbone according to classical composite mechanics principles."
    },
    "analysis_without_hierarchical_structure": {
      "descriptive_text": "The sample comprises a polydimethylsiloxane homopolymer matrix composite incorporated with 40 vol% lead zirconate titanate filler particles. Preparation involved dispersing the particles within the silicone gel matrix and aligning them under a 2 kV/mm direct electric field, followed by thermal curing at 100 °C for 1 hour. The Young's modulus was characterized using a fatigue testing machine employing a 100 Hz sine wave, measured concurrently with the piezoelectric d33 coefficient.",
      "reasoning_analysis": "Increasing Factors: The incorporation of 40 vol% lead zirconate titanate, a rigid ceramic material, into the soft polymer matrix significantly enhances stiffness through reinforcement mechanisms where the hard phase bears the majority of the applied load. Furthermore, the thermal curing at 100 °C promotes crosslinking within the silicone network, restricting chain mobility and increasing the matrix rigidity, while the electric field alignment creates anisotropic particle chains that improve load transfer efficiency along the poling direction. The dynamic measurement frequency of 100 Hz may also contribute to a higher observed modulus relative to static testing due to the viscoelastic response of the polymer matrix. Decreasing Factors: The inherent chemical structure of the polydimethylsiloxane backbone, characterized by flexible Si-O bonds and low rotational energy barriers, establishes a low baseline modulus typical of elastomers. Additionally, potential weak interfacial adhesion between the organic matrix and inorganic filler could lead to debonding under stress, limiting the full theoretical reinforcement potential of the ceramic particles. Dominant Factor: The high volume fraction of the rigid ceramic filler qualitatively dominates the mechanical behavior; despite the compliant nature of the silicone matrix, the percolation and substantial loading of the stiff PZT particles dictate a composite modulus that is significantly higher than the neat polymer, overriding the softness of the backbone."
    }
  },
  {
    "doi": null,
    "title": "The use of the PeakForce $\\mathsf { T M }$ quantitative nanomechanical mapping AFM-based method for high-resolution Young's modulus measurement of polymers",
    "year": 2011,
    "chemical_composition": {
      "repeat_unit_psmiles": null,
      "monomers": [],
      "additives": [],
      "is_homopolymer": false
    },
    "processing_history": "Bulk material, surface prepared by ultramicrotomy at -40 to -140 C. Young's modulus measured by AFM PeakForce QNM using Tap190 probe (Silicon tip, 56 N/m), 2 kHz freq, 300 nm amplitude.",
    "hierarchical_structure": "Bulk Photostress coating 8, ultramicrotomed surface.",
    "properties": {
      "E": {
        "value": [
          2.39
        ],
        "unit": "GPa"
      }
    },
    "analysis_with_hierarchical_structure": {
      "descriptive_text": "The sample consists of a bulk Photostress coating 8 material classified as a non-homopolymeric system featuring an ultramicrotomed surface. The bulk specimen underwent surface preparation via ultramicrotomy at cryogenic temperatures between -40 and -140 °C to ensure structural integrity prior to testing. The Young's modulus was subsequently evaluated using Atomic Force Microscopy (AFM) in PeakForce Quantitative Nanomechanical Mapping (QNM) mode, employing a Tap190 silicon probe with a spring constant of 56 N/m at an oscillation frequency of 2 kHz and an amplitude of 300 nm.",
      "reasoning_analysis": "Increasing Factors: The surface preparation via ultramicrotomy at cryogenic temperatures (-40 to -140 °C) minimizes plastic deformation and thermal smearing, preserving the high-density packing and intrinsic stiffness of the bulk material surface. Additionally, the AFM measurement frequency of 2 kHz probes the material on a timescale shorter than typical polymer segmental relaxation times, resulting in viscoelastic stiffening that increases the apparent Young's modulus. Decreasing Factors: The classification as a non-homopolymeric system implies a multicomponent composition, such as a blend or copolymer, which may introduce phase boundaries or softer domains that reduce the overall cohesive energy density and stiffness compared to a rigid homopolymer. Furthermore, the relatively large oscillation amplitude of 300 nm during AFM measurement may engage subsurface regions or induce non-linear contact mechanics that could average out higher surface stiffness values. Dominant Factor: The viscoelastic response dictated by the high-frequency AFM measurement protocol is the dominant factor. While the cryogenic preparation ensures structural fidelity, the dynamic loading at 2 kHz fundamentally shifts the measured modulus to a regime where chain mobility is restricted, overriding the compositional variability inherent in the non-homopolymeric Photostress coating."
    },
    "analysis_without_hierarchical_structure": {
      "descriptive_text": "The sample comprises a bulk polymer material characterized as a non-homopolymer system without reported additives. The surface was prepared via ultramicrotomy conducted at cryogenic temperatures ranging from -40 to -140 °C to ensure smoothness without thermal deformation. Subsequent characterization of the Young's modulus was performed using Atomic Force Microscopy (AFM) in PeakForce Quantitative Nanomechanical Mapping (QNM) mode, utilizing a Tap190 silicon probe with a spring constant of 56 N/m, an oscillation frequency of 2 kHz, and an amplitude of 300 nm.",
