Repository: hhtrick/HHT-code

# HHT training framework

This directory contains model training, embedding precomputation, inference, article-level baselines and the curated datasets. All commands below assume that the working directory is `train_code/`.

## 3. Datasets and fixed partitions

Each main dataset is a JSON array at `dataset/{property}/{property}.json`. Entries contain source metadata, `chemical_composition`, `processing_history`, `hierarchical_structure`, `properties`, and two generated-analysis objects. Targets are stored as `properties[property]["value"]`; source metadata and target values are not predictive input fields.

| Property | Train | Validation | Test | Total |
|---|---:|---:|---:|---:|

File: train_code/dataset/E/E.json (part 41 of 204)
[
      "reasoning_analysis": "Increasing Factors: The bulk morphology of the material eliminates free-surface confinement effects that typically reduce the Young's modulus in thin film geometries. Furthermore, the cryogenic ultramicrotomy processing history ensures surface preparation occurs well below the typical glass transition temperature of polymers, preventing chain relaxation or mechanical smearing that could compromise surface stiffness. Decreasing Factors: The absence of reported additives, such as rigid fillers or reinforcing agents, indicates the modulus relies solely on the polymer matrix without composite enhancement. Additionally, the non-homopolymer classification suggests a copolymer or blend architecture, which may introduce softer phase domains depending on the specific monomer interactions. Dominant Factor: The cryogenic surface preparation is the dominant processing factor, as it ensures the measured surface modulus accurately reflects the bulk glassy state by suppressing thermal relaxation during sectioning, thereby preventing the artificial softening often associated with room-temperature microtomy and allowing the intrinsic matrix stiffness to dictate the mechanical response."
    }
  },
  {
    "doi": "10.1002/app.41817",
    "title": "Matrix influence on the piezoelectric properties of piezoelectric ceramic/polymer composite exhibiting particle alignment",
    "year": 2015,
    "chemical_composition": {
      "repeat_unit_psmiles": "*CC(C)(C(=O)OC)*",
      "monomers": [
        {
          "name": "Methyl methacrylate",
          "smiles": "CC(=C)C(=O)OC",
          "ratio_value": null,
          "ratio_unit": null
        }
      ],
      "additives": [],
      "is_homopolymer": true
    },
    "processing_history": "PMMA (MACH, RYOKO) mixed with curing agent (100:1 ratio). Cured at Room Temperature for 0.5 h. Young's modulus reported in Table II.",
    "hierarchical_structure": "Cured PMMA matrix.",
    "properties": {
      "E": {
        "value": [
          0.45
        ],
        "unit": "GPa"
      }
    },
    "analysis_with_hierarchical_structure": {
      "descriptive_text": "The sample consists of a poly(methyl methacrylate) (PMMA) homopolymer derived from methyl methacrylate monomers. It was processed by mixing the polymer with a curing agent at a 100:1 ratio, followed by curing at room temperature for 0.5 hours to form a cured PMMA matrix. The hierarchical structure is characterized as a cured network, with the Young's modulus selected as the primary mechanical property for evaluation.",
      "reasoning_analysis": "Increasing Factors: The presence of bulky alpha-methyl and ester side groups in the PMMA repeat unit creates significant steric hindrance, restricting segmental rotation and inherently increasing the stiffness of the polymer backbone in the glassy state. Additionally, the reaction with a curing agent introduces crosslinks within the matrix, creating a three-dimensional network that further restricts chain mobility and typically enhances the Young's modulus relative to linear chains. Decreasing Factors: The curing protocol employed room temperature conditions for a short duration of 0.5 hours, which may result in incomplete conversion or a lower crosslink density compared to elevated temperature or longer duration cures, potentially limiting the full stiffening potential of the network. Furthermore, the absence of reinforcing fillers or additives means the material lacks the composite strengthening effects that would otherwise elevate the modulus beyond that of the neat polymer. Dominant Factor: The intrinsic glassy stiffness of the PMMA backbone provides a high baseline modulus; however, the final mechanical response is qualitatively dominated by the network density achieved during the mild curing process, where the balance between inherent chain rigidity and the extent of crosslinking determines the overall stiffness."
    },
    "analysis_without_hierarchical_structure": {
      "descriptive_text": "The sample is a poly(methyl methacrylate) homopolymer utilizing PMMA (MACH, RYOKO). It was prepared by mixing the resin with a curing agent at a 100:1 ratio, followed by curing at room temperature for 0.5 hours, with the Young's modulus subsequently reported.",
      "reasoning_analysis": "Increasing Factors: The chemical composition features a poly(methyl methacrylate) backbone with bulky methyl and ester side groups that restrict segmental rotation, inherently promoting stiffness. Additionally, the processing history involves mixing with a curing agent, which facilitates the formation of a crosslinked or highly entangled polymer network, thereby restricting chain slippage and increasing the Young's modulus. Decreasing Factors: The curing process was conducted at room temperature for a relatively short duration of 0.5 hours, which may result in incomplete monomer conversion or lower crosslink density compared to elevated temperature curing, potentially leaving residual species that act as plasticizers to reduce stiffness. Furthermore, the absence of reinforcing fillers in the chemical composition means there are no rigid particulate additives to mechanically reinforce the polymer matrix. Dominant Factor: The intrinsic rigidity of the poly(methyl methacrylate) chains in the glassy state at room temperature, combined with the structural integrity imparted by the curing agent network formation, qualitatively dominates the mechanical behavior, establishing a solid modulus despite the potential for minor plasticization from mild processing conditions."
    }
  },
  {
    "doi": null,
    "title": "The use of the PeakForce $\\mathsf { T M }$ quantitative nanomechanical mapping AFM-based method for high-resolution Young's modulus measurement of polymers",
    "year": 2011,
    "chemical_composition": {
      "repeat_unit_psmiles": "[*]CO[*]",
      "monomers": [
        {
          "name": "Formaldehyde",
          "smiles": "C=O",
          "ratio_value": null,
          "ratio_unit": null
        }
      ],
      "additives": [],
      "is_homopolymer": true
    },
    "processing_history": "Bulk material, surface prepared by ultramicrotomy at -40 to -140 C. Young's modulus measured by AFM PeakForce QNM using PDNISP probe (Diamond tip, 227 N/m), 2 kHz freq, 300 nm amplitude.",
    "hierarchical_structure": "Bulk Acetal (POM), ultramicrotomed surface.",
    "properties": {
      "E": {
        "value": [
          2.32
        ],
        "unit": "GPa"
      }
    },
    "analysis_with_hierarchical_structure": {
      "descriptive_text": "The sample comprises a bulk polyoxymethylene (POM) homopolymer derived from formaldehyde monomers, devoid of additional additives or fillers. Structurally characterized as bulk acetal, the material surface was prepared via ultramicrotomy conducted at cryogenic temperatures between -40 and -140 °C to ensure structural integrity. The Young's modulus was subsequently characterized using Atomic Force Microscopy (AFM) in PeakForce Quantitative Nanomechanical Mapping (QNM) mode, employing a PDNISP diamond probe with a spring constant of 227 N/m at an operating frequency of 2 kHz and an amplitude of 300 nm.",
      "reasoning_analysis": "Increasing Factors: The polyoxymethylene homopolymer backbone consists of simple methylene and ether linkages that allow for efficient chain packing and high crystallinity, intrinsically driving the Young's modulus upward due to the dense network of rigid crystalline lamellae. The polar ether bonds provide strong intermolecular dipole interactions that further resist elastic deformation. Additionally, the processing history involving ultramicrotomy at cryogenic temperatures (-40 to -140 °C) prevents thermal relaxation and plastic smearing of the surface, preserving the high-stiffness bulk structure at the measurement interface. Decreasing Factors: Despite high crystallinity, the semi-crystalline nature of bulk acetal implies the presence of amorphous interlamellar regions where chain segments possess greater mobility, thereby reducing the overall modulus compared to a fully crystalline theoretical limit. Moreover, AFM-based nanomechanical measurements are highly sensitive to surface topography and local compliance; any minor surface roughness resulting from microtomy or the inherent compliance of the amorphous phase at the immediate surface could lead to a qualitative reduction in the measured modulus relative to macroscopic bulk tensile tests. Dominant Factor: The intrinsic high crystallinity and rigid backbone structure of the POM homopolymer qualitatively dominate the mechanical behavior, establishing a high baseline modulus. The cryogenic preparation method supports this dominance by minimizing surface artifacts, ensuring that the measured Young's modulus primarily reflects the stiff, crystalline nature of the bulk acetal rather than processing-induced softening."
    },
    "analysis_without_hierarchical_structure": {
      "descriptive_text": "The sample consists of a polyoxymethylene homopolymer derived from formaldehyde monomers. The material was processed as a bulk specimen, with the surface prepared for characterization using ultramicrotomy performed at cryogenic temperatures ranging from -40 to -140 °C. The Young's modulus was subsequently determined using Atomic Force Microscopy in PeakForce Quantitative Nanomechanical Mapping mode, utilizing a PDNISP diamond probe with a spring constant of 227 N/m at a frequency of 2 kHz and an amplitude of 300 nm.",
      "reasoning_analysis": "Increasing Factors: The chemical composition comprises a polyoxymethylene backbone which exhibits high stereoregularity, facilitating a high degree of crystallinity that acts as physical crosslinks to significantly stiffen the material. Additionally, the presence of oxygen atoms within the repeat unit generates strong dipole-dipole interactions between polymer chains, enhancing intermolecular cohesion and resistance to elastic deformation. Decreasing Factors: The semi-crystalline nature implies the existence of amorphous regions between crystalline lamellae, and since the glass transition temperature of polyoxymethylene is well below room temperature, these amorphous regions exist in a rubbery state with inherently lower stiffness than the crystalline phase. Furthermore, the dynamic nature of the AFM measurement at 2 kHz may capture viscoelastic relaxation processes that could result in a lower apparent modulus compared to static mechanical testing. Dominant Factor: The high crystallinity inherent to the polyoxymethylene homopolymer architecture is the dominant factor governing the mechanical response. Despite the rubbery state of the amorphous phase at the measurement temperature, the percolating crystalline network provides the primary load-bearing structure, dictating a high Young's modulus, while the cryogenic surface preparation ensures this bulk morphology is accurately probed without artifact-induced softening."
    }
  },
  {
    "doi": "10.1177/08927057241268831",
    "title": "An enhancement in the tensile modulus and bending resistance of polylactic acid/ carbon nanotube composite by optimizing FFF process parameters",
    "year": 2025,
    "chemical_composition": {
      "repeat_unit_psmiles": "[*]OC(=O)C(C)O[*]",
      "monomers": [
        {
          "name": "Lactic acid",
          "smiles": "CC(O)C(=O)O",
          "ratio_value": null,
          "ratio_unit": null
        }
      ],
      "additives": [
        {
          "name": "Carbon nanotubes",
          "type": "filler",
          "amount_value": 2,
          "amount_unit": "wt%"
        }
      ],
      "is_homopolymer": true
    },
    "processing_history": "FFF process: CNT 2 wt%, Printing speed 60 mm/s, Nozzle temperature 220°C. Filament extruded at 205°C. Samples annealed at 85°C for 70 min. Young's modulus measured by uniaxial tensile test (ASTM D-638) at 50 mm/min crosshead speed, room temperature. Run 12.",
    "hierarchical_structure": "Void fraction: 6.5%. Crystallinity: 52.3% (DSC).",
    "properties": {
      "E": {
        "value": [
          3.63
        ],
        "unit": "GPa"
      }
    },
    "analysis_with_hierarchical_structure": {
      "descriptive_text": "The sample comprises a poly(lactic acid) homopolymer matrix reinforced with 2 wt% carbon nanotubes. It was manufactured via fused filament fabrication (FFF), involving filament extrusion at 205°C and printing at a nozzle temperature of 220°C with a speed of 60 mm/s. Following deposition, the specimens underwent thermal annealing at 85°C for 70 minutes. Structural characterization indicated a semi-crystalline morphology with a crystallinity degree of 52.3% determined by DSC and a void fraction of 6.5%. The Young's modulus was evaluated using uniaxial tensile testing in accordance with ASTM D-638 at a crosshead speed of 50 mm/min under room temperature conditions.",
      "reasoning_analysis": "Increasing Factors: The incorporation of 2 wt% carbon nanotubes introduces a high-aspect-ratio rigid filler phase that enhances load transfer efficiency and restricts polymer chain mobility, intrinsically driving the Young's modulus upward. Furthermore, the processing history includes an annealing step at 85°C for 70 minutes, which significantly promotes secondary crystallization, resulting in a high crystallinity degree of 52.3%; these crystalline lamellae act as physical crosslinks that substantially increase material stiffness compared to an amorphous baseline. Decreasing Factors: The fused filament fabrication process inherently introduces structural defects, evidenced by the measured void fraction of 6.5%, which reduces the effective load-bearing cross-sectional area and acts as stress concentrators that lower the macroscopic modulus. Additionally, inter-layer adhesion weaknesses typical of FFF processing may compromise stress transfer between printed roads, further diminishing the stiffness relative to bulk molded equivalents. Dominant Factor: While the void fraction inherent to the additive manufacturing process imposes a penalty on mechanical performance, the combination of the high crystallinity induced by annealing and the reinforcing effect of the carbon nanotube network qualitatively dominates the final behavior, resulting in a modulus significantly elevated above that of neat, amorphous poly(lactic acid), though potentially limited below the theoretical maximum of a fully dense composite."
    },
    "analysis_without_hierarchical_structure": {
      "descriptive_text": "The sample consists of a poly(lactic acid) homopolymer composite reinforced with 2 wt% carbon nanotubes. The material was processed using a Fused Filament Fabrication (FFF) technique, where the filament was initially extruded at 205°C and subsequently printed with a nozzle temperature of 220°C at a speed of 60 mm/s. Following fabrication, the specimens underwent thermal annealing at 85°C for 70 minutes to relieve internal stresses. The Young's modulus was ultimately characterized via uniaxial tensile testing according to ASTM D-638 standards at a crosshead speed of 50 mm/min under room temperature conditions.",
      "reasoning_analysis": "Increasing Factors: The incorporation of 2 wt% carbon nanotubes introduces a high-aspect-ratio rigid filler phase with an intrinsic stiffness significantly exceeding that of the polymer matrix, creating a reinforcing network that restricts chain deformation. Additionally, the processing history includes annealing at 85°C, which is above the glass transition temperature of poly(lactic acid), thereby promoting cold crystallization and increasing the degree of crystallinity, which inherently enhances the material's stiffness. Decreasing Factors: The Fused Filament Fabrication (FFF) manufacturing method inherently introduces inter-layer voids and porosity due to the layer-by-layer deposition process, which reduces the effective load-bearing cross-sectional area and acts as stress concentrators. Furthermore, potential misalignment of the carbon nanotubes relative to the tensile axis or imperfect interfacial adhesion between the filler and the matrix could limit the stress transfer efficiency. Dominant Factor: The synergistic stiffening effect derived from the rigid carbon nanotube network and the increased crystallinity induced by the post-print annealing qualitatively dominates the final mechanical behavior. While the FFF process introduces structural discontinuities that detract from the theoretical maximum modulus, the composite reinforcement and morphological changes from annealing are the primary drivers establishing the enhanced stiffness relative to a neat, amorphous poly(lactic acid) baseline."
    }
  },
  {
    "doi": "10.1177/08927057241268831",
    "title": "An enhancement in the tensile modulus and bending resistance of polylactic acid/ carbon nanotube composite by optimizing FFF process parameters",
    "year": 2025,
    "chemical_composition": {
      "repeat_unit_psmiles": "[*]OC(=O)C(C)O[*]",
      "monomers": [
        {
          "name": "Lactic acid",
          "smiles": "CC(O)C(=O)O",
          "ratio_value": null,
          "ratio_unit": null
        }
      ],
      "additives": [
        {
          "name": "Carbon nanotubes",
          "type": "filler",
          "amount_value": 2,
          "amount_unit": "wt%"
        }
      ],
      "is_homopolymer": true
    },
    "processing_history": "FFF process: CNT 2 wt%, Printing speed 20 mm/s, Nozzle temperature 220°C. Filament extruded at 205°C. Samples annealed at 85°C for 70 min. Young's modulus measured by uniaxial tensile test (ASTM D-638) at 50 mm/min crosshead speed, room temperature. Run 11.",
    "hierarchical_structure": "Void fraction: 7.1%. Crystallinity: 52.3% (DSC).",
    "properties": {
      "E": {
        "value": [
          3.7
        ],
        "unit": "GPa"
      }
    },
    "analysis_with_hierarchical_structure": {
      "descriptive_text": "The sample comprises a poly(lactic acid) homopolymer matrix reinforced with 2 wt% carbon nanotubes. It was fabricated using a fused filament fabrication process with a nozzle temperature of 220°C and a printing speed of 20 mm/s, utilizing filament extruded at 205°C. Post-processing involved thermal annealing at 85°C for 70 minutes. Structural characterization indicates a semi-crystalline morphology with a crystallinity degree of 52.3% and a void fraction of 7.1%. Mechanical evaluation was conducted via uniaxial tensile testing according to ASTM D-638 at a crosshead speed of 50 mm/min under room temperature conditions.",
      "reasoning_analysis": "Increasing Factors: The high crystallinity degree of 52.3% significantly restricts polymer chain segmental mobility, acting as physical crosslinks that substantially increase stiffness. Additionally, the incorporation of 2 wt% carbon nanotubes introduces rigid, high-aspect-ratio fillers that bear load effectively, while the annealing history promotes crystal perfection and interfacial bonding between the filler and matrix. Decreasing Factors: The presence of a 7.1% void fraction reduces the effective load-bearing cross-sectional area and acts as stress concentrators, inherently lowering the measured modulus. Furthermore, the layered nature of the fused filament fabrication process may introduce inter-layer weaknesses or anisotropy that compromises bulk stiffness compared to isotropic molded samples. Dominant Factor: The substantial reinforcement provided by the high crystallinity and the rigid carbon nanotube network qualitatively dominates the mechanical response, establishing a high stiffness baseline intrinsic to the composite material; however, the void fraction acts as a significant mitigating factor that prevents the modulus from reaching the theoretical maximum of a fully dense, highly crystalline nanocomposite."
    },
    "analysis_without_hierarchical_structure": {
      "descriptive_text": "The sample comprises a poly(lactic acid) homopolymer matrix reinforced with 2 wt% carbon nanotubes. Fabrication was achieved via fused filament fabrication (FFF), utilizing a filament extruded at 205°C and printed with a nozzle temperature of 220°C at a speed of 20 mm/s. Following printing, the specimens underwent thermal annealing at 85°C for 70 minutes. Mechanical characterization was performed using uniaxial tensile testing in accordance with ASTM D-638 at a crosshead speed of 50 mm/min under room temperature conditions.",
      "reasoning_analysis": "Increasing Factors: The incorporation of 2 wt% carbon nanotubes introduces a high-aspect-ratio rigid filler phase that enhances stiffness through load transfer mechanisms. Additionally, the poly(lactic acid) backbone derived from lactic acid monomers allows for crystallization, which is significantly promoted by the specific processing history of annealing at 85°C for 70 minutes, thereby increasing the crystalline fraction and intrinsic matrix modulus. Decreasing Factors: The fused filament fabrication (FFF) process inherently generates inter-layer voids and anisotropic microstructures that reduce the effective load-bearing area compared to bulk molded samples. Furthermore, if the carbon nanotubes are not perfectly aligned with the loading axis or if interfacial adhesion between the filler and the polyester matrix is suboptimal, the reinforcement efficiency may be compromised. Dominant Factor: The thermal annealing treatment combined with the rigid carbon nanotube reinforcement qualitatively dominates the final mechanical behavior. While the additive manufacturing process introduces structural discontinuities, the substantial increase in matrix crystallinity driven by the post-print thermal treatment, coupled with the high intrinsic modulus of the nanotubes, establishes a net stiffening effect that defines the sample's Young's modulus relative to a non-annealed, neat polymer counterpart."
    }
  },
  {
    "doi": "10.1177/08927057241268831",
    "title": "An enhancement in the tensile modulus and bending resistance of polylactic acid/ carbon nanotube composite by optimizing FFF process parameters",
    "year": 2025,
    "chemical_composition": {
      "repeat_unit_psmiles": "[*]OC(=O)C(C)O[*]",
      "monomers": [
        {
          "name": "Lactic acid",
          "smiles": "CC(O)C(=O)O",
          "ratio_value": null,
          "ratio_unit": null
        }
      ],
      "additives": [
        {
          "name": "Carbon nanotubes",
          "type": "filler",
          "amount_value": 2,
          "amount_unit": "wt%"
        }
      ],
      "is_homopolymer": true
    },
    "processing_history": "FFF process: CNT 2 wt%, Printing speed 20 mm/s, Nozzle temperature 180°C. Filament extruded at 205°C. Samples annealed at 85°C for 70 min. Young's modulus measured by uniaxial tensile test (ASTM D-638) at 50 mm/min crosshead speed, room temperature. Run 9.",
    "hierarchical_structure": "Void fraction: 6.6%. Crystallinity: 52.3% (DSC).",
    "properties": {
      "E": {
        "value": [
          3.62
        ],
        "unit": "GPa"
      }
    },
    "analysis_with_hierarchical_structure": {
      "descriptive_text": "The sample comprises a poly(lactic acid) homopolymer matrix reinforced with 2 wt% carbon nanotubes. It was manufactured using fused filament fabrication, involving filament extrusion at 205°C followed by printing at a nozzle temperature of 180°C and a speed of 20 mm/s. Post-processing involved thermal annealing at 85°C for 70 minutes to modify the internal morphology. Structural characterization reveals a semi-crystalline structure with a crystallinity of 52.3% and a void fraction of 6.6%. Mechanical properties were evaluated via uniaxial tensile testing at room temperature according to ASTM D-638 standards.",
      "reasoning_analysis": "Increasing Factors: The incorporation of 2 wt% carbon nanotubes introduces a high-aspect-ratio rigid filler that enhances stiffness through efficient load transfer mechanisms and potential percolation network formation within the polymer matrix. Furthermore, the thermal annealing history promoted significant crystallization, evidenced by the 52.3% crystallinity; since crystalline domains possess higher density and restricted chain mobility compared to amorphous regions, this substantially increases the material's resistance to elastic deformation. Decreasing Factors: The presence of a 6.6% void fraction acts as a critical defect, reducing the effective load-bearing cross-sectional area and creating stress concentrations that lower the macroscopic modulus. Additionally, the fused filament fabrication process inherently introduces anisotropy and potential weak inter-layer boundaries, which can compromise stiffness relative to isotropic processing methods such as injection molding. Dominant Factor: The substantial increase in crystallinity induced by annealing and CNT nucleation, combined with the intrinsic rigidity of the nanotube network, qualitatively dominates the mechanical response by establishing a high-stiffness baseline relative to amorphous neat polymer; however, the void fraction serves as the primary limiting factor that prevents the modulus from reaching the theoretical maximum of a fully dense composite."
    },
    "analysis_without_hierarchical_structure": {
      "descriptive_text": "The sample consists of a poly(lactic acid) homopolymer composite reinforced with 2 wt% carbon nanotubes. The material was processed via fused filament fabrication, where the filament was extruded at 205°C and subsequently printed using a nozzle temperature of 180°C at a speed of 20 mm/s. Following deposition, the samples underwent thermal annealing at 85°C for 70 minutes to enhance structural integrity. The Young's modulus was determined through uniaxial tensile testing according to ASTM D-638 standards at a crosshead speed of 50 mm/min under room temperature conditions.",
      "reasoning_analysis": "Increasing Factors: The incorporation of 2 wt% carbon nanotubes introduces rigid, high-aspect-ratio fillers that facilitate stress transfer from the polymer matrix to the nanotubes, intrinsically driving the Young's modulus higher. Additionally, the thermal annealing at 85°C, which is above the glass transition temperature of poly(lactic acid), promotes secondary crystallization and chain relaxation, resulting in a stiffer semi-crystalline morphology. The shear forces experienced during filament extrusion and printing may also induce molecular orientation along the flow direction, further contributing to increased stiffness. Decreasing Factors: The fused filament fabrication process inherently introduces micro-voids and anisotropic interlayer bonding defects, which reduce the effective load-bearing cross-sectional area and typically depress the macroscopic modulus compared to bulk molded samples. Furthermore, if the carbon nanotubes are not perfectly dispersed, agglomeration could act as stress concentrators, potentially compromising the reinforcement efficiency. Dominant Factor: The synergistic stiffening effect derived from the rigid carbon nanotube network and the annealing-induced increase in crystallinity qualitatively dominates the final Young's modulus behavior, as these factors actively enhance the intrinsic material stiffness enough to offset the compliance introduced by the additive manufacturing architecture relative to a non-reinforced, non-annealed printed counterpart."
    }
  },
  {
    "doi": "10.1002/app.41817",
    "title": "Matrix influence on the piezoelectric properties of piezoelectric ceramic/polymer composite exhibiting particle alignment",
    "year": 2015,
    "chemical_composition": {
      "repeat_unit_psmiles": "*[Si](C)(C)O*",
      "monomers": [
        {
          "name": "Dimethylsiloxane",
          "smiles": "C[Si](C)O",
          "ratio_value": null,
          "ratio_unit": null
        }
      ],
      "additives": [],
      "is_homopolymer": true
    },
    "processing_history": "Silicone rubber (KE-106) mixed with curing agent (10:1 ratio). Cured at 100 °C for 1 h. Young's modulus reported in Table II.",
    "hierarchical_structure": "Cured silicone rubber matrix.",
    "properties": {
      "E": {
        "value": [
          0.07
        ],
        "unit": "GPa"
      }
    },
    "analysis_with_hierarchical_structure": {
      "descriptive_text": "The sample comprises a polydimethylsiloxane (PDMS) homopolymer base, specifically silicone rubber KE-106, which was compounded with a curing agent at a 10:1 ratio. Following mixing, the material underwent thermal curing at 100 °C for 1 hour to establish a cured silicone rubber matrix. This processing yields a crosslinked elastomeric network structure utilized for the determination of Young's modulus.",
      "reasoning_analysis": "Increasing Factors: The thermal curing process at 100 °C facilitates crosslinking reactions initiated by the curing agent, creating a three-dimensional network that restricts macroscopic chain flow and increases the elastic recovery force, thereby raising the Young's modulus relative to the uncured linear precursor. Decreasing Factors: The fundamental chemical structure of the polydimethylsiloxane backbone consists of siloxane linkages (Si-O) characterized by long bond lengths, wide bond angles, and low rotational energy barriers, which impart exceptional chain flexibility and free volume. Additionally, the small methyl side groups offer minimal steric hindrance to segmental motion, inherently driving the modulus down towards typical elastomeric values. Dominant Factor: Despite the stiffening effect of the crosslinked network formed during processing, the intrinsic high flexibility of the siloxane backbone is the dominant factor, resulting in a material that retains a low Young's modulus characteristic of soft silicone rubbers rather than rigid thermosets."
    },
    "analysis_without_hierarchical_structure": {
      "descriptive_text": "The sample comprises a polydimethylsiloxane homopolymer, specifically silicone rubber KE-106. The material was prepared by mixing the base polymer with a curing agent at a 10:1 ratio, followed by thermal curing at 100 °C for 1 hour to induce network formation.",
      "reasoning_analysis": "Increasing Factors: The processing history specifies the addition of a curing agent and subsequent thermal treatment at 100 °C, which facilitates covalent crosslinking between polymer chains. This network formation restricts irreversible chain slippage and enhances elastic recovery, thereby increasing the Young's modulus relative to the uncured linear polymer. Decreasing Factors: The chemical composition is based on a polydimethylsiloxane backbone featuring siloxane (Si-O-Si) linkages. These bonds exhibit low rotational energy barriers and large bond angles, resulting in exceptional chain flexibility and high free volume, which intrinsically lowers the material stiffness compared to rigid carbon-based backbones. Dominant Factor: Although the crosslinking process establishes the solid-state integrity required for a measurable modulus, the inherent high flexibility of the siloxane backbone is the dominant factor governing the final mechanical behavior. This intrinsic chain mobility ensures that the Young's modulus remains within the low range characteristic of soft elastomers, qualitatively overriding the stiffening contributions from the crosslink density."
    }
  },
  {
    "doi": null,
    "title": "The use of the PeakForce $\\mathsf { T M }$ quantitative nanomechanical mapping AFM-based method for high-resolution Young's modulus measurement of polymers",
    "year": 2011,
    "chemical_composition": {
      "repeat_unit_psmiles": "[*]CO[*]",
      "monomers": [
        {
          "name": "Formaldehyde",
          "smiles": "C=O",
          "ratio_value": null,
          "ratio_unit": null
        }
      ],
      "additives": [],
      "is_homopolymer": true
    },
    "processing_history": "Bulk material, surface prepared by ultramicrotomy at -40 to -140 C. Young's modulus measured by AFM PeakForce QNM using Tap190 probe (Silicon tip, 56 N/m), 2 kHz freq, 300 nm amplitude.",
    "hierarchical_structure": "Bulk Acetal (POM), ultramicrotomed surface.",
    "properties": {
      "E": {
        "value": [
          2.88
        ],
        "unit": "GPa"
      }
    },
    "analysis_with_hierarchical_structure": {
      "descriptive_text": "The sample comprises a bulk polyoxymethylene (POM) homopolymer, commonly known as acetal, derived from formaldehyde monomers. The material surface was prepared via ultramicrotomy conducted at cryogenic temperatures between -40 and -140 °C to ensure minimal thermal disturbance. Mechanical characterization was performed using Atomic Force Microscopy (AFM) in PeakForce Quantitative Nanomechanical Mapping (QNM) mode with a Tap190 silicon probe having a spring constant of 56 N/m, operating at a frequency of 2 kHz and an amplitude of 300 nm to assess the Young's modulus.",
      "reasoning_analysis": "Increasing Factors: The linear chemical structure of the polyoxymethylene backbone facilitates tight chain packing and high crystallinity, which significantly enhances stiffness compared to amorphous polymers. The homopolymer composition ensures that the intrinsic rigidity is maintained without dilution by compliant additive phases. Additionally, the cryogenic ultramicrotomy processing history prevents thermal smearing or surface softening during preparation, preserving the high-modulus crystalline structure at the interface probed by the AFM. Decreasing Factors: The inherent semi-crystalline nature of the bulk material means amorphous regions exist between crystalline lamellae, which are less stiff and lower the overall modulus relative to a fully crystalline theoretical limit. The flexibility of the C-O bonds in the backbone, while enabling crystallization, is inherently less rigid than aromatic structures found in higher-modulus engineering polymers. Furthermore, surface effects probed by AFM might capture slight compliance from chain ends or potential subsurface deformation induced during sectioning. Dominant Factor: The high crystallinity typical of POM homopolymers is the dominant factor determining the Young's modulus. The dense packing of the crystalline phases provides a substantial stiffness baseline that outweighs the compliance of the amorphous regions, and the cryogenic surface preparation ensures the measurement accurately reflects this bulk structural dominance rather than processing-induced artifacts."
    },
    "analysis_without_hierarchical_structure": {
      "descriptive_text": "The sample comprises a polyoxymethylene homopolymer derived from formaldehyde monomers. This bulk material underwent surface preparation via ultramicrotomy at cryogenic temperatures between -40 and -140 °C to maintain structural fidelity during sectioning. Mechanical characterization was performed by measuring the Young's modulus using Atomic Force Microscopy in PeakForce QNM mode with a Tap190 silicon probe operating at a spring constant of 56 N/m, a frequency of 2 kHz, and an amplitude of 300 nm.",
      "reasoning_analysis": "Increasing Factors: The highly regular polyoxymethylene backbone facilitates efficient chain packing and high crystallinity, where crystalline domains act as rigid physical crosslinks that substantially increase the Young's modulus. The absence of plasticizers or flexible comonomers preserves the intrinsic chain stiffness, while the cryogenic ultramicrotomy prevents surface deformation artifacts that could artificially lower the measured local modulus. Decreasing Factors: Amorphous regions between crystalline lamellae exhibit greater segmental mobility and lower stiffness compared to the crystalline phase, potentially reducing the overall composite modulus. Additionally, the dynamic AFM measurement at 2 kHz probes viscoelastic behavior, where energy dissipation in amorphous regions may yield a lower apparent modulus compared to static macroscopic testing. Dominant Factor: The high degree of crystallinity inherent to the polyoxymethylene homopolymer architecture is the dominant factor, as the structural regularity and dense packing overwhelmingly dictate the material's stiffness, ensuring a high modulus is maintained despite the presence of amorphous regions."
    }
  },
  {
    "doi": null,
    "title": "The use of the PeakForce $\\mathsf { T M }$ quantitative nanomechanical mapping AFM-based method for high-resolution Young's modulus measurement of polymers",
    "year": 2011,
    "chemical_composition": {
      "repeat_unit_psmiles": "[*]CC(C(=O)OC)[*]",
      "monomers": [
        {
          "name": "Methyl methacrylate",
          "smiles": "CC(=C)C(=O)OC",
          "ratio_value": null,
          "ratio_unit": null
        }
      ],
      "additives": [],
      "is_homopolymer": true
    },
    "processing_history": "Bulk material, surface prepared by ultramicrotomy at -40 to -140 C. Young's modulus measured by Instrumented Indentation Testing (IIT) using NanoTest platform, Berkovich diamond indenter, 20 mN force, 0.67 mN/s loading rate.",
    "hierarchical_structure": "Bulk Poly(methyl methacrylate), ultramicrotomed surface.",
    "properties": {
      "E": {
        "value": [
          3.7
        ],
        "unit": "GPa"
      }
    },
    "analysis_with_hierarchical_structure": {
      "descriptive_text": "The sample consists of bulk Poly(methyl methacrylate) (PMMA) homopolymer characterized by an ultramicrotomed surface. Surface preparation was conducted via ultramicrotomy at cryogenic temperatures ranging from -40 to -140 °C to ensure structural integrity prior to testing. Mechanical properties were evaluated using Instrumented Indentation Testing (IIT) on a NanoTest platform with a Berkovich diamond indenter, applying a 20 mN force at a loading rate of 0.67 mN/s to determine the Young's modulus.",
      "reasoning_analysis": "Increasing Factors: The Poly(methyl methacrylate) backbone features bulky alpha-methyl groups and polar ester side chains. The steric hindrance from the alpha-methyl group restricts backbone rotation, increasing chain stiffness. Furthermore, dipole-dipole interactions between ester groups enhance intermolecular cohesion, contributing to a higher modulus. The cryogenic ultramicrotomy processing history ensures a damage-free surface, preventing the formation of a softened mechanically worked layer that would otherwise lower the measured surface modulus. Decreasing Factors: As an amorphous polymer below its glass transition temperature, the material lacks the reinforcing effect of crystalline domains found in semi-crystalline polymers, which limits the upper bound of stiffness. Additionally, the relatively slow loading rate (0.67 mN/s) during Instrumented Indentation Testing may allow for minor viscoelastic relaxation processes even in the glassy state, potentially resulting in a slightly lower apparent modulus compared to high-strain-rate measurements. Dominant Factor: The intrinsic rigidity of the PMMA backbone combined with strong intermolecular dipole interactions constitutes the dominant factor, establishing a high baseline modulus characteristic of glassy polymers. The cryogenic surface preparation supports this by ensuring the measurement reflects the true bulk glassy state rather than surface artifacts, making the chemical composition the primary determinant of the mechanical response."
    },
    "analysis_without_hierarchical_structure": {
