Repository: hhtrick/HHT-code

# HHT training framework

This directory contains model training, embedding precomputation, inference, article-level baselines and the curated datasets. All commands below assume that the working directory is `train_code/`.

## 3. Datasets and fixed partitions

Each main dataset is a JSON array at `dataset/{property}/{property}.json`. Entries contain source metadata, `chemical_composition`, `processing_history`, `hierarchical_structure`, `properties`, and two generated-analysis objects. Targets are stored as `properties[property]["value"]`; source metadata and target values are not predictive input fields.

| Property | Train | Validation | Test | Total |
|---|---:|---:|---:|---:|

File: train_code/dataset/E/E.json (part 42 of 204)
[
      "descriptive_text": "The sample consists of a poly(methyl methacrylate) homopolymer derived from methyl methacrylate monomers. It was processed as a bulk material, with the surface specifically prepared by ultramicrotomy conducted at cryogenic temperatures ranging from -40 to -140 °C. The Young's modulus was subsequently characterized using Instrumented Indentation Testing on a NanoTest platform, utilizing a Berkovich diamond indenter with a maximum force of 20 mN and a loading rate of 0.67 mN/s.",
      "reasoning_analysis": "Increasing Factors: The chemical architecture of the poly(methyl methacrylate) backbone includes bulky alpha-methyl groups and polar ester side chains that impose significant steric hindrance and intermolecular dipole interactions, restricting segmental mobility and maintaining the polymer in a rigid glassy state at room temperature. The absence of plasticizers or soft additives preserves the inherent chain packing density and cohesive energy density, contributing to a higher stiffness. Decreasing Factors: As an amorphous homopolymer lacking crystalline domains or rigid reinforcing fillers, the material does not benefit from the structural reinforcement mechanisms that typically elevate modulus in semi-crystalline or composite systems. Furthermore, the viscoelastic nature of the polymer during instrumented indentation may introduce time-dependent creep under the specified loading rate, potentially yielding a slightly lower apparent modulus compared to purely elastic deformation scenarios. Dominant Factor: The intrinsic glassy state of the PMMA homopolymer at the testing temperature is the dominant factor governing the mechanical response. While the lack of reinforcement limits the maximum achievable stiffness, the restricted backbone mobility dictated by the chemical composition ensures a high baseline Young's modulus, and the cryogenic surface preparation prevents thermal relaxation or surface softening that could otherwise compromise the measurement of the bulk material properties."
    }
  },
  {
    "doi": "10.1177/08927057241268831",
    "title": "An enhancement in the tensile modulus and bending resistance of polylactic acid/ carbon nanotube composite by optimizing FFF process parameters",
    "year": 2025,
    "chemical_composition": {
      "repeat_unit_psmiles": "[*]OC(=O)C(C)O[*]",
      "monomers": [
        {
          "name": "Lactic acid",
          "smiles": "CC(O)C(=O)O",
          "ratio_value": null,
          "ratio_unit": null
        }
      ],
      "additives": [
        {
          "name": "Carbon nanotubes",
          "type": "filler",
          "amount_value": 2,
          "amount_unit": "wt%"
        }
      ],
      "is_homopolymer": true
    },
    "processing_history": "FFF process: CNT 2 wt%, Printing speed 40 mm/s, Nozzle temperature 200°C. Filament extruded at 205°C. Samples annealed at 85°C for 70 min. Young's modulus measured by uniaxial tensile test (ASTM D-638) at 50 mm/min crosshead speed, room temperature. Run 14.",
    "hierarchical_structure": "Void fraction: 7.3%. Crystallinity: 52.3% (DSC).",
    "properties": {
      "E": {
        "value": [
          3.84
        ],
        "unit": "GPa"
      }
    },
    "analysis_with_hierarchical_structure": {
      "descriptive_text": "The sample comprises a poly(lactic acid) homopolymer matrix reinforced with 2 wt% carbon nanotubes. Fabricated via fused filament fabrication, the material underwent filament extrusion at 205°C and printing at a nozzle temperature of 200°C with a traverse speed of 40 mm/s, followed by thermal annealing at 85°C for 70 minutes during Run 14. Structural analysis indicates a semi-crystalline morphology with 52.3% crystallinity and a void fraction of 7.3%, with mechanical performance evaluated using uniaxial tensile testing at room temperature in accordance with ASTM D-638.",
      "reasoning_analysis": "Increasing Factors: The incorporation of carbon nanotubes provides high-aspect-ratio rigid reinforcement that facilitates stress transfer within the matrix, intrinsically driving the Young's modulus higher. Additionally, the high degree of crystallinity (52.3%) achieved through the specific annealing history significantly restricts polymer chain mobility and increases the density of stiff crystalline lamellae, further contributing to an increase in modulus. Decreasing Factors: The processing history via fused filament fabrication introduced a void fraction of 7.3%, which reduces the effective load-bearing cross-sectional area and acts as stress concentration sites, qualitatively lowering the modulus. Furthermore, the layer-by-layer deposition inherent to the printing process may result in anisotropic inter-layer bonding weaker than the bulk material, potentially depressing the measured stiffness. Dominant Factor: While the processing-induced voids and potential anisotropy act as detrimental defects, the synergistic effect of the high crystallinity induced by annealing and the rigid carbon nanotube network qualitatively dominates the final behavior, establishing a significantly higher modulus baseline relative to neat, amorphous poly(lactic acid) despite the porosity."
    },
    "analysis_without_hierarchical_structure": {
      "descriptive_text": "This composite material consists of a poly(lactic acid) homopolymer matrix reinforced with 2 wt% carbon nanotubes. The filament was extruded at 205°C and processed via fused filament fabrication using a nozzle temperature of 200°C and a printing speed of 40 mm/s. Following deposition, the samples were subjected to thermal annealing at 85°C for 70 minutes. The Young's modulus was determined through uniaxial tensile testing according to ASTM D-638 standards at a crosshead speed of 50 mm/min under room temperature conditions.",
      "reasoning_analysis": "Increasing Factors: The incorporation of rigid carbon nanotubes provides a high-modulus filler phase that reinforces the poly(lactic acid) matrix, while the shear flow during extrusion and printing likely aligns both the nanotubes and polymer chains along the loading direction to enhance stiffness. Additionally, the annealing treatment at 85°C exceeds the glass transition temperature of the matrix, promoting cold crystallization which significantly increases the crystalline fraction and inherent rigidity of the polymer phase. Decreasing Factors: The fused filament fabrication process inherently introduces inter-layer voids and potential lack of fusion between deposited roads, which reduces the effective load-bearing cross-sectional area compared to fully dense molded specimens. Furthermore, any agglomeration of the carbon nanotubes could create stress concentrations that locally compromise the efficient transfer of stress, potentially limiting the theoretical stiffening effect. Dominant Factor: The combined reinforcement effect of the high-aspect-ratio carbon nanotubes and the increased matrix crystallinity induced by the specific annealing protocol qualitatively dominates the porosity effects introduced by the additive manufacturing process, leading to a net increase in Young's modulus relative to non-reinforced or non-annealed counterparts."
    }
  },
  {
    "doi": null,
    "title": "Volume changes in glassy polymers",
    "year": null,
    "chemical_composition": {
      "repeat_unit_psmiles": "[*]CC(C)(C(=O)OC)[*]",
      "monomers": [
        {
          "name": "Methyl methacrylate",
          "smiles": "CC(=C)C(=O)OC",
          "ratio_value": null,
          "ratio_unit": null
        }
      ],
      "additives": [],
      "is_homopolymer": true
    },
    "processing_history": "Uniaxial extension relaxation test on viscoelastic bar at small strains (linear viscoelasticity region, strain ~0.2%). Initial Young's Modulus E(0) determined by model approximation of experimental data. Testing temperature: 110 °C.",
    "hierarchical_structure": "Amorphous glassy polymer.",
    "properties": {
      "E": {
        "value": [
          1.7157
        ],
        "unit": "GPa"
      }
    },
    "analysis_with_hierarchical_structure": {
      "descriptive_text": "The sample comprises a poly(methyl methacrylate) homopolymer exhibiting an amorphous glassy structure. Mechanical characterization was performed via a uniaxial extension relaxation test on a viscoelastic bar within the linear viscoelasticity region, utilizing small strains of approximately 0.2%. The initial Young's Modulus, E(0), was determined through model approximation of the experimental data collected at a testing temperature of 110 °C.",
      "reasoning_analysis": "Increasing Factors: The poly(methyl methacrylate) backbone features bulky alpha-methyl and ester side groups that impose significant steric hindrance, restricting internal rotation and enhancing intrinsic chain stiffness. The amorphous glassy classification indicates a frozen non-equilibrium state with limited segmental mobility compared to a rubbery state, which generally supports a higher modulus baseline. Decreasing Factors: The testing temperature of 110 °C is a critical decreasing factor, as it approaches or exceeds the typical glass transition temperature of PMMA, thereby increasing free volume and enabling segmental motion that softens the material. Additionally, the absence of crystalline domains or reinforcing additives means there is no secondary phase to maintain stiffness against thermal softening. Dominant Factor: The thermal energy provided by the 110 °C testing condition is the dominant factor. Although the material is classified as a glassy polymer, this temperature lies at the threshold of the glass transition for poly(methyl methacrylate), activating segmental mobility that qualitatively reduces the Young's Modulus relative to lower temperature conditions, thereby overriding the intrinsic stiffness conferred by the chemical backbone."
    },
    "analysis_without_hierarchical_structure": {
      "descriptive_text": "The sample comprises a neat poly(methyl methacrylate) homopolymer synthesized from methyl methacrylate monomers without the inclusion of any additives or fillers. Mechanical characterization was conducted via a uniaxial extension relaxation test on a viscoelastic bar specimen maintained within the linear viscoelasticity region at a strain of approximately 0.2%. The initial Young's Modulus, E(0), was extracted through model approximation of the experimental data acquired at a testing temperature of 110 °C.",
      "reasoning_analysis": "Increasing Factors: The chemical composition features alpha-methyl groups and polar ester side chains on the polymer backbone, which introduce steric hindrance and dipole-dipole interactions that inherently restrict segmental rotation and enhance chain stiffness relative to non-polar polyolefins. Additionally, the processing history specifies testing within the linear viscoelastic region at small strains, ensuring the measured modulus reflects the intrinsic elastic response before any strain-induced softening or yielding occurs. Decreasing Factors: The testing temperature of 110 °C is a critical variable, as it lies at or slightly above the typical glass transition temperature of standard atactic poly(methyl methacrylate), facilitating significant segmental mobility that drastically reduces material stiffness compared to the glassy state. Furthermore, the absence of reinforcing additives or fillers in the chemical composition means there are no rigid phases to bear load or constrain polymer chain motion, resulting in a lower modulus compared to composite systems. Dominant Factor: The thermal state relative to the glass transition temperature is the dominant factor governing the Young's Modulus for this sample. Since the testing temperature of 110 °C activates large-scale segmental motion by placing the polymer in the leathery or rubbery transition zone, this thermal effect overwhelmingly dictates a reduction in stiffness, superseding the intrinsic stiffening contributions provided by the chemical structure of the monomer units."
    }
  },
  {
    "doi": null,
    "title": "The use of the PeakForce $\\mathsf { T M }$ quantitative nanomechanical mapping AFM-based method for high-resolution Young's modulus measurement of polymers",
    "year": 2011,
    "chemical_composition": {
      "repeat_unit_psmiles": "[*]CC(C(=O)OC)[*]",
      "monomers": [
        {
          "name": "Methyl methacrylate",
          "smiles": "CC(=C)C(=O)OC",
          "ratio_value": null,
          "ratio_unit": null
        }
      ],
      "additives": [],
      "is_homopolymer": true
    },
    "processing_history": "Bulk material, surface prepared by ultramicrotomy at -40 to -140 C. Young's modulus measured by AFM PeakForce QNM using PDNISP probe (Diamond tip, 227 N/m), 2 kHz freq, 300 nm amplitude.",
    "hierarchical_structure": "Bulk Poly(methyl methacrylate), ultramicrotomed surface.",
    "properties": {
      "E": {
        "value": [
          3.88
        ],
        "unit": "GPa"
      }
    },
    "analysis_with_hierarchical_structure": {
      "descriptive_text": "The sample consists of bulk Poly(methyl methacrylate) homopolymer derived from methyl methacrylate monomers. The material was processed as a bulk solid, with the surface specifically prepared via ultramicrotomy performed at cryogenic temperatures ranging from -40 to -140 °C. Mechanical characterization was conducted using Atomic Force Microscopy in PeakForce Quantitative Nanomechanical Mapping mode, utilizing a PDNISP diamond probe with a spring constant of 227 N/m at an oscillation frequency of 2 kHz and an amplitude of 300 nm to determine the Young's modulus.",
      "reasoning_analysis": "Increasing Factors: The chemical structure of poly(methyl methacrylate) features a rigid backbone constrained by alpha-methyl groups and polar ester side chains, which restrict segmental mobility and establish a high intrinsic stiffness in the glassy state. The processing history involving ultramicrotomy at cryogenic temperatures (-40 to -140 °C) prevents plastic deformation and thermal relaxation during surface preparation, thereby preserving the high modulus of the bulk material at the measurement interface. Additionally, the use of a high-stiffness diamond probe minimizes instrument compliance artifacts, supporting the accurate detection of high modulus values. Decreasing Factors: The absence of reinforcing additives or fillers means the modulus relies solely on the polymer matrix, lacking the composite enhancement seen in filled systems. Furthermore, the completely amorphous hierarchical structure lacks crystalline domains that typically provide higher stiffness through dense packing and physical crosslinking in semi-crystalline polymers. Surface relaxation phenomena occurring after the cryogenic cut, as the sample returns to ambient temperature during measurement, could introduce a thin layer with slightly increased free volume, potentially reducing the localized modulus measured by AFM. Dominant Factor: The dominant factor is the intrinsic glassy state of the PMMA homopolymer at ambient measurement conditions, dictated by its chemical composition and high glass transition temperature relative to the environment. While the amorphous structure limits the modulus compared to crystalline polymers, the rigid backbone chemistry overwhelmingly establishes the baseline stiffness, with the cryogenic processing history serving primarily to ensure the measured value accurately reflects this intrinsic bulk property rather than surface damage artifacts."
    },
    "analysis_without_hierarchical_structure": {
      "descriptive_text": "The sample comprises a poly(methyl methacrylate) homopolymer derived from methyl methacrylate monomers. The material was processed as a bulk specimen, with the surface specifically prepared via ultramicrotomy performed at cryogenic temperatures ranging from -40 to -140 °C. Subsequent characterization of the Young's modulus was conducted using Atomic Force Microscopy in PeakForce Quantitative Nanomechanical Mapping mode, utilizing a PDNISP probe featuring a diamond tip with a spring constant of 227 N/m, operating at a frequency of 2 kHz and an amplitude of 300 nm.",
      "reasoning_analysis": "Increasing Factors: The chemical composition consists of poly(methyl methacrylate), which exists in a glassy state at room temperature due to its high glass transition temperature. The presence of the bulky alpha-methyl group on the backbone significantly restricts segmental rotation, while the polar ester side groups facilitate intermolecular dipole-dipole interactions, both of which intrinsically increase the stiffness and Young's modulus. Furthermore, the bulk nature of the material suggests a dense packing without porosity, supporting a higher mechanical resistance. Decreasing Factors: As an amorphous homopolymer, the material lacks the reinforcing crystalline domains found in semi-crystalline polymers, which limits the maximum achievable modulus. Additionally, the AFM measurement probes the nanoscale surface region where chain ends and free volume may be slightly elevated compared to the bulk interior, potentially leading to a localized reduction in stiffness. The dynamic loading conditions of the PeakForce QNM mode also introduce viscoelastic effects that could soften the apparent elastic response relative to a static macroscopic test. Dominant Factor: The dominant factor governing the Young's modulus is the intrinsic rigidity of the PMMA backbone in its glassy state, secured by the processing history. The use of cryogenic ultramicrotomy (-40 to -140 °C) prevents thermal relaxation or plastic deformation during surface preparation, ensuring that the measured nanomechanical properties accurately reflect the high stiffness of the bulk glassy polymer rather than a softened or damaged surface layer."
    }
  },
  {
    "doi": null,
    "title": "Volume changes in glassy polymers",
    "year": null,
    "chemical_composition": {
      "repeat_unit_psmiles": "[*]Oc1ccc(cc1)C(C)(C)c2ccc(cc2)OC(=O)[*]",
      "monomers": [
        {
          "name": "Bisphenol A",
          "smiles": "CC(C)(c1ccc(O)cc1)c2ccc(O)cc2",
          "ratio_value": 1,
          "ratio_unit": "stoichiometric"
        },
        {
          "name": "Phosgene",
          "smiles": "ClC(Cl)=O",
          "ratio_value": 1,
          "ratio_unit": "stoichiometric"
        }
      ],
      "additives": [],
      "is_homopolymer": false
    },
    "processing_history": "Uniaxial extension relaxation test on viscoelastic bar at longitudinal strains of 1.0%. Initial Young's Modulus E(0) determined by model approximation of experimental data. Testing temperature: 23 °C. Material: Polycarbonate GE PC (commercial grade).",
    "hierarchical_structure": "Amorphous glassy polymer.",
    "properties": {
      "E": {
        "value": [
          2.2744
        ],
        "unit": "GPa"
      }
    },
    "analysis_with_hierarchical_structure": {
      "descriptive_text": "The sample consists of a commercial grade polycarbonate (GE PC) synthesized from stoichiometric amounts of Bisphenol A and Phosgene monomers, resulting in an amorphous glassy polymer structure without additional additives. The material was subjected to a uniaxial extension relaxation test on a viscoelastic bar at longitudinal strains of 1.0% and a testing temperature of 23 °C, with the initial Young's Modulus E(0) determined by model approximation of the experimental data.",
      "reasoning_analysis": "Increasing Factors: The presence of rigid aromatic rings within the Bisphenol A repeating units restricts backbone segmental rotation through steric hindrance, intrinsically enhancing stiffness. Additionally, the testing temperature of 23 °C is significantly below the glass transition temperature, locking the amorphous chains in a glassy state that maximizes resistance to deformation, while the low longitudinal strain of 1.0% ensures the measurement captures the initial linear elastic response before viscoelastic relaxation occurs. Decreasing Factors: The aliphatic isopropylidene linkage and carbonate groups introduce conformational flexibility compared to fully aromatic polymers, potentially lowering the modulus. Furthermore, the amorphous hierarchical structure lacks the reinforcing effect of crystalline domains typically found in semi-crystalline polymers, and the commercial grade designation implies potential polydispersity or trace impurities that may slightly reduce stiffness relative to pristine samples. Dominant Factor: The intrinsic rigidity of the aromatic backbone combined with the glassy state at room temperature qualitatively dominates the mechanical behavior, ensuring a high initial Young's Modulus despite the absence of crystallinity and the presence of flexible linkages."
    },
    "analysis_without_hierarchical_structure": {
      "descriptive_text": "The investigated material is a commercial grade Polycarbonate (GE PC) synthesized from stoichiometric amounts of Bisphenol A and Phosgene. Mechanical characterization was performed via a uniaxial extension relaxation test on a viscoelastic bar subjected to longitudinal strains of 1.0%, where the Initial Young's Modulus E(0) was derived through model approximation of the experimental data at a testing temperature of 23 °C.",
      "reasoning_analysis": "Increasing Factors: The chemical structure incorporates rigid bisphenol A units containing bulky aromatic rings and an isopropylidene bridge, which impose significant steric hindrance and restrict backbone flexibility, inherently enhancing stiffness. Furthermore, the testing temperature of 23 °C is significantly below the glass transition temperature of polycarbonate, ensuring the material is in a rigid glassy state where segmental motion is frozen, thereby maximizing the Initial Young's Modulus. Decreasing Factors: The presence of carbonate linkages within the backbone introduces some rotational freedom compared to fully aromatic polymers, potentially limiting the maximum achievable stiffness. Additionally, as an amorphous commercial grade polymer without specified reinforcing fillers or crystallinity, the lack of ordered structural domains means the modulus relies solely on intermolecular forces and chain rigidity rather than crystalline reinforcement. Dominant Factor: The dominant factor is the combination of the rigid aromatic backbone architecture and the testing condition well below the glass transition temperature. While the amorphous nature and flexible linkages prevent ultra-high modulus values seen in crystalline or fully aromatic systems, the glassy state confinement of the stiff chains dictates a high baseline Young's Modulus for this sample."
    }
  },
  {
    "doi": null,
    "title": "The use of the PeakForce $\\mathsf { T M }$ quantitative nanomechanical mapping AFM-based method for high-resolution Young's modulus measurement of polymers",
    "year": 2011,
    "chemical_composition": {
      "repeat_unit_psmiles": "[*]CC(C(=O)OC)[*]",
      "monomers": [
        {
          "name": "Methyl methacrylate",
          "smiles": "CC(=C)C(=O)OC",
          "ratio_value": null,
          "ratio_unit": null
        }
      ],
      "additives": [],
      "is_homopolymer": true
    },
    "processing_history": "Bulk material, surface prepared by ultramicrotomy at -40 to -140 C. Young's modulus measured by AFM PeakForce QNM using Tap525 probe (Silicon tip, 97 N/m), 2 kHz freq, 300 nm amplitude.",
    "hierarchical_structure": "Bulk Poly(methyl methacrylate), ultramicrotomed surface.",
    "properties": {
      "E": {
        "value": [
          3.06
        ],
        "unit": "GPa"
      }
    },
    "analysis_with_hierarchical_structure": {
      "descriptive_text": "The sample comprises bulk Poly(methyl methacrylate) (PMMA) homopolymer, featuring a surface prepared via ultramicrotomy at cryogenic temperatures between -40 and -140 °C. Young's modulus was characterized using Atomic Force Microscopy (AFM) in PeakForce Quantitative Nanomechanical Mapping (QNM) mode, employing a Tap525 silicon probe with a nominal spring constant of 97 N/m at an oscillation frequency of 2 kHz and an amplitude of 300 nm.",
      "reasoning_analysis": "Increasing Factors: The chemical structure of Poly(methyl methacrylate) contains polar ester side groups that facilitate dipole-dipole interactions between chains, enhancing intermolecular cohesion and intrinsic stiffness. Furthermore, the processing history involves ultramicrotomy at cryogenic temperatures (-40 to -140 °C), which prevents plastic deformation and surface smearing during preparation, ensuring the measured surface modulus accurately reflects the rigid bulk glassy state rather than a mechanically compromised layer. Decreasing Factors: The material is an amorphous homopolymer lacking crystalline domains, which typically provide higher stiffness through ordered packing compared to semi-crystalline analogs. Additionally, the absence of reinforcing additives or fillers means the modulus relies solely on the polymer matrix without composite enhancement. There is also a potential for nanoscale viscoelastic relaxation during AFM indentation, which might slightly reduce the apparent modulus compared to macroscopic tensile tests. Dominant Factor: The dominant factor governing the Young's modulus is the glassy state of the PMMA backbone at ambient measurement conditions, well below its glass transition temperature. This intrinsic rigidity, preserved by the cryogenic surface preparation that minimizes artifacts, establishes a high baseline stiffness characteristic of amorphous glassy polymers, outweighing the lack of crystalline reinforcement."
    },
    "analysis_without_hierarchical_structure": {
      "descriptive_text": "The sample comprises a poly(methyl methacrylate) homopolymer derived from methyl methacrylate monomers without additional additives. The bulk material was surface-prepared using ultramicrotomy at cryogenic temperatures ranging from -40 to -140 °C to maintain structural integrity. The Young's modulus was evaluated via Atomic Force Microscopy in PeakForce QNM mode, utilizing a Tap525 silicon probe with a spring constant of 97 N/m at an oscillation frequency of 2 kHz and an amplitude of 300 nm.",
      "reasoning_analysis": "Increasing Factors: The chemical composition of poly(methyl methacrylate) features bulky ester side groups and alpha-methyl substitutions that impose significant steric hindrance on backbone rotation, locking the chains into a rigid glassy state at ambient conditions which intrinsically elevates the Young's modulus. The absence of plasticizers or softening additives ensures maximal intermolecular cohesion, while the cryogenic ultramicrotomy processing prevents thermal relaxation or surface smearing that could otherwise reduce local stiffness. Decreasing Factors: The amorphous nature of the homopolymer lacks the reinforcing crystalline domains found in semi-crystalline engineering plastics, inherently limiting the upper bound of the modulus compared to ordered systems. Additionally, the mechanical action of microtomy creates a fresh surface that may exhibit altered chain conformations or residual stresses distinct from the bulk interior, potentially introducing local compliance detectable by surface-sensitive techniques. Dominant Factor: The intrinsic structural rigidity provided by the glassy poly(methyl methacrylate) backbone dominates the mechanical response, as the steric restrictions on chain mobility establish a high baseline stiffness that is effectively preserved by the low-temperature preparation method, outweighing the limitations imposed by the lack of crystallinity."
    }
  },
  {
    "doi": "10.1177/08927057241268831",
    "title": "An enhancement in the tensile modulus and bending resistance of polylactic acid/ carbon nanotube composite by optimizing FFF process parameters",
    "year": 2025,
    "chemical_composition": {
      "repeat_unit_psmiles": "[*]OC(=O)C(C)O[*]",
      "monomers": [
        {
          "name": "Lactic acid",
          "smiles": "CC(O)C(=O)O",
          "ratio_value": null,
          "ratio_unit": null
        }
      ],
      "additives": [
        {
          "name": "Carbon nanotubes",
          "type": "filler",
          "amount_value": 2,
          "amount_unit": "wt%"
        }
      ],
      "is_homopolymer": true
    },
    "processing_history": "FFF process: CNT 2 wt%, Printing speed 40 mm/s, Nozzle temperature 200°C. Filament extruded at 205°C. Samples annealed at 85°C for 70 min. Young's modulus measured by uniaxial tensile test (ASTM D-638) at 50 mm/min crosshead speed, room temperature. Run 13.",
    "hierarchical_structure": "Void fraction: 7.2%. Crystallinity: 52.3% (DSC).",
    "properties": {
      "E": {
        "value": [
          3.87
        ],
        "unit": "GPa"
      }
    },
    "analysis_with_hierarchical_structure": {
      "descriptive_text": "The sample comprises a poly(lactic acid) homopolymer matrix reinforced with 2 wt% carbon nanotubes. Fabricated via fused filament fabrication, the material underwent extrusion at 205°C followed by printing at a nozzle temperature of 200°C and a speed of 40 mm/s. Subsequent thermal treatment included annealing at 85°C for 70 minutes. Hierarchical structure analysis indicates a semi-crystalline morphology with 52.3% crystallinity and a void fraction of 7.2%. Young's modulus was characterized using uniaxial tensile testing per ASTM D-638 at room temperature with a crosshead speed of 50 mm/min.",
      "reasoning_analysis": "Increasing Factors: The incorporation of 2 wt% carbon nanotubes introduces a high-modulus filler phase that reinforces the polymer matrix through load transfer mechanisms, intrinsically driving the Young's modulus higher. Additionally, the high degree of crystallinity (52.3%) achieved through annealing creates rigid crystalline lamellae that restrict chain mobility and act as physical crosslinks, further enhancing stiffness. The annealing process itself also promotes physical aging in the amorphous regions, contributing to increased rigidity. Decreasing Factors: The presence of a 7.2% void fraction significantly reduces the effective load-bearing cross-sectional area and acts as stress concentrators, which qualitatively lowers the measured modulus. Furthermore, the fused filament fabrication process inherently introduces interlayer interfaces that may exhibit weaker bonding compared to bulk molded samples, potentially reducing stiffness depending on the loading direction relative to the print orientation. Dominant Factor: The substantial increase in crystallinity combined with the rigid carbon nanotube network qualitatively dominates the final mechanical behavior, driving the Young's modulus to higher values relative to standard amorphous poly(lactic acid); however, the void fraction represents a critical microstructural defect that limits the realization of the theoretical maximum modulus achievable by the composite system."
    },
    "analysis_without_hierarchical_structure": {
      "descriptive_text": "The sample comprises a polylactic acid homopolymer matrix reinforced with 2 wt% carbon nanotubes. Processing involved filament extrusion at 205°C followed by Fused Filament Fabrication at a nozzle temperature of 200°C and a printing speed of 40 mm/s. Post-printing, the samples were annealed at 85°C for 70 minutes. Mechanical characterization was performed via uniaxial tensile testing according to ASTM D-638 at a crosshead speed of 50 mm/min at room temperature.",
      "reasoning_analysis": "Increasing Factors: The inclusion of 2 wt% carbon nanotubes introduces a high-modulus filler phase that restricts matrix deformation and facilitates stress transfer, inherently increasing stiffness. Additionally, the annealing treatment at 85°C promotes crystallization within the PLA matrix, and since the crystalline phase possesses a higher modulus than the amorphous region, this thermal history drives the Young's modulus upward. Shear alignment during extrusion and printing may also orient polymer chains and nanotubes along the stress axis, further enhancing stiffness. Decreasing Factors: The Fused Filament Fabrication process inherently generates inter-layer voids and porosity due to the additive manufacturing method, which reduces the effective load-bearing area and can lower the measured modulus compared to fully dense bulk materials. Potential agglomeration of carbon nanotubes at this loading could also create stress concentrations that detract from ideal reinforcement efficiency. Dominant Factor: The dominant factor is the synergistic stiffening effect of the rigid carbon nanotube network combined with the increased crystallinity induced by annealing. While processing-induced porosity presents a limiting factor, the substantial reinforcement from the nanofillers and the structural ordering of the polymer chains during thermal treatment qualitatively outweigh the void effects, driving the final Young's modulus higher relative to unreinforced or non-annealed counterparts."
    }
  },
  {
    "doi": null,
    "title": "Volume changes in glassy polymers",
    "year": null,
    "chemical_composition": {
      "repeat_unit_psmiles": "[*]CC(C)(C(=O)OC)[*]",
      "monomers": [
        {
          "name": "Methyl methacrylate",
          "smiles": "CC(=C)C(=O)OC",
          "ratio_value": null,
          "ratio_unit": null
        }
      ],
      "additives": [],
      "is_homopolymer": true
    },
    "processing_history": "Uniaxial extension relaxation test on viscoelastic bar at small strains (linear viscoelasticity region, strain ~0.2%). Initial Young's Modulus E(0) determined by model approximation of experimental data. Testing temperature: 30 °C.",
    "hierarchical_structure": "Amorphous glassy polymer.",
    "properties": {
      "E": {
        "value": [
          3.3143
        ],
        "unit": "GPa"
      }
    },
    "analysis_with_hierarchical_structure": {
      "descriptive_text": "The investigated material is a poly(methyl methacrylate) homopolymer characterized as an amorphous glassy polymer. Mechanical evaluation was conducted via a uniaxial extension relaxation test on a viscoelastic bar within the linear viscoelasticity region, utilizing small strains of approximately 0.2%. The initial Young's Modulus, E(0), was derived through model approximation of the experimental data acquired at a testing temperature of 30 °C.",
      "reasoning_analysis": "Increasing Factors: The chemical architecture of poly(methyl methacrylate) includes bulky alpha-methyl and ester side groups that create significant steric hindrance, restricting backbone rotation and intrinsically increasing chain stiffness. Additionally, the hierarchical structure confirms the material is in a glassy state at the testing temperature of 30 °C, which is well below the polymer's glass transition temperature, resulting in frozen segmental motion and high resistance to elastic deformation. The absence of plasticizers or soft additives further maintains the high intrinsic modulus of the neat polymer matrix. Decreasing Factors: The completely amorphous nature of the sample implies a lack of crystalline domains, which typically provide higher stiffness through ordered packing and physical crosslinking compared to disordered amorphous regions. Furthermore, the viscoelastic nature of the bar subjected to relaxation testing suggests that time-dependent molecular rearrangements, such as secondary beta-relaxations active at room temperature, may contribute to a slight reduction in the instantaneous modulus compared to a purely elastic theoretical limit. Dominant Factor: The thermodynamic phase state relative to the glass transition temperature is the qualitatively dominant factor governing the Young's Modulus. Since the testing condition of 30 °C places the polymer deep within the glassy regime, the kinetic freezing of polymer chains ensures a high modulus behavior that outweighs the modulus-reducing effect of the absent crystallinity, defining the material as a rigid solid rather than a compliant elastomer."
    },
    "analysis_without_hierarchical_structure": {
      "descriptive_text": "The sample comprises a poly(methyl methacrylate) homopolymer derived from methyl methacrylate monomers. Mechanical characterization was conducted via a uniaxial extension relaxation test on a viscoelastic bar within the linear viscoelasticity region, applying a small strain of approximately 0.2%. The initial Young's Modulus, E(0), was determined through model approximation of the experimental data obtained at a testing temperature of 30 °C.",
      "reasoning_analysis": "Increasing Factors: The chemical composition consists of poly(methyl methacrylate), where the presence of bulky ester side groups and alpha-methyl substituents restricts backbone segmental rotation, intrinsically increasing chain stiffness and the resulting modulus. Furthermore, the testing temperature of 30 °C places the material well below its glass transition temperature, ensuring the polymer exists in a rigid glassy state which significantly elevates the Young's Modulus compared to rubbery states. The confinement to small strains within the linear viscoelasticity region ensures the measured modulus reflects the maximum initial stiffness prior to any strain-induced softening. Decreasing Factors: The amorphous nature of the homopolymer lacks the structural reinforcement provided by crystalline domains found in semi-crystalline polymers, which typically exhibit higher moduli. Additionally, the viscoelastic nature of the material implies time-dependent relaxation processes that inherently reduce stiffness over time, though the initial modulus E(0) targets the response before significant relaxation occurs. Dominant Factor: The thermodynamic state dictated by the testing temperature relative to the glass transition is the dominant factor; being deeply in the glassy regime at 30 °C ensures high chain rigidity dominates the mechanical response, overriding the modulus limitations imposed by the lack of crystalline structure."
    }
  },
  {
    "doi": null,
    "title": "Volume changes in glassy polymers",
    "year": null,
    "chemical_composition": {
      "repeat_unit_psmiles": "[*]CC(C)(C(=O)OC)[*]",
      "monomers": [
        {
          "name": "Methyl methacrylate",
          "smiles": "CC(=C)C(=O)OC",
          "ratio_value": null,
          "ratio_unit": null
        }
      ],
      "additives": [],
      "is_homopolymer": true
    },
    "processing_history": "Uniaxial extension relaxation test on viscoelastic bar at small strains (linear viscoelasticity region, strain ~0.2%). Initial Young's Modulus E(0) determined by model approximation of experimental data. Testing temperature: 100 °C.",
    "hierarchical_structure": "Amorphous glassy polymer.",
    "properties": {
      "E": {
        "value": [
          1.8161
        ],
        "unit": "GPa"
      }
    },
    "analysis_with_hierarchical_structure": {
      "descriptive_text": "The sample comprises an amorphous glassy poly(methyl methacrylate) (PMMA) homopolymer characterized by a repeat unit containing both methyl and methyl ester side groups. Mechanical characterization was conducted via a uniaxial extension relaxation test performed within the linear viscoelasticity region at small strains of approximately 0.2%. The initial Young's Modulus, E(0), was derived through model approximation of the experimental data obtained at a testing temperature of 100 °C.",
