Repository: hhtrick/HHT-code

# HHT training framework

This directory contains model training, embedding precomputation, inference, article-level baselines and the curated datasets. All commands below assume that the working directory is `train_code/`.

## 3. Datasets and fixed partitions

Each main dataset is a JSON array at `dataset/{property}/{property}.json`. Entries contain source metadata, `chemical_composition`, `processing_history`, `hierarchical_structure`, `properties`, and two generated-analysis objects. Targets are stored as `properties[property]["value"]`; source metadata and target values are not predictive input fields.

| Property | Train | Validation | Test | Total |
|---|---:|---:|---:|---:|

File: train_code/dataset/E/E.json (part 43 of 204)
[
      "reasoning_analysis": "Increasing Factors: The chemical structure of poly(methyl methacrylate) features bulky α-methyl and ester side groups that create significant steric hindrance, restricting backbone rotation and inherently increasing chain stiffness. Furthermore, determining the modulus within the linear viscoelastic region at small strains ensures the measurement captures the intrinsic elastic resistance of the material before viscoelastic flow or plastic deformation mechanisms can reduce the apparent stiffness. Decreasing Factors: The testing temperature of 100 °C is critically close to the typical glass transition temperature (Tg) of PMMA. As the temperature approaches Tg, free volume increases and segmental mobility is activated, leading to a substantial reduction in stiffness compared to room temperature conditions. Additionally, the amorphous hierarchical structure lacks crystalline domains that could otherwise provide thermal stability and maintain higher modulus values at elevated temperatures. Dominant Factor: The thermal state relative to the glass transition is the dominant factor governing the modulus. Although the chemical structure provides inherent rigidity, the proximity of the testing temperature to the polymer's Tg facilitates the onset of large-scale segmental motion, qualitatively driving the Young's Modulus to be significantly lower than its standard glassy room-temperature value."
    },
    "analysis_without_hierarchical_structure": {
      "descriptive_text": "The sample consists of a poly(methyl methacrylate) homopolymer. Mechanical characterization was performed via a uniaxial extension relaxation test on a viscoelastic bar under small strain conditions of approximately 0.2% within the linear viscoelasticity region. The initial Young's Modulus, E(0), was derived through model approximation of the experimental data collected at a testing temperature of 100 °C.",
      "reasoning_analysis": "Increasing Factors: The poly(methyl methacrylate) backbone incorporates bulky ester and alpha-methyl side groups that introduce steric hindrance, restricting chain rotation and inherently supporting higher stiffness in the glassy state. Additionally, the utilization of small strains within the linear viscoelastic region ensures the measurement captures the initial elastic response before viscoelastic flow reduces apparent stiffness. Decreasing Factors: The testing temperature of 100 °C is proximate to the typical glass transition temperature of PMMA, significantly increasing segmental mobility and free volume which drastically lowers stiffness compared to ambient conditions. The viscoelastic nature of the bar also implies time-dependent relaxation processes that contribute to a lower initial modulus compared to a purely elastic solid. Dominant Factor: The thermal state relative to the glass transition temperature qualitatively dominates the mechanical response. Despite the inherent rigidity of the monomer structure, the proximity to the glass transition at 100 °C activates segmental motions that soften the material, overriding the structural stiffening effects and resulting in a lower modulus relative to the glassy state."
    }
  },
  {
    "doi": "10.1177/08927057241268831",
    "title": "An enhancement in the tensile modulus and bending resistance of polylactic acid/ carbon nanotube composite by optimizing FFF process parameters",
    "year": 2025,
    "chemical_composition": {
      "repeat_unit_psmiles": "[*]OC(=O)C(C)O[*]",
      "monomers": [
        {
          "name": "Lactic acid",
          "smiles": "CC(O)C(=O)O",
          "ratio_value": null,
          "ratio_unit": null
        }
      ],
      "additives": [
        {
          "name": "Carbon nanotubes",
          "type": "filler",
          "amount_value": 2,
          "amount_unit": "wt%"
        }
      ],
      "is_homopolymer": true
    },
    "processing_history": "FFF process: CNT 2 wt%, Printing speed 40 mm/s, Nozzle temperature 200°C. Filament extruded at 205°C. Samples annealed at 85°C for 70 min. Young's modulus measured by uniaxial tensile test (ASTM D-638) at 50 mm/min crosshead speed, room temperature. Run 15.",
    "hierarchical_structure": "Void fraction: 7%. Crystallinity: 52.3% (DSC).",
    "properties": {
      "E": {
        "value": [
          3.85
        ],
        "unit": "GPa"
      }
    },
    "analysis_with_hierarchical_structure": {
      "descriptive_text": "The sample consists of a poly(lactic acid) homopolymer matrix reinforced with 2 wt% carbon nanotubes. It was manufactured using fused filament fabrication with a filament extruded at 205°C and printed at a nozzle temperature of 200°C and speed of 40 mm/s. Following printing, the specimens were annealed at 85°C for 70 minutes. Structural characterization indicates a crystallinity of 52.3% determined by DSC and a void fraction of 7%. The Young's modulus was evaluated via uniaxial tensile testing according to ASTM D-638 at a crosshead speed of 50 mm/min at room temperature.",
      "reasoning_analysis": "Increasing Factors: The incorporation of 2 wt% carbon nanotubes introduces a high-modulus filler phase that enhances stiffness through load transfer mechanisms and constraint of the polymer matrix. Additionally, the high degree of crystallinity (52.3%) significantly increases the Young's modulus, as crystalline lamellae are inherently stiffer than the amorphous phase. The thermal annealing history at 85°C further promotes this crystallization and physical aging, densifying the structure and restricting chain mobility. Decreasing Factors: The presence of a 7% void fraction acts as a critical defect, reducing the effective load-bearing cross-sectional area and creating stress concentrations that lower the macroscopic modulus. Furthermore, the fused filament fabrication process may introduce inter-layer weaknesses and anisotropy compared to isotropic bulk molding, potentially compromising stiffness perpendicular to the deposition path. Dominant Factor: The substantial increase in matrix stiffness driven by the exceptionally high crystallinity and the rigid carbon nanotube network qualitatively dominates the mechanical response, resulting in a high modulus relative to standard amorphous PLA; however, the void fraction remains a significant limiting factor that prevents the material from achieving the theoretical maximum stiffness of the composite system."
    },
    "analysis_without_hierarchical_structure": {
      "descriptive_text": "The sample consists of a poly(lactic acid) homopolymer composite reinforced with 2 wt% carbon nanotubes. The material was prepared via filament extrusion at 205°C, followed by fabrication using a fused filament fabrication process with a nozzle temperature of 200°C and a printing speed of 40 mm/s. Post-processing involved annealing the printed samples at 85°C for 70 minutes to enhance structural integrity. The Young's modulus was subsequently determined through uniaxial tensile testing conducted at room temperature with a crosshead speed of 50 mm/min in accordance with ASTM D-638 standards.",
      "reasoning_analysis": "Increasing Factors: The incorporation of 2 wt% carbon nanotubes introduces a high-aspect-ratio rigid filler phase that significantly enhances load transfer efficiency and restricts polymer chain mobility, intrinsically driving the Young's modulus upward. Furthermore, the annealing treatment at 85°C promotes cold crystallization within the poly(lactic acid) matrix, increasing the volume fraction of stiff crystalline domains relative to the compliant amorphous phase, while the shear forces during extrusion and printing may induce molecular orientation along the stress axis. Decreasing Factors: The fused filament fabrication process inherently introduces micro-voids and porosity between raster lines and layers, which reduces the effective load-bearing cross-sectional area and can act as stress concentrators. Additionally, incomplete interlayer diffusion bonding compared to bulk molding techniques may limit the continuity of the stress field, potentially depressing the measured stiffness. Dominant Factor: The synergistic stiffening effect arising from the rigid carbon nanotube network and the annealing-induced increase in matrix crystallinity qualitatively dominates the final mechanical behavior, establishing a higher modulus baseline that typically outweighs the structural discontinuities introduced by the additive manufacturing process."
    }
  },
  {
    "doi": null,
    "title": "Volume changes in glassy polymers",
    "year": null,
    "chemical_composition": {
      "repeat_unit_psmiles": "[*]CC[*]",
      "monomers": [
        {
          "name": "Ethylene",
          "smiles": "C=C",
          "ratio_value": null,
          "ratio_unit": null
        }
      ],
      "additives": [],
      "is_homopolymer": true
    },
    "processing_history": "Uniaxial extension relaxation test on viscoelastic bar at small strains (linear viscoelasticity region, strain ~0.216%). Initial Young's Modulus E(0) determined by model approximation of experimental data. Testing temperature: 23.6 °C. Material: Low Density Polyethylene (LDPE).",
    "hierarchical_structure": "Semicrystalline polymer.",
    "properties": {
      "E": {
        "value": [
          0.3782
        ],
        "unit": "GPa"
      }
    },
    "analysis_with_hierarchical_structure": {
      "descriptive_text": "The sample consists of a Low Density Polyethylene (LDPE) homopolymer synthesized from ethylene monomers, exhibiting a semicrystalline hierarchical structure. Mechanical characterization was performed via a uniaxial extension relaxation test on a viscoelastic bar within the linear viscoelasticity region at a strain of approximately 0.216%. The Initial Young's Modulus E(0) was determined through model approximation of the experimental data obtained at a testing temperature of 23.6 °C.",
      "reasoning_analysis": "Increasing Factors: The semicrystalline hierarchical structure introduces rigid crystalline lamellae that act as physical crosslinks and reinforcing fillers within the amorphous matrix, significantly restricting chain mobility and enhancing resistance to deformation. Additionally, the testing temperature of 23.6 °C remains below the melting temperature, ensuring the crystalline phase remains solid and contributes to the load-bearing capacity. Decreasing Factors: The identification of the material as Low Density Polyethylene implies significant chain branching, which disrupts chain packing and reduces the overall degree of crystallinity compared to linear polyethylene, thereby lowering stiffness. Furthermore, the testing temperature is well above the glass transition temperature of polyethylene, placing the amorphous phase in a rubbery state with high segmental mobility that complies easily under stress. Dominant Factor: While the presence of crystalline lamellae provides the primary structural rigidity required for a solid modulus, the reduced degree of crystallinity inherent to the branched LDPE chemistry, combined with the high mobility of the amorphous phase at the testing temperature, qualitatively dominates the final behavior by limiting the maximum achievable stiffness compared to linear or glassy polymers."
    },
    "analysis_without_hierarchical_structure": {
      "descriptive_text": "The sample comprises a low density polyethylene (LDPE) homopolymer synthesized from ethylene monomers without the inclusion of any additives or fillers. Mechanical characterization was conducted via a uniaxial extension relaxation test on a viscoelastic bar within the linear viscoelasticity region, specifically at a strain level of approximately 0.216% and a controlled temperature of 23.6 °C. The initial Young's modulus was extracted using model approximation based on the experimental relaxation data obtained under these conditions.",
      "reasoning_analysis": "Increasing Factors: The semi-crystalline nature of the polyethylene composition provides crystalline lamellae that act as physical crosslinks and rigid reinforcing phases, inherently increasing the initial Young's modulus relative to a fully amorphous polymer. Additionally, the testing temperature of 23.6 °C is well below the melting temperature of polyethylene, ensuring the crystalline structure remains intact and contributes maximally to stiffness during the measurement. Decreasing Factors: The classification as Low Density Polyethylene indicates a significant degree of chain branching, which disrupts chain packing and reduces the overall degree of crystallinity, thereby lowering the modulus compared to linear polyethylene variants. Furthermore, the testing temperature is significantly above the glass transition temperature of polyethylene, resulting in high segmental mobility within the amorphous regions which decreases the overall material stiffness, while the flexible carbon-carbon backbone lacks bulky side groups that would otherwise restrict rotation. Dominant Factor: The dominant factor determining the initial Young's modulus is the semi-crystalline morphology dictated by the LDPE composition; while the amorphous phase is compliant due to the testing temperature being above Tg, the load-bearing capacity is primarily governed by the volume fraction and connectivity of the crystalline lamellae, which is qualitatively limited by the branching structure inherent to this specific polymer grade."
    }
  },
  {
    "doi": null,
    "title": "The use of the PeakForce $\\mathsf { T M }$ quantitative nanomechanical mapping AFM-based method for high-resolution Young's modulus measurement of polymers",
    "year": 2011,
    "chemical_composition": {
      "repeat_unit_psmiles": "[*]CC(C(=O)OC)[*]",
      "monomers": [
        {
          "name": "Methyl methacrylate",
          "smiles": "CC(=C)C(=O)OC",
          "ratio_value": null,
          "ratio_unit": null
        }
      ],
      "additives": [],
      "is_homopolymer": true
    },
    "processing_history": "Bulk material, surface prepared by ultramicrotomy at -40 to -140 C. Young's modulus measured by AFM PeakForce QNM using Tap190 probe (Silicon tip, 56 N/m), 2 kHz freq, 300 nm amplitude.",
    "hierarchical_structure": "Bulk Poly(methyl methacrylate), ultramicrotomed surface.",
    "properties": {
      "E": {
        "value": [
          4.2
        ],
        "unit": "GPa"
      }
    },
    "analysis_with_hierarchical_structure": {
      "descriptive_text": "The sample consists of bulk Poly(methyl methacrylate) (PMMA) homopolymer with a surface prepared via ultramicrotomy at cryogenic temperatures ranging from -40 to -140 °C. Mechanical characterization was conducted using Atomic Force Microscopy (AFM) in PeakForce Quantitative Nanomechanical Mapping (QNM) mode, utilizing a Tap190 silicon probe with a spring constant of 56 N/m, operating at a frequency of 2 kHz and an amplitude of 300 nm to determine the Young's modulus.",
      "reasoning_analysis": "Increasing Factors: The chemical structure of PMMA features bulky ester side groups and a carbon backbone that generate significant steric hindrance and strong intermolecular dipole-dipole interactions, resulting in a rigid glassy state at ambient conditions which inherently supports a high Young's modulus. Furthermore, the processing history involving cryogenic ultramicrotomy prevents thermal relaxation or plastic deformation during surface preparation, preserving the dense packing of the glassy state. Decreasing Factors: As an entirely amorphous homopolymer, the material lacks the reinforcing effect of crystalline domains typically found in semi-crystalline polymers, which limits the upper bound of stiffness relative to semi-crystalline counterparts. Additionally, the nanoscale indentation inherent to AFM measurement may be sensitive to surface artifacts such as minor chain scission or orientation induced by the microtomy knife edge, potentially introducing localized compliance compared to the macroscopic bulk average. Dominant Factor: The intrinsic glassy nature of the PMMA homopolymer dominates the mechanical response. The strong dipole interactions and steric hindrance inherent to the methyl methacrylate repeat units, preserved by the cryogenic surface preparation, establish a high modulus characteristic of rigid amorphous thermoplastics."
    },
    "analysis_without_hierarchical_structure": {
      "descriptive_text": "The sample comprises a poly(methyl methacrylate) homopolymer synthesized from methyl methacrylate monomers. Processed as a bulk material, the specimen surface was prepared using ultramicrotomy at cryogenic temperatures between -40 and -140 °C. Mechanical characterization was conducted via Atomic Force Microscopy in PeakForce Quantitative Nanomechanical Mapping mode, employing a Tap190 silicon probe with a spring constant of 56 N/m, an oscillation frequency of 2 kHz, and an amplitude of 300 nm to determine the Young's modulus.",
      "reasoning_analysis": "Increasing Factors: The chemical architecture of poly(methyl methacrylate) includes alpha-methyl substituents and bulky ester side groups that create significant steric hindrance, restricting backbone rotation and inherently increasing chain stiffness. The absence of additives precludes plasticization, ensuring maximum intermolecular friction, while the cryogenic ultramicrotomy prevents thermal relaxation or surface smearing during preparation, preserving the dense glassy packing. Decreasing Factors: Surface-sensitive AFM measurements may detect higher chain mobility at the air-polymer interface compared to the bulk due to reduced coordination numbers and increased free volume. Additionally, the dynamic loading conditions at 2 kHz engage viscoelastic relaxation modes that could result in a lower apparent elastic modulus compared to static bulk testing if energy dissipation is not fully decoupled. Dominant Factor: The intrinsic rigidity of the glassy PMMA backbone serves as the primary determinant of the modulus. The cryogenic processing history is critical as it dominates over potential surface softening effects by ensuring the measured surface structure remains representative of the stiff, unrelaxed bulk glassy state."
    }
  },
  {
    "doi": null,
    "title": "Volume changes in glassy polymers",
    "year": null,
    "chemical_composition": {
      "repeat_unit_psmiles": "[*]CC[*]",
      "monomers": [
        {
          "name": "Ethylene",
          "smiles": "C=C",
          "ratio_value": null,
          "ratio_unit": null
        }
      ],
      "additives": [],
      "is_homopolymer": true
    },
    "processing_history": "Uniaxial extension relaxation test on viscoelastic bar at small strains (linear viscoelasticity region, strain ~0.224%). Initial Young's Modulus E(0) determined by model approximation of experimental data. Testing temperature: 23.6 °C. Material: Linear Low Density Polyethylene (LLDPE).",
    "hierarchical_structure": "Semicrystalline polymer.",
    "properties": {
      "E": {
        "value": [
          0.5892
        ],
        "unit": "GPa"
      }
    },
    "analysis_with_hierarchical_structure": {
      "descriptive_text": "The material is identified as a linear low-density polyethylene (LLDPE) based on an ethylene homopolymer backbone, possessing a semicrystalline hierarchical structure. Mechanical properties were evaluated using a uniaxial extension relaxation test on a viscoelastic bar constrained to the linear viscoelasticity region with a strain of approximately 0.224%. The initial Young's Modulus, E(0), was extracted via model approximation of the experimental data obtained at a controlled testing temperature of 23.6 °C.",
      "reasoning_analysis": "Increasing Factors: The semicrystalline hierarchical structure serves as the primary reinforcement mechanism, where rigid crystalline lamellae act as physical crosslinks within the amorphous matrix, significantly enhancing the initial Young's Modulus. Additionally, the determination of E(0) within the linear viscoelasticity region at small strains ensures the measurement captures the intrinsic elastic stiffness prior to any viscoelastic relaxation or plastic deformation. Decreasing Factors: The classification as Linear Low Density Polyethylene (LLDPE) implies the presence of short-chain branching which disrupts chain packing efficiency, thereby reducing the overall degree of crystallinity and lowering the modulus compared to linear high-density variants. Furthermore, the testing temperature of 23.6 °C is significantly above the glass transition temperature of polyethylene, placing the amorphous phase in a rubbery state with high segmental mobility that contributes less to stiffness. The absence of rigid additives or fillers also means the modulus is not augmented by composite effects. Dominant Factor: The semicrystalline morphology qualitatively dominates the mechanical behavior at room temperature, providing the necessary structural rigidity to exhibit a measurable solid-state modulus; however, the specific branching architecture inherent to LLDPE limits the crystalline volume fraction, ultimately governing the magnitude of E to be lower than that of more densely packed polyethylene homopolymers."
    },
    "analysis_without_hierarchical_structure": {
      "descriptive_text": "The sample is identified as Linear Low Density Polyethylene (LLDPE) with a chemical composition based on ethylene monomers. Mechanical characterization was performed via a uniaxial extension relaxation test on a viscoelastic bar within the linear viscoelasticity region at a strain of approximately 0.224%. The initial Young's Modulus, E(0), was determined through model approximation of the experimental data collected at a testing temperature of 23.6 °C.",
      "reasoning_analysis": "Increasing Factors: The semi-crystalline nature of the polyethylene backbone provides rigid crystalline lamellae that act as physical crosslinks and reinforcing filler within the amorphous matrix, significantly enhancing the initial Young's Modulus. Furthermore, conducting the measurement within the linear viscoelasticity region at small strains ensures that the determined E(0) reflects the intrinsic stiffness of the network before non-linear softening mechanisms, such as chain slip or yielding, can occur. Decreasing Factors: The material identification as Linear Low Density Polyethylene (LLDPE) implies the presence of short-chain branching, which disrupts chain packing efficiency and reduces the overall degree of crystallinity compared to linear high-density variants, thereby lowering the modulus. Additionally, the testing temperature of 23.6 °C is significantly above the glass transition temperature of polyethylene, meaning the amorphous phases possess high segmental mobility and contribute less to the overall stiffness than they would in a glassy state. Dominant Factor: The degree of crystallinity serves as the dominant factor governing the Young's Modulus for this sample. While the elevated temperature relative to Tg allows for amorphous chain mobility, the volume fraction and perfection of the crystalline domains dictated by the LLDPE architecture primarily determine the resistance to deformation at small strains."
    }
  },
  {
    "doi": "10.1177/08927057241268831",
    "title": "An enhancement in the tensile modulus and bending resistance of polylactic acid/ carbon nanotube composite by optimizing FFF process parameters",
    "year": 2025,
    "chemical_composition": {
      "repeat_unit_psmiles": "[*]OC(=O)C(C)O[*]",
      "monomers": [
        {
          "name": "Lactic acid",
          "smiles": "CC(O)C(=O)O",
          "ratio_value": null,
          "ratio_unit": null
        }
      ],
      "additives": [
        {
          "name": "Carbon nanotubes",
          "type": "filler",
          "amount_value": 2,
          "amount_unit": "wt%"
        }
      ],
      "is_homopolymer": true
    },
    "processing_history": "Compression molding: Melt compounding at 200°C for 15 min (ZSK 25 P8.2 E WLE). Hot-pressed at 210°C for 10 min under 3.9 MPa (Carver Laboratory press). Young's modulus measured by uniaxial tensile test (ASTM D-638) at 50 mm/min crosshead speed, room temperature.",
    "hierarchical_structure": "Compression molded specimen.",
    "properties": {
      "E": {
        "value": [
          3.59
        ],
        "unit": "GPa"
      }
    },
    "analysis_with_hierarchical_structure": {
      "descriptive_text": "The sample comprises a poly(lactic acid) homopolymer matrix reinforced with 2 wt% carbon nanotubes. Fabrication involved melt compounding at 200°C for 15 minutes using a ZSK 25 twin-screw extruder, followed by compression molding via hot-pressing at 210°C for 10 minutes under 3.9 MPa. The resulting compression molded specimen was characterized by uniaxial tensile testing according to ASTM D-638 at a crosshead speed of 50 mm/min at room temperature to determine the Young's modulus.",
      "reasoning_analysis": "Increasing Factors: The incorporation of carbon nanotubes introduces a high-aspect-ratio filler with an intrinsically high stiffness, which restricts polymer chain mobility and facilitates stress transfer from the matrix to the filler, thereby increasing the Young's modulus (E). Additionally, the hot-pressing step under 3.9 MPa ensures high specimen density and reduces void content, which positively contributes to the measured stiffness. Decreasing Factors: The exposure of the poly(lactic acid) matrix to elevated temperatures (200-210°C) during melt compounding and pressing risks thermal degradation or hydrolysis, potentially reducing molecular weight and entanglement density, which can lower the matrix modulus. Furthermore, inadequate dispersion of the carbon nanotubes could lead to agglomeration, acting as stress concentrators rather than reinforcing elements, while weak interfacial adhesion between the nanotubes and the polymer matrix may limit effective load transfer. Dominant Factor: Despite the potential for thermal degradation, the high intrinsic modulus and aspect ratio of the carbon nanotubes, combined with the shear-induced dispersion from twin-screw compounding, qualitatively dominate the mechanical response, leading to a net increase in Young's modulus (E) relative to the neat polymer matrix."
    },
    "analysis_without_hierarchical_structure": {
      "descriptive_text": "The sample consists of a poly(lactic acid) homopolymer reinforced with 2 wt% carbon nanotubes. It was processed via melt compounding at 200°C for 15 minutes using a ZSK 25 twin-screw extruder, followed by hot-pressing at 210°C for 10 minutes under 3.9 MPa. The Young's modulus was determined by uniaxial tensile testing according to ASTM D-638 at a crosshead speed of 50 mm/min under room temperature conditions.",
      "reasoning_analysis": "Increasing Factors: The inclusion of carbon nanotubes introduces a high-modulus filler phase with a large aspect ratio, which enhances stiffness through effective stress transfer from the poly(lactic acid) matrix to the rigid nanotubes. Additionally, performing the tensile test at room temperature ensures the polymer remains in its glassy state, maximizing the inherent rigidity of the backbone, while the high-pressure hot-pressing may improve chain packing density. Decreasing Factors: The thermal history involving melt compounding at 200°C for 15 minutes poses a risk of thermal degradation via chain scission, which reduces molecular weight and could lower the matrix contribution to stiffness. Furthermore, potential agglomeration of nanotubes or insufficient interfacial adhesion between the filler and the hydrophilic polymer matrix could limit reinforcement efficiency. Dominant Factor: The reinforcement effect provided by the rigid carbon nanotube network qualitatively dominates the mechanical response, as the intrinsic stiffness of the filler typically overrides the potential softening effects of minor thermal degradation in the matrix."
    }
  },
  {
    "doi": "10.1002/adma.201200877",
    "title": "Infl uence of Polymer Elasticity on the Formation of Non-Cracking Honeycomb Films",
    "year": 2012,
    "chemical_composition": {
      "repeat_unit_psmiles": null,
      "monomers": [
        {
          "name": "1H,1H-pentafluoropropyl acrylate",
          "smiles": "C=CC(=O)OCC(F)(F)C(F)(F)F",
          "ratio_value": 1,
          "ratio_unit": "repeat unit ratio"
        },
        {
          "name": "Methyl methacrylate",
          "smiles": "CC(=C)C(=O)OC",
          "ratio_value": 27,
          "ratio_unit": "repeat unit ratio"
        }
      ],
      "additives": [],
      "is_homopolymer": false
    },
    "processing_history": "Synthesized via ATRP using beta-CD initiator, CuBr, PMDETA in toluene at 60 °C for 10 h. Films prepared by static casting from chloroform solution (5 mg/mL) at 30 °C and 70% RH. Young's modulus measured by AFM.",
    "hierarchical_structure": "Star polymer architecture with beta-cyclodextrin core. Honeycomb (HC) porous films with thickness ca. 2 μm.",
    "properties": {
      "E": {
        "value": [
          5.07
        ],
        "unit": "GPa"
      }
    },
    "analysis_with_hierarchical_structure": {
      "descriptive_text": "The sample consists of a star-shaped copolymer synthesized via atom transfer radical polymerization (ATRP) using a beta-cyclodextrin initiator, comprising methyl methacrylate and 1H,1H-pentafluoropropyl acrylate monomers in a repeat unit ratio of 27:1. Thin films approximately 2 μm in thickness were prepared by static casting from a chloroform solution at 30 °C and 70% relative humidity, resulting in a hierarchical honeycomb porous morphology. The mechanical properties, specifically Young's modulus, were characterized using atomic force microscopy (AFM).",
      "reasoning_analysis": "Increasing Factors: The high molar ratio of methyl methacrylate (MMA) provides a rigid, glassy polymer backbone at room temperature, intrinsically driving the Young's modulus higher due to restricted segmental mobility. Additionally, the beta-cyclodextrin core of the star architecture introduces a rigid cyclic oligosaccharide center that may enhance local stiffness, and the presence of fluorinated side groups can contribute to chain stiffening through steric hindrance and dipole interactions. Decreasing Factors: The hierarchical honeycomb porous structure introduced by the static casting process at 70% relative humidity creates significant void volume, which drastically reduces the effective load-bearing cross-sectional area and lowers the measured modulus. Furthermore, residual solvent from the chloroform casting or toluene synthesis, if not fully evaporated, could act as a plasticizer, and the star architecture may exhibit lower entanglement density compared to linear high-molecular-weight analogs, potentially reducing mechanical resistance. Dominant Factor: While the MMA-rich composition establishes a high intrinsic stiffness for the polymer material itself, the processing-induced honeycomb porous morphology is the dominant factor governing the effective Young's modulus of the film, qualitatively resulting in a significantly lower modulus compared to a dense, non-porous bulk sample of the same chemical composition."
    },
    "analysis_without_hierarchical_structure": {
      "descriptive_text": "The sample comprises a copolymer synthesized from 1H,1H-pentafluoropropyl acrylate and methyl methacrylate monomers with a repeat unit ratio of 1:27. Polymerization was conducted via atom transfer radical polymerization using a beta-cyclodextrin initiator, CuBr, and PMDETA in toluene at 60 °C for 10 hours. Films were fabricated by static casting from a 5 mg/mL chloroform solution at 30 °C under 70% relative humidity, and the Young's modulus was characterized using atomic force microscopy.",
      "reasoning_analysis": "Increasing Factors: The high molar fraction of methyl methacrylate units introduces significant steric hindrance via the alpha-methyl group, restricting backbone rotation and establishing a rigid, glassy matrix that intrinsically drives the Young's modulus higher. Additionally, the presence of fluorinated side chains may enhance intermolecular cohesion through strong dipole-dipole interactions, while the controlled architecture derived from the beta-cyclodextrin initiator could promote dense chain packing relative to conventional free radical polymerization. Decreasing Factors: The incorporation of the acrylate comonomer introduces greater backbone flexibility compared to the methacrylate segments, which tends to lower stiffness. Critically, the processing history involves film casting at 70% relative humidity, which risks moisture condensation during solvent evaporation leading to micro-void formation or breath-figure porosity that significantly reduces the effective load-bearing cross-section. Furthermore, residual chloroform or toluene trapped within the matrix could act as a plasticizer, increasing free volume and depressing the modulus. Dominant Factor: The intrinsic structural rigidity provided by the predominant methyl methacrylate content establishes a high baseline modulus for the polymer backbone; however, the processing environment involving high humidity during casting is the dominant dynamic factor that likely introduces morphological defects or plasticization, causing the final measured modulus to be qualitatively lower than the theoretical maximum predicted by chemical composition alone."
    }
  },
  {
    "doi": "10.1177/08927057241268831",
    "title": "An enhancement in the tensile modulus and bending resistance of polylactic acid/ carbon nanotube composite by optimizing FFF process parameters",
    "year": 2025,
    "chemical_composition": {
      "repeat_unit_psmiles": "[*]OC(=O)C(C)O[*]",
      "monomers": [
        {
          "name": "Lactic acid",
          "smiles": "CC(O)C(=O)O",
          "ratio_value": null,
          "ratio_unit": null
        }
      ],
      "additives": [
        {
          "name": "Carbon nanotubes",
          "type": "filler",
          "amount_value": 2.9,
          "amount_unit": "wt%"
        }
      ],
      "is_homopolymer": true
    },
    "processing_history": "FFF process (Optimal): CNT 2.9 wt%, Printing speed 20 mm/s, Nozzle temperature 210°C. Filament extruded at 205°C. Samples annealed at 85°C for 70 min. Young's modulus measured by uniaxial tensile test (ASTM D-638) at 50 mm/min crosshead speed, room temperature. Verification test.",
    "hierarchical_structure": "Well distributed nanoparticles, no aggregation. Interfacial bonding increased, cracks and voids decreased.",
    "properties": {
      "E": {
        "value": [
          3.93
        ],
        "unit": "GPa"
      }
    },
    "analysis_with_hierarchical_structure": {
      "descriptive_text": "The sample comprises a poly(lactic acid) homopolymer matrix reinforced with 2.9 wt% carbon nanotubes. Processing was conducted via fused filament fabrication (FFF) with a nozzle temperature of 210°C and printing speed of 20 mm/s, utilizing filament extruded at 205°C. Subsequent thermal treatment involved annealing at 85°C for 70 minutes. Hierarchical structure analysis reveals well-distributed nanoparticles devoid of aggregation, featuring enhanced interfacial bonding and minimized cracks and voids. Mechanical characterization was performed using uniaxial tensile testing (ASTM D-638) at a crosshead speed of 50 mm/min at room temperature.",
      "reasoning_analysis": "Increasing Factors: The incorporation of 2.9 wt% carbon nanotubes introduces a high-aspect-ratio filler with intrinsic stiffness significantly exceeding the polymer matrix, reinforcing the composite through effective load transfer. The annealing process at 85°C promotes secondary crystallization within the poly(lactic acid) matrix, increasing the stiffness of the continuous phase. Furthermore, the hierarchical structure indicates decreased cracks and voids along with increased interfacial bonding, which maximizes the effective load-bearing cross-section and prevents premature failure at the filler-matrix interface. Decreasing Factors: The poly(lactic acid) matrix inherently possesses a lower modulus compared to the carbon nanotube filler, setting a baseline compliance that limits the composite's overall stiffness relative to the filler content. Additionally, the fused filament fabrication process inherently introduces layered morphology which can lead to mechanical anisotropy; depending on the build orientation relative to the tensile load, inter-layer diffusion limitations may qualitatively reduce the modulus compared to isotropic compression-molded solids. Dominant Factor: The dominant factor is the synergistic combination of nanofiller reinforcement and thermal history. The explicit absence of aggregation and enhanced interfacial bonding allow the high stiffness of the carbon nanotubes to be fully realized without stress concentration defects, while the annealing treatment stiffens the matrix, collectively driving the Young's modulus significantly higher than that of the neat, non-annealed polymer."
    },
    "analysis_without_hierarchical_structure": {
      "descriptive_text": "The sample comprises a poly(lactic acid) homopolymer reinforced with 2.9 wt% carbon nanotubes. The material was processed via fused filament fabrication following filament extrusion at 205°C, utilizing a nozzle temperature of 210°C and a printing speed of 20 mm/s. Post-printing, the samples were subjected to thermal annealing at 85°C for 70 minutes. Mechanical characterization was performed using a uniaxial tensile test according to ASTM D-638 standards at a crosshead speed of 50 mm/min under room temperature conditions.",
      "reasoning_analysis": "Increasing Factors: The incorporation of 2.9 wt% carbon nanotubes introduces rigid, high-aspect-ratio fillers that restrict polymer chain mobility and facilitate load transfer, inherently driving the Young's modulus upward. Additionally, the processing history includes annealing at 85°C, which is above the glass transition temperature of poly(lactic acid), promoting cold crystallization and increasing the crystalline fraction of the matrix, thereby further enhancing stiffness. Decreasing Factors: The fused filament fabrication process inherently generates inter-layer voids and porosity due to the additive manufacturing workflow, which reduces the effective load-bearing cross-sectional area and can depress the modulus relative to bulk molded counterparts. Furthermore, potential agglomeration of nanotubes or insufficient interfacial adhesion between the filler and the polymer matrix could limit stress transfer efficiency. Dominant Factor: The synergistic stiffening effect derived from the rigid carbon nanotube network combined with the annealing-induced increase in matrix crystallinity qualitatively dominates the final behavior. While the FFF architecture imposes structural limitations, the reinforcement and crystallization mechanisms drive the modulus significantly higher than that of a neat, unannealed poly(lactic acid) print."
    }
  },
  {
    "doi": "10.1002/adma.201200877",
    "title": "Infl uence of Polymer Elasticity on the Formation of Non-Cracking Honeycomb Films",
    "year": 2012,
    "chemical_composition": {
      "repeat_unit_psmiles": null,
      "monomers": [
        {
          "name": "1H,1H-pentafluoropropyl acrylate",
          "smiles": "C=CC(=O)OCC(F)(F)C(F)(F)F",
          "ratio_value": 3,
          "ratio_unit": "repeat unit ratio"
        },
        {
          "name": "Methyl methacrylate",
          "smiles": "CC(=C)C(=O)OC",
          "ratio_value": 100,
          "ratio_unit": "repeat unit ratio"
        }
      ],
      "additives": [],
      "is_homopolymer": false
    },
