Repository: hhtrick/HHT-code

# HHT training framework

This directory contains model training, embedding precomputation, inference, article-level baselines and the curated datasets. All commands below assume that the working directory is `train_code/`.

## 3. Datasets and fixed partitions

Each main dataset is a JSON array at `dataset/{property}/{property}.json`. Entries contain source metadata, `chemical_composition`, `processing_history`, `hierarchical_structure`, `properties`, and two generated-analysis objects. Targets are stored as `properties[property]["value"]`; source metadata and target values are not predictive input fields.

| Property | Train | Validation | Test | Total |
|---|---:|---:|---:|---:|

File: train_code/dataset/E/E.json (part 44 of 204)
[
    "processing_history": "Synthesized via ATRP using beta-CD initiator, CuBr, PMDETA in toluene at 60 °C for 10 h. Films prepared by static casting from chloroform solution (5 mg/mL) at 30 °C and 70% RH. Young's modulus measured by AFM.",
    "hierarchical_structure": "Star polymer architecture with beta-cyclodextrin core. Honeycomb (HC) porous films with thickness ca. 2 μm.",
    "properties": {
      "E": {
        "value": [
          4.63
        ],
        "unit": "GPa"
      }
    },
    "analysis_with_hierarchical_structure": {
      "descriptive_text": "The sample consists of a star-shaped copolymer synthesized via atom transfer radical polymerization (ATRP) using a beta-cyclodextrin initiator, comprising methyl methacrylate as the major component and 1H,1H-pentafluoropropyl acrylate as a minor comonomer. Following synthesis in toluene at 60 °C, films were prepared by static casting from a chloroform solution at 30 °C and 70% relative humidity, resulting in a honeycomb porous morphology with a thickness of approximately 2 μm. The Young's modulus of these structured films was characterized using atomic force microscopy (AFM).",
      "reasoning_analysis": "Increasing Factors: The methyl methacrylate backbone provides intrinsic rigidity characteristic of glassy polymers at room temperature, while the star architecture centered on a rigid beta-cyclodextrin core imposes topological constraints that can restrict chain mobility and enhance local stiffness. Additionally, the incorporation of fluorinated groups introduces strong C-F bonds which may contribute to chain stiffening. Decreasing Factors: The processing history involving static casting at 70% relative humidity induces a breath-figure mechanism, resulting in a honeycomb porous structure that significantly reduces the effective load-bearing cross-sectional area of the film. Furthermore, the presence of the acrylate comonomer may introduce slight flexibility compared to pure PMMA, and residual solvent from the chloroform casting process could act as a plasticizer if not fully evaporated. Dominant Factor: Despite the intrinsically stiff polymer backbone and star topology, the honeycomb porous morphology generated by the high-humidity processing conditions is the dominant factor, qualitatively leading to a substantial reduction in the effective Young's modulus relative to a dense, non-porous bulk film of the same chemical composition."
    },
    "analysis_without_hierarchical_structure": {
      "descriptive_text": "The sample comprises a copolymer derived from methyl methacrylate and 1H,1H-pentafluoropropyl acrylate monomers with a repeat unit ratio of 100 to 3. The polymer was synthesized via atom transfer radical polymerization using a beta-cyclodextrin initiator, CuBr, and PMDETA in toluene at 60 °C for 10 hours. Films were prepared by static casting from a chloroform solution at 30 °C under 70% relative humidity, and the Young's modulus was subsequently measured using atomic force microscopy.",
      "reasoning_analysis": "Increasing Factors: The dominant methyl methacrylate content provides a rigid glassy backbone where alpha-methyl groups restrict segmental rotation, intrinsically establishing a high baseline stiffness. Additionally, the controlled architecture resulting from ATRP synthesis typically promotes uniform chain packing and reduced defects compared to free radical polymerization, while the strong dipole interactions from the fluorinated comonomer may slightly enhance intermolecular cohesion. Decreasing Factors: The incorporation of bulky 1H,1H-pentafluoropropyl side groups, even at low ratios, disrupts the dense packing of the PMMA matrix, increasing free volume and reducing stiffness. More critically, the processing history involves film casting at 70% relative humidity; this high moisture environment during solvent evaporation likely induces moisture entrapment or microporous breath-figure formation, and absorbed water acts as a potent plasticizer that significantly increases chain mobility. Dominant Factor: While the PMMA-rich composition dictates an inherently stiff material, the processing condition of high relative humidity during film formation is the dominant factor, as moisture-induced plasticization and potential micro-void formation qualitatively override the intrinsic structural rigidity, leading to a net reduction in the measured Young's modulus compared to dry-cast counterparts."
    }
  },
  {
    "doi": "10.1002/pc.27532",
    "title": "Investigation of Young's modulus of defective graphene-reinforced epoxy at different weight ratios by molecular dynamics",
    "year": 2023,
    "chemical_composition": {
      "repeat_unit_psmiles": null,
      "monomers": [
        {
          "name": "DGEBA",
          "smiles": "CC(C)(c1ccc(OCC2CO2)cc1)c1ccc(OCC2CO2)cc1",
          "ratio_value": 66.67,
          "ratio_unit": "mol%"
        },
        {
          "name": "DETDA",
          "smiles": "Cc1c(N)c(CC)c(N)c(CC)c1",
          "ratio_value": 33.33,
          "ratio_unit": "mol%"
        }
      ],
      "additives": [
        {
          "name": "SV Defective Graphene",
          "type": "filler",
          "amount_value": 1.0,
          "amount_unit": "wt%"
        }
      ],
      "is_homopolymer": false
    },
    "processing_history": "Molecular dynamics (MD) simulation using Materials Studio and LAMMPS. COMPASS force field. Crosslinking via heuristic protocol (80% ratio). Equilibrated at 300 K, 1 atm (NVT/NPT). Young's modulus calculated using Constant Strain Minimization method.",
    "hierarchical_structure": "Amorphous crosslinked epoxy matrix with dispersed Single Vacancy (SV) defective graphene sheets (non-periodic).",
    "properties": {
      "E": {
        "value": [
          2.9
        ],
        "unit": "GPa"
      }
    },
    "analysis_with_hierarchical_structure": {
      "descriptive_text": "The sample comprises an amorphous crosslinked epoxy network formed from diglycidyl ether of bisphenol A (DGEBA) and diethyl toluene diamine (DETDA) monomers at molar ratios of 66.67% and 33.33%, respectively, reinforced with 1.0 wt% single vacancy (SV) defective graphene sheets. This nanocomposite system was modeled using molecular dynamics simulations employing the COMPASS force field within Materials Studio and LAMMPS, where the network formation was achieved via a heuristic crosslinking protocol at an 80% conversion ratio. Following equilibration at 300 K and 1 atm under NVT/NPT ensembles, the mechanical performance was evaluated by calculating the Young's modulus using the Constant Strain Minimization method.",
      "reasoning_analysis": "Increasing Factors: The presence of rigid aromatic rings within the DGEBA monomer structure restricts segmental chain mobility, intrinsically enhancing the stiffness of the polymer backbone. Additionally, the formation of a crosslinked network structure creates covalent bonds between chains, significantly reducing free volume and increasing resistance to deformation compared to linear counterparts. The incorporation of graphene sheets, despite defects, introduces a high-modulus filler phase that contributes to load transfer within the matrix. Decreasing Factors: The presence of single vacancy defects in the graphene sheets compromises the intrinsic mechanical integrity of the filler, reducing its reinforcement efficiency compared to pristine graphene. Furthermore, the heuristic crosslinking protocol achieved only 80% conversion, leaving unreacted functional groups that lower the overall crosslink density and network rigidity relative to a fully cured system. The amorphous nature of the matrix also lacks the reinforcing effect of crystalline domains. Dominant Factor: The intrinsic rigidity of the aromatic epoxy matrix combined with the crosslinked network topology qualitatively dominates the final modulus behavior, establishing the primary structural framework. While the graphene filler provides secondary reinforcement, the low loading concentration and structural defects prevent it from overriding the matrix contribution, and the incomplete 80% crosslinking density remains the critical processing constraint limiting the maximization of stiffness."
    },
    "analysis_without_hierarchical_structure": {
      "descriptive_text": "The computational model represents a crosslinked epoxy-amine thermoset network composed of Diglycidyl ether of bisphenol A (DGEBA) and Diethyl toluene diamine (DETDA) monomers at a molar ratio of 66.67% and 33.33%, respectively, reinforced with 1.0 wt% SV Defective Graphene filler. The system was constructed using molecular dynamics simulations implemented in Materials Studio and LAMMPS employing the COMPASS force field, where network formation was achieved through a heuristic crosslinking protocol targeting an 80% conversion ratio. Following construction, the model was equilibrated at 300 K and 1 atm under NVT and NPT ensembles, and the Young's modulus was subsequently determined using the Constant Strain Minimization method.",
      "reasoning_analysis": "Increasing Factors: The formation of a covalently crosslinked thermoset network via the reaction between DGEBA and DETDA significantly restricts polymer chain segmental mobility, inherently increasing stiffness compared to linear counterparts. The presence of rigid aromatic rings within both the DGEBA backbone and the DETDA hardener further enhances backbone rigidity, while the incorporation of SV Defective Graphene introduces a high-modulus filler phase that facilitates load transfer within the matrix. Additionally, the heuristic crosslinking protocol achieving an 80% conversion ratio establishes a dense network structure that resists deformation. Decreasing Factors: The presence of single vacancy (SV) defects within the graphene filler reduces its intrinsic mechanical perfection and may slightly diminish interfacial stress transfer efficiency compared to pristine graphene. Furthermore, the ethyl groups attached to the aromatic ring in the DETDA hardener introduce aliphatic flexibility that may lower the modulus relative to fully aromatic hardeners, and the 20% unreacted functional groups remaining from the crosslinking protocol act as dangling ends that do not contribute to network elasticity. Dominant Factor: The qualitative behavior of the Young's modulus is dominantly driven by the formation of the highly crosslinked aromatic network combined with the reinforcement effect of the graphene filler. While filler defects and aliphatic spacers introduce minor compliance, the topological constraints imposed by the 80% crosslink density and the high intrinsic stiffness of the graphene nanoplatelets overwhelmingly dictate a high modulus response relative to the uncrosslinked resin constituents."
    }
  },
  {
    "doi": null,
    "title": "Mechanical and Curing Properties of a Styrene-based Shape Memory Polymer",
    "year": null,
    "chemical_composition": {
      "repeat_unit_psmiles": null,
      "monomers": [
        {
          "name": "Styrene based resin",
          "smiles": null,
          "ratio_value": 24,
          "ratio_unit": "parts"
        },
        {
          "name": "Hardener",
          "smiles": null,
          "ratio_value": 1,
          "ratio_unit": "parts"
        }
      ],
      "additives": [
        {
          "name": "Mold release agent",
          "type": "mold release agent",
          "amount_value": null,
          "amount_unit": null
        }
      ],
      "is_homopolymer": false
    },
    "processing_history": "Synthesis: Mixed styrene resin and hardener (24:1 ratio), vacuum degassed (91 kPa, 5 min), poured into steel mold, cured 37 h 15 min at 75°C. Post-processing: Cut with bandsaw, sanded (60 then 200 grit), aged at 23°C and 35% RH for at least 1 week to remove residual monomer. Characterization: Tensile test (ASTM D638), 4 mm/min displacement rate, video extensometer, 250 lb load cell. Testing Temperature: 25°C (Below Tg).",
    "hierarchical_structure": "Styrene-based shape memory polymer (Veriflex). Glassy state (Below Tg). Cross-linked network.",
    "properties": {
      "E": {
        "value": [
          1.01
        ],
        "unit": "GPa"
      }
    },
    "analysis_with_hierarchical_structure": {
      "descriptive_text": "The sample comprises a styrene-based shape memory polymer (Veriflex) formulated as a cross-linked network using a styrene-based resin and a hardener mixed in a 24:1 parts ratio, incorporating a mold release agent. Synthesis involved vacuum degassing the mixture at 91 kPa for 5 minutes, pouring into a steel mold, and curing for 37 hours and 15 minutes at 75°C. Post-processing included cutting with a bandsaw, sanding with 60 and 200 grit paper, and aging at 23°C and 35% relative humidity for at least one week to remove residual monomer. Mechanical properties were characterized via tensile testing according to ASTM D638 at a displacement rate of 4 mm/min using a video extensometer and 250 lb load cell at 25°C, ensuring the material remained in the glassy state below its glass transition temperature.",
      "reasoning_analysis": "Increasing Factors: The formation of a cross-linked network structure restricts long-range chain mobility and slippage, intrinsically driving the Young's Modulus (E) higher. Testing in the glassy state (25°C, below Tg) ensures polymer segments are frozen, maximizing stiffness. The styrene-based backbone provides intrinsic rigidity due to the steric hindrance of phenyl groups, and the extended curing cycle promotes high conversion, optimizing network density. Decreasing Factors: The inclusion of a mold release agent may introduce low-molecular-weight species that could act as internal plasticizers or create weak boundary layers, potentially reducing the effective modulus. The relatively low hardener ratio might limit the ultimate crosslink density compared to stoichiometrically balanced thermosets, allowing for slightly greater segmental motion. Additionally, any incomplete removal of residual monomer despite aging could introduce free volume and plasticization effects. Dominant Factor: The thermomechanical state of the material (glassy state below Tg) combined with the presence of a covalently cross-linked network qualitatively dominates the mechanical response. While additives and crosslink density variations modulate the magnitude, the frozen chain dynamics inherent to the glassy state ensure a stiff response relative to the rubbery state, making the thermal testing condition and network topology the primary determinants of the E behavior."
    },
    "analysis_without_hierarchical_structure": {
      "descriptive_text": "The sample comprises a styrene-based resin crosslinked with a hardener at a ratio of 24 parts resin to 1 part hardener, supplemented with a mold release agent. The mixture was vacuum degassed at 91 kPa for 5 minutes to eliminate entrapped air, poured into a steel mold, and subjected to a thermal cure at 75°C for 37 hours and 15 minutes. Post-curing processing involved cutting the specimen with a bandsaw, sanding sequentially with 60 and 200 grit abrasives, and aging at 23°C and 35% relative humidity for at least one week to remove residual monomer before mechanical characterization via tensile testing at 25°C according to ASTM D638 standards.",
      "reasoning_analysis": "Increasing Factors: The chemical composition involves a styrene-based resin reacted with a hardener, forming a crosslinked thermoset network that significantly restricts chain segment mobility compared to linear polymers, thereby inherently increasing the Young's modulus (E). The aromatic rings within the styrene backbone provide structural rigidity, while the vacuum degassing process minimizes void formation, ensuring a denser material structure that supports higher stiffness. Additionally, the extended aging period removes residual monomers that could act as plasticizers, preventing a depression in modulus. Decreasing Factors: The inclusion of a mold release agent introduces low molecular weight additives that may segregate within the bulk or at interfaces, potentially acting as internal lubricants that reduce intermolecular friction and lower the effective modulus. Furthermore, mechanical post-processing such as cutting and sanding could introduce surface micro-defects or residual stresses that might slightly compromise the measured stiffness. Dominant Factor: The formation of the covalently crosslinked network during the extended thermal cure is the dominant factor governing the modulus. Since the testing temperature is well below the glass transition temperature, the material exists in a glassy state where the high crosslink density and backbone rigidity dictate the elastic response, outweighing the minor softening effects of additives or surface defects."
    }
  },
  {
    "doi": null,
    "title": "Volume changes in glassy polymers",
    "year": null,
    "chemical_composition": {
      "repeat_unit_psmiles": "[*]Oc1ccc(cc1)C(C)(C)c2ccc(cc2)OC(=O)[*]",
      "monomers": [
        {
          "name": "Bisphenol A",
          "smiles": "CC(C)(c1ccc(O)cc1)c2ccc(O)cc2",
          "ratio_value": 1,
          "ratio_unit": "stoichiometric"
        },
        {
          "name": "Phosgene",
          "smiles": "ClC(Cl)=O",
          "ratio_value": 1,
          "ratio_unit": "stoichiometric"
        }
      ],
      "additives": [],
      "is_homopolymer": false
    },
    "processing_history": "Uniaxial extension relaxation test on viscoelastic bar at longitudinal strains of 1.0%. Initial Young's Modulus E(0) determined by model approximation of experimental data. Testing temperature: 23 °C. Material: Polycarbonate CP PC (commercial grade).",
    "hierarchical_structure": "Amorphous glassy polymer.",
    "properties": {
      "E": {
        "value": [
          2.2511
        ],
        "unit": "GPa"
      }
    },
    "analysis_with_hierarchical_structure": {
      "descriptive_text": "The sample comprises a commercial grade polycarbonate synthesized from stoichiometric quantities of Bisphenol A and Phosgene, characterized as an amorphous glassy polymer. Mechanical characterization involved a uniaxial extension relaxation test performed on a viscoelastic bar at a longitudinal strain of 1.0% and a testing temperature of 23 °C, with the initial Young's Modulus E(0) derived via model approximation of the experimental data.",
      "reasoning_analysis": "Increasing Factors: The presence of bulky aromatic phenyl rings within the Bisphenol A repeating units imposes significant steric hindrance, restricting backbone rotation and intrinsically increasing stiffness. Furthermore, the testing temperature of 23 °C is well below the glass transition temperature of polycarbonate, ensuring the material resides in the amorphous glassy state where segmental mobility is frozen, leading to a high initial modulus. Decreasing Factors: The completely amorphous hierarchical structure lacks the reinforcing effect of crystalline lamellae found in semi-crystalline polymers, which limits the maximum achievable modulus. Additionally, the isopropylidene linkage between the phenyl rings introduces a degree of flexibility compared to fully rigid rod-like polymers, and the designation as commercial grade may imply a broader molecular weight distribution or trace impurities that could introduce free volume defects. Dominant Factor: The dominant factor governing the Young's Modulus is the thermodynamic state of the polymer; being tested deeply within the glassy regime overrides the flexibility of the linkages, establishing a high stiffness baseline, while the aromatic backbone rigidity ensures this modulus remains substantial despite the lack of crystallinity."
    },
    "analysis_without_hierarchical_structure": {
      "descriptive_text": "The sample comprises a commercial grade Polycarbonate CP PC synthesized through the stoichiometric reaction of Bisphenol A and phosgene, forming a backbone with carbonate linkages connecting bisphenol A units. Mechanical evaluation was conducted via a uniaxial extension relaxation test on a viscoelastic bar subjected to longitudinal strains of 1.0% at a testing temperature of 23 °C, with the Initial Young's Modulus E(0) determined by model approximation of the experimental data.",
      "reasoning_analysis": "Increasing Factors: The presence of bulky aromatic phenyl rings within the bisphenol A repeat units imparts significant chain stiffness and restricts internal rotation, inherently elevating the modulus. Furthermore, the testing temperature of 23 °C is substantially below the glass transition temperature of polycarbonate, ensuring the material remains in a rigid glassy state where segmental mobility is frozen, thereby maximizing stiffness. Decreasing Factors: The amorphous nature of the polycarbonate matrix lacks the reinforcing effect of crystalline domains found in semi-crystalline polymers, which limits the maximum achievable modulus compared to crystalline engineering thermoplastics. Additionally, the carbonate linkage provides some degree of rotational flexibility compared to fully rigid rod polymers, preventing the modulus from reaching theoretical upper bounds. Dominant Factor: The combination of the rigid aromatic backbone structure and the testing conditions placing the material deep within the glassy regime qualitatively dominates the behavior, ensuring a high initial Young's Modulus despite the absence of crystalline reinforcement."
    }
  },
  {
    "doi": null,
    "title": "A molecular dynamics study on Young’s modulus and tribology of carbon nanotube reinforced styrene-butadiene rubber",
    "year": 2018,
    "chemical_composition": {
      "repeat_unit_psmiles": null,
      "monomers": [
        {
          "name": "Styrene",
          "smiles": "C=CC1=CC=CC=C1",
          "ratio_value": 1,
          "ratio_unit": "ratio"
        },
        {
          "name": "1,3-Butadiene",
          "smiles": "C=CC=C",
          "ratio_value": 1,
          "ratio_unit": "ratio"
        }
      ],
      "additives": [
        {
          "name": "armchair (5,5) single-walled carbon nanotube",
          "type": "filler",
          "amount_value": 5.0,
          "amount_unit": "wt.%"
        }
      ],
      "is_homopolymer": false
    },
    "processing_history": "Molecular dynamics simulation using Materials Studio 2017 with COMPASS force field. Amorphous cell constructed with three chains of SBR containing ten repeat units each (1:1 styrene:butadiene ratio) reinforced with 5 wt.% armchair (5,5) SWCNT. Annealed 300-500 K under NPT. Equilibrated at 298 K under NPT for 2 ns. Young's modulus calculated by constant strain minimization method at 298 K, averaging three-model structures.",
    "hierarchical_structure": "Amorphous SBR matrix reinforced with CNT. CNT diameter 6.78 Å, aspect ratio 2.90. Simulation cell density 0.94 g/cm3. Periodic boundary condition 40.1 x 40.1 x 40.1 Å. Model consists of 5450 atoms.",
    "properties": {
      "E": {
        "value": [
          0.0
        ],
        "unit": "GPa"
      }
    },
    "analysis_with_hierarchical_structure": {
      "descriptive_text": "The sample comprises an amorphous styrene-butadiene rubber (SBR) copolymer matrix with a 1:1 monomer ratio, reinforced with 5.0 wt.% armchair (5,5) single-walled carbon nanotubes (SWCNT). This nanocomposite system was modeled using molecular dynamics simulations within Materials Studio 2017 employing the COMPASS force field, constructing an amorphous cell containing three polymer chains of ten repeat units each within a 40.1 × 40.1 × 40.1 Å periodic boundary condition box comprising 5450 atoms. The simulation protocol involved annealing between 300 and 500 K under NPT conditions followed by equilibration at 298 K under NPT for 2 ns, with the Young's modulus subsequently determined via the constant strain minimization method averaging three model structures. The resulting hierarchical structure features an amorphous SBR matrix with a density of 0.94 g/cm³ embedded with nanotubes having a diameter of 6.78 Å and an aspect ratio of 2.90.",
      "reasoning_analysis": "Increasing Factors: The incorporation of armchair (5,5) single-walled carbon nanotubes introduces a phase with exceptionally high intrinsic stiffness, which serves to reinforce the compliant polymer matrix and drive the Young's modulus upward. Additionally, the processing history involving thermal annealing between 300 and 500 K promotes chain packing and densification within the amorphous cell, potentially reducing free volume and increasing intermolecular interactions that contribute to a higher modulus. Decreasing Factors: The styrene-butadiene rubber matrix is inherently elastomeric, particularly due to the flexible butadiene segments, which establishes a low baseline modulus compared to glassy polymers. Furthermore, the nanotube aspect ratio of 2.90 is critically low, severely limiting the efficiency of stress transfer from the matrix to the filler via shear lag mechanisms. The use of short oligomeric chains (ten repeat units) in the simulation model also reduces the entanglement density compared to high-molecular-weight bulk polymers, further depressing the mechanical response. Dominant Factor: While the high stiffness of the carbon nanotubes provides the primary driving force for enhancing the modulus relative to the neat matrix, the overall mechanical behavior is qualitatively dominated by the limitations imposed by the low nanotube aspect ratio and the soft elastomeric nature of the SBR backbone, which restrict the composite from achieving rigid structural properties despite the presence of the nanofiller."
    },
    "analysis_without_hierarchical_structure": {
      "descriptive_text": "The sample comprises a styrene-butadiene rubber copolymer derived from styrene and 1,3-butadiene monomers in a 1:1 ratio, reinforced with 5.0 wt.% armchair (5,5) single-walled carbon nanotubes. This composite system was modeled via molecular dynamics simulations using Materials Studio 2017 with the COMPASS force field, constructing an amorphous cell with three polymer chains of ten repeat units each embedded with the nanotube filler. The processing protocol included annealing between 300 and 500 K under NPT conditions and equilibration at 298 K under NPT for 2 ns, followed by Young's modulus calculation using the constant strain minimization method at 298 K averaged over three model structures.",
      "reasoning_analysis": "Increasing Factors: The inclusion of 5.0 wt.% armchair (5,5) single-walled carbon nanotubes serves as a rigid reinforcement phase, where the high intrinsic stiffness of the nanotubes and the interfacial restriction of polymer chain segments significantly drive the Young's modulus upward. Additionally, the styrene monomers contribute bulky phenyl side groups that increase backbone rigidity through steric hindrance compared to a pure polybutadiene matrix, while the thermal annealing process promotes denser packing and reduced free volume, further enhancing stiffness. Decreasing Factors: The 1,3-butadiene segments introduce flexible aliphatic chains with high conformational mobility, inherently maintaining a lower baseline modulus characteristic of elastomeric materials. Furthermore, the amorphous structure lacks the reinforcing contribution of crystalline domains, and the limited chain length used in the simulation may restrict the development of a fully entangled network typical of bulk high-molecular-weight polymers, potentially limiting the maximum achievable modulus. Dominant Factor: The mechanical reinforcement provided by the high-aspect-ratio carbon nanotubes qualitatively dominates the final modulus behavior; despite the flexible nature of the SBR matrix and the absence of crystallinity, the load transfer efficiency and physical confinement imposed by the nanotube network establish the primary determinant for the composite's stiffness relative to the neat polymer."
    }
  },
  {
    "doi": "10.1002/adma.201200877",
    "title": "Infl uence of Polymer Elasticity on the Formation of Non-Cracking Honeycomb Films",
    "year": 2012,
    "chemical_composition": {
      "repeat_unit_psmiles": null,
      "monomers": [
        {
          "name": "1H,1H-pentafluoropropyl acrylate",
          "smiles": "C=CC(=O)OCC(F)(F)C(F)(F)F",
          "ratio_value": 17,
          "ratio_unit": "repeat unit ratio"
        },
        {
          "name": "Methyl methacrylate",
          "smiles": "CC(=C)C(=O)OC",
          "ratio_value": 35,
          "ratio_unit": "repeat unit ratio"
        }
      ],
      "additives": [],
      "is_homopolymer": false
    },
    "processing_history": "Synthesized via ATRP using beta-CD initiator, CuBr, PMDETA in toluene at 60 °C for 10 h. Films prepared by static casting from chloroform solution (5 mg/mL) at 30 °C and 70% RH. Young's modulus measured by AFM.",
    "hierarchical_structure": "Star polymer architecture with beta-cyclodextrin core. Honeycomb (HC) porous films with thickness ca. 2 μm.",
    "properties": {
      "E": {
        "value": [
          4.25
        ],
        "unit": "GPa"
      }
    },
    "analysis_with_hierarchical_structure": {
      "descriptive_text": "The sample comprises a star-shaped copolymer architecture with a beta-cyclodextrin core, synthesized via atom transfer radical polymerization (ATRP) using CuBr and PMDETA in toluene at 60 °C for 10 hours. The polymer chains consist of 1H,1H-pentafluoropropyl acrylate and methyl methacrylate monomers with repeat unit ratios of 17 and 35, respectively. Honeycomb porous films with a thickness of approximately 2 μm were fabricated by static casting from a 5 mg/mL chloroform solution at 30 °C and 70% relative humidity, and the Young's modulus was characterized using atomic force microscopy (AFM).",
      "reasoning_analysis": "Increasing Factors: The inclusion of methyl methacrylate units provides a rigid backbone typical of glassy polymers at room temperature, intrinsically supporting a higher modulus. Additionally, the star polymer topology imposes topological constraints on the chain segments near the beta-cyclodextrin core, restricting segmental mobility and potentially enhancing local stiffness, while the fluorinated groups may increase cohesive energy density due to strong C-F bonds. Decreasing Factors: The formation of honeycomb porous structures during casting under high humidity introduces significant void volume, which drastically reduces the effective load-bearing cross-sectional area and lowers the macroscopic modulus compared to a dense bulk film. Furthermore, the flexible fluorinated alkyl side chains may introduce additional free volume compared to pure PMMA, potentially softening the polymer matrix. Dominant Factor: Although the chemical composition and star architecture provide a stiff intrinsic polymer matrix, the hierarchical honeycomb porous structure induced by the humid processing conditions is the dominant factor. This morphological feature qualitatively dictates a significant reduction in the effective Young's modulus relative to a non-porous equivalent, as the mechanical response is governed primarily by the deformation of the porous network rather than solely the bulk polymer stiffness."
    },
    "analysis_without_hierarchical_structure": {
      "descriptive_text": "The sample comprises a copolymer derived from 1H,1H-pentafluoropropyl acrylate and methyl methacrylate monomers. Synthesis was conducted via atom transfer radical polymerization using a beta-cyclodextrin initiator, CuBr, and PMDETA in toluene at 60 °C for 10 hours. Films were prepared by static casting from a chloroform solution at 30 °C and 70% relative humidity, and the Young's modulus was subsequently measured by atomic force microscopy.",
      "reasoning_analysis": "Increasing Factors: The presence of methyl methacrylate units introduces alpha-methyl steric hindrance and strong dipole-dipole interactions that restrict backbone rotation, intrinsically driving the Young's modulus higher. Additionally, the use of a beta-cyclodextrin initiator suggests a star-shaped architecture which increases chain density and entanglement near the core, further contributing to stiffness, while the fluorinated side chains add bond stiffness due to the high energy of C-F bonds. Decreasing Factors: The incorporation of 1H,1H-pentafluoropropyl acrylate introduces acrylate linkages which lack the alpha-methyl restriction of methacrylates, inherently offering lower segmental stiffness. Furthermore, the processing history involving static casting at 70% relative humidity and chloroform solvent creates a risk of residual solvent or moisture absorption acting as plasticizers, which increases free volume and depresses the modulus. Dominant Factor: The intrinsic structural rigidity provided by the higher ratio of methyl methacrylate units and the constrained architecture from the macroinitiator qualitatively dominates the behavior, establishing a stiff glassy network baseline that outweighs the softening potential introduced by the acrylate comonomer and processing-induced plasticization."
    }
  },
  {
    "doi": "10.1002/pc.27532",
    "title": "Investigation of Young's modulus of defective graphene-reinforced epoxy at different weight ratios by molecular dynamics",
    "year": 2023,
    "chemical_composition": {
      "repeat_unit_psmiles": null,
      "monomers": [
        {
          "name": "DGEBA",
          "smiles": "CC(C)(c1ccc(OCC2CO2)cc1)c1ccc(OCC2CO2)cc1",
          "ratio_value": 66.67,
          "ratio_unit": "mol%"
        },
        {
          "name": "DETDA",
          "smiles": "Cc1c(N)c(CC)c(N)c(CC)c1",
          "ratio_value": 33.33,
          "ratio_unit": "mol%"
        }
      ],
      "additives": [],
      "is_homopolymer": false
    },
    "processing_history": "Molecular dynamics (MD) simulation using Materials Studio and LAMMPS. COMPASS force field. Crosslinking via heuristic protocol (80% ratio). Equilibrated at 300 K, 1 atm (NVT/NPT). Young's modulus calculated using Constant Strain Minimization method.",
    "hierarchical_structure": "Amorphous crosslinked epoxy matrix. No graphene filler.",
    "properties": {
      "E": {
        "value": [
          2.82
        ],
        "unit": "GPa"
      }
    },
    "analysis_with_hierarchical_structure": {
      "descriptive_text": "The sample comprises an amorphous crosslinked epoxy matrix without graphene reinforcement, synthesized from Diglycidyl ether of bisphenol A (DGEBA) and Diethyl toluene diamine (DETDA) monomers at 66.67 mol% and 33.33 mol%, respectively. This thermoset network was generated computationally via molecular dynamics simulations utilizing the COMPASS force field within Materials Studio and LAMMPS, employing a heuristic crosslinking protocol to achieve an 80% conversion ratio. Following crosslinking, the system was equilibrated at 300 K and 1 atm under NVT/NPT ensembles, and the mechanical properties were derived using the Constant Strain Minimization method to determine the Young's modulus.",
      "reasoning_analysis": "Increasing Factors: The incorporation of rigid aromatic rings within both the DGEBA epoxy resin and the DETDA hardener restricts backbone flexibility, intrinsically enhancing stiffness. Additionally, the formation of a covalently crosslinked network structure significantly limits long-range chain mobility and segmental relaxation, which is a primary mechanism for increasing the Young's modulus in thermoset systems. Decreasing Factors: The amorphous nature of the matrix lacks the reinforcing contribution of crystalline domains that could further elevate stiffness. Furthermore, the processing history indicates a heuristic crosslinking protocol with only 80% conversion; this incomplete network formation introduces dangling chains and free volume associated with unreacted groups, which reduces the effective crosslink density and consequently lowers the modulus compared to a fully cured ideal network. Dominant Factor: The formation of the covalently crosslinked aromatic network is the dominant factor. While the incomplete conversion and amorphous structure introduce compliance, the topological constraints imposed by the crosslinks and the inherent rigidity of the bisphenol A and aromatic diamine moieties dictate the stiffness characteristic of glassy epoxy thermosets."
    },
    "analysis_without_hierarchical_structure": {
      "descriptive_text": "The sample comprises a crosslinked epoxy network formed from diglycidyl ether of bisphenol A (DGEBA) and diethyl toluene diamine (DETDA) monomers with a molar composition of 66.67 mol% and 33.33 mol%, respectively. No additives were included in the formulation. The material system was modeled using molecular dynamics simulations utilizing the COMPASS force field within Materials Studio and LAMMPS software. A heuristic crosslinking protocol was applied to achieve an 80% crosslinking ratio, followed by equilibration at 300 K and 1 atm under NVT and NPT ensembles. The Young's modulus was derived using the Constant Strain Minimization method.",
      "reasoning_analysis": "Increasing Factors: The development of a covalently crosslinked network structure significantly restricts polymer chain mobility, thereby enhancing E. The chemical composition features rigid aromatic rings within both the bisphenol A backbone of DGEBA and the toluene moiety of DETDA, which intrinsically increase chain stiffness and drive E upward. Additionally, the equilibration temperature of 300 K is typically below the glass transition temperature of cured epoxy systems, ensuring the material resides in a rigid glassy state conducive to a high E. Decreasing Factors: The heuristic crosslinking protocol achieved only an 80% conversion ratio, meaning 20% of potential crosslink sites remain unreacted; these incomplete network nodes act as structural defects that reduce the effective crosslink density and lower E compared to a fully cured network. Furthermore, molecular dynamics simulations may introduce slight free volume artifacts during equilibration that could decrease packing density and reduce E. Dominant Factor: The formation of the three-dimensional covalent network combined with the rigid aromatic chemistry of the monomers is the dominant factor. Despite the incomplete 80% conversion, the topological constraints imposed by the crosslinks overwhelmingly dictate a high stiffness response characteristic of glassy thermoset epoxies, qualitatively dominating the final E behavior over the softening effects of unreacted groups."
    }
  },
  {
    "doi": "10.1002/pc.27532",
    "title": "Investigation of Young's modulus of defective graphene-reinforced epoxy at different weight ratios by molecular dynamics",
    "year": 2023,
    "chemical_composition": {
      "repeat_unit_psmiles": null,
      "monomers": [
        {
          "name": "DGEBA",
          "smiles": "CC(C)(c1ccc(OCC2CO2)cc1)c1ccc(OCC2CO2)cc1",
          "ratio_value": 66.67,
          "ratio_unit": "mol%"
        },
        {
          "name": "DETDA",
          "smiles": "Cc1c(N)c(CC)c(N)c(CC)c1",
          "ratio_value": 33.33,
          "ratio_unit": "mol%"
        }
      ],
      "additives": [
        {
          "name": "Pristine Graphene",
          "type": "filler",
          "amount_value": 1.0,
          "amount_unit": "wt%"
        }
      ],
      "is_homopolymer": false
    },
    "processing_history": "Molecular dynamics (MD) simulation using Materials Studio and LAMMPS. COMPASS force field. Crosslinking via heuristic protocol (80% ratio). Equilibrated at 300 K, 1 atm (NVT/NPT). Young's modulus calculated using Constant Strain Minimization method.",
    "hierarchical_structure": "Amorphous crosslinked epoxy matrix with dispersed pristine graphene sheets (non-periodic).",
