Repository: hhtrick/HHT-code

# HHT training framework

This directory contains model training, embedding precomputation, inference, article-level baselines and the curated datasets. All commands below assume that the working directory is `train_code/`.

## 3. Datasets and fixed partitions

Each main dataset is a JSON array at `dataset/{property}/{property}.json`. Entries contain source metadata, `chemical_composition`, `processing_history`, `hierarchical_structure`, `properties`, and two generated-analysis objects. Targets are stored as `properties[property]["value"]`; source metadata and target values are not predictive input fields.

| Property | Train | Validation | Test | Total |
|---|---:|---:|---:|---:|

File: train_code/dataset/E/E.json (part 45 of 204)
[
    "properties": {
      "E": {
        "value": [
          2.99
        ],
        "unit": "GPa"
      }
    },
    "analysis_with_hierarchical_structure": {
      "descriptive_text": "The sample comprises an amorphous crosslinked epoxy network formed from diglycidyl ether of bisphenol A (DGEBA) and diethyl toluene diamine (DETDA) monomers at molar ratios of 66.67% and 33.33%, respectively, reinforced with 1.0 wt% pristine graphene sheets. This system was modeled using molecular dynamics simulations via Materials Studio and LAMMPS with the COMPASS force field, utilizing a heuristic crosslinking protocol to achieve an 80% conversion ratio. Following equilibration at 300 K and 1 atm under NVT/NPT ensembles, the resulting structure features non-periodic dispersion of graphene within the matrix, and the Young's modulus was evaluated using the Constant Strain Minimization method.",
      "reasoning_analysis": "Increasing Factors: The rigid aromatic rings present in both DGEBA and DETDA monomers restrict backbone segmental rotation, inherently increasing chain stiffness. The formation of a covalently crosslinked network at an 80% conversion ratio significantly limits chain mobility and enhances structural rigidity. Additionally, the inclusion of pristine graphene introduces a filler with exceptional intrinsic modulus that reinforces the composite through load transfer. Decreasing Factors: The amorphous nature of the epoxy matrix introduces free volume compared to crystalline systems, which generally reduces stiffness. The use of pristine graphene without functionalization may lead to suboptimal interfacial adhesion, limiting stress transfer efficiency between the filler and the matrix. Furthermore, the 20% unreacted fraction from the heuristic crosslinking protocol represents network defects that lower the overall crosslink density. Dominant Factor: The covalently crosslinked aromatic epoxy matrix constitutes the vast majority of the volume and establishes the fundamental baseline stiffness, making the crosslink density and monomer chemistry the primary determinants of the Young's modulus, while the graphene filler provides a secondary reinforcement effect constrained by interfacial interactions."
    },
    "analysis_without_hierarchical_structure": {
      "descriptive_text": "The sample consists of a crosslinked epoxy-amine network synthesized from Diglycidyl ether of bisphenol A (DGEBA) and Diethyl toluene diamine (DETDA) monomers at a molar ratio of approximately 2:1, reinforced with 1.0 wt% Pristine Graphene filler. The material system was constructed and analyzed via Molecular Dynamics simulation using the COMPASS force field within Materials Studio and LAMMPS environments. Network formation was achieved through a heuristic crosslinking protocol targeting an 80% conversion ratio, followed by equilibration at 300 K and 1 atm under NVT and NPT ensembles. The Young's modulus was subsequently determined using the Constant Strain Minimization method.",
      "reasoning_analysis": "Increasing Factors: The chemical composition features rigid aromatic structures within both the DGEBA epoxy resin and the DETDA hardener, which inherently restrict segmental mobility and increase backbone stiffness. The formation of a three-dimensional covalent network through crosslinking significantly enhances rigidity by preventing viscous flow and limiting chain slippage. Furthermore, the incorporation of 1.0 wt% Pristine Graphene introduces a filler with exceptional intrinsic stiffness, providing reinforcement through load transfer mechanisms within the polymer matrix. Decreasing Factors: The heuristic crosslinking protocol achieved only an 80% conversion ratio, implying the presence of unreacted functional groups and dangling chain ends that reduce the effective crosslink density compared to a fully cured network, thereby lowering the overall stiffness. Additionally, the equilibration process at 300 K establishes a specific free volume state that, if resulting in a lower density than a highly compressed state, could modestly reduce the calculated modulus. Dominant Factor: The formation of the covalently crosslinked thermoset network serves as the primary determinant of mechanical rigidity, establishing a high baseline modulus characteristic of glassy epoxies; this effect is qualitatively amplified by the inclusion of the high-modulus graphene filler, making the network architecture reinforced by the nanofiller the dominant factor governing the final Young's modulus."
    }
  },
  {
    "doi": "10.1002/adma.201200877",
    "title": "Infl uence of Polymer Elasticity on the Formation of Non-Cracking Honeycomb Films",
    "year": 2012,
    "chemical_composition": {
      "repeat_unit_psmiles": null,
      "monomers": [
        {
          "name": "Methyl methacrylate",
          "smiles": "CC(=C)C(=O)OC",
          "ratio_value": 30,
          "ratio_unit": "repeat unit ratio"
        },
        {
          "name": "Methyl acrylate",
          "smiles": "C=CC(=O)OC",
          "ratio_value": 3,
          "ratio_unit": "repeat unit ratio"
        }
      ],
      "additives": [],
      "is_homopolymer": false
    },
    "processing_history": "Synthesized via ATRP using beta-CD initiator, CuBr, PMDETA in toluene at 60 °C for 10 h. Films prepared by static casting from chloroform solution (5 mg/mL) at 30 °C and 70% RH. Young's modulus measured by AFM.",
    "hierarchical_structure": "Star polymer architecture with beta-cyclodextrin core. Honeycomb (HC) porous films with thickness ca. 2 μm.",
    "properties": {
      "E": {
        "value": [
          5.25
        ],
        "unit": "GPa"
      }
    },
    "analysis_with_hierarchical_structure": {
      "descriptive_text": "The sample comprises a star-shaped copolymer consisting of methyl methacrylate and methyl acrylate repeat units in a 30:3 ratio, organized around a beta-cyclodextrin core. Synthesis was conducted via atom transfer radical polymerization (ATRP) utilizing CuBr and PMDETA in toluene at 60 °C for 10 hours. Thin films were fabricated by static casting from a 5 mg/mL chloroform solution at 30 °C and 70% relative humidity, yielding a honeycomb porous morphology with a thickness of approximately 2 μm. The Young's modulus was subsequently characterized using atomic force microscopy (AFM).",
      "reasoning_analysis": "Increasing Factors: The high proportion of methyl methacrylate units provides a rigid glassy backbone at room temperature, intrinsically supporting a higher modulus compared to rubbery polymers. Additionally, the beta-cyclodextrin core acts as a rigid central node within the star architecture, potentially enhancing local stiffness near the core region. Decreasing Factors: The incorporation of methyl acrylate comonomers introduces flexible segments with a lower glass transition temperature, which reduces the overall chain stiffness relative to pure poly(methyl methacrylate). Furthermore, the star polymer architecture increases the concentration of chain ends and free volume compared to linear analogs, which can diminish mechanical integrity. Most significantly, the processing history involving high humidity static casting induced the formation of a honeycomb porous structure; the presence of voids drastically reduces the effective load-bearing cross-sectional area. Dominant Factor: While the MMA-rich composition establishes a stiff intrinsic material baseline, the honeycomb porous morphology introduced during film casting is the dominant factor, qualitatively leading to a substantial reduction in the effective Young's modulus compared to a dense, non-porous bulk film of the same chemical composition."
    },
    "analysis_without_hierarchical_structure": {
      "descriptive_text": "This material is a copolymer synthesized from methyl methacrylate and methyl acrylate monomers via atom transfer radical polymerization using a beta-cyclodextrin initiator, CuBr, and PMDETA in toluene at 60 °C for 10 hours. Films were prepared by static casting from a chloroform solution at a concentration of 5 mg/mL under conditions of 30 °C and 70% relative humidity, with the Young's modulus subsequently characterized by Atomic Force Microscopy.",
      "reasoning_analysis": "Increasing Factors: The chemical composition is dominated by methyl methacrylate units, which possess a bulky alpha-methyl group that introduces significant steric hindrance, restricting backbone rotation and intrinsically driving the Young's modulus higher through increased chain stiffness. Additionally, the use of ATRP synthesis suggests a controlled polymer architecture with narrow molecular weight distribution, which can promote uniform chain packing and density, further supporting a higher modulus. Decreasing Factors: The presence of methyl acrylate comonomers, which lack the alpha-methyl group, introduces flexible segments into the backbone that facilitate chain mobility and reduce the overall stiffness. Furthermore, the film casting process conducted at 70% relative humidity creates a risk of moisture entrapment within the polar ester-containing matrix, where absorbed water acts as a plasticizer to increase free volume and depress the Young's modulus. Dominant Factor: The high molar ratio of methyl methacrylate to methyl acrylate ensures the copolymer remains in a glassy state at room temperature, making the intrinsic rigidity of the MMA-rich backbone the dominant factor that establishes a high baseline Young's modulus, outweighing the softening effects of the minor acrylate component and potential humidity-induced plasticization."
    }
  },
  {
    "doi": "10.1002/pc.27532",
    "title": "Investigation of Young's modulus of defective graphene-reinforced epoxy at different weight ratios by molecular dynamics",
    "year": 2023,
    "chemical_composition": {
      "repeat_unit_psmiles": null,
      "monomers": [
        {
          "name": "DGEBA",
          "smiles": "CC(C)(c1ccc(OCC2CO2)cc1)c1ccc(OCC2CO2)cc1",
          "ratio_value": 66.67,
          "ratio_unit": "mol%"
        },
        {
          "name": "DETDA",
          "smiles": "Cc1c(N)c(CC)c(N)c(CC)c1",
          "ratio_value": 33.33,
          "ratio_unit": "mol%"
        }
      ],
      "additives": [
        {
          "name": "DV Defective Graphene",
          "type": "filler",
          "amount_value": 1.0,
          "amount_unit": "wt%"
        }
      ],
      "is_homopolymer": false
    },
    "processing_history": "Molecular dynamics (MD) simulation using Materials Studio and LAMMPS. COMPASS force field. Crosslinking via heuristic protocol (80% ratio). Equilibrated at 300 K, 1 atm (NVT/NPT). Young's modulus calculated using Constant Strain Minimization method.",
    "hierarchical_structure": "Amorphous crosslinked epoxy matrix with dispersed Double Vacancy (DV) defective graphene sheets (non-periodic).",
    "properties": {
      "E": {
        "value": [
          2.89
        ],
        "unit": "GPa"
      }
    },
    "analysis_with_hierarchical_structure": {
      "descriptive_text": "The sample comprises an amorphous crosslinked epoxy matrix synthesized from diglycidyl ether of bisphenol A (DGEBA) and diethyl toluene diamine (DETDA) monomers with molar ratios of 66.67% and 33.33%, respectively. This system is reinforced with 1.0 wt% Double Vacancy (DV) defective graphene sheets dispersed within the non-periodic structure. The material properties were derived from molecular dynamics simulations using the COMPASS force field in Materials Studio and LAMMPS, involving a heuristic crosslinking protocol at 80% conversion followed by equilibration at 300 K and 1 atm under NVT/NPT ensembles, with Young's modulus calculated via the Constant Strain Minimization method.",
      "reasoning_analysis": "Increasing Factors: The presence of rigid aromatic rings within both the DGEBA and DETDA monomers provides intrinsic backbone stiffness, while the 80% crosslink density restricts segmental chain mobility, both of which significantly drive the Young's modulus upward. Additionally, the incorporation of graphene sheets, even with defects, introduces a high-modulus filler phase that enhances load transfer capabilities within the composite matrix. Decreasing Factors: The Double Vacancy defects in the graphene sheets compromise the intrinsic mechanical integrity of the filler compared to pristine graphene, potentially reducing reinforcement efficiency. Furthermore, the incomplete crosslinking (80% versus 100%) results in dangling chain ends and increased free volume, which lowers the overall network stiffness relative to a fully cured thermoset. Dominant Factor: The intrinsic rigidity of the aromatic epoxy network combined with the crosslink density serves as the primary determinant of the modulus. While the graphene filler contributes to reinforcement, the influence of the structural vacancies and incomplete curing prevents the modulus from reaching the theoretical maximum of a pristine nanocomposite, making the matrix network topology the dominant factor governing the final elastic behavior."
    },
    "analysis_without_hierarchical_structure": {
      "descriptive_text": "The sample comprises a crosslinked epoxy-amine network synthesized from Diglycidyl Ether of Bisphenol A (DGEBA) and Diethyl Toluene Diamine (DETDA) monomers at a molar ratio of 66.67% to 33.33%, respectively. This matrix was reinforced with 1.0 wt% DV Defective Graphene filler. The material structure was generated through molecular dynamics simulations using the COMPASS force field within Materials Studio and LAMMPS, employing a heuristic protocol to achieve an 80% crosslinking ratio. Following construction, the system was equilibrated at 300 K and 1 atm under NVT/NPT ensembles, and the Young's modulus was subsequently determined using the Constant Strain Minimization method.",
      "reasoning_analysis": "Increasing Factors: The inherent chemical composition features rigid aromatic rings within both the DGEBA and DETDA structures, which restrict segmental chain mobility through steric hindrance and intrinsic backbone stiffness. The formation of a covalently crosslinked thermoset network via the heuristic protocol significantly enhances structural integrity by limiting chain slippage. Additionally, the incorporation of DV Defective Graphene introduces a nanofiller with a high intrinsic modulus, providing reinforcement through load transfer mechanisms within the polymer matrix. Decreasing Factors: The designation of the graphene filler as 'defective' implies a reduction in its intrinsic mechanical properties compared to pristine graphene, potentially limiting the maximum reinforcement efficiency. Furthermore, the processing history specifies an 80% crosslinking ratio, indicating incomplete network formation which leaves unreacted functional groups and increased free volume that reduce the overall network density and stiffness relative to a fully cured system. Dominant Factor: The formation of the covalently crosslinked thermoset network is the dominant factor governing the Young's modulus. While the nanofiller provides secondary reinforcement, the transition from uncrosslinked precursors to a rigid, glassy network structure equilibrated at 300 K establishes the primary mechanical baseline and high stiffness, fundamentally outweighing the softening effects of incomplete conversion or filler defects."
    }
  },
  {
    "doi": null,
    "title": "Characterizing nanotube–polymer interaction using molecular dynamics simulation",
    "year": 2015,
    "chemical_composition": {
      "repeat_unit_psmiles": null,
      "monomers": [
        {
          "name": "Epoxy resin",
          "smiles": null,
          "ratio_value": null,
          "ratio_unit": null
        }
      ],
      "additives": [
        {
          "name": "Carbon nanotube",
          "type": "filler",
          "amount_value": 5,
          "amount_unit": "wt%"
        }
      ],
      "is_homopolymer": false
    },
    "processing_history": "MD simulation using LAMMPS software, REBO potential, NVT ensemble at 300 K. RVE with functionalized (9,9) CNT with 2 transverse covalent bonds. Periodic boundary conditions. Constant velocity strain applied. Young's modulus measured from linear region of stress-strain curve.",
    "hierarchical_structure": "Single functionalized (9,9) CNT embedded in epoxy matrix. 5 wt% CNT. Interphase region with 2 transverse covalent bonds and vdW interactions. Case corresponding to highest reduction in CNT modulus.",
    "properties": {
      "E": {
        "value": [
          31.1
        ],
        "unit": "GPa"
      }
    },
    "analysis_with_hierarchical_structure": {
      "descriptive_text": "The sample consists of an epoxy resin matrix reinforced with 5 wt% functionalized (9,9) carbon nanotubes (CNTs). This nanocomposite system was modeled using molecular dynamics simulations via LAMMPS software employing the REBO potential within an NVT ensemble at 300 K. The hierarchical structure features a single functionalized CNT embedded within the epoxy matrix, characterized by an interphase region defined by two transverse covalent bonds and van der Waals interactions. The mechanical properties were evaluated under periodic boundary conditions by applying a constant velocity strain, with the Young's modulus derived from the linear region of the resulting stress-strain curve.",
      "reasoning_analysis": "Increasing Factors: The incorporation of carbon nanotubes into the epoxy matrix introduces a reinforcement phase with an inherently higher stiffness than the polymer, which typically drives the composite Young's modulus upward. Furthermore, the presence of transverse covalent bonds at the interphase enhances load transfer efficiency between the matrix and the filler compared to purely van der Waals interactions, supporting stress distribution that favors higher modulus. Decreasing Factors: The covalent functionalization necessary for interphase bonding introduces defects into the CNT lattice, disrupting the continuous sp2 hybridization network responsible for the nanotube's exceptional stiffness. The hierarchical structure data explicitly notes this case corresponds to the highest reduction in CNT modulus, indicating that the chemical modification significantly degrades the intrinsic mechanical integrity of the reinforcement. Dominant Factor: Although the volume fraction of filler typically dictates composite stiffening, the severe structural degradation of the carbon nanotube caused by the transverse covalent functionalization is the dominant factor. The loss of intrinsic CNT stiffness due to lattice defects qualitatively outweighs the reinforcement benefits, resulting in a system modulus governed primarily by the compromised mechanical performance of the functionalized nanotube rather than the theoretical maximum of a pristine CNT-epoxy composite."
    },
    "analysis_without_hierarchical_structure": {
      "descriptive_text": "The sample comprises an epoxy resin matrix composite reinforced with 5 wt% carbon nanotube filler. Its mechanical properties were evaluated via molecular dynamics simulations utilizing LAMMPS software with the REBO potential under an NVT ensemble at 300 K. The modeled representative volume element featured functionalized (9,9) carbon nanotubes integrated with two transverse covalent bonds to establish interfacial connectivity. Under periodic boundary conditions, a constant velocity strain was applied, allowing the Young's modulus to be derived from the linear region of the stress-strain curve.",
      "reasoning_analysis": "Increasing Factors: The incorporation of 5 wt% carbon nanotubes introduces a phase with significantly higher intrinsic stiffness compared to the epoxy matrix, directly contributing to composite reinforcement according to micromechanical principles. Furthermore, the processing history specifies functionalization with transverse covalent bonds, which drastically enhances interfacial load transfer efficiency by preventing nanotube pull-out and ensuring stress is effectively transmitted from the compliant matrix to the rigid filler. Decreasing Factors: The epoxy resin matrix possesses a relatively lower modulus compared to the carbon nanotubes, acting as the compliant phase that limits the upper bound of the composite stiffness. Additionally, the chemical functionalization required to create the transverse covalent bonds may introduce structural defects into the carbon nanotube lattice, potentially compromising the intrinsic mechanical integrity and stiffness of the nanotubes themselves relative to pristine counterparts. Dominant Factor: The reinforcement effect driven by the high aspect ratio and exceptional intrinsic modulus of the carbon nanotubes, coupled with the enhanced interfacial stress transfer provided by the covalent bonding, qualitatively dominates the mechanical response. This leads to a net increase in Young's modulus relative to the neat epoxy matrix, despite the compliance of the polymer phase and potential lattice defects induced by functionalization."
    }
  },
  {
    "doi": null,
    "title": "Characterizing nanotube–polymer interaction using molecular dynamics simulation",
    "year": 2015,
    "chemical_composition": {
      "repeat_unit_psmiles": null,
      "monomers": [
        {
          "name": "Epoxy resin",
          "smiles": null,
          "ratio_value": null,
          "ratio_unit": null
        }
      ],
      "additives": [],
      "is_homopolymer": false
    },
    "processing_history": "MD simulation using LAMMPS software, REBO potential, NVT ensemble at 300 K. 684 epoxy chains constructed. Strain rate 10% of CNT applied, max strain 2%. Young's modulus measured from linear region of stress-strain curve (up to 0.003 strain).",
    "hierarchical_structure": "Amorphous epoxy network.",
    "properties": {
      "E": {
        "value": [
          7.2
        ],
        "unit": "GPa"
      }
    },
    "analysis_with_hierarchical_structure": {
      "descriptive_text": "The sample consists of an amorphous epoxy network constructed computationally via molecular dynamics simulations using LAMMPS software with the REBO potential. The system comprises 684 epoxy chains equilibrated in an NVT ensemble at 300 K without the incorporation of external additives. Mechanical characterization was performed by applying a strain rate equivalent to 10% of a CNT reference up to a maximum strain of 2%, with the Young's modulus derived from the linear region of the stress-strain curve up to 0.003 strain.",
      "reasoning_analysis": "Increasing Factors: The formation of a covalently crosslinked epoxy network significantly restricts chain segment mobility, which intrinsically drives the Young's modulus higher compared to linear thermoplastic counterparts. Additionally, the processing history involves molecular dynamics simulations where the applied strain rates are typically orders of magnitude higher than experimental quasi-static tests; this high strain rate limits viscoelastic relaxation time, artificially increasing the apparent stiffness. Decreasing Factors: The amorphous hierarchical structure lacks the reinforcing effect of crystalline domains, which generally results in a lower modulus compared to semi-crystalline polymers of similar chemistry. Furthermore, the use of the REBO potential, while efficient for covalent bonding, may not fully capture complex non-bonded intermolecular interactions as accurately as specialized polymer force fields, potentially underestimating intermolecular stiffness contributions. Dominant Factor: The covalently crosslinked network topology is the dominant factor establishing the high baseline stiffness of the material; however, the computational processing history, specifically the high strain rate inherent to the MD simulation protocol, qualitatively dominates the final measured behavior by elevating the modulus above what would be observed under equilibrium experimental conditions."
    },
    "analysis_without_hierarchical_structure": {
      "descriptive_text": "The sample consists of an epoxy resin system modeled as a non-homopolymer network. The material structure was generated computationally using Molecular Dynamics simulations within the LAMMPS software environment, employing the REBO potential under an NVT ensemble at 300 K. The simulated system comprised 684 constructed epoxy chains. Mechanical characterization was performed by applying strain to the system, with the Young's modulus derived from the linear region of the resulting stress-strain curve up to a strain of 0.003.",
      "reasoning_analysis": "Increasing Factors: The chemical composition identifies the material as an epoxy resin system configured as a non-homopolymer, implying a crosslinked network architecture that significantly restricts chain segment mobility compared to linear thermoplastics, thereby intrinsically increasing stiffness. Furthermore, the use of the REBO potential in the simulation accurately captures strong covalent bond interactions, and the NVT ensemble equilibration at 300 K suggests a glassy state density conducive to higher modulus. Decreasing Factors: The absence of additives in the chemical composition indicates a neat resin system lacking rigid reinforcing fillers such as fibers or nanoparticles that would otherwise composite-strengthen the matrix. Additionally, the computational construction of 684 chains may introduce artificial free volume or lack the full entanglement density found in bulk cured samples, potentially lowering the predicted stiffness relative to experimental counterparts. Dominant Factor: The covalent crosslinking density inherent to the epoxy network architecture qualitatively dominates the mechanical response, establishing a rigid structural baseline that defines the Young's modulus more significantly than the absence of fillers or simulation-specific construction artifacts."
    }
  },
  {
    "doi": null,
    "title": "Characterizing nanotube–polymer interaction using molecular dynamics simulation",
    "year": 2015,
    "chemical_composition": {
      "repeat_unit_psmiles": null,
      "monomers": [
        {
          "name": "Epoxy resin",
          "smiles": null,
          "ratio_value": null,
          "ratio_unit": null
        }
      ],
      "additives": [
        {
          "name": "Carbon nanotube",
          "type": "filler",
          "amount_value": 5,
          "amount_unit": "wt%"
        }
      ],
      "is_homopolymer": false
    },
    "processing_history": "MD simulation using LAMMPS software, REBO potential, NVT ensemble at 300 K. RVE with single non-defected (9,9) CNT (15 nm length, 0.608 nm diameter). Periodic boundary conditions. Constant velocity strain applied. Young's modulus measured from linear region of stress-strain curve.",
    "hierarchical_structure": "Single (9,9) CNT embedded in epoxy matrix. 5 wt% CNT. Interphase region with non-bonded vdW interactions.",
    "properties": {
      "E": {
        "value": [
          31.2
        ],
        "unit": "GPa"
      }
    },
    "analysis_with_hierarchical_structure": {
      "descriptive_text": "The sample comprises an epoxy resin matrix reinforced with 5 wt% carbon nanotubes, specifically modeled as a single non-defected (9,9) CNT with a length of 15 nm and diameter of 0.608 nm. The system was generated via molecular dynamics simulation using LAMMPS software with the REBO potential within an NVT ensemble at 300 K, utilizing periodic boundary conditions to construct a representative volume element. The hierarchical structure features the CNT embedded within the epoxy matrix with an interphase region governed by non-bonded van der Waals interactions, where the Young's modulus was derived from the linear region of the stress-strain curve under constant velocity strain.",
      "reasoning_analysis": "Increasing Factors: The exceptional intrinsic stiffness of the (9,9) carbon nanotube, arising from the strong sp2 covalent bonding of the graphene lattice, significantly reinforces the composite. The high aspect ratio of the nanotube and the 5 wt% loading fraction further contribute to load bearing capacity, while the simulation temperature of 300 K likely keeps the epoxy matrix in a glassy state, maintaining matrix rigidity. Decreasing Factors: The interphase region is characterized by non-bonded van der Waals interactions rather than covalent functionalization, which limits stress transfer efficiency between the matrix and the filler due to potential interfacial slippage. Additionally, the compliance of the epoxy matrix itself is significantly lower than that of the CNT, diluting the overall stiffness relative to a pure CNT structure. Dominant Factor: The intrinsic mechanical superiority and high aspect ratio of the (9,9) CNT qualitatively dominate the final Young's modulus behavior, driving the composite stiffness significantly higher than that of the neat epoxy matrix, although the non-bonded interphase prevents the realization of the theoretical maximum modulus achievable with covalent bonding."
    },
    "analysis_without_hierarchical_structure": {
      "descriptive_text": "The sample comprises an epoxy resin matrix reinforced with 5 wt% carbon nanotube filler. The material behavior was investigated via molecular dynamics simulations using LAMMPS software with the REBO potential within an NVT ensemble at 300 K. The representative volume element featured a single non-defected (9,9) carbon nanotube with a length of 15 nm and a diameter of 0.608 nm under periodic boundary conditions. A constant velocity strain was applied to the system, and the Young's modulus was derived from the linear region of the resulting stress-strain curve.",
      "reasoning_analysis": "Increasing Factors: The incorporation of carbon nanotubes significantly enhances the stiffness due to the exceptionally high intrinsic Young's modulus of the graphitic structure. The use of non-defected (9,9) armchair nanotubes ensures maximum structural integrity and load-bearing capacity within the filler phase. Additionally, the high aspect ratio of the nanotubes relative to their diameter facilitates effective stress transfer from the compliant epoxy matrix to the rigid filler. Decreasing Factors: The overall composite modulus is constrained by the inherent compliance of the epoxy resin matrix, which possesses a significantly lower stiffness compared to the carbon nanotubes. Furthermore, the finite length of 15 nm may limit the efficiency of load transfer if it approaches the critical length required for full stress saturation, and the reliance on non-bonded interactions at the interface in the simulation may not perfectly replicate ideal covalent bonding conditions. Dominant Factor: While the epoxy matrix constitutes the majority of the volume, the exceptional intrinsic stiffness of the carbon nanotube reinforcement is the dominant factor determining the enhanced modulus relative to the neat polymer, provided effective load transfer is achieved at the interface."
    }
  },
  {
    "doi": null,
    "title": "Characterizing nanotube–polymer interaction using molecular dynamics simulation",
    "year": 2015,
    "chemical_composition": {
      "repeat_unit_psmiles": null,
      "monomers": [
        {
          "name": "Epoxy resin",
          "smiles": null,
          "ratio_value": null,
          "ratio_unit": null
        }
      ],
      "additives": [
        {
          "name": "Carbon nanotube",
          "type": "filler",
          "amount_value": 5,
          "amount_unit": "wt%"
        }
      ],
      "is_homopolymer": false
    },
    "processing_history": "MD simulation using LAMMPS software, REBO potential, NVT ensemble at 300 K. RVE with functionalized (9,9) CNT with 2 transverse covalent bonds. Periodic boundary conditions. Constant velocity strain applied. Young's modulus measured from linear region of stress-strain curve.",
    "hierarchical_structure": "Single functionalized (9,9) CNT embedded in epoxy matrix. 5 wt% CNT. Interphase region with 2 transverse covalent bonds and vdW interactions. Case corresponding to lowest reduction in CNT modulus.",
    "properties": {
      "E": {
        "value": [
          31.2
        ],
        "unit": "GPa"
      }
    },
    "analysis_with_hierarchical_structure": {
      "descriptive_text": "The sample comprises an epoxy resin matrix reinforced with 5 wt% carbon nanotubes, specifically modeled as a single functionalized (9,9) CNT embedded within the polymer network. This nanocomposite system was investigated using molecular dynamics simulations performed with LAMMPS software employing the REBO potential within an NVT ensemble at 300 K. The hierarchical structure features an interphase region characterized by two transverse covalent bonds and van der Waals interactions between the CNT and the matrix, representing a specific case corresponding to the lowest reduction in CNT modulus. The Young's modulus was determined from the linear region of the stress-strain curve generated under constant velocity strain application with periodic boundary conditions.",
      "reasoning_analysis": "Increasing Factors: The incorporation of carbon nanotubes introduces a reinforcement phase with significantly higher intrinsic stiffness compared to the compliant epoxy matrix, driving the composite modulus upward. Furthermore, the existence of transverse covalent bonds in the interphase region improves load transfer efficiency between the matrix and the filler, reducing interfacial slippage and enhancing the effective stiffness of the composite. Decreasing Factors: The chemical functionalization required to establish covalent bonding introduces defects into the CNT sidewall lattice, converting sp2 carbon atoms to sp3 hybridization, which disrupts the structural integrity and reduces the intrinsic Young's modulus of the nanotube itself. Additionally, the continuous epoxy phase remains inherently less rigid than the filler, diluting the overall stiffness relative to a pure CNT structure. Dominant Factor: Despite the qualitative reduction in the filler's intrinsic modulus caused by functionalization defects, the substantial modulus mismatch between the carbon nanotube and the epoxy matrix ensures that the reinforcement effect remains the dominant factor, leading to a net increase in the composite Young's modulus relative to the neat resin."
    },
    "analysis_without_hierarchical_structure": {
      "descriptive_text": "The sample comprises an epoxy resin matrix reinforced with 5 wt% carbon nanotube filler. This system was modeled using molecular dynamics simulations performed with LAMMPS software utilizing the REBO potential within an NVT ensemble at 300 K. The representative volume element featured functionalized (9,9) carbon nanotubes integrated with two transverse covalent bonds to establish interfacial connectivity. Periodic boundary conditions were applied to the simulation cell, and a constant velocity strain was imposed to extract the Young's modulus from the linear elastic region of the generated stress-strain curve.",
      "reasoning_analysis": "Increasing Factors: The incorporation of carbon nanotubes at 5 wt% introduces a high-modulus reinforcement phase within the epoxy matrix, significantly enhancing stiffness due to the superior intrinsic mechanical properties of the graphitic structure. Furthermore, the processing history specifies the inclusion of two transverse covalent bonds between the functionalized CNT and the matrix, which drastically improves interfacial load transfer efficiency compared to non-bonded van der Waals interactions, thereby maximizing the contribution of the filler to the composite modulus. Decreasing Factors: The epoxy resin matrix itself possesses a significantly lower intrinsic stiffness compared to the carbon nanotube filler, acting as the compliant phase that limits the upper bound of the composite modulus. Additionally, the functionalization required to create the transverse covalent bonds introduces local structural defects into the CNT sidewall, converting sp2 hybridized carbon atoms to sp3, which can slightly degrade the intrinsic axial stiffness of the nanotube reinforcement itself. Dominant Factor: The dominant factor governing the final Young's modulus is the efficient stress transfer enabled by the covalent interfacial bonding defined in the processing history; while the matrix compliance and nanotube defects exert a softening influence, the high aspect ratio and stiffness of the CNTs coupled with the rigid covalent connectivity qualitatively drive the composite modulus significantly higher than that of the neat epoxy resin."
    }
  },
  {
    "doi": "10.1002/adma.201200877",
    "title": "Infl uence of Polymer Elasticity on the Formation of Non-Cracking Honeycomb Films",
    "year": 2012,
    "chemical_composition": {
      "repeat_unit_psmiles": null,
      "monomers": [
        {
          "name": "1H,1H-pentafluoropropyl acrylate",
          "smiles": "C=CC(=O)OCC(F)(F)C(F)(F)F",
          "ratio_value": 8,
          "ratio_unit": "repeat unit ratio"
        },
        {
          "name": "Methyl methacrylate",
          "smiles": "CC(=C)C(=O)OC",
          "ratio_value": 6,
          "ratio_unit": "repeat unit ratio"
        }
      ],
      "additives": [],
      "is_homopolymer": false
    },
    "processing_history": "Synthesized via ATRP using beta-CD initiator, CuBr, PMDETA in toluene at 60 °C for 10 h. Films prepared by static casting from chloroform solution (5 mg/mL) at 30 °C and 70% RH. Young's modulus measured by AFM.",
    "hierarchical_structure": "Star polymer architecture with beta-cyclodextrin core. Honeycomb (HC) porous films with thickness ca. 2 μm.",
    "properties": {
      "E": {
        "value": [
          3.5
        ],
        "unit": "GPa"
      }
    },
    "analysis_with_hierarchical_structure": {
      "descriptive_text": "The sample comprises a star-shaped copolymer synthesized via atom transfer radical polymerization (ATRP) using a beta-cyclodextrin initiator, consisting of 1H,1H-pentafluoropropyl acrylate and methyl methacrylate monomers in a repeat unit ratio of 8:6. Following synthesis in toluene at 60 °C with CuBr and PMDETA catalysts, the material was processed into films via static casting from a 5 mg/mL chloroform solution at 30 °C and 70% relative humidity. This specific processing route yielded honeycomb porous films with a thickness of approximately 2 μm, and the mechanical properties were subsequently characterized by atomic force microscopy (AFM) to determine the Young's modulus.",
