Repository: hhtrick/HHT-code

# HHT training framework

This directory contains model training, embedding precomputation, inference, article-level baselines and the curated datasets. All commands below assume that the working directory is `train_code/`.

## 3. Datasets and fixed partitions

Each main dataset is a JSON array at `dataset/{property}/{property}.json`. Entries contain source metadata, `chemical_composition`, `processing_history`, `hierarchical_structure`, `properties`, and two generated-analysis objects. Targets are stored as `properties[property]["value"]`; source metadata and target values are not predictive input fields.

| Property | Train | Validation | Test | Total |
|---|---:|---:|---:|---:|

File: train_code/dataset/E/E.json (part 46 of 204)
[
      "reasoning_analysis": "Increasing Factors: The incorporation of methyl methacrylate units introduces rigid alpha-methyl groups and ester functionalities that restrict backbone rotation, providing a baseline intrinsic stiffness to the polymer walls. Additionally, the star polymer architecture centered on a beta-cyclodextrin core imposes topological constraints that may reduce chain mobility near the core region compared to linear analogs, potentially enhancing local rigidity. Decreasing Factors: The predominant content of 1H,1H-pentafluoropropyl acrylate introduces long, flexible fluorinated side chains that increase free volume and segmental mobility, inherently lowering the modulus relative to pure poly(methyl methacrylate). More critically, the processing history involving static casting at 70% relative humidity induced the formation of a honeycomb porous structure; these macroscopic voids drastically reduce the effective load-bearing cross-sectional area of the film. Furthermore, residual chloroform or absorbed moisture from the high-humidity processing environment could act as plasticizers, further depressing intermolecular forces. Dominant Factor: While the chemical composition establishes the intrinsic stiffness of the polymer matrix, the hierarchical honeycomb porous structure is the dominant factor governing the effective Young's modulus. The presence of extensive voids qualitatively overrides the intrinsic material properties, leading to a significant reduction in the measured modulus compared to a non-porous bulk film of the same chemical composition."
    },
    "analysis_without_hierarchical_structure": {
      "descriptive_text": "The material is a copolymer composed of 1H,1H-pentafluoropropyl acrylate and methyl methacrylate with a repeat unit ratio of 8:6. It was synthesized via atom transfer radical polymerization using a beta-cyclodextrin initiator, CuBr, and PMDETA in toluene at 60 °C for 10 hours. Films were prepared by static casting from a 5 mg/mL chloroform solution at 30 °C under 70% relative humidity, and the Young's modulus was subsequently measured by atomic force microscopy.",
      "reasoning_analysis": "Increasing Factors: The incorporation of methyl methacrylate units introduces alpha-methyl groups that restrict backbone rotation through steric hindrance, intrinsically driving the Young's modulus higher compared to pure acrylates. Additionally, the presence of fluorinated side chains contributes to stiffness via the high bond strength of C-F bonds and potential increases in cohesive energy density. Decreasing Factors: The acrylate backbone segments are inherently more flexible than methacrylate units, and the use of a beta-cyclodextrin initiator likely yields a star-shaped architecture with a higher concentration of chain ends, which can reduce entanglement density and lower the modulus. Furthermore, the processing history involving static casting at 70% relative humidity introduces significant moisture absorption, and the lack of explicit vacuum drying suggests potential residual chloroform solvent, both of which act as plasticizers to increase free volume and depress the Young's modulus. Dominant Factor: While the intrinsic structural rigidity provided by the methyl methacrylate units and fluorinated groups establishes a stiff baseline for the polymer backbone, the processing history involving high humidity casting and potential solvent retention is the dominant dynamic factor that qualitatively reduces the measured Young's modulus relative to a fully dried, densely packed film."
    }
  },
  {
    "doi": null,
    "title": "Characterizing nanotube–polymer interaction using molecular dynamics simulation",
    "year": 2015,
    "chemical_composition": {
      "repeat_unit_psmiles": null,
      "monomers": [
        {
          "name": "Epoxy resin",
          "smiles": null,
          "ratio_value": null,
          "ratio_unit": null
        }
      ],
      "additives": [
        {
          "name": "Carbon nanotube",
          "type": "filler",
          "amount_value": 5,
          "amount_unit": "wt%"
        }
      ],
      "is_homopolymer": false
    },
    "processing_history": "MD simulation using LAMMPS software, REBO potential, NVT ensemble at 300 K. RVE with functionalized (9,9) CNT with 4 transverse covalent bonds. Periodic boundary conditions. Constant velocity strain applied. Young's modulus measured from linear region of stress-strain curve.",
    "hierarchical_structure": "Single functionalized (9,9) CNT embedded in epoxy matrix. 5 wt% CNT. Interphase region with 4 transverse covalent bonds and vdW interactions. Case corresponding to lowest reduction in CNT modulus.",
    "properties": {
      "E": {
        "value": [
          31.2
        ],
        "unit": "GPa"
      }
    },
    "analysis_with_hierarchical_structure": {
      "descriptive_text": "The sample comprises an epoxy resin matrix reinforced with 5 wt% functionalized (9,9) carbon nanotubes (CNTs). This nanocomposite system was constructed using molecular dynamics simulations via LAMMPS software employing the REBO potential within an NVT ensemble at 300 K. The hierarchical structure features a single functionalized CNT embedded within the epoxy matrix, characterized by an interphase region defined by four transverse covalent bonds and van der Waals interactions. Mechanical characterization was performed by applying a constant velocity strain under periodic boundary conditions, with the Young's modulus derived from the linear region of the resulting stress-strain curve.",
      "reasoning_analysis": "Increasing Factors: The intrinsic high stiffness of the (9,9) carbon nanotubes serves as the primary reinforcement phase, significantly enhancing the composite modulus relative to the neat epoxy matrix. The computational processing history ensures idealized dispersion within the representative volume element, eliminating agglomeration defects that typically reduce effective stiffness in experimental samples. Additionally, the presence of four transverse covalent bonds at the interphase region improves stress transfer efficiency between the matrix and the filler compared to non-bonded van der Waals interfaces. Decreasing Factors: The functionalization of the CNTs introduces sp3 hybridization defects into the carbon lattice, which disrupts the conjugated sp2 network and inherently reduces the intrinsic modulus of the nanotubes compared to pristine counterparts. Furthermore, the epoxy matrix possesses a significantly lower modulus than the CNTs, and its volume fraction dilutes the overall stiffness of the composite. Dominant Factor: While the functionalization defects qualitatively reduce the potential maximum stiffness of the filler, the high aspect ratio and intrinsic rigidity of the CNTs combined with the enhanced interfacial load transfer from covalent bonding and idealized computational dispersion dominate the mechanical response, resulting in a composite modulus that is substantially elevated relative to the unreinforced matrix despite the lattice disruptions."
    },
    "analysis_without_hierarchical_structure": {
      "descriptive_text": "The material system comprises an epoxy resin matrix reinforced with 5 wt% carbon nanotube filler. Computational characterization was conducted via molecular dynamics simulations using LAMMPS software with the REBO potential in an NVT ensemble at 300 K. The representative volume element incorporated functionalized (9,9) carbon nanotubes secured by four transverse covalent bonds under periodic boundary conditions, where the Young's modulus was determined from the linear region of the stress-strain curve generated by applying constant velocity strain.",
      "reasoning_analysis": "Increasing Factors: The inclusion of carbon nanotubes provides significant reinforcement due to their exceptionally high intrinsic axial stiffness relative to the epoxy matrix. Additionally, the specific processing history involving functionalization with four transverse covalent bonds enhances interfacial adhesion, facilitating efficient stress transfer from the softer matrix to the stiffer filler phase. Decreasing Factors: The covalent functionalization introduces structural defects into the carbon nanotube lattice by converting sp2 carbon atoms to sp3 hybridization, which locally diminishes the intrinsic stiffness of the nanotubes themselves. Furthermore, the compliance of the epoxy matrix dilutes the overall stiffness of the composite compared to a theoretical pure nanotube assembly. Dominant Factor: The high aspect ratio and inherent rigidity of the carbon nanotubes, combined with the improved load transfer efficiency from covalent bonding, qualitatively dominate the mechanical behavior, leading to a composite modulus that is substantially higher than that of the neat epoxy resin despite the localized defect-induced stiffness reduction."
    }
  },
  {
    "doi": null,
    "title": "Mechanical and Curing Properties of a Styrene-based Shape Memory Polymer",
    "year": null,
    "chemical_composition": {
      "repeat_unit_psmiles": null,
      "monomers": [
        {
          "name": "Styrene based resin",
          "smiles": null,
          "ratio_value": 24,
          "ratio_unit": "parts"
        },
        {
          "name": "Hardener",
          "smiles": null,
          "ratio_value": 1,
          "ratio_unit": "parts"
        }
      ],
      "additives": [
        {
          "name": "Mold release agent",
          "type": "mold release agent",
          "amount_value": null,
          "amount_unit": null
        }
      ],
      "is_homopolymer": false
    },
    "processing_history": "Synthesis: Mixed styrene resin and hardener (24:1 ratio), vacuum degassed (91 kPa, 5 min), poured into steel mold, cured 37 h 15 min at 75°C. Post-processing: Cut with bandsaw, sanded (60 then 200 grit), aged at 23°C and 35% RH for at least 1 week to remove residual monomer. Characterization: Tensile test (ASTM D638), 4 mm/min displacement rate, video extensometer, 75 lb load cell. Testing Temperature: 80°C (Above Tg).",
    "hierarchical_structure": "Styrene-based shape memory polymer (Veriflex). Rubbery state (Above Tg). Cross-linked network.",
    "properties": {
      "E": {
        "value": [
          0.0
        ],
        "unit": "GPa"
      }
    },
    "analysis_with_hierarchical_structure": {
      "descriptive_text": "The sample comprises a styrene-based shape memory polymer (Veriflex) configured as a cross-linked network, formulated from a styrene-based resin and hardener in a 24:1 parts ratio along with a mold release agent. Processing involved vacuum degassing at 91 kPa for 5 minutes, casting into a steel mold, and curing at 75°C for 37 hours and 15 minutes, followed by mechanical finishing via bandsaw cutting and sanding with 60 and 200 grit paper. The material was aged at 23°C and 35% relative humidity for at least one week to remove residual monomer prior to characterization. Mechanical properties were evaluated using tensile testing per ASTM D638 at a displacement rate of 4 mm/min with a video extensometer and 75 lb load cell, specifically conducted at 80°C to assess performance in the rubbery state above the glass transition temperature.",
      "reasoning_analysis": "Increasing Factors: The formation of a cross-linked network structure through the reaction of the styrene-based resin and hardener provides entropic elasticity that sustains a finite modulus in the rubbery state, preventing viscous flow. Additionally, the aging process at controlled humidity facilitates the removal of residual monomer, which eliminates potential plasticization effects and thereby increases the stiffness of the network. The inherent rigidity of the styrene aromatic rings also contributes to chain stiffness, supporting a higher modulus baseline. Decreasing Factors: The testing temperature of 80°C, which is explicitly above the glass transition temperature, places the polymer in the rubbery plateau region where thermal energy enhances segmental mobility, drastically reducing the modulus compared to the glassy state. The inclusion of a mold release agent may introduce low-molecular-weight species that act as internal lubricants or create micro-voids, potentially weakening the network integrity and lowering the modulus. Dominant Factor: The cross-linked network structure is the dominant factor enabling a measurable elastic modulus in this thermodynamic state, as it prevents viscous flow above Tg; however, the elevated testing temperature relative to the glass transition temperature qualitatively dictates that the modulus will be orders of magnitude lower than that of the material in its glassy regime."
    },
    "analysis_without_hierarchical_structure": {
      "descriptive_text": "The sample comprises a styrene-based resin system formulated with a hardener at a ratio of 24 parts resin to 1 part hardener, along with a mold release agent. The mixture was vacuum degassed at 91 kPa for 5 minutes to eliminate entrapped air before being poured into a steel mold and cured at 75°C for 37 hours and 15 minutes. Following synthesis, the material was cut using a bandsaw, sanded sequentially with 60 and 200 grit abrasives, and aged at 23°C and 35% relative humidity for a minimum of one week to ensure the removal of residual monomer. Mechanical characterization was conducted via tensile testing in accordance with ASTM D638 using a video extensometer and a 75 lb load cell at a displacement rate of 4 mm/min, with the specific testing temperature maintained at 80°C.",
      "reasoning_analysis": "Increasing Factors: The incorporation of a hardener and the extended curing cycle at 75°C for over 37 hours promote a high degree of crosslinking within the styrene-based resin network, which restricts chain slippage and enhances structural rigidity, thereby driving E higher. Additionally, the vacuum degassing process minimizes void formation which could act as stress concentrators, while the aging period at controlled humidity facilitates the removal of residual monomer, preventing plasticization effects that would otherwise soften the matrix and increase E. Decreasing Factors: The most significant factor reducing stiffness is the testing temperature of 80°C, which is explicitly stated to be above the glass transition temperature (Tg), thereby activating large-scale segmental mobility and shifting the material into a rubbery state with inherently lower E. Furthermore, the presence of a mold release agent may act as an internal lubricant or surface weak boundary layer, potentially reducing intermolecular friction and effective load transfer, which contributes to a decrease in E. Dominant Factor: The testing temperature relative to the glass transition temperature is the dominant factor governing the final E behavior; although crosslinking provides network integrity, the thermal energy at 80°C exceeds the threshold for glassy state rigidity, fundamentally dictating a low-modulus rubbery plateau response compared to what would be observed in the glassy regime."
    }
  },
  {
    "doi": null,
    "title": "A molecular dynamics study on Young’s modulus and tribology of carbon nanotube reinforced styrene-butadiene rubber",
    "year": 2018,
    "chemical_composition": {
      "repeat_unit_psmiles": null,
      "monomers": [
        {
          "name": "Styrene",
          "smiles": "C=CC1=CC=CC=C1",
          "ratio_value": 1,
          "ratio_unit": "ratio"
        },
        {
          "name": "1,3-Butadiene",
          "smiles": "C=CC=C",
          "ratio_value": 1,
          "ratio_unit": "ratio"
        }
      ],
      "additives": [],
      "is_homopolymer": false
    },
    "processing_history": "Molecular dynamics simulation using Materials Studio 2017 with COMPASS force field. Amorphous cell constructed with three chains of SBR containing ten repeat units each (1:1 styrene:butadiene ratio). Annealed 300-500 K under NPT. Equilibrated at 298 K under NPT for 2 ns. Young's modulus calculated by constant strain minimization method at 298 K, averaging three-model structures.",
    "hierarchical_structure": "Amorphous SBR matrix. Simulation cell density 0.94 g/cm3. Periodic boundary condition 40.1 x 40.1 x 40.1 Å. Model consists of 5290 atoms.",
    "properties": {
      "E": {
        "value": [
          0.0
        ],
        "unit": "GPa"
      }
    },
    "analysis_with_hierarchical_structure": {
      "descriptive_text": "This sample comprises an amorphous styrene-butadiene rubber (SBR) copolymer matrix generated via molecular dynamics simulation using the COMPASS force field within Materials Studio 2017. The computational model consists of three polymer chains, each containing ten repeat units with a 1:1 ratio of styrene to 1,3-butadiene monomers, forming a simulation cell of 5290 atoms under periodic boundary conditions with dimensions of 40.1 × 40.1 × 40.1 Å. The system was subjected to thermal annealing between 300 and 500 K under NPT conditions followed by equilibration at 298 K for 2 ns to reach a density of 0.94 g/cm³, after which the Young's modulus was computed using the constant strain minimization method averaged across three model structures.",
      "reasoning_analysis": "Increasing Factors: The inclusion of styrene monomers introduces bulky phenyl side groups that impose steric hindrance on backbone rotation, inherently increasing chain stiffness relative to pure polybutadiene. Additionally, the application of periodic boundary conditions in the simulation cell prevents macroscopic chain flow during the constant strain minimization, ensuring the calculated property reflects the instantaneous elastic response of the matrix. Decreasing Factors: The 1,3-butadiene component features a flexible aliphatic backbone with low rotational energy barriers, promoting segmental mobility and significantly reducing overall stiffness. The amorphous hierarchical structure lacks crystalline domains that typically serve as physical crosslinks to reinforce modulus. Furthermore, the equilibration temperature of 298 K likely exceeds the glass transition temperature of a 1:1 SBR copolymer, placing the system in the rubbery plateau region where entropic elasticity dominates, yielding a lower modulus compared to the glassy state. Dominant Factor: The thermodynamic state of the polymer relative to its glass transition temperature qualitatively dominates the mechanical response. Despite the stiffening contribution of the styrene units and computational constraints, the high flexibility of the butadiene segments combined with the simulation temperature being above the Tg ensures the material exhibits characteristic elastomeric behavior, resulting in a Young's modulus governed primarily by entropic chain retraction rather than energetic bond deformation."
    },
    "analysis_without_hierarchical_structure": {
      "descriptive_text": "The sample comprises a styrene-butadiene copolymer synthesized with a 1:1 molar ratio of styrene and 1,3-butadiene monomers. The material structure was modeled using molecular dynamics simulations within Materials Studio 2017 employing the COMPASS force field. An amorphous cell was constructed comprising three polymer chains, each containing ten repeat units, reflecting the specified monomer ratio. The system underwent thermal annealing between 300 and 500 K under NPT conditions, followed by equilibration at 298 K under NPT for 2 ns. The Young's modulus was subsequently determined via the constant strain minimization method at 298 K, with final values averaged across three distinct model structures.",
      "reasoning_analysis": "Increasing Factors: The incorporation of styrene monomers introduces bulky phenyl side groups that impose steric hindrance and restrict backbone rotation, intrinsically increasing the stiffness of the polymer chains relative to pure polybutadiene. Furthermore, the processing history involving thermal annealing from 300 to 500 K followed by equilibration promotes dense packing and reduces free volume within the simulated amorphous cell, which enhances intermolecular interactions and contributes to a higher calculated modulus. Decreasing Factors: The presence of 1,3-butadiene monomers provides flexible backbone segments with low rotational energy barriers, which significantly lowers the overall chain rigidity and drives the modulus down. Additionally, the simulated polymer chains consist of only ten repeat units, resulting in a high concentration of chain ends and a lack of entanglement networks compared to high molecular weight bulk polymers, which substantially reduces the mechanical resistance. The reliance on a neat polymer matrix without reinforcing additives further limits the modulus compared to composite systems. Dominant Factor: The copolymer composition, specifically the substantial fraction of flexible 1,3-butadiene units, qualitatively dominates the final behavior by lowering the glass transition temperature below the testing temperature of 298 K. This places the material in the rubbery regime where entropic elasticity rather than energetic bond stretching governs the response, inherently resulting in a lower Young's modulus compared to glassy polymers, outweighing the stiffening effects of the styrene content and the simulation annealing protocol."
    }
  },
  {
    "doi": "10.1002/pc.27532",
    "title": "Investigation of Young's modulus of defective graphene-reinforced epoxy at different weight ratios by molecular dynamics",
    "year": 2023,
    "chemical_composition": {
      "repeat_unit_psmiles": null,
      "monomers": [
        {
          "name": "DGEBA",
          "smiles": "CC(C)(c1ccc(OCC2CO2)cc1)c1ccc(OCC2CO2)cc1",
          "ratio_value": 66.67,
          "ratio_unit": "mol%"
        },
        {
          "name": "DETDA",
          "smiles": "Cc1c(N)c(CC)c(N)c(CC)c1",
          "ratio_value": 33.33,
          "ratio_unit": "mol%"
        }
      ],
      "additives": [
        {
          "name": "Pristine Graphene",
          "type": "filler",
          "amount_value": 2.0,
          "amount_unit": "wt%"
        }
      ],
      "is_homopolymer": false
    },
    "processing_history": "Molecular dynamics (MD) simulation using Materials Studio and LAMMPS. COMPASS force field. Crosslinking via heuristic protocol (80% ratio). Equilibrated at 300 K, 1 atm (NVT/NPT). Young's modulus calculated using Constant Strain Minimization method.",
    "hierarchical_structure": "Amorphous crosslinked epoxy matrix with dispersed pristine graphene sheets (non-periodic).",
    "properties": {
      "E": {
        "value": [
          3.11
        ],
        "unit": "GPa"
      }
    },
    "analysis_with_hierarchical_structure": {
      "descriptive_text": "The sample consists of an amorphous crosslinked epoxy matrix formed from diglycidyl ether of bisphenol A (DGEBA) and diethyltoluenediamine (DETDA) monomers at 66.67 mol% and 33.33 mol%, respectively, reinforced with 2.0 wt% pristine graphene sheets. The material structure was generated via molecular dynamics simulations using the COMPASS force field in Materials Studio and LAMMPS, employing a heuristic crosslinking protocol to achieve an 80% conversion ratio. Following equilibration at 300 K and 1 atm under NVT/NPT ensembles, the Young's modulus was determined using the Constant Strain Minimization method on the non-periodic dispersed graphene system.",
      "reasoning_analysis": "Increasing Factors: The inclusion of pristine graphene sheets provides a substantial reinforcement effect due to the filler's exceptionally high intrinsic stiffness and high aspect ratio, which facilitates efficient load transfer within the composite. Additionally, the covalent crosslinking between DGEBA and DETDA restricts polymer chain mobility, and the aromatic rings in the DGEBA backbone contribute inherent rigidity to the network structure. Decreasing Factors: The amorphous nature of the epoxy matrix lacks the stiffness contributions associated with crystalline domains, inherently limiting the modulus compared to semi-crystalline systems. Furthermore, the simulated crosslinking density is limited to an 80% conversion ratio, leaving unreacted functional groups that reduce the overall network connectivity compared to a fully cured system. Dominant Factor: The synergistic combination of the rigid covalently crosslinked epoxy network and the high-modulus graphene reinforcement qualitatively dominates the mechanical behavior. Despite the limitations imposed by the amorphous structure and incomplete crosslinking, the presence of the nanofiller within the constrained matrix establishes a significantly higher Young's modulus relative to the neat polymer system."
    },
    "analysis_without_hierarchical_structure": {
      "descriptive_text": "The sample comprises a crosslinked epoxy-amine thermoset network synthesized from Diglycidyl ether of bisphenol A (DGEBA) and Diethyl toluene diamine (DETDA) monomers at a molar ratio of 66.67% to 33.33%, reinforced with 2.0 wt% pristine graphene filler. The material structure was modeled using molecular dynamics simulations employing the COMPASS force field within Materials Studio and LAMMPS, utilizing a heuristic crosslinking protocol to achieve an 80% conversion ratio. Following network formation, the system was equilibrated at 300 K and 1 atm under NVT and NPT ensembles, with the Young's modulus subsequently determined using the Constant Strain Minimization method.",
      "reasoning_analysis": "Increasing Factors: The formation of a covalently crosslinked thermoset network between DGEBA and DETDA significantly restricts segmental chain mobility, inherently raising the stiffness compared to linear precursors. The presence of aromatic rings within both the DGEBA backbone and the DETDA curing agent introduces structural rigidity through resonance stabilization and steric bulk. Furthermore, the incorporation of 2.0 wt% pristine graphene acts as a high-modulus nanofiller; due to graphene's exceptional intrinsic stiffness, effective stress transfer from the polymer matrix to the filler sheets strongly drives the composite Young's modulus upward. The 80% crosslinking density achieved via the heuristic protocol further densifies the network, reducing free volume and enhancing resistance to deformation. Decreasing Factors: The presence of ethyl side groups on the DETDA diamine introduces slight aliphatic flexibility compared to purely aromatic hardeners, which may locally reduce chain stiffness. Additionally, the 20% incomplete crosslinking ratio implies the existence of unreacted functional groups or dangling chain ends, which create defects within the network structure and potential sites for localized compliance. If the pristine graphene sheets exhibit agglomeration during the simulation construction rather than exfoliation, the effective aspect ratio for load transfer would diminish, potentially limiting the reinforcement efficiency. Dominant Factor: The dominant factor governing the Young's modulus is the synergistic effect of the highly rigid aromatic epoxy-amine network structure combined with the reinforcement provided by the pristine graphene filler. While the aliphatic components and incomplete crosslinking introduce minor compliance, the intrinsic high stiffness of the crosslinked aromatic matrix and the substantial modulus contribution from the 2D carbon nanofiller qualitatively overwhelm these softening mechanisms, resulting in a material system characterized by high mechanical rigidity."
    }
  },
  {
    "doi": "10.1002/adma.201200877",
    "title": "Infl uence of Polymer Elasticity on the Formation of Non-Cracking Honeycomb Films",
    "year": 2012,
    "chemical_composition": {
      "repeat_unit_psmiles": null,
      "monomers": [
        {
          "name": "Methyl methacrylate",
          "smiles": "CC(=C)C(=O)OC",
          "ratio_value": 28,
          "ratio_unit": "repeat unit ratio"
        },
        {
          "name": "Methyl acrylate",
          "smiles": "C=CC(=O)OC",
          "ratio_value": 8,
          "ratio_unit": "repeat unit ratio"
        }
      ],
      "additives": [],
      "is_homopolymer": false
    },
    "processing_history": "Synthesized via ATRP using beta-CD initiator, CuBr, PMDETA in toluene at 60 °C for 10 h. Films prepared by static casting from chloroform solution (5 mg/mL) at 30 °C and 70% RH. Young's modulus measured by AFM.",
    "hierarchical_structure": "Star polymer architecture with beta-cyclodextrin core. Honeycomb (HC) porous films with thickness ca. 2 μm.",
    "properties": {
      "E": {
        "value": [
          5.1
        ],
        "unit": "GPa"
      }
    },
    "analysis_with_hierarchical_structure": {
      "descriptive_text": "The sample comprises a star-shaped copolymer architecture with a beta-cyclodextrin core, synthesized via atom transfer radical polymerization (ATRP) using CuBr and PMDETA in toluene at 60 °C. The polymer chains consist of methyl methacrylate and methyl acrylate repeat units in a ratio of 28 to 8. Thin films with a thickness of approximately 2 μm were fabricated by static casting from a 5 mg/mL chloroform solution at 30 °C and 70% relative humidity, resulting in a honeycomb porous morphology. The Young's modulus of these films was subsequently characterized using atomic force microscopy (AFM).",
      "reasoning_analysis": "Increasing Factors: The high proportion of methyl methacrylate units provides a rigid backbone with high intrinsic stiffness compared to polyacrylates, contributing to a higher baseline modulus. Additionally, the star polymer architecture may facilitate denser packing near the cyclodextrin core, potentially enhancing local mechanical resistance. Decreasing Factors: The incorporation of methyl acrylate comonomers introduces flexible segments that lower the overall chain stiffness relative to a pure polymethyl methacrylate homopolymer. Crucially, the processing history involving static casting at 70% relative humidity induced the formation of a honeycomb porous structure, where the significant void volume drastically reduces the effective load-bearing cross-sectional area. Furthermore, star polymers typically exhibit lower entanglement densities than linear analogs, which can diminish mechanical integrity. Dominant Factor: While the methyl methacrylate content establishes a rigid material baseline, the honeycomb porous morphology induced by the humid casting process is the dominant factor, qualitatively governing the final Young's modulus by introducing substantial compliance through void space that outweighs the intrinsic stiffness of the polymer backbone."
    },
    "analysis_without_hierarchical_structure": {
      "descriptive_text": "The sample comprises a copolymer synthesized from methyl methacrylate and methyl acrylate monomers with a repeat unit ratio of 28 to 8, respectively. Polymerization was achieved via atom transfer radical polymerization (ATRP) using a beta-cyclodextrin initiator, CuBr, and PMDETA in toluene at 60 °C for 10 hours. Films were subsequently prepared by static casting from a 5 mg/mL chloroform solution at 30 °C and 70% relative humidity, with the Young's modulus characterized using Atomic Force Microscopy.",
      "reasoning_analysis": "Increasing Factors: The chemical composition is predominantly methyl methacrylate, which features bulky alpha-methyl side groups that impose significant steric hindrance on backbone rotation, intrinsically increasing the material stiffness and Young's modulus. Additionally, the use of ATRP suggests a controlled architecture and molecular weight distribution, which can optimize chain entanglement density compared to conventional free radical polymerization, potentially enhancing mechanical resistance. Decreasing Factors: The incorporation of methyl acrylate introduces flexible backbone segments with a low glass transition temperature, which reduces the overall rigidity compared to a pure polymethyl methacrylate homopolymer. Furthermore, the processing history involves static casting under 70% relative humidity, creating a risk for moisture absorption or residual chloroform solvent retention; both act as plasticizers that increase free volume and decrease intermolecular friction, thereby lowering the modulus. Dominant Factor: While the MMA-rich composition establishes a glassy, stiff baseline for the polymer backbone, the processing conditions involving solution casting at high humidity qualitatively dominate the final modulus behavior by introducing potential plasticization effects and morphological imperfections that reduce the effective packing density relative to a pristine, bulk-processed sample."
    }
  },
  {
    "doi": "10.1002/pc.27532",
    "title": "Investigation of Young's modulus of defective graphene-reinforced epoxy at different weight ratios by molecular dynamics",
    "year": 2023,
    "chemical_composition": {
      "repeat_unit_psmiles": null,
      "monomers": [
        {
          "name": "DGEBA",
          "smiles": "CC(C)(c1ccc(OCC2CO2)cc1)c1ccc(OCC2CO2)cc1",
          "ratio_value": 66.67,
          "ratio_unit": "mol%"
        },
        {
          "name": "DETDA",
          "smiles": "Cc1c(N)c(CC)c(N)c(CC)c1",
          "ratio_value": 33.33,
          "ratio_unit": "mol%"
        }
      ],
      "additives": [
        {
          "name": "SV Defective Graphene",
          "type": "filler",
          "amount_value": 2.0,
          "amount_unit": "wt%"
        }
      ],
      "is_homopolymer": false
    },
    "processing_history": "Molecular dynamics (MD) simulation using Materials Studio and LAMMPS. COMPASS force field. Crosslinking via heuristic protocol (80% ratio). Equilibrated at 300 K, 1 atm (NVT/NPT). Young's modulus calculated using Constant Strain Minimization method.",
    "hierarchical_structure": "Amorphous crosslinked epoxy matrix with dispersed Single Vacancy (SV) defective graphene sheets (non-periodic).",
    "properties": {
      "E": {
        "value": [
          3.05
        ],
        "unit": "GPa"
      }
    },
    "analysis_with_hierarchical_structure": {
      "descriptive_text": "The sample comprises an amorphous crosslinked epoxy network synthesized from diglycidyl ether of bisphenol A (DGEBA) and diethyl toluene diamine (DETDA) monomers at molar ratios of 66.67% and 33.33%, respectively. This matrix is reinforced with 2.0 wt% single vacancy (SV) defective graphene sheets dispersed non-periodically throughout the structure. The system was modeled using molecular dynamics simulations employing the COMPASS force field within Materials Studio and LAMMPS, utilizing a heuristic protocol to achieve an 80% crosslinking ratio. Following equilibration at 300 K and 1 atm under NVT/NPT ensembles, the Young's modulus was determined using the Constant Strain Minimization method.",
      "reasoning_analysis": "Increasing Factors: The formation of a covalently crosslinked network significantly restricts chain segmental mobility, thereby increasing stiffness compared to linear counterparts. The inclusion of aromatic rings within the DGEBA and DETDA monomers provides intrinsic backbone rigidity, while the incorporation of graphene sheets, known for their exceptional intrinsic modulus, acts as a high-stiffness reinforcement phase that enhances load transfer within the matrix. Decreasing Factors: The presence of single vacancy (SV) defects in the graphene sheets disrupts the perfect sp2 carbon lattice, reducing the intrinsic stiffness of the filler compared to pristine graphene and potentially creating stress concentration points. Additionally, the heuristic crosslinking protocol achieved only an 80% conversion ratio, leaving unreacted functional groups and dangling chain ends that increase free volume and reduce the overall network density relative to a fully cured system. Dominant Factor: The synergistic effect of the covalently crosslinked epoxy network architecture combined with the high-aspect-ratio graphene reinforcement qualitatively dominates the mechanical response, establishing a high modulus baseline; however, the incomplete crosslinking density and filler defects serve as limiting factors that prevent the material from reaching the theoretical maximum stiffness of a perfect epoxy-graphene composite."
    },
    "analysis_without_hierarchical_structure": {
      "descriptive_text": "The sample comprises an epoxy thermoset network synthesized from Diglycidyl ether of bisphenol A (DGEBA) and Diethyl toluene diamine (DETDA) monomers at 66.67 mol% and 33.33 mol% respectively, reinforced with 2.0 wt% SV Defective Graphene. The material structure was generated computationally via molecular dynamics simulation using the COMPASS force field in Materials Studio and LAMMPS, employing a heuristic crosslinking protocol to achieve an 80% conversion ratio. Following equilibration at 300 K and 1 atm under NVT and NPT ensembles, the Young's modulus was determined using the Constant Strain Minimization method.",
      "reasoning_analysis": "Increasing Factors: The chemical composition features rigid aromatic structures in both the DGEBA resin and DETDA hardener, which intrinsically increase chain stiffness and restrict segmental mobility. The formation of a crosslinked network further constrains chain motion, significantly enhancing stiffness, while the incorporation of SV Defective Graphene introduces a high-modulus filler phase that reinforces the matrix through load transfer. Decreasing Factors: The processing history specifies an 80% crosslinking ratio, implying the presence of unreacted functional groups and dangling chain ends that reduce network density and increase free volume compared to a fully cured system. Additionally, the defective nature of the graphene filler may lower its intrinsic stiffness relative to pristine graphene, and equilibration at 300 K introduces thermal vibrations that reduce the calculated modulus compared to 0 K static calculations. Dominant Factor: The formation of the covalently crosslinked aromatic network architecture is the dominant factor, as it fundamentally establishes the rigid solid state and primary load-bearing framework of the thermoset, outweighing the stiffness reductions caused by the incomplete crosslinking density and filler defects."
    }
  },
  {
    "doi": null,
    "title": "Characterizing nanotube–polymer interaction using molecular dynamics simulation",
    "year": 2015,
    "chemical_composition": {
      "repeat_unit_psmiles": null,
      "monomers": [
        {
          "name": "Epoxy resin",
          "smiles": null,
          "ratio_value": null,
          "ratio_unit": null
        }
      ],
      "additives": [
        {
          "name": "Carbon nanotube",
          "type": "filler",
          "amount_value": 5,
          "amount_unit": "wt%"
        }
      ],
      "is_homopolymer": false
    },
    "processing_history": "MD simulation using LAMMPS software, REBO potential, NVT ensemble at 300 K. RVE with functionalized (9,9) CNT with 4 transverse covalent bonds. Periodic boundary conditions. Constant velocity strain applied. Young's modulus measured from linear region of stress-strain curve.",
    "hierarchical_structure": "Single functionalized (9,9) CNT embedded in epoxy matrix. 5 wt% CNT. Interphase region with 4 transverse covalent bonds and vdW interactions. Case corresponding to highest reduction in CNT modulus.",
    "properties": {
      "E": {
        "value": [
          31.1
        ],
        "unit": "GPa"
      }
    },
    "analysis_with_hierarchical_structure": {
