Repository: hhtrick/HHT-code

# HHT training framework

This directory contains model training, embedding precomputation, inference, article-level baselines and the curated datasets. All commands below assume that the working directory is `train_code/`.

## 3. Datasets and fixed partitions

Each main dataset is a JSON array at `dataset/{property}/{property}.json`. Entries contain source metadata, `chemical_composition`, `processing_history`, `hierarchical_structure`, `properties`, and two generated-analysis objects. Targets are stored as `properties[property]["value"]`; source metadata and target values are not predictive input fields.

| Property | Train | Validation | Test | Total |
|---|---:|---:|---:|---:|

File: train_code/dataset/E/E.json (part 47 of 204)
[
      "descriptive_text": "The sample consists of an epoxy resin matrix reinforced with 5 wt% carbon nanotubes, specifically functionalized (9,9) single-walled carbon nanotubes. This nanocomposite system was modeled using molecular dynamics simulations via LAMMPS software employing the REBO potential within an NVT ensemble at 300 K. The hierarchical structure features a representative volume element containing a single functionalized CNT embedded in the epoxy matrix, characterized by an interphase region established through four transverse covalent bonds and van der Waals interactions. The mechanical properties were evaluated by applying a constant velocity strain under periodic boundary conditions, with the Young's modulus derived from the linear region of the resulting stress-strain curve.",
      "reasoning_analysis": "Increasing Factors: The incorporation of carbon nanotubes provides a high-stiffness reinforcement phase relative to the epoxy matrix, while the four transverse covalent bonds in the interphase region enhance stress transfer efficiency between the filler and the polymer. Decreasing Factors: The chemical functionalization required to establish these covalent bonds introduces defects into the CNT sidewalls, disrupting the pristine sp2 carbon lattice and significantly degrading the intrinsic axial stiffness of the nanotube, a condition explicitly highlighted as the case corresponding to the highest reduction in CNT modulus. Dominant Factor: The structural integrity of the reinforcement phase qualitatively dominates the behavior; although interphase bonding improves load transfer, the severe lattice disruption caused by the specific functionalization strategy compromises the primary load-bearing capacity of the nanotubes, thereby limiting the overall Young's modulus relative to composites containing pristine or less defective nanotubes."
    },
    "analysis_without_hierarchical_structure": {
      "descriptive_text": "The material system comprises an epoxy resin matrix reinforced with 5 wt% carbon nanotube filler. This nanocomposite was modeled using molecular dynamics simulations within the LAMMPS software environment, employing the REBO potential under an NVT ensemble at 300 K. The representative volume element featured functionalized (9,9) carbon nanotubes integrated with four transverse covalent bonds under periodic boundary conditions. Mechanical properties were evaluated by applying a constant velocity strain, where the Young's modulus was determined from the linear elastic region of the generated stress-strain curve.",
      "reasoning_analysis": "Increasing Factors: The incorporation of carbon nanotubes, known for their exceptional intrinsic stiffness, acts as a rigid reinforcement phase within the softer epoxy matrix, theoretically driving the Young's modulus upward according to composite mechanics principles. Additionally, the processing history indicates functionalization with transverse covalent bonds, which significantly improves interfacial stress transfer efficiency compared to non-bonded interfaces, allowing the high modulus of the nanotubes to be more effectively utilized. Decreasing Factors: The covalent functionalization process inherently introduces structural defects into the carbon nanotube lattice, which can degrade the intrinsic mechanical properties of the filler itself. Furthermore, the simulation conditions at 300 K may place the epoxy matrix above its glass transition temperature depending on the specific crosslink density, potentially resulting in a softer matrix contribution that limits the overall composite stiffness. Dominant Factor: The high aspect ratio and extreme intrinsic modulus of the carbon nanotubes, combined with the enhanced load transfer capability provided by the covalent interfacial bonds, qualitatively dominate the mechanical behavior. Despite potential defect-induced reductions in filler stiffness, the transition from weak van der Waals interactions to strong covalent bonding ensures that the reinforcement effect outweighs the matrix compliance, leading to a net increase in the composite Young's modulus relative to the neat epoxy."
    }
  },
  {
    "doi": "10.1002/adma.201200877",
    "title": "Infl uence of Polymer Elasticity on the Formation of Non-Cracking Honeycomb Films",
    "year": 2012,
    "chemical_composition": {
      "repeat_unit_psmiles": null,
      "monomers": [
        {
          "name": "Methyl methacrylate",
          "smiles": "CC(=C)C(=O)OC",
          "ratio_value": 26,
          "ratio_unit": "repeat unit ratio"
        },
        {
          "name": "Methyl acrylate",
          "smiles": "C=CC(=O)OC",
          "ratio_value": 4,
          "ratio_unit": "repeat unit ratio"
        }
      ],
      "additives": [],
      "is_homopolymer": false
    },
    "processing_history": "Synthesized via ATRP using beta-CD initiator, CuBr, PMDETA in toluene at 60 °C for 10 h. Films prepared by static casting from chloroform solution (5 mg/mL) at 30 °C and 70% RH. Young's modulus measured by AFM.",
    "hierarchical_structure": "Star polymer architecture with beta-cyclodextrin core. Honeycomb (HC) porous films with thickness ca. 2 μm.",
    "properties": {
      "E": {
        "value": [
          5.23
        ],
        "unit": "GPa"
      }
    },
    "analysis_with_hierarchical_structure": {
      "descriptive_text": "The sample comprises a star-shaped copolymer architecture featuring a beta-cyclodextrin core, synthesized via atom transfer radical polymerization using CuBr and PMDETA in toluene at 60 °C for 10 hours. The chemical composition consists of methyl methacrylate and methyl acrylate monomers with a repeat unit ratio of 26:4, respectively. Following synthesis, honeycomb porous films with a thickness of approximately 2 μm were prepared by static casting from a 5 mg/mL chloroform solution at 30 °C under 70% relative humidity. The Young's modulus of these structured films was subsequently characterized using atomic force microscopy.",
      "reasoning_analysis": "Increasing Factors: The high proportion of methyl methacrylate units provides a rigid glassy backbone at room temperature, intrinsically supporting a higher modulus compared to rubbery polymers. Additionally, the star polymer architecture centered on a beta-cyclodextrin core introduces topological constraints that may restrict chain mobility and enhance local stiffness relative to linear chains. Decreasing Factors: The incorporation of methyl acrylate comonomers introduces flexible segments with a lower glass transition temperature, which tends to reduce the overall stiffness of the polymer matrix. More significantly, the hierarchical structure specifies honeycomb porous films; the presence of voids drastically reduces the effective load-bearing cross-sectional area, leading to a substantial decrease in the measured Young's modulus compared to a bulk solid film. The static casting at high relative humidity likely exacerbated pore formation via the breath figure mechanism. Dominant Factor: While the PMMA-rich composition establishes a stiff material baseline, the macroscopic porosity inherent to the honeycomb structure is the dominant factor. The volume fraction of air voids qualitatively overwhelms the intrinsic stiffness contributions of the polymer chemistry and architecture, resulting in a significantly lower effective Young's modulus than would be observed in a non-porous bulk sample of the same composition."
    },
    "analysis_without_hierarchical_structure": {
      "descriptive_text": "The sample consists of a copolymer derived from methyl methacrylate and methyl acrylate monomers with a repeat unit ratio of 26 to 4, respectively. The polymer was synthesized via atom transfer radical polymerization (ATRP) utilizing a beta-cyclodextrin initiator, CuBr, and PMDETA in toluene at 60 °C for 10 hours. Following synthesis, films were prepared by static casting from a 5 mg/mL chloroform solution at 30 °C under 70% relative humidity, and the Young's modulus was subsequently characterized using atomic force microscopy.",
      "reasoning_analysis": "Increasing Factors: The high molar fraction of methyl methacrylate introduces bulky alpha-methyl groups that restrict backbone rotation through steric hindrance, significantly increasing chain stiffness and establishing a glassy state at room temperature. Additionally, the use of a beta-cyclodextrin initiator suggests a star-like architecture where the rigid cyclic oligosaccharide core acts as a multifunctional junction point, potentially enhancing the macroscopic stiffness through topological constraints and reduced chain end mobility. Decreasing Factors: The incorporation of methyl acrylate, which lacks the alpha-methyl steric barrier, introduces flexible segments that lower the overall glass transition temperature and reduce modulus relative to a pure polymethyl methacrylate homopolymer. Furthermore, the film casting process conducted at 70% relative humidity introduces the risk of moisture absorption, where water molecules act as effective plasticizers by increasing free volume and screening intermolecular dipole-dipole interactions between ester groups, thereby depressing the Young's modulus, while the surface-sensitive nature of AFM measurement may capture a lower modulus due to enhanced surface chain mobility. Dominant Factor: The intrinsic rigidity conferred by the predominant methyl methacrylate composition is the dominant factor, as it ensures the material remains in a glassy state at room temperature, establishing a high baseline modulus that supersedes the softening effects of the minor acrylate component and processing-induced plasticization."
    }
  },
  {
    "doi": "10.1002/pc.27532",
    "title": "Investigation of Young's modulus of defective graphene-reinforced epoxy at different weight ratios by molecular dynamics",
    "year": 2023,
    "chemical_composition": {
      "repeat_unit_psmiles": null,
      "monomers": [
        {
          "name": "DGEBA",
          "smiles": "CC(C)(c1ccc(OCC2CO2)cc1)c1ccc(OCC2CO2)cc1",
          "ratio_value": 66.67,
          "ratio_unit": "mol%"
        },
        {
          "name": "DETDA",
          "smiles": "Cc1c(N)c(CC)c(N)c(CC)c1",
          "ratio_value": 33.33,
          "ratio_unit": "mol%"
        }
      ],
      "additives": [
        {
          "name": "DV Defective Graphene",
          "type": "filler",
          "amount_value": 2.0,
          "amount_unit": "wt%"
        }
      ],
      "is_homopolymer": false
    },
    "processing_history": "Molecular dynamics (MD) simulation using Materials Studio and LAMMPS. COMPASS force field. Crosslinking via heuristic protocol (80% ratio). Equilibrated at 300 K, 1 atm (NVT/NPT). Young's modulus calculated using Constant Strain Minimization method.",
    "hierarchical_structure": "Amorphous crosslinked epoxy matrix with dispersed Double Vacancy (DV) defective graphene sheets (non-periodic).",
    "properties": {
      "E": {
        "value": [
          2.98
        ],
        "unit": "GPa"
      }
    },
    "analysis_with_hierarchical_structure": {
      "descriptive_text": "The system models an amorphous crosslinked epoxy matrix composed of Diglycidyl ether of bisphenol A (DGEBA) and Diethyl toluene diamine (DETDA) monomers at a molar ratio of approximately 2:1, incorporated with 2.0 wt% Double Vacancy (DV) defective graphene sheets. This computational structure was generated via Molecular Dynamics simulations using the COMPASS force field within Materials Studio and LAMMPS, employing a heuristic protocol to establish an 80% crosslinking ratio. Following equilibration at 300 K and 1 atm under NVT/NPT ensembles, the Young's modulus was determined using the Constant Strain Minimization method.",
      "reasoning_analysis": "Increasing Factors: The formation of a covalently crosslinked network between DGEBA and DETDA restricts polymer chain mobility, significantly enhancing stiffness relative to linear counterparts. The presence of aromatic rings in both monomer structures introduces backbone rigidity, while the incorporation of graphene sheets adds a high-modulus filler phase that reinforces the matrix through load transfer mechanisms. Decreasing Factors: The Double Vacancy defects within the graphene lattice reduce the intrinsic stiffness of the filler compared to pristine graphene, limiting the maximum reinforcement efficiency. Additionally, the ethyl side groups on the DETDA hardener introduce localized flexibility, and the amorphous nature of the matrix implies higher free volume compared to a crystalline structure. The 80% crosslinking ratio, while substantial, indicates incomplete network formation compared to a theoretical 100% conversion, which may slightly lower the modulus. Dominant Factor: The rigid aromatic epoxy network established by the 80% crosslinking density serves as the primary determinant of the material's baseline stiffness, qualitatively dominating the mechanical response due to the relatively low filler loading (2.0 wt%). While the graphene filler provides reinforcement, the matrix properties dictate the overall modulus magnitude, with the filler defects serving as a secondary constraint on the composite enhancement."
    },
    "analysis_without_hierarchical_structure": {
      "descriptive_text": "The sample comprises a crosslinked epoxy-amine network formed from Diglycidyl ether of bisphenol A (DGEBA) and Diethyl toluene diamine (DETDA) monomers at molar ratios of 66.67% and 33.33%, respectively, reinforced with 2.0 wt% DV Defective Graphene filler. The material system was generated via Molecular Dynamics simulations using the COMPASS force field within Materials Studio and LAMMPS, employing a heuristic crosslinking protocol to achieve an 80% conversion ratio. Following network formation, the system was equilibrated at 300 K and 1 atm under NVT and NPT ensembles, and the Young's modulus was subsequently determined using the Constant Strain Minimization method.",
      "reasoning_analysis": "Increasing Factors: The presence of rigid aromatic rings within the DGEBA monomer structure significantly restricts backbone flexibility, intrinsically raising the Young's modulus. Furthermore, the formation of a crosslinked thermoset network via the 80% heuristic protocol introduces topological constraints that limit chain segment mobility, while the incorporation of high-stiffness graphene filler provides reinforcement through load transfer mechanisms. Decreasing Factors: The use of defective graphene rather than pristine graphene introduces structural imperfections that may reduce the effective aspect ratio and interfacial stress transfer efficiency, thereby limiting the reinforcement potential. Additionally, the aliphatic ethyl groups on the DETDA hardener introduce localized flexibility compared to purely aromatic amines, and the incomplete 80% crosslinking density leaves unreacted groups that act as network defects, reducing the overall structural rigidity. Dominant Factor: The intrinsic rigidity of the aromatic epoxy-amine network combined with the topological constraints of the crosslinked structure qualitatively dominates the modulus behavior, as the matrix properties govern the bulk mechanical response at this low filler loading, although the filler defects and incomplete crosslinking prevent the modulus from reaching the theoretical maximum of a pristine, fully cured composite."
    }
  },
  {
    "doi": "10.1002/pc.27532",
    "title": "Investigation of Young's modulus of defective graphene-reinforced epoxy at different weight ratios by molecular dynamics",
    "year": 2023,
    "chemical_composition": {
      "repeat_unit_psmiles": null,
      "monomers": [
        {
          "name": "DGEBA",
          "smiles": "CC(C)(c1ccc(OCC2CO2)cc1)c1ccc(OCC2CO2)cc1",
          "ratio_value": 66.67,
          "ratio_unit": "mol%"
        },
        {
          "name": "DETDA",
          "smiles": "Cc1c(N)c(CC)c(N)c(CC)c1",
          "ratio_value": 33.33,
          "ratio_unit": "mol%"
        }
      ],
      "additives": [
        {
          "name": "SW Defective Graphene",
          "type": "filler",
          "amount_value": 1.0,
          "amount_unit": "wt%"
        }
      ],
      "is_homopolymer": false
    },
    "processing_history": "Molecular dynamics (MD) simulation using Materials Studio and LAMMPS. COMPASS force field. Crosslinking via heuristic protocol (80% ratio). Equilibrated at 300 K, 1 atm (NVT/NPT). Young's modulus calculated using Constant Strain Minimization method.",
    "hierarchical_structure": "Amorphous crosslinked epoxy matrix with dispersed Stone-Wales (SW) defective graphene sheets (non-periodic).",
    "properties": {
      "E": {
        "value": [
          2.85
        ],
        "unit": "GPa"
      }
    },
    "analysis_with_hierarchical_structure": {
      "descriptive_text": "The sample comprises an amorphous crosslinked epoxy-amine network synthesized from Diglycidyl ether of bisphenol A (DGEBA) and Diethyl toluene diamine (DETDA) monomers with a molar composition of 66.67% and 33.33%, respectively. This matrix is nanocomposited with 1.0 wt% Stone-Wales defective graphene sheets dispersed non-periodically within the structure. The system was constructed via Molecular Dynamics simulations using Materials Studio and LAMMPS with the COMPASS force field, employing a heuristic crosslinking protocol to achieve an 80% conversion ratio followed by equilibration at 300 K and 1 atm under NVT/NPT ensembles. Mechanical characterization was performed computationally using the Constant Strain Minimization method to derive the Young's modulus.",
      "reasoning_analysis": "Increasing Factors: The presence of rigid aromatic rings within both the DGEBA and DETDA monomers restricts segmental mobility, inherently driving the Young's modulus higher. Furthermore, the formation of a covalently crosslinked network at an 80% conversion ratio significantly constrains chain motion, while the incorporation of graphene sheets, known for their exceptional intrinsic stiffness, acts as a reinforcing phase that load-transfers stress effectively. Decreasing Factors: The introduction of Stone-Wales defects within the graphene lattice disrupts the sp2 bonding structure, reducing the intrinsic modulus of the filler compared to pristine graphene. Additionally, the incomplete crosslinking leaves unreacted functional groups and dangling chain ends that increase free volume and compliance, and the overall amorphous nature of the matrix lacks the reinforcing contribution of crystalline domains. Dominant Factor: The high intrinsic stiffness of the graphene nanofiller combined with the rigid, covalently bonded epoxy-amine network architecture qualitatively dominates the mechanical response, suggesting that the reinforcement and crosslink density effects outweigh the softening contributions from the topological defects and incomplete conversion."
    },
    "analysis_without_hierarchical_structure": {
      "descriptive_text": "The sample consists of a crosslinked epoxy-amine network synthesized from Diglycidyl ether of bisphenol A (DGEBA) and Diethyl toluene diamine (DETDA) monomers at a molar ratio of approximately 2:1, reinforced with 1.0 wt% SW Defective Graphene filler. This system was modeled using molecular dynamics simulations utilizing the COMPASS force field within Materials Studio and LAMMPS environments, where crosslinking was achieved via a heuristic protocol reaching an 80% conversion ratio. Following equilibration at 300 K and 1 atm under NVT/NPT ensembles, the Young's modulus was determined using the Constant Strain Minimization method.",
      "reasoning_analysis": "Increasing Factors: The presence of rigid aromatic rings within the DGEBA monomer structure provides inherent backbone stiffness, while the formation of a three-dimensional covalently crosslinked network via the reaction with DETDA significantly restricts segmental chain mobility, thereby driving the Young's modulus higher. Furthermore, the inclusion of SW Defective Graphene introduces a high-modulus nanofiller that reinforces the matrix through load transfer mechanisms. Decreasing Factors: The heuristic crosslinking protocol limited to an 80% conversion ratio implies an incomplete network structure with potential dangling chains or unreacted functionalities, which reduces the overall crosslink density compared to a fully cured system and may lower the modulus. Additionally, structural defects within the graphene filler could diminish its theoretical reinforcement efficiency relative to pristine graphene. Dominant Factor: The establishment of the three-dimensional crosslinked thermoset network serves as the dominant factor, fundamentally transforming the material from a viscous liquid mixture to a rigid solid; despite the incomplete crosslinking, the combined effect of the aromatic backbone rigidity and the composite reinforcement from the graphene filler qualitatively dictates an increased Young's modulus characteristic of glassy epoxy nanocomposites."
    }
  },
  {
    "doi": "10.1002/adma.201200877",
    "title": "Infl uence of Polymer Elasticity on the Formation of Non-Cracking Honeycomb Films",
    "year": 2012,
    "chemical_composition": {
      "repeat_unit_psmiles": null,
      "monomers": [
        {
          "name": "Methyl methacrylate",
          "smiles": "CC(=C)C(=O)OC",
          "ratio_value": 22,
          "ratio_unit": "repeat unit ratio"
        },
        {
          "name": "Methyl acrylate",
          "smiles": "C=CC(=O)OC",
          "ratio_value": 4,
          "ratio_unit": "repeat unit ratio"
        }
      ],
      "additives": [],
      "is_homopolymer": false
    },
    "processing_history": "Synthesized via ATRP using beta-CD initiator, CuBr, PMDETA in toluene at 60 °C for 10 h. Films prepared by static casting from chloroform solution (5 mg/mL) at 30 °C and 70% RH. Young's modulus measured by AFM.",
    "hierarchical_structure": "Star polymer architecture with beta-cyclodextrin core. Honeycomb (HC) porous films with thickness ca. 2 μm.",
    "properties": {
      "E": {
        "value": [
          5.2
        ],
        "unit": "GPa"
      }
    },
    "analysis_with_hierarchical_structure": {
      "descriptive_text": "The sample comprises a star-shaped copolymer synthesized via atom transfer radical polymerization (ATRP) utilizing a beta-cyclodextrin initiator, CuBr, and PMDETA in toluene at 60 °C. The chemical composition consists of methyl methacrylate and methyl acrylate monomers with a repeat unit ratio of 22 to 4, respectively. Following synthesis, honeycomb porous films with a thickness of approximately 2 μm were fabricated by static casting from a 5 mg/mL chloroform solution at 30 °C and 70% relative humidity. The Young's modulus of the resulting structured films was characterized using atomic force microscopy (AFM).",
      "reasoning_analysis": "Increasing Factors: The high proportion of methyl methacrylate units introduces alpha-methyl side groups that impose steric hindrance, restricting backbone rotation and enhancing the intrinsic stiffness of the polymer matrix in the glassy state. Additionally, the beta-cyclodextrin core serves as a rigid, cyclic oligosaccharide anchor point that may reinforce the local structure around the star center. Decreasing Factors: The incorporation of methyl acrylate comonomers, which lack the alpha-methyl group, increases backbone flexibility relative to pure poly(methyl methacrylate). The star polymer architecture typically exhibits a lower entanglement density compared to linear chains of equivalent molecular weight, potentially reducing resistance to deformation. Most critically, the processing history involving static casting at 70% relative humidity induces a breath-figure mechanism, resulting in a honeycomb porous morphology that significantly reduces the effective load-bearing cross-sectional area. Dominant Factor: While the MMA-rich composition provides a stiff glassy matrix, the hierarchical honeycomb porous structure is the dominant factor governing the effective Young's modulus. The presence of substantial void volume inherent to the porous film architecture qualitatively dictates a significant reduction in the macroscopic modulus compared to a dense, non-porous film of the same chemical composition."
    },
    "analysis_without_hierarchical_structure": {
      "descriptive_text": "This material is a copolymer composed of methyl methacrylate and methyl acrylate with a repeat unit ratio of 22 to 4, respectively. It was synthesized via atom transfer radical polymerization using a beta-cyclodextrin initiator with a CuBr and PMDETA catalyst system in toluene at 60 °C for 10 hours. Films were prepared by static casting from a 5 mg/mL chloroform solution at 30 °C under 70% relative humidity, and the Young's modulus was subsequently characterized using Atomic Force Microscopy.",
      "reasoning_analysis": "Increasing Factors: The high proportion of methyl methacrylate units provides a rigid backbone structure due to the steric hindrance of the alpha-methyl group, which restricts segmental motion and intrinsically drives the Young's modulus higher. Additionally, the incorporation of the beta-cyclodextrin initiator introduces rigid cyclic oligosaccharide structures into the polymer architecture, potentially acting as restrictive nodes that further enhance stiffness. Decreasing Factors: The presence of methyl acrylate comonomers introduces flexible segments lacking the alpha-methyl substitution, which lowers the overall chain stiffness compared to a pure poly(methyl methacrylate) homopolymer. Furthermore, the processing history involving film casting at 70% relative humidity creates a significant risk of moisture absorption or micro-void formation via the breath-figure mechanism, both of which act as defects that reduce the effective load-bearing cross-section and depress the modulus. Dominant Factor: While the MMA-rich composition establishes a stiff intrinsic baseline, the processing condition of high humidity during solvent casting is the dominant factor. The likely introduction of moisture-induced plasticization or morphological porosity qualitatively overrides the intrinsic rigidity of the copolymer backbone, leading to a net reduction in the measured Young's modulus relative to a sample processed under dry conditions."
    }
  },
  {
    "doi": "10.1002/adma.201200877",
    "title": "Infl uence of Polymer Elasticity on the Formation of Non-Cracking Honeycomb Films",
    "year": 2012,
    "chemical_composition": {
      "repeat_unit_psmiles": null,
      "monomers": [
        {
          "name": "Methyl methacrylate",
          "smiles": "CC(=C)C(=O)OC",
          "ratio_value": 20,
          "ratio_unit": "repeat unit ratio"
        },
        {
          "name": "Methyl acrylate",
          "smiles": "C=CC(=O)OC",
          "ratio_value": 5,
          "ratio_unit": "repeat unit ratio"
        }
      ],
      "additives": [],
      "is_homopolymer": false
    },
    "processing_history": "Synthesized via ATRP using beta-CD initiator, CuBr, PMDETA in toluene at 60 °C for 10 h. Films prepared by static casting from chloroform solution (5 mg/mL) at 30 °C and 70% RH. Young's modulus measured by AFM.",
    "hierarchical_structure": "Star polymer architecture with beta-cyclodextrin core. Honeycomb (HC) porous films with thickness ca. 2 μm.",
    "properties": {
      "E": {
        "value": [
          5.15
        ],
        "unit": "GPa"
      }
    },
    "analysis_with_hierarchical_structure": {
      "descriptive_text": "The sample comprises a star-shaped copolymer synthesized via atom transfer radical polymerization (ATRP) using a beta-cyclodextrin initiator, CuBr, and PMDETA in toluene at 60 °C, consisting of methyl methacrylate and methyl acrylate monomers with a repeat unit ratio of 20:5. Processed into honeycomb porous films with a thickness of approximately 2 μm, the material was prepared by static casting from a 5 mg/mL chloroform solution at 30 °C and 70% relative humidity, followed by Young's modulus characterization using atomic force microscopy (AFM).",
      "reasoning_analysis": "Increasing Factors: The high proportion of methyl methacrylate units provides intrinsic backbone rigidity due to steric hindrance from the alpha-methyl group, which restricts segmental rotation and enhances stiffness. Additionally, the star polymer architecture centered on a beta-cyclodextrin core may impose topological constraints that limit chain mobility near the core, potentially contributing to higher local modulus. Decreasing Factors: The incorporation of methyl acrylate introduces flexible segments lacking alpha-methyl substitution, which lowers the intrinsic stiffness relative to pure poly(methyl methacrylate). Most critically, the honeycomb porous morphology generated during static casting at high humidity introduces substantial void volume, drastically reducing the effective load-bearing cross-sectional area and compliance of the film. Dominant Factor: While the MMA-rich composition establishes a stiff baseline for the polymer phase itself, the hierarchical honeycomb porous structure is the dominant factor, qualitatively reducing the effective Young's modulus of the film significantly compared to a dense bulk counterpart due to the mechanical compliance introduced by the periodic voids."
    },
    "analysis_without_hierarchical_structure": {
      "descriptive_text": "The sample consists of a poly(methyl methacrylate-co-methyl acrylate) copolymer synthesized via atom transfer radical polymerization using a beta-cyclodextrin initiator, CuBr, and PMDETA in toluene at 60 °C for 10 hours. Films were prepared by static casting from a 5 mg/mL chloroform solution at 30 °C under 70% relative humidity, and the Young's modulus was characterized using Atomic Force Microscopy.",
      "reasoning_analysis": "Increasing Factors: The chemical composition is predominantly methyl methacrylate, which contains bulky ester side groups that restrict backbone rotation and increase chain stiffness, intrinsically driving the Young's modulus higher. Additionally, the atom transfer radical polymerization synthesis suggests a controlled architecture with narrow dispersity, which can facilitate efficient chain packing compared to conventional methods, supporting structural rigidity. Decreasing Factors: The incorporation of methyl acrylate comonomers introduces flexible segments into the backbone that lower the overall stiffness compared to a pure poly(methyl methacrylate) homopolymer. Critically, the processing history involves film casting at 70% relative humidity; this high moisture environment during solvent evaporation can induce phase separation or micro-void formation and potential water absorption, both of which act to significantly reduce the effective Young's modulus. Dominant Factor: While the methyl methacrylate-rich composition establishes an inherently rigid baseline, the high relative humidity during the static casting process is the dominant factor qualitatively influencing the final modulus, as the potential introduction of porosity or moisture plasticization typically overrides the intrinsic material stiffness, leading to a reduced modulus relative to films processed under dry conditions."
    }
  },
  {
    "doi": null,
    "title": "Characterizing nanotube–polymer interaction using molecular dynamics simulation",
    "year": 2015,
    "chemical_composition": {
      "repeat_unit_psmiles": null,
      "monomers": [
        {
          "name": "Epoxy resin",
          "smiles": null,
          "ratio_value": null,
          "ratio_unit": null
        }
      ],
      "additives": [
        {
          "name": "Carbon nanotube",
          "type": "filler",
          "amount_value": 5,
          "amount_unit": "wt%"
        }
      ],
      "is_homopolymer": false
    },
    "processing_history": "MD simulation using LAMMPS software, REBO potential, NVT ensemble at 300 K. RVE with functionalized (9,9) CNT with 6 transverse covalent bonds. Periodic boundary conditions. Constant velocity strain applied. Young's modulus measured from linear region of stress-strain curve.",
    "hierarchical_structure": "Single functionalized (9,9) CNT embedded in epoxy matrix. 5 wt% CNT. Interphase region with 6 transverse covalent bonds and vdW interactions. Case corresponding to highest reduction in CNT modulus.",
    "properties": {
      "E": {
        "value": [
          31.0
        ],
        "unit": "GPa"
      }
    },
    "analysis_with_hierarchical_structure": {
      "descriptive_text": "The sample consists of an epoxy resin matrix reinforced with 5 wt% carbon nanotubes, specifically modeled as a single functionalized (9,9) CNT embedded within the polymer network. This nanocomposite system was characterized via molecular dynamics simulations using LAMMPS software with the REBO potential under an NVT ensemble at 300 K, employing periodic boundary conditions within a representative volume element. The hierarchical structure features an interphase region defined by six transverse covalent bonds and van der Waals interactions between the CNT and the matrix, representing a specific case associated with the highest reduction in CNT modulus during constant velocity strain application.",
      "reasoning_analysis": "Increasing Factors: The incorporation of 5 wt% carbon nanotubes into the epoxy matrix generally increases the Young's modulus due to the exceptionally high intrinsic stiffness of the CNT filler compared to the polymer matrix. Additionally, the presence of six transverse covalent bonds within the interphase region enhances stress transfer efficiency between the matrix and the filler, which typically supports a higher composite modulus relative to non-bonded interfaces. Decreasing Factors: The functionalization required to establish covalent bonding introduces structural defects into the (9,9) CNT lattice, disrupting the sp2 carbon network and significantly degrading the intrinsic mechanical integrity of the nanotube. The input data explicitly identifies this configuration as corresponding to the highest reduction in CNT modulus, indicating that the chemical modification compromises the filler's stiffness. Furthermore, the compliant nature of the epoxy matrix dilutes the overall stiffness compared to the pure filler. Dominant Factor: Although the high aspect ratio and intrinsic stiffness of CNTs usually dominate the composite behavior, the structural damage induced by the functionalization process is the dominant factor in this specific sample. The severe degradation of the CNT's intrinsic modulus due to defect formation qualitatively outweighs the benefits of improved interfacial load transfer, leading to a net reduction in reinforcement efficiency compared to pristine CNT composites."
    },
    "analysis_without_hierarchical_structure": {
      "descriptive_text": "The sample consists of an epoxy resin matrix reinforced with 5 wt% carbon nanotube filler. The material system was modeled using molecular dynamics simulations performed with LAMMPS software employing the REBO potential within an NVT ensemble at 300 K. The simulation cell was constructed as a representative volume element containing functionalized (9,9) carbon nanotubes featuring six transverse covalent bonds, subjected to periodic boundary conditions. Mechanical characterization was conducted by applying a constant velocity strain, with the Young's modulus derived from the linear region of the resulting stress-strain curve.",
      "reasoning_analysis": "Increasing Factors: The incorporation of carbon nanotubes provides a substantial reinforcement effect due to their exceptionally high intrinsic axial stiffness compared to the epoxy matrix. Additionally, the processing history specifies the presence of six transverse covalent bonds on the functionalized (9,9) CNTs, which enhances interfacial load transfer efficiency between the filler and the matrix, thereby driving the composite Young's modulus upward. Decreasing Factors: The epoxy resin matrix itself possesses a relatively low modulus compared to the carbon filler, acting as a compliant phase that limits the overall stiffness of the composite. Furthermore, the chemical functionalization required to create the transverse covalent bonds introduces structural defects into the CNT lattice by converting sp2 hybridized carbon atoms to sp3, which slightly degrades the intrinsic stiffness of the nanotubes. Dominant Factor: The high aspect ratio and intrinsic rigidity of the carbon nanotubes, coupled with the improved stress transfer mechanism provided by the covalent interfacial bonding, qualitatively dominate over the compliance of the epoxy matrix and the minor stiffness reduction due to functionalization defects, resulting in a net enhancement of the Young's modulus relative to the neat resin."
    }
  },
  {
    "doi": "10.1002/pc.27532",
    "title": "Investigation of Young's modulus of defective graphene-reinforced epoxy at different weight ratios by molecular dynamics",
    "year": 2023,
    "chemical_composition": {
      "repeat_unit_psmiles": null,
      "monomers": [
        {
          "name": "DGEBA",
          "smiles": "CC(C)(c1ccc(OCC2CO2)cc1)c1ccc(OCC2CO2)cc1",
          "ratio_value": 66.67,
          "ratio_unit": "mol%"
        },
        {
          "name": "DETDA",
          "smiles": "Cc1c(N)c(CC)c(N)c(CC)c1",
          "ratio_value": 33.33,
          "ratio_unit": "mol%"
        }
      ],
      "additives": [
        {
          "name": "SW Defective Graphene",
          "type": "filler",
          "amount_value": 2.0,
          "amount_unit": "wt%"
        }
      ],
      "is_homopolymer": false
    },
    "processing_history": "Molecular dynamics (MD) simulation using Materials Studio and LAMMPS. COMPASS force field. Crosslinking via heuristic protocol (80% ratio). Equilibrated at 300 K, 1 atm (NVT/NPT). Young's modulus calculated using Constant Strain Minimization method.",
    "hierarchical_structure": "Amorphous crosslinked epoxy matrix with dispersed Stone-Wales (SW) defective graphene sheets (non-periodic).",
    "properties": {
      "E": {
        "value": [
          2.94
        ],
        "unit": "GPa"
      }
    },
    "analysis_with_hierarchical_structure": {
      "descriptive_text": "The sample consists of an amorphous crosslinked epoxy network formed from diglycidyl ether of bisphenol A (DGEBA) and diethyltoluenediamine (DETDA) monomers at molar ratios of 66.67% and 33.33%, respectively. This matrix is reinforced with 2.0 wt% Stone-Wales (SW) defective graphene sheets dispersed non-periodically throughout the structure. The material system was modeled using molecular dynamics simulations employing the COMPASS force field within Materials Studio and LAMMPS, where crosslinking was achieved via a heuristic protocol reaching an 80% conversion ratio. Following equilibration at 300 K and 1 atm under NVT/NPT ensembles, the Young's modulus was determined using the Constant Strain Minimization method.",
