Repository: hhtrick/HHT-code

# HHT training framework

This directory contains model training, embedding precomputation, inference, article-level baselines and the curated datasets. All commands below assume that the working directory is `train_code/`.

## 3. Datasets and fixed partitions

Each main dataset is a JSON array at `dataset/{property}/{property}.json`. Entries contain source metadata, `chemical_composition`, `processing_history`, `hierarchical_structure`, `properties`, and two generated-analysis objects. Targets are stored as `properties[property]["value"]`; source metadata and target values are not predictive input fields.

| Property | Train | Validation | Test | Total |
|---|---:|---:|---:|---:|

File: train_code/dataset/E/E.json (part 48 of 204)
[
      "reasoning_analysis": "Increasing Factors: The formation of a covalently crosslinked network between DGEBA and DETDA significantly restricts polymer chain segmental mobility, intrinsically driving the Young's modulus higher compared to linear analogs. The presence of rigid aromatic rings in both monomer structures increases the backbone persistence length, further enhancing stiffness. Additionally, the incorporation of 2.0 wt% graphene sheets introduces a high-modulus filler phase that reinforces the matrix through load transfer mechanisms, while the use of the Constant Strain Minimization method calculates the static lattice stiffness, which typically yields higher values than dynamic methods by excluding viscous damping effects. Decreasing Factors: The heuristic crosslinking protocol achieved only 80% conversion, leaving unreacted functional groups that reduce the overall crosslink density compared to a fully cured network, thereby allowing greater segmental freedom and lowering the modulus. The Stone-Wales defects in the graphene sheets disrupt the perfect sp2 carbon lattice, potentially diminishing the reinforcement efficiency relative to pristine graphene. Furthermore, the equilibration at 300 K introduces thermal energy that promotes chain fluctuations, reducing the modulus compared to a 0 K static lattice, and the amorphous nature lacks crystalline domains that could otherwise contribute to stiffness. Dominant Factor: The covalently crosslinked aromatic epoxy network structure qualitatively dominates the final Young's modulus behavior. While the incomplete curing and filler defects introduce reductions, the fundamental transition from linear chains to a three-dimensional network coupled with the rigid aromatic chemistry establishes a high baseline modulus that defines the material's mechanical response, with the graphene acting as a secondary reinforcing agent and the simulation method providing a static upper-bound estimate."
    },
    "analysis_without_hierarchical_structure": {
      "descriptive_text": "The sample comprises a crosslinked epoxy-amine network formed from Diglycidyl ether of bisphenol A (DGEBA) and Diethyl toluene diamine (DETDA) monomers at a molar ratio of 66.67% and 33.33%, respectively. This matrix is reinforced with 2.0 wt% Stone-Wales defective graphene filler. The system was modeled using Molecular Dynamics simulations with the COMPASS force field in Materials Studio and LAMMPS, utilizing a heuristic crosslinking protocol to achieve an 80% conversion ratio. Following network formation, the structure was equilibrated at 300 K and 1 atm under NVT and NPT ensembles, and the Young's modulus was determined using the Constant Strain Minimization method.",
      "reasoning_analysis": "Increasing Factors: The formation of a covalently crosslinked thermoset network significantly restricts polymer chain segmental mobility, intrinsically driving the Young's modulus higher compared to linear analogues. The rigid bisphenol A structures within the DGEBA backbone contribute to inherent chain stiffness, while the incorporation of graphene-based fillers introduces a high-modulus phase that reinforces the matrix through load transfer mechanisms. Additionally, the 80% crosslinking density ensures a substantial network connectivity that resists deformation. Decreasing Factors: The presence of Stone-Wales defects within the graphene lattice disrupts the perfect hexagonal structure, reducing the intrinsic stiffness of the nanofiller compared to pristine graphene and potentially compromising interfacial stress transfer efficiency. Furthermore, the incomplete crosslinking conversion leaves unreacted functional groups that may act as dangling ends or free volume elements, slightly reducing the overall network density and stiffness compared to a fully cured system. Dominant Factor: The establishment of the highly crosslinked epoxy-amine network architecture combined with the reinforcement from the carbon nanofiller qualitatively dominates the mechanical response. Despite the reduction in filler efficiency due to defects and the incomplete curing ratio, the topological constraints imposed by the 3D covalent network and the high aspect ratio of the graphene filler dictate a significantly enhanced Young's modulus relative to uncured or unfilled polymer systems."
    }
  },
  {
    "doi": null,
    "title": "Characterizing nanotube–polymer interaction using molecular dynamics simulation",
    "year": 2015,
    "chemical_composition": {
      "repeat_unit_psmiles": null,
      "monomers": [
        {
          "name": "Epoxy resin",
          "smiles": null,
          "ratio_value": null,
          "ratio_unit": null
        }
      ],
      "additives": [
        {
          "name": "Carbon nanotube",
          "type": "filler",
          "amount_value": 5,
          "amount_unit": "wt%"
        }
      ],
      "is_homopolymer": false
    },
    "processing_history": "MD simulation using LAMMPS software, REBO potential, NVT ensemble at 300 K. RVE with functionalized (9,9) CNT with 6 transverse covalent bonds. Periodic boundary conditions. Constant velocity strain applied. Young's modulus measured from linear region of stress-strain curve.",
    "hierarchical_structure": "Single functionalized (9,9) CNT embedded in epoxy matrix. 5 wt% CNT. Interphase region with 6 transverse covalent bonds and vdW interactions. Case corresponding to lowest reduction in CNT modulus.",
    "properties": {
      "E": {
        "value": [
          31.2
        ],
        "unit": "GPa"
      }
    },
    "analysis_with_hierarchical_structure": {
      "descriptive_text": "The sample comprises an epoxy resin matrix reinforced with 5 wt% carbon nanotubes, specifically utilizing functionalized (9,9) CNTs within a representative volume element. This nanocomposite system was investigated via molecular dynamics simulations using LAMMPS software with the REBO potential in an NVT ensemble at 300 K, employing periodic boundary conditions. The hierarchical structure features a single functionalized CNT embedded in the epoxy matrix, characterized by an interphase region containing six transverse covalent bonds alongside van der Waals interactions. The Young's modulus was derived from the linear region of the stress-strain curve under constant velocity strain, focusing on the specific case corresponding to the lowest reduction in CNT modulus.",
      "reasoning_analysis": "Increasing Factors: The inclusion of carbon nanotubes introduces a filler with an intrinsic stiffness orders of magnitude higher than the epoxy matrix, significantly reinforcing the composite material. The presence of six transverse covalent bonds at the interphase improves load transfer efficiency between the matrix and the CNT compared to purely van der Waals interactions, allowing the high modulus of the nanotube to be more effectively utilized. Additionally, the 5 wt% loading fraction ensures a sufficient volume fraction of the high-modulus phase to influence the bulk properties. Decreasing Factors: The chemical functionalization necessary to form the covalent interphase bonds introduces defects into the CNT lattice, converting sp2 hybridized carbon to sp3, which degrades the intrinsic Young's modulus of the nanotube itself relative to a pristine structure. Furthermore, the epoxy matrix is mechanically compliant compared to the CNTs, and its majority volume fraction dilutes the overall stiffness of the composite relative to the filler. Dominant Factor: Despite the intrinsic stiffness reduction caused by functionalization defects, the exceptional mechanical properties of the (9,9) CNTs combined with the enhanced interfacial stress transfer qualitatively dominate the composite behavior. The specific selection of the case with the lowest reduction in CNT modulus indicates that the preservation of the nanotube's structural integrity allows the reinforcement mechanism to outweigh the softening effects of the matrix and functionalization, leading to a net enhancement in Young's modulus relative to the neat epoxy system."
    },
    "analysis_without_hierarchical_structure": {
      "descriptive_text": "The sample comprises an epoxy resin matrix reinforced with 5 wt% carbon nanotube filler. The system was modeled using molecular dynamics simulations via LAMMPS software employing the REBO potential within an NVT ensemble at 300 K. A representative volume element was constructed containing functionalized (9,9) carbon nanotubes featuring six transverse covalent bonds under periodic boundary conditions. Mechanical properties were evaluated by applying a constant velocity strain, with the Young's modulus extracted from the linear region of the stress-strain curve.",
      "reasoning_analysis": "Increasing Factors: The inclusion of 5 wt% carbon nanotubes significantly enhances stiffness due to the exceptionally high intrinsic axial modulus of the nanotube structure compared to the polymer matrix. Furthermore, the presence of six transverse covalent bonds indicates functionalization that strengthens the interfacial adhesion between the filler and the epoxy resin, facilitating efficient stress transfer and restricting matrix segmental mobility near the interface. Decreasing Factors: The chemical functionalization required to establish the transverse covalent bonds introduces sp3 defects into the carbon nanotube lattice, which can locally disrupt the conjugated sp2 network and slightly reduce the intrinsic stiffness of the nanotubes themselves. Additionally, the amorphous epoxy matrix inherently exhibits lower stiffness compared to crystalline materials, setting a lower baseline for the composite behavior. Dominant Factor: The reinforcement effect provided by the high-aspect-ratio carbon nanotubes combined with the improved interfacial load transfer from covalent bonding qualitatively dominates the mechanical response. Despite the potential softening from lattice defects, the composite structure is driven toward a higher Young's modulus relative to the neat epoxy resin due to the superior load-bearing capacity of the nanotube network."
    }
  },
  {
    "doi": "10.1002/pc.27532",
    "title": "Investigation of Young's modulus of defective graphene-reinforced epoxy at different weight ratios by molecular dynamics",
    "year": 2023,
    "chemical_composition": {
      "repeat_unit_psmiles": null,
      "monomers": [
        {
          "name": "DGEBA",
          "smiles": "CC(C)(c1ccc(OCC2CO2)cc1)c1ccc(OCC2CO2)cc1",
          "ratio_value": 66.67,
          "ratio_unit": "mol%"
        },
        {
          "name": "DETDA",
          "smiles": "Cc1c(N)c(CC)c(N)c(CC)c1",
          "ratio_value": 33.33,
          "ratio_unit": "mol%"
        }
      ],
      "additives": [
        {
          "name": "Pristine Graphene",
          "type": "filler",
          "amount_value": 4.0,
          "amount_unit": "wt%"
        }
      ],
      "is_homopolymer": false
    },
    "processing_history": "Molecular dynamics (MD) simulation using Materials Studio and LAMMPS. COMPASS force field. Crosslinking via heuristic protocol (80% ratio). Equilibrated at 300 K, 1 atm (NVT/NPT). Young's modulus calculated using Constant Strain Minimization method.",
    "hierarchical_structure": "Amorphous crosslinked epoxy matrix with dispersed pristine graphene sheets (non-periodic).",
    "properties": {
      "E": {
        "value": [
          3.29
        ],
        "unit": "GPa"
      }
    },
    "analysis_with_hierarchical_structure": {
      "descriptive_text": "The sample consists of an amorphous crosslinked epoxy nanocomposite composed of diglycidyl ether of bisphenol A (DGEBA) and diethyl toluene diamine (DETDA) monomers at a molar ratio of 66.67% and 33.33%, respectively, reinforced with 4.0 wt% pristine graphene filler. The hierarchical structure features dispersed graphene sheets within a non-periodic network, generated via molecular dynamics simulations using the COMPASS force field in Materials Studio and LAMMPS. Crosslinking was implemented through a heuristic protocol achieving an 80% conversion ratio, followed by equilibration at 300 K and 1 atm under NVT/NPT ensembles, with the Young's modulus subsequently determined using the Constant Strain Minimization method.",
      "reasoning_analysis": "Increasing Factors: The incorporation of pristine graphene sheets introduces a high-modulus filler phase that significantly reinforces the composite through load transfer mechanisms, while the aromatic rings within the DGEBA backbone provide intrinsic chain stiffness. Furthermore, the formation of a covalently crosslinked network via DETDA curing restricts segmental chain mobility, thereby enhancing the overall rigidity of the matrix. Decreasing Factors: The amorphous nature of the epoxy matrix lacks the long-range order and dense packing associated with crystalline polymers, which typically exhibit higher modulus values. Additionally, the heuristic crosslinking protocol achieved only an 80% conversion ratio, implying the presence of unreacted functional groups and a lower crosslink density compared to a fully cured system, which reduces the network constraints. Dominant Factor: The reinforcement provided by the high-aspect-ratio pristine graphene filler combined with the rigid aromatic epoxy network qualitatively dominates the mechanical response, likely resulting in a significantly elevated Young's modulus compared to the neat polymer, despite the limitations imposed by the incomplete crosslinking conversion and amorphous structure."
    },
    "analysis_without_hierarchical_structure": {
      "descriptive_text": "The sample comprises a crosslinked epoxy-amine network synthesized from Diglycidyl Ether of Bisphenol A (DGEBA) and Diethyl Toluene Diamine (DETDA) monomers at a molar ratio of 66.67% and 33.33%, respectively, reinforced with 4.0 wt% Pristine Graphene filler. The material structure was generated through molecular dynamics simulation using the COMPASS force field, employing a heuristic protocol to achieve an 80% crosslinking ratio. Following equilibration at 300 K and 1 atm under NVT/NPT ensembles, the Young's modulus was determined using the Constant Strain Minimization method.",
      "reasoning_analysis": "Increasing Factors: The presence of rigid aromatic rings within both the DGEBA and DETDA monomer structures inherently restricts chain flexibility, thereby increasing the stiffness of the polymer backbone. Furthermore, the formation of a crosslinked network via the heuristic protocol restricts segmental motion and enhances load-bearing capacity, while the incorporation of 4.0 wt% Pristine Graphene introduces a filler with exceptionally high intrinsic stiffness that reinforces the matrix through load transfer mechanisms. Decreasing Factors: The heuristic crosslinking protocol achieved only an 80% conversion ratio, implying a lower network density compared to a fully cured system, which may reduce the overall structural rigidity. Additionally, the ethyl substituents on the DETDA hardener introduce aliphatic character that offers slightly more conformational freedom than purely aromatic hardeners, potentially lowering the modulus. Dominant Factor: The reinforcement effect provided by the Pristine Graphene filler, combined with the inherent rigidity of the aromatic epoxy-amine network, qualitatively dominates the mechanical response, leading to a higher Young's modulus relative to unfilled or aliphatic epoxy systems despite the incomplete crosslinking density."
    }
  },
  {
    "doi": "10.1002/adma.201200877",
    "title": "Infl uence of Polymer Elasticity on the Formation of Non-Cracking Honeycomb Films",
    "year": 2012,
    "chemical_composition": {
      "repeat_unit_psmiles": "[*]C(C)(C(=O)OC)[*]",
      "monomers": [
        {
          "name": "Methyl methacrylate",
          "smiles": "CC(=C)C(=O)OC",
          "ratio_value": 46,
          "ratio_unit": "repeat unit ratio"
        }
      ],
      "additives": [],
      "is_homopolymer": true
    },
    "processing_history": "Synthesized via ATRP using beta-CD initiator, CuBr, PMDETA in toluene at 60 °C for 10 h. Films prepared by static casting from chloroform solution (5 mg/mL) at 30 °C and 70% RH. Young's modulus measured by AFM.",
    "hierarchical_structure": "Star polymer architecture with beta-cyclodextrin core. Honeycomb (HC) porous films with thickness ca. 2 μm.",
    "properties": {
      "E": {
        "value": [
          5.25
        ],
        "unit": "GPa"
      }
    },
    "analysis_with_hierarchical_structure": {
      "descriptive_text": "The sample consists of a poly(methyl methacrylate) homopolymer synthesized via atom transfer radical polymerization using a beta-cyclodextrin initiator, CuBr, and PMDETA in toluene at 60 °C. This synthesis yields a star polymer architecture centered around a beta-cyclodextrin core. Thin films approximately 2 μm in thickness were prepared by static casting from a 5 mg/mL chloroform solution at 30 °C and 70% relative humidity, resulting in a hierarchical honeycomb porous morphology. The Young's modulus of these structured films was subsequently characterized using Atomic Force Microscopy.",
      "reasoning_analysis": "Increasing Factors: The intrinsic stiffness of the poly(methyl methacrylate) backbone in its glassy state at room temperature provides a high baseline modulus. Additionally, the presence of a rigid beta-cyclodextrin core within the star polymer architecture may contribute localized rigidity at the junction points of the polymer arms. Decreasing Factors: The hierarchical honeycomb porous structure introduces significant void volume, which drastically reduces the effective load-bearing cross-sectional area and creates stress concentrations, leading to a substantial reduction in the macroscopic Young's modulus compared to dense bulk films. Furthermore, the star polymer architecture typically exhibits lower entanglement density compared to linear counterparts of equivalent molecular weight, potentially reducing mechanical integrity. The static casting process at 70% relative humidity, while enabling pore formation, may also trap residual chloroform or moisture, acting as plasticizers that soften the matrix. Dominant Factor: The honeycomb porous morphology is the dominant factor governing the mechanical response. While the chemical composition of PMMA suggests a rigid material, the high void fraction inherent to the breath-figure templated structure qualitatively overrides the intrinsic polymer stiffness, resulting in a significantly compliant film behavior relative to non-porous PMMA."
    },
    "analysis_without_hierarchical_structure": {
      "descriptive_text": "The sample consists of a poly(methyl methacrylate) homopolymer synthesized via atom transfer radical polymerization (ATRP) utilizing a beta-cyclodextrin initiator, CuBr catalyst, and PMDETA ligand in toluene at 60 °C for 10 hours. Following synthesis, films were prepared by static casting from a 5 mg/mL chloroform solution at 30 °C under 70% relative humidity conditions. The Young's modulus of the resulting material was subsequently characterized using Atomic Force Microscopy (AFM).",
      "reasoning_analysis": "Increasing Factors: The inherent chemical composition, specifically the poly(methyl methacrylate) backbone with bulky alpha-methyl and ester side groups, provides intrinsic chain stiffness and restricted segmental mobility at room temperature, which fundamentally drives the Young's modulus higher relative to flexible chain polymers. Additionally, the use of a beta-cyclodextrin initiator creates a star-like architecture with a rigid cyclic core that may locally enhance stiffness through restricted chain ends. Decreasing Factors: The processing history involves film casting at 70% relative humidity, which risks moisture incorporation or void formation during solvent evaporation, acting as stress concentrators that lower the effective modulus. Furthermore, residual ATRP catalyst components or solvent trapped within the film could act as impurities plasticizing the matrix, and the star architecture typically exhibits lower entanglement density compared to linear analogs, reducing load transfer efficiency. Dominant Factor: The intrinsic structural rigidity provided by the PMMA backbone establishes a high baseline modulus for the material in its glassy state; however, the potential introduction of micro-voids or moisture due to the high relative humidity during film casting is the dominant dynamic factor that could cause a qualitative reduction in the measured modulus relative to an ideally dried bulk sample."
    }
  },
  {
    "doi": "10.1002/adma.201200877",
    "title": "Infl uence of Polymer Elasticity on the Formation of Non-Cracking Honeycomb Films",
    "year": 2012,
    "chemical_composition": {
      "repeat_unit_psmiles": "[*]C(C1=CC=CC=C1)[*]",
      "monomers": [
        {
          "name": "Styrene",
          "smiles": "C=CC1=CC=CC=C1",
          "ratio_value": 27,
          "ratio_unit": "repeat unit ratio"
        }
      ],
      "additives": [],
      "is_homopolymer": true
    },
    "processing_history": "Synthesized via ATRP using beta-CD initiator, CuBr, PMDETA in toluene at 60 °C for 10 h. Films prepared by static casting from chloroform solution (5 mg/mL) at 30 °C and 70% RH. Young's modulus measured by AFM.",
    "hierarchical_structure": "Star polymer architecture with beta-cyclodextrin core. Honeycomb (HC) porous films with thickness ca. 2 μm.",
    "properties": {
      "E": {
        "value": [
          5.96
        ],
        "unit": "GPa"
      }
    },
    "analysis_with_hierarchical_structure": {
      "descriptive_text": "The sample comprises a polystyrene star polymer homopolymer synthesized via atom transfer radical polymerization (ATRP) using a beta-cyclodextrin initiator, CuBr, and PMDETA in toluene at 60 °C for 10 hours. The composition features styrene monomers with a repeat unit ratio of 27. Films were fabricated by static casting from a 5 mg/mL chloroform solution at 30 °C and 70% relative humidity, resulting in honeycomb porous structures with a thickness of approximately 2 μm. The Young's modulus was characterized using atomic force microscopy.",
      "reasoning_analysis": "Increasing Factors: The intrinsic stiffness of the polystyrene backbone, derived from the steric hindrance of the pendant phenyl groups, establishes a high baseline modulus for the polymer material in its glassy state. Additionally, the star polymer architecture anchored by a rigid beta-cyclodextrin core restricts segmental mobility near the junction points, potentially enhancing local stiffness relative to linear chains. Decreasing Factors: The honeycomb porous morphology significantly reduces the effective load-bearing cross-sectional area and introduces stress concentrations, drastically lowering the macroscopic Young's modulus. The processing history involving static casting at 70% relative humidity facilitates breath-figure formation, stabilizing these voids, while the relatively low repeat unit ratio may limit inter-chain entanglement density, further compromising mechanical integrity. Dominant Factor: The honeycomb porous structure qualitatively dominates the mechanical response. Despite the inherent rigidity of the polystyrene backbone and the architectural constraints of the star topology, the high void fraction inherent to the porous film dictates a substantially lower effective Young's modulus compared to a dense, non-porous bulk polymer."
    },
    "analysis_without_hierarchical_structure": {
      "descriptive_text": "The sample comprises a polystyrene homopolymer synthesized via atom transfer radical polymerization using a beta-cyclodextrin initiator, CuBr, and PMDETA in toluene at 60 °C. Films were fabricated by static casting from a chloroform solution at 30 °C under 70% relative humidity, and the Young's modulus was subsequently evaluated using Atomic Force Microscopy.",
      "reasoning_analysis": "Increasing Factors: The intrinsic chemical composition of polystyrene features bulky phenyl side groups attached to the carbon backbone, which impose significant steric hindrance and restrict segmental rotation, thereby establishing a high intrinsic stiffness typical of glassy polymers at room temperature. Additionally, the controlled architecture resulting from ATRP synthesis may promote uniform chain packing compared to conventional free radical polymerization, potentially supporting structural integrity. Decreasing Factors: The processing history involves static casting under 70% relative humidity using a volatile solvent like chloroform, which frequently induces evaporative cooling and water condensation, leading to the formation of micro-porous breath figure structures that drastically reduce the effective load-bearing cross-section. Furthermore, residual catalyst species (CuBr) and ligands (PMDETA) from the ATRP process, if not thoroughly removed, can act as impurities that disrupt polymer packing and lower cohesion. Dominant Factor: While the polystyrene backbone provides a rigid baseline, the processing-induced morphological defects, specifically the high likelihood of porosity generated by the high humidity casting conditions, qualitatively dominate the mechanical response by significantly compromising the material density and continuity, leading to a net reduction in Young's modulus relative to a dense, non-porous film."
    }
  },
  {
    "doi": "10.1002/pc.27532",
    "title": "Investigation of Young's modulus of defective graphene-reinforced epoxy at different weight ratios by molecular dynamics",
    "year": 2023,
    "chemical_composition": {
      "repeat_unit_psmiles": null,
      "monomers": [
        {
          "name": "DGEBA",
          "smiles": "CC(C)(c1ccc(OCC2CO2)cc1)c1ccc(OCC2CO2)cc1",
          "ratio_value": 66.67,
          "ratio_unit": "mol%"
        },
        {
          "name": "DETDA",
          "smiles": "Cc1c(N)c(CC)c(N)c(CC)c1",
          "ratio_value": 33.33,
          "ratio_unit": "mol%"
        }
      ],
      "additives": [
        {
          "name": "SV Defective Graphene",
          "type": "filler",
          "amount_value": 4.0,
          "amount_unit": "wt%"
        }
      ],
      "is_homopolymer": false
    },
    "processing_history": "Molecular dynamics (MD) simulation using Materials Studio and LAMMPS. COMPASS force field. Crosslinking via heuristic protocol (80% ratio). Equilibrated at 300 K, 1 atm (NVT/NPT). Young's modulus calculated using Constant Strain Minimization method.",
    "hierarchical_structure": "Amorphous crosslinked epoxy matrix with dispersed Single Vacancy (SV) defective graphene sheets (non-periodic).",
    "properties": {
      "E": {
        "value": [
          3.04
        ],
        "unit": "GPa"
      }
    },
    "analysis_with_hierarchical_structure": {
      "descriptive_text": "The sample comprises an amorphous crosslinked epoxy network formed from diglycidyl ether of bisphenol A (DGEBA) and diethyl toluene diamine (DETDA) monomers at molar ratios of 66.67% and 33.33%, respectively, reinforced with 4.0 wt% single vacancy (SV) defective graphene sheets dispersed non-periodically. This material system was constructed via molecular dynamics simulations using the COMPASS force field within Materials Studio and LAMMPS, employing a heuristic crosslinking protocol to achieve an 80% conversion ratio. Following equilibration at 300 K and 1 atm under NVT/NPT ensembles, the mechanical response was characterized by calculating the Young's modulus using the Constant Strain Minimization method.",
      "reasoning_analysis": "Increasing Factors: The development of a covalently crosslinked thermoset network imposes severe topological constraints on chain segments, drastically reducing mobility and increasing stiffness. The aromatic structures within the DGEBA and DETDA monomers provide intrinsic backbone rigidity, while the incorporation of graphene sheets introduces a high-modulus filler phase that enhances load-bearing capacity. Decreasing Factors: The presence of single vacancy defects in the graphene filler disrupts the sp2 carbon lattice, diminishing the intrinsic stiffness of the reinforcement compared to pristine graphene and potentially hindering stress transfer at the interface. Additionally, the 80% crosslinking conversion leaves unreacted groups and excess free volume relative to a fully cured network, which may lower the overall network density and modulus. Dominant Factor: The rigid architecture of the crosslinked aromatic epoxy matrix in the glassy state establishes a high baseline stiffness that qualitatively dominates the mechanical behavior. Although filler defects and incomplete crosslinking introduce compliance, the synergistic effect of the covalent network topology and the dispersed nanoscale reinforcement drives the Young's modulus significantly higher than that of uncrosslinked or unfilled polymer systems."
    },
    "analysis_without_hierarchical_structure": {
      "descriptive_text": "The sample comprises a thermosetting epoxy-amine network synthesized from Diglycidyl ether of bisphenol A (DGEBA) and Diethyl toluene diamine (DETDA) monomers with a molar composition of 66.67% and 33.33%, respectively. This matrix is reinforced with 4.0 wt% SV Defective Graphene filler. The system was constructed via Molecular Dynamics simulations using the COMPASS force field in Materials Studio and LAMMPS, where crosslinking was implemented through a heuristic protocol achieving an 80% conversion ratio. Following equilibration at 300 K and 1 atm under NVT and NPT ensembles, the Young's modulus was derived using the Constant Strain Minimization method.",
      "reasoning_analysis": "Increasing Factors: The chemical composition features rigid aromatic structures within both the DGEBA and DETDA monomers, which inherently restrict segmental chain mobility and increase backbone stiffness. Furthermore, the incorporation of 4.0 wt% SV Defective Graphene introduces a high-modulus nanofiller that enhances load transfer capabilities, while the heuristic crosslinking protocol establishes a three-dimensional network that further constrains chain motion compared to linear precursors. Decreasing Factors: The processing history specifies an 80% crosslinking ratio, meaning the network density is lower than a fully cured system, which allows for greater free volume and segmental mobility that would reduce stiffness. Additionally, the presence of defects in the graphene filler may slightly diminish its intrinsic reinforcing efficiency compared to pristine graphene. Dominant Factor: The reinforcement provided by the high-modulus graphene filler embedded within the rigid aromatic epoxy-amine matrix qualitatively dominates the mechanical response, driving the Young's modulus higher despite the slight reduction in network density caused by the incomplete 80% crosslinking conversion."
    }
  },
  {
    "doi": null,
    "title": "Characterizing nanotube–polymer interaction using molecular dynamics simulation",
    "year": 2015,
    "chemical_composition": {
      "repeat_unit_psmiles": null,
      "monomers": [
        {
          "name": "Epoxy resin",
          "smiles": null,
          "ratio_value": null,
          "ratio_unit": null
        }
      ],
      "additives": [
        {
          "name": "Carbon nanotube",
          "type": "filler",
          "amount_value": 5,
          "amount_unit": "wt%"
        }
      ],
      "is_homopolymer": false
    },
    "processing_history": "MD simulation using LAMMPS software, REBO potential, NVT ensemble at 300 K. RVE with functionalized (9,9) CNT with 8 transverse covalent bonds. Periodic boundary conditions. Constant velocity strain applied. Young's modulus measured from linear region of stress-strain curve.",
    "hierarchical_structure": "Single functionalized (9,9) CNT embedded in epoxy matrix. 5 wt% CNT. Interphase region with 8 transverse covalent bonds and vdW interactions. Case corresponding to lowest reduction in CNT modulus.",
    "properties": {
      "E": {
        "value": [
          31.1
        ],
        "unit": "GPa"
      }
    },
    "analysis_with_hierarchical_structure": {
      "descriptive_text": "The sample comprises an epoxy resin matrix reinforced with 5 wt% functionalized (9,9) carbon nanotubes. This nanocomposite system was investigated using molecular dynamics simulations via LAMMPS software employing the REBO potential within an NVT ensemble at 300 K. The hierarchical structure features a single functionalized CNT embedded within the epoxy matrix, characterized by an interphase region defined by eight transverse covalent bonds and van der Waals interactions. Mechanical properties were evaluated by applying a constant velocity strain under periodic boundary conditions, with the Young's modulus derived from the linear region of the resulting stress-strain curve.",
      "reasoning_analysis": "Increasing Factors: The incorporation of carbon nanotubes into the epoxy matrix introduces a reinforcement phase with significantly higher intrinsic stiffness than the polymer, driving the composite Young's modulus upward. Additionally, the presence of eight transverse covalent bonds at the interphase enhances stress transfer efficiency between the matrix and the filler compared to non-bonded van der Waals interactions, further supporting higher modulus retention. Decreasing Factors: The chemical functionalization required to create the transverse covalent bonds introduces structural defects into the CNT lattice, disrupting the sp2 hybridization network and locally reducing the intrinsic stiffness of the nanotube itself. This lattice damage, inherent to the functionalization process, acts to decrease the overall effective modulus of the reinforcement phase relative to a pristine CNT. Dominant Factor: Despite the potential for stiffness reduction due to functionalization, this specific case corresponds to the lowest reduction in CNT modulus, allowing the intrinsic high stiffness of the (9,9) CNTs to qualitatively dominate the composite behavior. The reinforcement effect provided by the nanotubes outweighs the compliance of the epoxy matrix, establishing the filler properties as the primary determinant of the system's Young's modulus."
    },
    "analysis_without_hierarchical_structure": {
      "descriptive_text": "The sample comprises an epoxy resin matrix reinforced with 5 wt% carbon nanotube filler. This nanocomposite system was modeled using molecular dynamics simulations via LAMMPS software employing the REBO potential within an NVT ensemble at 300 K. The representative volume element featured functionalized (9,9) carbon nanotubes containing eight transverse covalent bonds under periodic boundary conditions. Mechanical properties were evaluated by applying a constant velocity strain, with the Young's modulus determined from the linear region of the stress-strain curve.",
      "reasoning_analysis": "Increasing Factors: The inclusion of carbon nanotubes introduces a phase with significantly higher intrinsic stiffness compared to the epoxy matrix, which mechanically reinforces the composite according to rule-of-mixtures principles. Furthermore, the presence of eight transverse covalent bonds between the functionalized nanotubes and the matrix enhances interfacial adhesion, facilitating efficient stress transfer from the compliant polymer to the rigid filler, thereby driving the Young's modulus upward. Decreasing Factors: The chemical functionalization required to create covalent bonds introduces structural defects into the sp2 carbon lattice of the nanotubes, potentially reducing their intrinsic axial stiffness relative to pristine nanotubes. Additionally, the epoxy matrix itself possesses a lower modulus than the filler, meaning the overall composite stiffness is diluted by the continuous polymer phase. Dominant Factor: The substantial stiffness contrast between the carbon nanotubes and the epoxy matrix, combined with the improved load transfer efficiency afforded by the covalent functionalization, qualitatively dominates the mechanical behavior. Despite the potential reduction in individual nanotube stiffness due to functionalization defects, the reinforcement mechanism provided by the high-aspect-ratio filler network remains the primary driver determining the final Young's modulus."
    }
  },
  {
    "doi": null,
    "title": "Characterizing nanotube–polymer interaction using molecular dynamics simulation",
    "year": 2015,
    "chemical_composition": {
      "repeat_unit_psmiles": null,
      "monomers": [
        {
          "name": "Epoxy resin",
          "smiles": null,
          "ratio_value": null,
          "ratio_unit": null
        }
      ],
      "additives": [
        {
          "name": "Carbon nanotube",
          "type": "filler",
          "amount_value": 5,
          "amount_unit": "wt%"
        }
      ],
      "is_homopolymer": false
    },
    "processing_history": "MD simulation using LAMMPS software, REBO potential, NVT ensemble at 300 K. RVE with functionalized (9,9) CNT with 10 transverse covalent bonds. Periodic boundary conditions. Constant velocity strain applied. Young's modulus measured from linear region of stress-strain curve.",
    "hierarchical_structure": "Single functionalized (9,9) CNT embedded in epoxy matrix. 5 wt% CNT. Interphase region with 10 transverse covalent bonds and vdW interactions. Case corresponding to lowest reduction in CNT modulus.",
    "properties": {
      "E": {
        "value": [
          31.0
        ],
        "unit": "GPa"
      }
    },
    "analysis_with_hierarchical_structure": {
      "descriptive_text": "The sample consists of an epoxy resin matrix reinforced with 5 wt% functionalized (9,9) carbon nanotubes (CNTs). This nanocomposite system was modeled using molecular dynamics simulations performed with LAMMPS software employing the REBO potential within an NVT ensemble at 300 K. The hierarchical structure features a single functionalized CNT embedded within the epoxy matrix, characterized by an interphase region defined by 10 transverse covalent bonds alongside van der Waals interactions. The Young's modulus was determined from the linear region of the stress-strain curve obtained under constant velocity strain with periodic boundary conditions, specifically representing the case corresponding to the lowest reduction in CNT modulus.",
