Repository: hhtrick/HHT-code

# HHT training framework

This directory contains model training, embedding precomputation, inference, article-level baselines and the curated datasets. All commands below assume that the working directory is `train_code/`.

## 3. Datasets and fixed partitions

Each main dataset is a JSON array at `dataset/{property}/{property}.json`. Entries contain source metadata, `chemical_composition`, `processing_history`, `hierarchical_structure`, `properties`, and two generated-analysis objects. Targets are stored as `properties[property]["value"]`; source metadata and target values are not predictive input fields.

| Property | Train | Validation | Test | Total |
|---|---:|---:|---:|---:|

File: train_code/dataset/E/E.json (part 49 of 204)
[
      "reasoning_analysis": "Increasing Factors: The incorporation of carbon nanotubes, which possess an exceptionally high intrinsic axial stiffness compared to the epoxy matrix, serves as the primary reinforcement mechanism driving the composite Young's modulus upward. Furthermore, the presence of 10 transverse covalent bonds at the interphase enhances interfacial adhesion and stress transfer efficiency between the matrix and the nanotube, ensuring that the load is effectively borne by the stiff filler phase rather than slipping at the interface. Decreasing Factors: The covalent functionalization necessary to establish the interphase bonds introduces topological defects into the hexagonal lattice of the (9,9) CNT, which disrupts the sp2 bonding network and inherently reduces the intrinsic modulus of the nanotube itself. Additionally, the epoxy matrix is significantly more compliant than the filler, and the overall composite stiffness is diluted by the matrix volume fraction. Dominant Factor: The dominant factor is the high intrinsic stiffness of the (9,9) carbon nanotubes combined with the improved interfacial load transfer provided by the covalent functionalization. Although functionalization introduces defects that reduce the nanotube's individual modulus, the specific case described corresponds to the lowest reduction scenario, indicating that the reinforcement benefit provided by the rigid filler phase outweighs the structural degradation of the nanotubes and the compliance of the epoxy matrix."
    },
    "analysis_without_hierarchical_structure": {
      "descriptive_text": "The sample consists of an epoxy resin matrix reinforced with carbon nanotubes at a loading of 5 wt%. The material system was investigated using molecular dynamics simulations performed with LAMMPS software employing the REBO potential within an NVT ensemble at 300 K. The representative volume element incorporated functionalized (9,9) carbon nanotubes featuring 10 transverse covalent bonds to ensure interfacial connectivity. Periodic boundary conditions were applied, and a constant velocity strain was imposed to determine the Young's modulus from the linear region of the resulting stress-strain curve.",
      "reasoning_analysis": "Increasing Factors: The incorporation of carbon nanotubes introduces a phase with significantly higher intrinsic stiffness compared to the epoxy matrix, which mechanically reinforces the composite. Furthermore, the processing history specifies the inclusion of 10 transverse covalent bonds between the nanotubes and the matrix, which enhances interfacial adhesion and stress transfer efficiency, thereby driving the Young's modulus upward. Decreasing Factors: The functionalization required to create covalent bonds disrupts the perfect sp2 hybridization of the carbon nanotube sidewalls, introducing structural defects that can slightly reduce the intrinsic stiffness of the filler itself. Additionally, the amorphous nature of the epoxy resin matrix imposes a lower baseline stiffness limit compared to crystalline polymers. Dominant Factor: The substantial stiffness contribution from the high-aspect-ratio carbon nanotubes, coupled with the improved load transfer efficiency afforded by the covalent functionalization, qualitatively dominates the mechanical response, resulting in a net increase in Young's modulus relative to the neat epoxy matrix."
    }
  },
  {
    "doi": "10.1002/adma.201200877",
    "title": "Infl uence of Polymer Elasticity on the Formation of Non-Cracking Honeycomb Films",
    "year": 2012,
    "chemical_composition": {
      "repeat_unit_psmiles": "[*]CC(C(=O)OC)[*]",
      "monomers": [
        {
          "name": "Methyl acrylate",
          "smiles": "C=CC(=O)OC",
          "ratio_value": 21,
          "ratio_unit": "repeat unit ratio"
        }
      ],
      "additives": [],
      "is_homopolymer": true
    },
    "processing_history": "Synthesized via ATRP using beta-CD initiator, CuBr, PMDETA in toluene at 60 °C for 10 h. Films prepared by static casting from chloroform solution (5 mg/mL) at 30 °C and 70% RH. Young's modulus measured by AFM.",
    "hierarchical_structure": "Star polymer architecture with beta-cyclodextrin core. Honeycomb (HC) porous films with thickness ca. 2 μm.",
    "properties": {
      "E": {
        "value": [
          0.018
        ],
        "unit": "GPa"
      }
    },
    "analysis_with_hierarchical_structure": {
      "descriptive_text": "The sample comprises a star-shaped poly(methyl acrylate) homopolymer architecture centered around a beta-cyclodextrin core with an arm degree of polymerization of approximately 21, synthesized via atom transfer radical polymerization using CuBr and PMDETA in toluene at 60 °C. The material was processed into thin films approximately 2 μm thick by static casting from a 5 mg/mL chloroform solution at 30 °C under 70% relative humidity, which induced the formation of a hierarchical honeycomb porous structure. Mechanical characterization was performed via atomic force microscopy to determine the Young's modulus of the resulting porous films.",
      "reasoning_analysis": "Increasing Factors: The rigid beta-cyclodextrin core within the star polymer architecture acts as a multifunctional junction point that restricts chain mobility near the center, while the dipole-dipole interactions from the methyl acrylate ester groups provide cohesive energy density that supports load transfer. Additionally, the confinement of polymer chains within the cell walls of the honeycomb structure may induce slight orientation effects that could locally stiffen the material. Decreasing Factors: The inherent low glass transition temperature of poly(methyl acrylate) renders the matrix material compliant at room temperature. More critically, the hierarchical honeycomb porous structure introduces a high volume fraction of voids, which drastically reduces the effective load-bearing cross-sectional area. Additionally, the relatively short arm length indicated by the repeat unit ratio may limit entanglement density, and residual solvent or moisture from the high humidity casting process could plasticize the matrix. Dominant Factor: The geometric effect of the honeycomb porosity qualitatively dominates the mechanical behavior. While the star architecture and rigid core provide localized stiffening, the extensive void structure inherent to the breath-figure templated films results in a significantly lower effective Young's modulus compared to a dense bulk film of the same chemical composition."
    },
    "analysis_without_hierarchical_structure": {
      "descriptive_text": "The sample consists of a poly(methyl acrylate) homopolymer synthesized via atom transfer radical polymerization (ATRP) utilizing a beta-cyclodextrin initiator, CuBr catalyst, and PMDETA ligand in toluene at 60 °C for 10 hours. Thin films were subsequently prepared by static casting from a 5 mg/mL chloroform solution at 30 °C under 70% relative humidity conditions, and the Young's modulus was characterized using Atomic Force Microscopy (AFM).",
      "reasoning_analysis": "Increasing Factors: The utilization of ATRP suggests a controlled polymer architecture with potentially high molecular weight after 10 hours of reaction, leading to significant chain entanglements that enhance load-bearing capacity and prevent viscous flow, thereby supporting a higher modulus in the rubbery regime. Additionally, the bulky beta-cyclodextrin initiator end-groups may impose slight steric constraints on chain ends, marginally restricting segmental mobility. Decreasing Factors: The chemical composition of poly(methyl acrylate) features a flexible backbone with small ester side groups, resulting in a low glass transition temperature (Tg) that places the material in a soft, rubbery state at ambient measurement temperatures, intrinsically limiting stiffness. Furthermore, the processing history involves film casting at 70% relative humidity, which promotes moisture absorption; water molecules act as potent plasticizers by increasing free volume and reducing intermolecular forces, while residual chloroform from static casting could further depress the modulus. Dominant Factor: The intrinsic chemical structure of the poly(methyl acrylate) backbone, which dictates a low glass transition temperature placing the material in a rubbery state at ambient conditions, qualitatively dominates the low modulus behavior, although the high humidity processing environment likely exacerbates this softness through moisture plasticization."
    }
  },
  {
    "doi": null,
    "title": "Characterizing nanotube–polymer interaction using molecular dynamics simulation",
    "year": 2015,
    "chemical_composition": {
      "repeat_unit_psmiles": null,
      "monomers": [
        {
          "name": "Epoxy resin",
          "smiles": null,
          "ratio_value": null,
          "ratio_unit": null
        }
      ],
      "additives": [
        {
          "name": "Carbon nanotube",
          "type": "filler",
          "amount_value": 5,
          "amount_unit": "wt%"
        }
      ],
      "is_homopolymer": false
    },
    "processing_history": "MD simulation using LAMMPS software, REBO potential, NVT ensemble at 300 K. RVE with functionalized (9,9) CNT with 8 transverse covalent bonds. Periodic boundary conditions. Constant velocity strain applied. Young's modulus measured from linear region of stress-strain curve.",
    "hierarchical_structure": "Single functionalized (9,9) CNT embedded in epoxy matrix. 5 wt% CNT. Interphase region with 8 transverse covalent bonds and vdW interactions. Case corresponding to highest reduction in CNT modulus.",
    "properties": {
      "E": {
        "value": [
          29.9
        ],
        "unit": "GPa"
      }
    },
    "analysis_with_hierarchical_structure": {
      "descriptive_text": "The sample consists of an epoxy resin matrix reinforced with 5 wt% functionalized (9,9) carbon nanotubes. This nanocomposite system was modeled using molecular dynamics simulations via LAMMPS software employing the REBO potential within an NVT ensemble at 300 K. The hierarchical structure features a single functionalized carbon nanotube embedded within the epoxy matrix, characterized by an interphase region defined by eight transverse covalent bonds and van der Waals interactions. The Young's modulus was determined from the linear region of the stress-strain curve under constant velocity strain applied with periodic boundary conditions.",
      "reasoning_analysis": "Increasing Factors: The inclusion of carbon nanotubes introduces a highly rigid reinforcing phase with intrinsic stiffness significantly exceeding that of the epoxy matrix, which qualitatively drives the composite Young's modulus upward. Furthermore, the formation of eight transverse covalent bonds within the interphase region enhances stress transfer efficiency between the matrix and the filler, restricting interfacial slip and contributing to increased overall stiffness. Decreasing Factors: The chemical functionalization required to establish covalent bonding introduces structural defects into the carbon nanotube lattice, disrupting the sp2 hybridization and reducing the intrinsic modulus of the nanotube filler itself. Additionally, the simulation conditions at 300 K introduce thermal vibrations that increase atomic mobility compared to a 0 K baseline, which can qualitatively lower the measured stiffness. Dominant Factor: The high aspect ratio and inherent rigidity of the carbon nanotube filler remain the dominant factors governing the composite behavior, ensuring the reinforcement effect outweighs the matrix compliance; however, the specific extent of covalent functionalization acts as the critical limiting variable that qualitatively reduces the modulus efficiency relative to a composite containing pristine nanotubes."
    },
    "analysis_without_hierarchical_structure": {
      "descriptive_text": "The sample comprises an epoxy resin matrix reinforced with 5 wt% carbon nanotube filler. The system was modeled as a representative volume element containing functionalized (9,9) carbon nanotubes with 8 transverse covalent bonds and analyzed via molecular dynamics simulations using LAMMPS software with the REBO potential. The simulation was conducted in an NVT ensemble at 300 K under periodic boundary conditions, where a constant velocity strain was applied to derive the Young's modulus from the linear region of the resulting stress-strain curve.",
      "reasoning_analysis": "Increasing Factors: The inclusion of carbon nanotubes introduces a phase with exceptionally high intrinsic stiffness compared to the epoxy matrix, serving as the primary reinforcement mechanism. Additionally, the processing history specifies 8 transverse covalent bonds between the nanotubes and the matrix, which ensures efficient stress transfer across the interface, minimizes interfacial slippage, and maximizes the contribution of the filler to the overall composite stiffness. Decreasing Factors: The covalent functionalization required for interfacial bonding disrupts the pristine sp2 hybridization network of the carbon nanotubes, introducing structural defects that may slightly reduce the intrinsic modulus of the filler itself. Furthermore, the epoxy matrix remains the continuous phase with significantly lower stiffness than the filler, setting a lower bound on the composite performance relative to the pure nanotube material. Dominant Factor: The high aspect ratio and extreme stiffness of the carbon nanotubes, combined with the enhanced load transfer efficiency afforded by the covalent functionalization, qualitatively dominate the mechanical response. This reinforcement effect outweighs the minor reduction in filler stiffness due to functionalization defects, resulting in a net increase in Young's modulus relative to the neat epoxy resin."
    }
  },
  {
    "doi": null,
    "title": "Characterizing nanotube–polymer interaction using molecular dynamics simulation",
    "year": 2015,
    "chemical_composition": {
      "repeat_unit_psmiles": null,
      "monomers": [
        {
          "name": "Epoxy resin",
          "smiles": null,
          "ratio_value": null,
          "ratio_unit": null
        }
      ],
      "additives": [
        {
          "name": "Carbon nanotube",
          "type": "filler",
          "amount_value": 5,
          "amount_unit": "wt%"
        }
      ],
      "is_homopolymer": false
    },
    "processing_history": "MD simulation using LAMMPS software, REBO potential, NVT ensemble at 300 K. RVE with functionalized (9,9) CNT with 12 transverse covalent bonds. Periodic boundary conditions. Constant velocity strain applied. Young's modulus measured from linear region of stress-strain curve.",
    "hierarchical_structure": "Single functionalized (9,9) CNT embedded in epoxy matrix. 5 wt% CNT. Interphase region with 12 transverse covalent bonds and vdW interactions. Case corresponding to lowest reduction in CNT modulus.",
    "properties": {
      "E": {
        "value": [
          31.0
        ],
        "unit": "GPa"
      }
    },
    "analysis_with_hierarchical_structure": {
      "descriptive_text": "The sample comprises an epoxy resin matrix reinforced with 5 wt% carbon nanotubes, specifically utilizing functionalized (9,9) CNTs. This nanocomposite system was investigated through molecular dynamics simulations using LAMMPS software with the REBO potential in an NVT ensemble at 300 K under periodic boundary conditions. The hierarchical structure consists of a single functionalized CNT embedded within the epoxy matrix, featuring an interphase region defined by 12 transverse covalent bonds and van der Waals interactions. The Young's modulus was extracted from the linear region of the stress-strain curve obtained by applying a constant velocity strain to the representative volume element.",
      "reasoning_analysis": "Increasing Factors: The inclusion of carbon nanotubes introduces a filler with exceptionally high intrinsic axial stiffness compared to the epoxy matrix, which fundamentally drives the composite Young's modulus upward. Additionally, the 12 transverse covalent bonds in the interphase region improve stress transfer efficiency between the matrix and the nanotube compared to purely van der Waals interactions, allowing the filler to bear a larger portion of the applied load. Decreasing Factors: The covalent functionalization necessary for interfacial bonding introduces structural defects into the CNT lattice by converting sp2 carbon bonds to sp3, which disrupts the graphitic structure and reduces the intrinsic modulus of the nanotube itself. Furthermore, the relatively low filler loading of 5 wt% limits the volumetric contribution of the stiff phase compared to higher concentration composites, and the compliance of the epoxy matrix dilutes the overall stiffness. Dominant Factor: The dominant factor is the high stiffness contrast between the CNT filler and the epoxy matrix. Although functionalization defects qualitatively reduce the intrinsic modulus of the nanotubes, this specific case corresponds to the lowest reduction in CNT modulus while maintaining covalent bonding, meaning the reinforcement benefit from the high-modulus filler and improved load transfer outweighs the stiffness loss from structural defects and matrix compliance."
    },
    "analysis_without_hierarchical_structure": {
      "descriptive_text": "The material system comprises an epoxy resin matrix composite containing 5 wt% carbon nanotube filler. Computational characterization was performed using molecular dynamics simulations within the LAMMPS software environment, utilizing the REBO potential under an NVT ensemble at 300 K. The representative volume element was constructed with functionalized (9,9) carbon nanotubes integrated via 12 transverse covalent bonds, subject to periodic boundary conditions. Mechanical testing was simulated by applying a constant velocity strain, with the Young's modulus derived from the linear region of the resulting stress-strain curve.",
      "reasoning_analysis": "Increasing Factors: The inclusion of 5 wt% carbon nanotubes introduces a reinforcement phase with intrinsic stiffness orders of magnitude higher than the epoxy matrix, directly driving the composite modulus upward. Additionally, the processing history specifies the formation of 12 transverse covalent bonds between the functionalized nanotubes and the matrix, which optimizes interfacial stress transfer and prevents filler slip, further enhancing the stiffening effect. Decreasing Factors: The chemical functionalization required to establish covalent bonding introduces structural defects into the carbon nanotube lattice, which can locally diminish the intrinsic stiffness of the nanotubes compared to pristine structures. Furthermore, the continuous epoxy matrix phase remains inherently compliant relative to the nanofiller, limiting the upper bound of the composite stiffness based on the rule of mixtures. Dominant Factor: The high aspect ratio and exceptional intrinsic modulus of the carbon nanotubes, effectively coupled to the matrix through the covalent interfacial bonds described in the processing history, qualitatively dominate the mechanical response, resulting in a net increase in Young's modulus relative to the neat polymer matrix."
    }
  },
  {
    "doi": "10.1177/14658011251377196",
    "title": "Effect of 3D printing by fused deposition modelling on the microstructural and macrostructural properties of acrylonitrile butadiene styrene, polylactic acid and polyamide 12",
    "year": 2025,
    "chemical_composition": {
      "repeat_unit_psmiles": "[*]OC(C)C(=O)[*]",
      "monomers": [
        {
          "name": "Lactic acid",
          "smiles": "CC(O)C(=O)O",
          "ratio_value": null,
          "ratio_unit": null
        }
      ],
      "additives": [],
      "is_homopolymer": true
    },
    "processing_history": "Commercial filament (Hatchbox brand, 1.75 mm diameter). Young's modulus measured by Shimadzu AG-I universal machine, ASTM D638-14 type IV, 5 mm/min loading rate, room temperature.",
    "hierarchical_structure": "Filament form. Crystallinity (Xc) approximately 2.5% by XRD.",
    "properties": {
      "E": {
        "value": [
          2.1
        ],
        "unit": "GPa"
      }
    },
    "analysis_with_hierarchical_structure": {
      "descriptive_text": "The sample comprises a poly(lactic acid) homopolymer derived from lactic acid monomers, supplied as a commercial 1.75 mm diameter filament. Structural analysis via X-ray diffraction reveals a predominantly amorphous morphology with a crystallinity degree of approximately 2.5%. Mechanical characterization was performed using a Shimadzu AG-I universal testing machine in accordance with ASTM D638-14 type IV standards, utilizing a crosshead speed of 5 mm/min at room temperature to evaluate the Young's modulus.",
      "reasoning_analysis": "Increasing Factors: The chemical backbone containing stiff ester linkages and methyl side groups provides inherent chain rigidity. Furthermore, testing at room temperature places the material below its glass transition temperature, ensuring the polymer is in a glassy state which maximizes resistance to elastic deformation. Decreasing Factors: The extremely low crystallinity (2.5%) indicates a lack of rigid crystalline lamellae that typically act as physical crosslinks and reinforcing domains to enhance stiffness. The commercial filament processing likely involved rapid cooling during extrusion, kinetically trapping the chains in an amorphous state with higher free volume compared to annealed semi-crystalline counterparts. Dominant Factor: While the glassy state establishes a baseline rigidity, the predominantly amorphous structure is the dominant factor governing the specific modulus behavior; the scarcity of crystalline regions means the mechanical response is dictated primarily by the packing and mobility of the amorphous chains rather than crystalline reinforcement, limiting the modulus relative to highly crystalline PLA variants."
    },
    "analysis_without_hierarchical_structure": {
      "descriptive_text": "The sample consists of a poly(lactic acid) homopolymer sourced as a commercial filament from Hatchbox with a diameter of 1.75 mm. The Young's modulus was characterized using a Shimadzu AG-I universal testing machine following the ASTM D638-14 type IV standard protocol, employing a loading rate of 5 mm/min at room temperature.",
      "reasoning_analysis": "Increasing Factors: The chemical composition features ester linkages that enable strong dipole-dipole intermolecular interactions, enhancing cohesive energy density and stiffness. The processing history as a commercial filament implies extrusion and drawing, which induces molecular orientation along the filament axis, significantly increasing modulus in the loading direction. Furthermore, testing at room temperature places the material below its glass transition temperature, ensuring a rigid glassy state. Decreasing Factors: The aliphatic backbone lacks the inherent rigidity of aromatic polymers, limiting the theoretical maximum stiffness. Additionally, the rapid cooling typical of filament extrusion may result in lower crystallinity or the presence of amorphous regions compared to annealed samples, and potential moisture absorption could act as a mild plasticizer. Dominant Factor: The molecular orientation induced during the filament extrusion process combined with the glassy state at room temperature qualitatively dominates the mechanical behavior, driving the Young's modulus higher than that of an isotropic bulk sample of the same chemical composition."
    }
  },
  {
    "doi": "10.1002/pc.27532",
    "title": "Investigation of Young's modulus of defective graphene-reinforced epoxy at different weight ratios by molecular dynamics",
    "year": 2023,
    "chemical_composition": {
      "repeat_unit_psmiles": null,
      "monomers": [
        {
          "name": "DGEBA",
          "smiles": "CC(C)(c1ccc(OCC2CO2)cc1)c1ccc(OCC2CO2)cc1",
          "ratio_value": 66.67,
          "ratio_unit": "mol%"
        },
        {
          "name": "DETDA",
          "smiles": "Cc1c(N)c(CC)c(N)c(CC)c1",
          "ratio_value": 33.33,
          "ratio_unit": "mol%"
        }
      ],
      "additives": [
        {
          "name": "DV Defective Graphene",
          "type": "filler",
          "amount_value": 4.0,
          "amount_unit": "wt%"
        }
      ],
      "is_homopolymer": false
    },
    "processing_history": "Molecular dynamics (MD) simulation using Materials Studio and LAMMPS. COMPASS force field. Crosslinking via heuristic protocol (80% ratio). Equilibrated at 300 K, 1 atm (NVT/NPT). Young's modulus calculated using Constant Strain Minimization method.",
    "hierarchical_structure": "Amorphous crosslinked epoxy matrix with dispersed Double Vacancy (DV) defective graphene sheets (non-periodic).",
    "properties": {
      "E": {
        "value": [
          3.02
        ],
        "unit": "GPa"
      }
    },
    "analysis_with_hierarchical_structure": {
      "descriptive_text": "The sample consists of an amorphous crosslinked epoxy matrix synthesized from diglycidyl ether of bisphenol A (DGEBA) and diethyl toluene diamine (DETDA) monomers at a molar ratio of 66.67% and 33.33%, respectively. This thermoset network is reinforced with 4.0 wt% Double Vacancy (DV) defective graphene sheets dispersed non-periodically throughout the structure. The material system was modeled using molecular dynamics simulations employing the COMPASS force field within Materials Studio and LAMMPS, where crosslinking was achieved via a heuristic protocol at an 80% conversion ratio. Following equilibration at 300 K and 1 atm under NVT/NPT ensembles, the mechanical properties were characterized by calculating the Young's modulus using the Constant Strain Minimization method.",
      "reasoning_analysis": "Increasing Factors: The presence of rigid aromatic bisphenol A structures within the DGEBA monomer provides intrinsic backbone stiffness, while the formation of a covalently crosslinked network via DETDA significantly restricts segmental chain mobility compared to linear polymers. Additionally, the inclusion of graphene sheets introduces a high-modulus filler phase that bears load within the epoxy matrix. Decreasing Factors: The presence of Double Vacancy (DV) defects within the graphene sheets reduces their intrinsic mechanical performance compared to pristine graphene, limiting reinforcement efficiency. Furthermore, the processing history specifies an 80% crosslinking ratio via a heuristic protocol, indicating an incomplete network with potential dangling chains or free volume that lowers stiffness relative to a fully cured system, and the amorphous nature of the matrix lacks the reinforcing effect of crystalline packing. Dominant Factor: The primary determinant of the Young's modulus is the rigidity of the covalently crosslinked aromatic epoxy network, which establishes a high stiffness baseline. While the defective graphene offers reinforcement, the incomplete crosslinking conversion from the simulation protocol acts as a limiting factor, suggesting the final modulus is dominated by the matrix network density rather than the filler content alone."
    },
    "analysis_without_hierarchical_structure": {
      "descriptive_text": "The sample comprises a crosslinked epoxy-amine network synthesized from Diglycidyl ether of bisphenol A (DGEBA) and Diethyl toluene diamine (DETDA) monomers with a molar composition of 66.67% and 33.33%, respectively, reinforced with 4.0 wt% DV Defective Graphene filler. The material structure was generated through molecular dynamics simulations utilizing the COMPASS force field within Materials Studio and LAMMPS, employing a heuristic crosslinking protocol to achieve an 80% conversion ratio. Following construction, the system was equilibrated at 300 K and 1 atm under NVT/NPT ensembles, and the Young's modulus was determined using the Constant Strain Minimization method.",
      "reasoning_analysis": "Increasing Factors: The presence of rigid aromatic rings within both the DGEBA and DETDA monomers restricts segmental mobility and increases backbone stiffness. The formation of a covalently crosslinked network via the 80% heuristic protocol further constrains chain motion, significantly enhancing structural rigidity. Additionally, the incorporation of DV Defective Graphene introduces a high-modulus nanofiller that reinforces the polymer matrix through load transfer mechanisms. Decreasing Factors: The defective nature of the graphene filler may reduce its intrinsic stiffness and aspect ratio compared to pristine graphene, potentially limiting reinforcement efficiency. Furthermore, the 80% crosslinking ratio implies the presence of unreacted functional groups and lower crosslink density than a fully cured system, which increases free volume and allows for greater chain mobility, thereby reducing the overall modulus. Dominant Factor: The rigid aromatic crosslinked network architecture constitutes the continuous phase and primarily dictates the bulk stiffness of the composite. While the graphene filler provides reinforcement, the matrix properties derived from the aromatic monomers and the achieved crosslinking density are the dominant factors establishing the fundamental Young's modulus behavior for this specific low-loading composite system."
    }
  },
  {
    "doi": null,
    "title": "Characterizing nanotube–polymer interaction using molecular dynamics simulation",
    "year": 2015,
    "chemical_composition": {
      "repeat_unit_psmiles": null,
      "monomers": [
        {
          "name": "Epoxy resin",
          "smiles": null,
          "ratio_value": null,
          "ratio_unit": null
        }
      ],
      "additives": [
        {
          "name": "Carbon nanotube",
          "type": "filler",
          "amount_value": 5,
          "amount_unit": "wt%"
        }
      ],
      "is_homopolymer": false
    },
    "processing_history": "MD simulation using LAMMPS software, REBO potential, NVT ensemble at 300 K. RVE with functionalized (9,9) CNT with 12 transverse covalent bonds. Periodic boundary conditions. Constant velocity strain applied. Young's modulus measured from linear region of stress-strain curve.",
    "hierarchical_structure": "Single functionalized (9,9) CNT embedded in epoxy matrix. 5 wt% CNT. Interphase region with 12 transverse covalent bonds and vdW interactions. Case corresponding to highest reduction in CNT modulus.",
    "properties": {
      "E": {
        "value": [
          29.1
        ],
        "unit": "GPa"
      }
    },
    "analysis_with_hierarchical_structure": {
      "descriptive_text": "The material system consists of an epoxy resin matrix reinforced with 5 wt% carbon nanotube filler, modeled as a single functionalized (9,9) CNT embedded within the matrix. The sample was characterized via molecular dynamics simulation using LAMMPS software with the REBO potential under an NVT ensemble at 300 K, employing periodic boundary conditions within a representative volume element. The hierarchical structure features an interphase region defined by 12 transverse covalent bonds and van der Waals interactions, representing a specific case where constant velocity strain was applied to determine the Young's modulus from the linear region of the stress-strain curve.",
      "reasoning_analysis": "Increasing Factors: The incorporation of carbon nanotubes into the epoxy matrix introduces a reinforcement phase with inherently high axial stiffness compared to the polymer, which generally acts to increase the composite Young's modulus. Additionally, the presence of 12 transverse covalent bonds within the interphase region improves stress transfer efficiency between the matrix and the filler relative to pure van der Waals interactions, supporting higher load-bearing capacity. Decreasing Factors: The functionalization process required to establish the transverse covalent bonds introduces structural defects into the CNT lattice, disrupting the continuous sp2 bonding network and significantly degrading the intrinsic mechanical stiffness of the nanotube. The hierarchical structure data explicitly identifies this configuration as corresponding to the highest reduction in CNT modulus, indicating that the chemical modification severely compromises the filler's intrinsic properties. Dominant Factor: The structural degradation of the carbon nanotube due to functionalization is the dominant factor influencing the final Young's modulus. While the rule of mixtures and improved interfacial bonding typically drive modulus increases, the specific processing history and structural defects reduce the intrinsic modulus of the CNT reinforcement so drastically that this degradation outweighs the benefits of filler addition, resulting in a net qualitative limitation on the composite stiffness."
    },
    "analysis_without_hierarchical_structure": {
      "descriptive_text": "The sample comprises an epoxy resin matrix reinforced with 5 wt% carbon nanotube filler. This nanocomposite system was modeled using molecular dynamics simulations via LAMMPS software employing the REBO potential within an NVT ensemble at 300 K. The representative volume element featured functionalized (9,9) carbon nanotubes integrated with 12 transverse covalent bonds under periodic boundary conditions. A constant velocity strain was applied to the system, and the Young's modulus was derived from the linear region of the resulting stress-strain curve.",
      "reasoning_analysis": "Increasing Factors: The inclusion of carbon nanotubes introduces a high-modulus reinforcement phase into the compliant epoxy matrix, inherently driving the composite stiffness upward according to rule-of-mixtures principles. Additionally, the specific processing history involving functionalization with 12 transverse covalent bonds ensures robust interfacial adhesion, facilitating efficient stress transfer from the matrix to the nanotubes and preventing interfacial slip that would otherwise lower the effective modulus. Decreasing Factors: The covalent functionalization process disrupts the perfect sp2 hybridization of the carbon nanotube lattice, introducing structural defects that can slightly reduce the intrinsic axial stiffness of the filler itself compared to pristine nanotubes. Furthermore, the epoxy resin matrix possesses a significantly lower intrinsic modulus than the filler, limiting the overall composite stiffness based on the low volume fraction of the reinforcement. Dominant Factor: The enhanced interfacial load transfer efficiency provided by the covalent functionalization qualitatively dominates the final modulus behavior. While the lattice defects slightly diminish the individual nanotube stiffness, the ability to effectively mobilize the high-modulus filler through strong covalent bonding results in a net positive contribution to the composite Young's modulus compared to a non-functionalized system."
    }
  },
  {
    "doi": "10.1002/pc.27532",
    "title": "Investigation of Young's modulus of defective graphene-reinforced epoxy at different weight ratios by molecular dynamics",
    "year": 2023,
    "chemical_composition": {
      "repeat_unit_psmiles": null,
      "monomers": [
        {
          "name": "DGEBA",
          "smiles": "CC(C)(c1ccc(OCC2CO2)cc1)c1ccc(OCC2CO2)cc1",
          "ratio_value": 66.67,
          "ratio_unit": "mol%"
        },
        {
          "name": "DETDA",
          "smiles": "Cc1c(N)c(CC)c(N)c(CC)c1",
          "ratio_value": 33.33,
          "ratio_unit": "mol%"
        }
      ],
      "additives": [
        {
          "name": "SW Defective Graphene",
          "type": "filler",
          "amount_value": 4.0,
          "amount_unit": "wt%"
        }
      ],
      "is_homopolymer": false
    },
    "processing_history": "Molecular dynamics (MD) simulation using Materials Studio and LAMMPS. COMPASS force field. Crosslinking via heuristic protocol (80% ratio). Equilibrated at 300 K, 1 atm (NVT/NPT). Young's modulus calculated using Constant Strain Minimization method.",
    "hierarchical_structure": "Amorphous crosslinked epoxy matrix with dispersed Stone-Wales (SW) defective graphene sheets (non-periodic).",
    "properties": {
      "E": {
        "value": [
          3.19
        ],
        "unit": "GPa"
      }
    },
    "analysis_with_hierarchical_structure": {
      "descriptive_text": "The sample comprises an amorphous crosslinked epoxy network formed from diglycidyl ether of bisphenol A (DGEBA) and diethyltoluenediamine (DETDA) monomers at molar ratios of 66.67% and 33.33%, respectively, reinforced with 4.0 wt% Stone-Wales (SW) defective graphene sheets. The system was constructed via molecular dynamics simulations using the COMPASS force field in Materials Studio and LAMMPS, employing a heuristic crosslinking protocol to achieve an 80% conversion ratio. Following equilibration at 300 K and 1 atm under NVT/NPT ensembles, the mechanical response was characterized by calculating the Young's modulus using the Constant Strain Minimization method.",
      "reasoning_analysis": "Increasing Factors: The presence of rigid aromatic rings within both the DGEBA and DETDA monomer structures restricts segmental chain mobility, intrinsically enhancing the stiffness of the polymer backbone. Additionally, the heuristic crosslinking protocol creates a three-dimensional network structure that further limits chain motion and increases resistance to deformation. The incorporation of graphene sheets, even with defects, introduces a reinforcement phase with a significantly higher intrinsic stiffness than the epoxy matrix, contributing to a composite effect that drives the modulus upward. Decreasing Factors: The presence of Stone-Wales defects within the graphene lattice disrupts the sp2 bonding structure, reducing the intrinsic mechanical performance of the filler compared to pristine graphene. Furthermore, the processing history specifies an 80% crosslinking ratio, meaning unreacted functional groups remain within the network; these act as structural defects that lower the effective crosslink density and reduce the overall rigidity compared to a fully cured system. The amorphous nature of the matrix also lacks the additional stiffening contributions associated with crystalline ordering. Dominant Factor: The formation of the rigid, crosslinked aromatic network establishes the primary load-bearing capacity of the bulk material. Although the graphene filler possesses a higher intrinsic stiffness, its reinforcement efficiency is constrained by the Stone-Wales defects and the dispersion within the matrix, making the crosslink density and chemical rigidity of the epoxy matrix the dominant factors governing the overall elastic response."
    },
    "analysis_without_hierarchical_structure": {
      "descriptive_text": "The sample comprises an epoxy-amine thermoset network synthesized from Diglycidyl ether of bisphenol A (DGEBA) and Diethyl toluene diamine (DETDA) monomers at a molar ratio of 66.67% and 33.33%, respectively. This matrix is reinforced with 4.0 wt% Stone-Wales defective graphene nanofiller. The material structure was generated via molecular dynamics simulations using Materials Studio and LAMMPS with the COMPASS force field, employing a heuristic crosslinking protocol to achieve an 80% conversion ratio. Following equilibration at 300 K and 1 atm under NVT and NPT ensembles, the Young's modulus was calculated using the Constant Strain Minimization method.",
