Repository: hhtrick/HHT-code

# HHT training framework

This directory contains model training, embedding precomputation, inference, article-level baselines and the curated datasets. All commands below assume that the working directory is `train_code/`.

## 3. Datasets and fixed partitions

Each main dataset is a JSON array at `dataset/{property}/{property}.json`. Entries contain source metadata, `chemical_composition`, `processing_history`, `hierarchical_structure`, `properties`, and two generated-analysis objects. Targets are stored as `properties[property]["value"]`; source metadata and target values are not predictive input fields.

| Property | Train | Validation | Test | Total |
|---|---:|---:|---:|---:|

File: train_code/dataset/E/E.json (part 50 of 204)
[
      "reasoning_analysis": "Increasing Factors: The presence of rigid aromatic rings within both the DGEBA and DETDA monomers restricts backbone flexibility, intrinsically enhancing the stiffness of the polymer matrix. Furthermore, the heuristic crosslinking protocol establishes a covalently bonded network structure at 80% conversion, which significantly limits chain segment mobility and increases resistance to deformation. The incorporation of graphene nanofillers, despite defects, introduces a phase with significantly higher intrinsic stiffness than the polymer matrix, contributing to load bearing. Decreasing Factors: The presence of Stone-Wales defects within the graphene lattice disrupts the sp2 bonding structure, reducing the intrinsic mechanical efficiency of the filler compared to pristine graphene. Additionally, the 80% crosslinking ratio implies the existence of unreacted functional groups and dangling chain ends, which act as network defects that increase free volume and reduce overall structural rigidity. Dominant Factor: The formation of the covalently crosslinked aromatic network serves as the primary determinant of the Young's modulus, as it establishes the fundamental solid-state rigidity required for load transfer to the nanofiller; while the filler provides reinforcement, the modulus is qualitatively governed by the density and topology of the epoxy-amine network generated during the simulation processing."
    }
  },
  {
    "doi": null,
    "title": "Characterizing nanotube–polymer interaction using molecular dynamics simulation",
    "year": 2015,
    "chemical_composition": {
      "repeat_unit_psmiles": null,
      "monomers": [
        {
          "name": "Epoxy resin",
          "smiles": null,
          "ratio_value": null,
          "ratio_unit": null
        }
      ],
      "additives": [
        {
          "name": "Carbon nanotube",
          "type": "filler",
          "amount_value": 5,
          "amount_unit": "wt%"
        }
      ],
      "is_homopolymer": false
    },
    "processing_history": "MD simulation using LAMMPS software, REBO potential, NVT ensemble at 300 K. RVE with functionalized (9,9) CNT with 10 transverse covalent bonds. Periodic boundary conditions. Constant velocity strain applied. Young's modulus measured from linear region of stress-strain curve.",
    "hierarchical_structure": "Single functionalized (9,9) CNT embedded in epoxy matrix. 5 wt% CNT. Interphase region with 10 transverse covalent bonds and vdW interactions. Case corresponding to highest reduction in CNT modulus.",
    "properties": {
      "E": {
        "value": [
          29.6
        ],
        "unit": "GPa"
      }
    },
    "analysis_with_hierarchical_structure": {
      "descriptive_text": "The sample comprises an epoxy resin matrix reinforced with 5 wt% carbon nanotubes, specifically modeled as a single functionalized (9,9) carbon nanotube embedded within the matrix. This nanocomposite system was investigated via molecular dynamics simulations using LAMMPS software with the REBO potential under an NVT ensemble at 300 K. The representative volume element incorporates periodic boundary conditions and features an interphase region characterized by 10 transverse covalent bonds alongside van der Waals interactions between the filler and the matrix. Mechanical characterization was performed by applying a constant velocity strain, with the Young's modulus derived from the linear region of the resulting stress-strain curve, focusing on a case corresponding to the highest reduction in CNT modulus.",
      "reasoning_analysis": "Increasing Factors: The incorporation of carbon nanotubes into the epoxy matrix introduces a reinforcement phase with significantly higher intrinsic stiffness than the polymer, driving the composite Young's modulus upward. Additionally, the processing history involving the creation of 10 transverse covalent bonds in the interphase region enhances stress transfer efficiency between the matrix and the filler compared to non-bonded van der Waals interactions, further supporting higher stiffness. Decreasing Factors: The covalent functionalization required to create the interphase bonds introduces structural defects into the CNT lattice, which degrades the intrinsic Young's modulus of the nanotube itself, as indicated by the case corresponding to the highest reduction in CNT modulus. Furthermore, the compliant epoxy matrix constitutes the majority of the volume, diluting the overall stiffness relative to the filler phase. Dominant Factor: While the compliant matrix and functionalization defects impose limits, the high aspect ratio and remaining intrinsic stiffness of the carbon nanotube reinforcement qualitatively dominate the mechanical response relative to the neat epoxy; however, the extent of functionalization acts as the critical governing factor that determines the efficiency of this reinforcement relative to a pristine CNT composite."
    },
    "analysis_without_hierarchical_structure": {
      "descriptive_text": "The sample comprises an epoxy resin matrix reinforced with 5 wt% carbon nanotube filler. This composite system was modeled using molecular dynamics simulations executed with LAMMPS software utilizing the REBO potential within an NVT ensemble at 300 K. The representative volume element featured functionalized (9,9) carbon nanotubes incorporated with 10 transverse covalent bonds under periodic boundary conditions. Mechanical properties were evaluated by applying a constant velocity strain, with the Young's modulus derived from the linear region of the resulting stress-strain curve.",
      "reasoning_analysis": "Increasing Factors: The inclusion of carbon nanotubes within the epoxy matrix serves as a primary stiffening mechanism, as the intrinsic axial stiffness of the nanotubes significantly exceeds that of the polymer matrix. The 5 wt% loading provides a substantial volume fraction of this high-modulus phase. Additionally, the presence of 10 transverse covalent bonds indicates functionalization that enhances interfacial adhesion, thereby improving stress transfer efficiency between the matrix and the filler and preventing interfacial slip which would otherwise lower the composite modulus. Decreasing Factors: The covalent functionalization required to establish the transverse bonds introduces structural defects into the sp2 hybridized lattice of the (9,9) carbon nanotubes. These defects disrupt the perfect graphitic continuity, potentially reducing the intrinsic axial stiffness of the nanotubes themselves compared to pristine counterparts. Furthermore, the amorphous nature of the epoxy matrix generated within the simulation cell may contain free volume variations depending on the equilibration protocol, which could locally reduce stiffness compared to a highly cured physical bulk sample. Dominant Factor: The reinforcement effect provided by the high-aspect-ratio carbon nanotubes combined with the improved load transfer via covalent functionalization qualitatively dominates the mechanical response. While functionalization defects may slightly compromise the filler's intrinsic stiffness, the net effect of adding a high-modulus phase with strong interfacial bonding ensures that the composite modulus is primarily governed by the filler content and interface quality rather than the matrix properties alone."
    }
  },
  {
    "doi": "10.1002/adma.201200877",
    "title": "Infl uence of Polymer Elasticity on the Formation of Non-Cracking Honeycomb Films",
    "year": 2012,
    "chemical_composition": {
      "repeat_unit_psmiles": "[*]CC(C(=O)OC(C)(C)C)[*]",
      "monomers": [
        {
          "name": "tert-butyl acrylate",
          "smiles": "C=CC(=O)OC(C)(C)C",
          "ratio_value": 13,
          "ratio_unit": "repeat unit ratio"
        }
      ],
      "additives": [],
      "is_homopolymer": true
    },
    "processing_history": "Synthesized via ATRP using beta-CD initiator, CuBr, PMDETA in toluene at 60 °C for 10 h. Films prepared by static casting from chloroform solution (5 mg/mL) at 30 °C and 70% RH. Young's modulus measured by AFM.",
    "hierarchical_structure": "Star polymer architecture with beta-cyclodextrin core. Honeycomb (HC) porous films with thickness ca. 2 μm.",
    "properties": {
      "E": {
        "value": [
          0.066
        ],
        "unit": "GPa"
      }
    },
    "analysis_with_hierarchical_structure": {
      "descriptive_text": "The sample comprises a star-shaped poly(tert-butyl acrylate) homopolymer synthesized via atom transfer radical polymerization using a beta-cyclodextrin initiator, CuBr, and PMDETA in toluene at 60 °C. The polymer architecture features a beta-cyclodextrin core with arms characterized by a repeat unit ratio of 13. Thin films were fabricated by static casting from a 5 mg/mL chloroform solution at 30 °C and 70% relative humidity, yielding honeycomb porous structures with a thickness of approximately 2 μm, and the Young's modulus was subsequently characterized using atomic force microscopy.",
      "reasoning_analysis": "Increasing Factors: The presence of bulky tert-butyl side groups on the acrylate backbone introduces significant steric hindrance, which restricts segmental rotation and intrinsically increases the stiffness of the polymer chains. Additionally, the star polymer architecture with a rigid beta-cyclodextrin core creates a region of high segment density near the core, limiting chain mobility and potentially enhancing the modulus compared to linear analogs. The multifunctional core acts similarly to a crosslinking point, further reinforcing the structural integrity of the individual arms. Decreasing Factors: The hierarchical honeycomb porous structure introduces a high volume fraction of voids, which drastically reduces the effective load-bearing cross-sectional area of the film, leading to a significant decrease in the measured macroscopic Young's modulus. Furthermore, the short arm length (repeat unit ratio of 13) results in a high concentration of chain ends, which increases free volume and chain mobility, thereby softening the material. Residual chloroform solvent or moisture absorbed during the high humidity (70% RH) casting process may also act as plasticizers, further depressing the modulus. Dominant Factor: While the star architecture and bulky side groups contribute to intrinsic chain stiffness, the hierarchical honeycomb porous structure is the dominant factor governing the mechanical response. The presence of macroscopic pores fundamentally compromises the continuity of the material matrix, causing the effective Young's modulus to be qualitatively lower than that of a dense, non-porous film of the same chemical composition."
    },
    "analysis_without_hierarchical_structure": {
      "descriptive_text": "The sample comprises a poly(tert-butyl acrylate) homopolymer synthesized via atom transfer radical polymerization (ATRP) using a beta-cyclodextrin initiator, CuBr, and PMDETA in toluene at 60 °C for 10 hours. Films were prepared by static casting from a 5 mg/mL chloroform solution at 30 °C and 70% relative humidity, with Young's modulus subsequently measured by Atomic Force Microscopy.",
      "reasoning_analysis": "Increasing Factors: The bulky tert-butyl ester side groups impose steric hindrance on the polymer backbone, restricting segmental mobility and inherently increasing the material's stiffness. Additionally, the beta-cyclodextrin initiator likely imparts a star-shaped architecture with a rigid cyclic core, which can constrain chain ends and enhance the modulus compared to linear counterparts. Decreasing Factors: The acrylate backbone lacks the alpha-methyl substitution found in methacrylates, allowing for greater backbone flexibility that lowers stiffness. Moreover, the film casting process conducted at 70% relative humidity introduces the risk of moisture plasticization and microvoid formation, while residual chloroform solvent may further increase free volume and depress the modulus. Dominant Factor: The steric restriction from the bulky tert-butyl side groups is the dominant factor determining the baseline rigidity by maintaining a glassy state at room temperature, though the high humidity processing history qualitatively reduces the final modulus through plasticization and defect introduction relative to ideal dry conditions."
    }
  },
  {
    "doi": "10.1177/14658011251377196",
    "title": "Effect of 3D printing by fused deposition modelling on the microstructural and macrostructural properties of acrylonitrile butadiene styrene, polylactic acid and polyamide 12",
    "year": 2025,
    "chemical_composition": {
      "repeat_unit_psmiles": null,
      "monomers": [
        {
          "name": "Acrylonitrile",
          "smiles": "C=CC#N",
          "ratio_value": null,
          "ratio_unit": null
        },
        {
          "name": "Butadiene",
          "smiles": "C=CC=C",
          "ratio_value": null,
          "ratio_unit": null
        },
        {
          "name": "Styrene",
          "smiles": "C=CC1=CC=CC=C1",
          "ratio_value": null,
          "ratio_unit": null
        }
      ],
      "additives": [],
      "is_homopolymer": false
    },
    "processing_history": "Commercial filament (Hatchbox brand, 1.75 mm diameter). Young's modulus measured by Shimadzu AG-I universal machine, ASTM D638-14 type IV, 5 mm/min loading rate, room temperature.",
    "hierarchical_structure": "Filament form. Crystallinity (Xc) approximately 3.8% by XRD. Predominantly amorphous structure.",
    "properties": {
      "E": {
        "value": [
          1.94
        ],
        "unit": "GPa"
      }
    },
    "analysis_with_hierarchical_structure": {
      "descriptive_text": "The sample comprises a commercial Acrylonitrile Butadiene Styrene (ABS) terpolymer filament supplied by Hatchbox with a diameter of 1.75 mm. The material exhibits a predominantly amorphous hierarchical structure with a low degree of crystallinity approximately 3.8% as determined by XRD. Mechanical characterization was performed using a Shimadzu AG-I universal testing machine following ASTM D638-14 type IV specifications at a loading rate of 5 mm/min under room temperature conditions to determine the Young's modulus.",
      "reasoning_analysis": "Increasing Factors: The presence of rigid Styrene and polar Acrylonitrile units within the continuous matrix phase enhances chain stiffness through steric hindrance and dipole-dipole interactions, driving the Young's modulus upward. Additionally, the commercial filament processing history likely induced molecular orientation along the extrusion axis, and the detected 3.8% crystallinity acts as physical crosslinks, both contributing to increased stiffness. Decreasing Factors: The incorporation of polybutadiene rubber phases inherently lowers the overall modulus compared to a pure Styrene-Acrylonitrile copolymer, as the soft rubber domains deform easily under stress. Furthermore, the predominantly amorphous structure implies significant free volume and chain mobility in the matrix, which reduces resistance to elastic deformation. Dominant Factor: While the processing-induced orientation and slight crystallinity provide reinforcement, the multiphase morphology dominates the mechanical response; specifically, the continuous rigid SAN matrix establishes the baseline stiffness, but the dispersed soft polybutadiene phase qualitatively reduces the modulus relative to the unmodified matrix, defining the characteristic balance of stiffness and toughness for this ABS filament."
    },
    "analysis_without_hierarchical_structure": {
      "descriptive_text": "The sample comprises a terpolymer derived from acrylonitrile, butadiene, and styrene monomers. Obtained as a commercial 1.75 mm diameter filament from the Hatchbox brand, the specimen underwent tensile characterization via a Shimadzu AG-I universal machine following the ASTM D638-14 type IV protocol, with a loading rate of 5 mm/min at room temperature.",
      "reasoning_analysis": "Increasing Factors: The presence of styrene monomers introduces bulky phenyl groups that restrict chain rotation through steric hindrance, while acrylonitrile units contribute strong dipole-dipole interactions, both of which enhance the rigidity of the polymer matrix. Furthermore, the processing history indicates the material is a commercial filament, implying an extrusion process that likely induces molecular orientation along the filament axis, thereby increasing stiffness in the direction of testing. Decreasing Factors: The incorporation of butadiene monomers creates dispersed elastomeric polybutadiene domains within the matrix; these soft rubbery phases act as stress concentrators and reduce the overall load-bearing capacity of the continuous phase, inherently lowering the Young's modulus compared to a pure styrene-acrylonitrile copolymer. Dominant Factor: While the elastomeric butadiene phase reduces stiffness relative to the base resin, the continuous rigid styrene-acrylonitrile matrix combined with the processing-induced molecular orientation along the filament axis qualitatively dominates the final mechanical response, establishing a solid-state modulus characteristic of a rigid thermoplastic rather than an elastomer."
    }
  },
  {
    "doi": null,
    "title": "Characterizing nanotube–polymer interaction using molecular dynamics simulation",
    "year": 2015,
    "chemical_composition": {
      "repeat_unit_psmiles": null,
      "monomers": [
        {
          "name": "Epoxy resin",
          "smiles": null,
          "ratio_value": null,
          "ratio_unit": null
        }
      ],
      "additives": [
        {
          "name": "Carbon nanotube",
          "type": "filler",
          "amount_value": 5,
          "amount_unit": "wt%"
        }
      ],
      "is_homopolymer": false
    },
    "processing_history": "MD simulation using LAMMPS software, REBO potential, NVT ensemble at 300 K. RVE with functionalized (9,9) CNT with 14 transverse covalent bonds. Periodic boundary conditions. Constant velocity strain applied. Young's modulus measured from linear region of stress-strain curve.",
    "hierarchical_structure": "Single functionalized (9,9) CNT embedded in epoxy matrix. 5 wt% CNT. Interphase region with 14 transverse covalent bonds and vdW interactions. Case corresponding to highest reduction in CNT modulus.",
    "properties": {
      "E": {
        "value": [
          28.9
        ],
        "unit": "GPa"
      }
    },
    "analysis_with_hierarchical_structure": {
      "descriptive_text": "The sample consists of an epoxy resin matrix composite reinforced with 5 wt% carbon nanotubes, specifically featuring a single functionalized (9,9) CNT embedded within the matrix. The material system was modeled via molecular dynamics simulation using LAMMPS software with the REBO potential under an NVT ensemble at 300 K, employing periodic boundary conditions. The hierarchical structure includes an interphase region characterized by 14 transverse covalent bonds and van der Waals interactions between the nanotube and the epoxy, where the Young's modulus was determined from the linear region of the stress-strain curve under constant velocity strain.",
      "reasoning_analysis": "Increasing Factors: The incorporation of carbon nanotubes into the epoxy matrix introduces a high-stiffness phase that typically reinforces the composite, while the 14 transverse covalent bonds at the interphase facilitate efficient load transfer between the matrix and the filler compared to non-bonded interactions. Decreasing Factors: The covalent functionalization necessary for these interphase bonds disrupts the pristine sp2 hybridization of the (9,9) CNT sidewall, introducing structural defects that significantly degrade the intrinsic stiffness of the nanotube itself. Furthermore, the epoxy matrix possesses an inherently lower modulus than the nanotube, and the specific functionalization pattern is noted to correspond to the highest reduction in CNT modulus. Dominant Factor: Although the rigid filler content generally drives modulus upward relative to the neat matrix, the dominant factor for this specific sample is the structural degradation of the carbon nanotube due to functionalization. The defect-induced softening of the reinforcement phase qualitatively limits the maximum achievable modulus, distinguishing this sample from composites containing pristine nanotubes."
    },
    "analysis_without_hierarchical_structure": {
      "descriptive_text": "The sample comprises an epoxy resin matrix reinforced with 5 wt% carbon nanotube filler. The system was constructed using molecular dynamics simulations via LAMMPS software employing the REBO potential within an NVT ensemble at 300 K. The representative volume element incorporated functionalized (9,9) carbon nanotubes featuring 14 transverse covalent bonds under periodic boundary conditions. Mechanical characterization was simulated by applying a constant velocity strain, with the Young's modulus derived from the linear region of the resulting stress-strain curve.",
      "reasoning_analysis": "Increasing Factors: The incorporation of 5 wt% carbon nanotubes introduces a reinforcement phase with significantly higher intrinsic stiffness compared to the epoxy matrix, driving the composite Young's modulus upward through load bearing. Additionally, the 14 transverse covalent bonds functionalizing the (9,9) CNTs create a robust interface that facilitates efficient stress transfer from the compliant matrix to the rigid filler, preventing interfacial slippage and maximizing the reinforcement effect. Decreasing Factors: The covalent functionalization process introduces structural defects into the carbon nanotube lattice by converting sp2 hybridized carbon atoms to sp3, which locally diminishes the intrinsic axial stiffness of the nanotubes themselves relative to pristine tubes. Furthermore, the inherent compliance of the epoxy resin matrix limits the upper bound of the composite stiffness compared to a fully crystalline or pure nanotube system. Dominant Factor: The enhanced interfacial load transfer efficiency afforded by the covalent functionalization qualitatively dominates the mechanical response. While lattice defects slightly reduce the filler's intrinsic modulus, the prevention of interfacial debonding ensures that the high stiffness of the carbon nanotubes is effectively utilized, resulting in a net increase in the Young's modulus relative to a non-functionalized composite or neat epoxy."
    }
  },
  {
    "doi": "10.1177/14658011251377196",
    "title": "Effect of 3D printing by fused deposition modelling on the microstructural and macrostructural properties of acrylonitrile butadiene styrene, polylactic acid and polyamide 12",
    "year": 2025,
    "chemical_composition": {
      "repeat_unit_psmiles": null,
      "monomers": [
        {
          "name": "Acrylonitrile",
          "smiles": "C=CC#N",
          "ratio_value": null,
          "ratio_unit": null
        },
        {
          "name": "Butadiene",
          "smiles": "C=CC=C",
          "ratio_value": null,
          "ratio_unit": null
        },
        {
          "name": "Styrene",
          "smiles": "C=CC1=CC=CC=C1",
          "ratio_value": null,
          "ratio_unit": null
        }
      ],
      "additives": [],
      "is_homopolymer": false
    },
    "processing_history": "FDM 3D printed (FlashForge Guider IIS), 100% infill, -45°/45° orientation, 0.14 mm layer thickness, nozzle temperature 225 °C, platform temperature 105 °C, deposition speed 60 mm/s. Young's modulus measured by Shimadzu AG-I universal machine, ASTM D638-14 type IV, 5 mm/min loading rate, room temperature.",
    "hierarchical_structure": "3D-printed part. Crystallinity (Xc) approximately 7.31% by XRD. Predominantly amorphous structure with small crystallized regions.",
    "properties": {
      "E": {
        "value": [
          0.77
        ],
        "unit": "GPa"
      }
    },
    "analysis_with_hierarchical_structure": {
      "descriptive_text": "The sample comprises an Acrylonitrile Butadiene Styrene terpolymer fabricated via fused deposition modeling using a FlashForge Guider IIS system. Processing was conducted with a nozzle temperature of 225 °C and a platform temperature of 105 °C at a deposition speed of 60 mm/s, producing a part with 100% infill, a -45°/45° raster orientation, and 0.14 mm layer thickness. Structural analysis indicates a predominantly amorphous morphology containing small crystallized regions, with a crystallinity degree of approximately 7.31% determined by XRD. Mechanical characterization of the Young's modulus was performed using a Shimadzu AG-I universal testing machine following ASTM D638-14 type IV standards at a loading rate of 5 mm/min under room temperature conditions.",
      "reasoning_analysis": "Increasing Factors: The acrylonitrile component introduces polar nitrile groups that enhance intermolecular dipole-dipole interactions, thereby increasing chain cohesion and stiffness. Similarly, the styrene units provide bulky phenyl side groups that impose steric hindrance on backbone rotation, rigidifying the polymer matrix. The presence of approximately 7.31% crystallinity also contributes to higher stiffness, as the ordered crystalline regions possess a higher modulus than the surrounding amorphous phase. Decreasing Factors: The butadiene monomer forms rubbery polybutadiene domains within the matrix, which are inherently compliant and significantly reduce the overall stiffness compared to rigid homopolymers. Additionally, the FDM processing history introduces anisotropic features and potential micro-voids at the inter-layer boundaries due to the additive manufacturing process, which typically compromises load transfer efficiency and lowers the effective modulus relative to bulk molded specimens. The predominantly amorphous structure further implies higher free volume and chain mobility compared to highly crystalline polymers. Dominant Factor: While the rigid styrene and acrylonitrile segments establish a stiff baseline, the dominant factor qualitatively limiting the Young's modulus for this specific sample is the combination of the compliant polybutadiene rubber phase and the processing-induced structural discontinuities inherent to FDM. The rubber phase intrinsically lowers the material stiffness, and the inter-layer interfaces created during printing act as weak points that disproportionately reduce the effective modulus compared to the modest stiffening contribution provided by the low degree of crystallinity."
    },
    "analysis_without_hierarchical_structure": {
      "descriptive_text": "The sample comprises a terpolymer synthesized from acrylonitrile, butadiene, and styrene monomers. It was fabricated via fused deposition modeling 3D printing using a FlashForge Guider IIS system, utilizing a 100% infill density with a -45°/45° raster orientation and a layer thickness of 0.14 mm. The printing process employed a nozzle temperature of 225 °C, a platform temperature of 105 °C, and a deposition speed of 60 mm/s. Mechanical characterization was performed using a Shimadzu AG-I universal testing machine in accordance with ASTM D638-14 type IV standards, applying a loading rate of 5 mm/min at room temperature to determine the Young's modulus.",
      "reasoning_analysis": "Increasing Factors: The presence of styrene monomers introduces rigid aromatic rings into the backbone, while acrylonitrile contributes polar nitrile groups that enhance intermolecular dipole-dipole interactions, both intrinsically increasing the stiffness of the polymer matrix. Additionally, the processing history specifies a 100% infill density and a -45°/45° raster orientation, which maximizes material deposition and provides balanced load distribution compared to unidirectional patterns, thereby supporting higher modulus values. Decreasing Factors: The inclusion of butadiene monomers forms an elastomeric rubber phase within the terpolymer structure, which intrinsically reduces overall stiffness to impart toughness. Furthermore, the fused deposition modeling process inherently introduces microstructural voids between raster lines and layers, creating anisotropy and reducing the effective load-bearing cross-section compared to fully dense, isotropic bulk materials. Dominant Factor: The processing-induced microstructural discontinuities, specifically the inter-layer voids and anisotropic bonding inherent to the FDM technique, qualitatively dominate the final modulus behavior by limiting stress transfer between raster lines, preventing the material from achieving the theoretical stiffness of a fully dense, isotropic ABS bulk sample despite the reinforcing effects of the rigid monomer units."
    }
  },
  {
    "doi": "10.1016/j.polymer.2012.10.037",
    "title": "Maximizing Young’s modulus of aminated nanodiamond-epoxy composites measured in compression",
    "year": 2012,
    "chemical_composition": {
      "repeat_unit_psmiles": null,
      "monomers": [
        {
          "name": "Epon828 (DGEBA)",
          "smiles": "CC(C)(c1ccc(OCC2CO2)cc1)c1ccc(OCC2CO2)cc1",
          "ratio_value": 100,
          "ratio_unit": "pph"
        },
        {
          "name": "PACM",
          "smiles": "NC1CCC(CC1)C2CCC(CC2)N",
          "ratio_value": 18,
          "ratio_unit": "pph"
        }
      ],
      "additives": [],
      "is_homopolymer": false
    },
    "processing_history": "Epon828 dissolved in THF, stirred 48h at 55 C, solvent evaporated 24h at 55 C, PACM added, cured 2h at 80 C + 2h at 165 C. Stoichiometry r=0.64. Young's modulus measured by nanoindentation (compression) using NanoIndenter XP, CSM, 5 µm spherical tip, 0.03 s^-1 strain rate, Room Temperature.",
    "hierarchical_structure": "Amorphous epoxy network.",
    "properties": {
      "E": {
        "value": [
          2.22
        ],
        "unit": "GPa"
      }
    },
    "analysis_with_hierarchical_structure": {
      "descriptive_text": "The sample comprises an amorphous epoxy network synthesized from Epon828 (DGEBA) resin and PACM hardener. The formulation consists of 100 parts per hundred (pph) DGEBA and 18 pph PACM, corresponding to a stoichiometric ratio of r=0.64. Preparation involved dissolving the Epon828 in tetrahydrofuran (THF) followed by stirring for 48 hours at 55 °C and solvent evaporation for 24 hours at 55 °C. After adding the PACM, the mixture was subjected to a two-step curing cycle of 2 hours at 80 °C and 2 hours at 165 °C. The Young's modulus was subsequently characterized at room temperature via nanoindentation in compression mode using a 5 µm spherical tip at a strain rate of 0.03 s^-1.",
      "reasoning_analysis": "Increasing Factors: The formation of a three-dimensional covalent network through thermal curing establishes a rigid structure that significantly restricts chain mobility, inherently driving the Young's modulus upward. The chemical composition contributes further rigidity through the aromatic rings in the DGEBA backbone and the cycloaliphatic rings in the PACM hardener. Additionally, the high-temperature cure stage (165 °C) promotes high conversion rates and vitrification, maximizing the crosslink density achievable under these conditions. Decreasing Factors: The off-stoichiometric ratio (r=0.64) deviates from the ideal balance required for maximum crosslink density, potentially resulting in dangling chain ends or unreacted species that act as internal plasticizers, thereby reducing stiffness. Furthermore, the solvent casting process using THF introduces the risk of residual solvent retention despite evaporation, which could increase free volume and lower the modulus. Dominant Factor: The establishment of a highly crosslinked, glassy thermoset network at room temperature is the dominant factor governing the mechanical response. While the stoichiometric imbalance and processing history introduce defects that qualitatively reduce the modulus relative to an ideal network, the intrinsic rigidity of the aromatic-cycloaliphatic chemistry and the topological constraints of the crosslinked structure overwhelmingly dictate a rigid mechanical response characteristic of cured epoxies below their glass transition temperature."
    },
    "analysis_without_hierarchical_structure": {
      "descriptive_text": "The sample comprises an epoxy thermoset network synthesized from Epon828 (DGEBA) resin and PACM hardener. The preparation protocol involved dissolving Epon828 in tetrahydrofuran (THF) followed by stirring for 48 hours at 55 °C and solvent evaporation for 24 hours at 55 °C. PACM was subsequently added, and the mixture was cured using a stepwise thermal profile of 2 hours at 80 °C followed by 2 hours at 165 °C with a stoichiometric ratio of r=0.64. The Young's modulus was characterized at room temperature via nanoindentation in compression mode using a NanoIndenter XP with continuous stiffness measurement, employing a 5 µm spherical tip at a strain rate of 0.03 s^-1.",
      "reasoning_analysis": "Increasing Factors: The chemical composition features rigid structural elements, specifically the aromatic bisphenol A cores in DGEBA and the alicyclic rings in PACM, which inherently restrict chain segment mobility and increase backbone stiffness. Furthermore, the high-temperature curing stage at 165 °C promotes a high degree of functional group conversion, maximizing the crosslink density achievable for this formulation and reinforcing the network structure. Decreasing Factors: The off-stoichiometric ratio (r=0.64) indicates an imbalance in reactive functional groups, which limits the maximum theoretical crosslink density compared to a stoichiometric network, potentially introducing dangling chain ends and increasing free volume. Additionally, the solvent casting process using THF carries a risk of residual solvent entrapment despite evaporation, which could act as a plasticizer and reduce intermolecular cohesion. Dominant Factor: The intrinsic rigidity of the aromatic and alicyclic monomeric units dominates the final modulus behavior, as the material is tested in the glassy state at room temperature where backbone stiffness contributes more significantly to the Young's modulus than the variations in crosslink density resulting from the off-stoichiometric formulation."
    }
  },
  {
    "doi": "10.1016/j.polymer.2012.10.037",
    "title": "Maximizing Young’s modulus of aminated nanodiamond-epoxy composites measured in compression",
    "year": 2012,
    "chemical_composition": {
      "repeat_unit_psmiles": null,
      "monomers": [
        {
          "name": "Epon828 (DGEBA)",
          "smiles": "CC(C)(c1ccc(OCC2CO2)cc1)c1ccc(OCC2CO2)cc1",
          "ratio_value": 100,
          "ratio_unit": "pph"
        },
        {
          "name": "PACM",
          "smiles": "NC1CCC(CC1)C2CCC(CC2)N",
          "ratio_value": 19,
          "ratio_unit": "pph"
        }
      ],
      "additives": [],
      "is_homopolymer": false
    },
    "processing_history": "Epon828 dissolved in THF, stirred 48h at 55 C, solvent evaporated 24h at 55 C, PACM added, cured 2h at 80 C + 2h at 165 C. Stoichiometry r=0.68. Young's modulus measured by nanoindentation (compression) using NanoIndenter XP, CSM, 5 µm spherical tip, 0.03 s^-1 strain rate, Room Temperature.",
    "hierarchical_structure": "Amorphous epoxy network.",
    "properties": {
      "E": {
        "value": [
          2.71
        ],
        "unit": "GPa"
      }
    },
    "analysis_with_hierarchical_structure": {
      "descriptive_text": "The sample consists of an amorphous epoxy network formed from the reaction of Epon828 (DGEBA) resin and PACM hardener. The formulation utilized 100 parts per hundred (pph) of the epoxy resin and 19 pph of the hardener, corresponding to a stoichiometric ratio of r=0.68. Preparation involved dissolving the Epon828 in tetrahydrofuran (THF) and stirring for 48 hours at 55 °C, followed by solvent evaporation for 24 hours at 55 °C. The PACM hardener was subsequently added, and the mixture was cured via a two-step thermal schedule comprising 2 hours at 80 °C followed by 2 hours at 165 °C. The Young's modulus was characterized at room temperature using nanoindentation in compression mode with a NanoIndenter XP equipped with a continuous stiffness measurement (CSM) option, a 5 µm spherical tip, and a strain rate of 0.03 s^-1.",
      "reasoning_analysis": "Increasing Factors: The chemical composition features rigid aromatic rings within the DGEBA backbone and rigid alicyclic rings in the PACM hardener, which significantly restrict segmental mobility and increase cohesive energy density, driving the Young's modulus upward. The formation of a covalently crosslinked thermoset network during the curing process further restricts chain motion compared to linear analogs. Additionally, the high-temperature cure step at 165 °C promotes high conversion and potential etherification reactions, enhancing network connectivity. Decreasing Factors: The off-stoichiometric ratio (r=0.68) indicates a deficiency in the hardener, which limits the maximum achievable crosslink density compared to a stoichiometric formulation, thereby reducing the network stiffness. The solvent casting process using THF introduces the risk of residual solvent acting as a plasticizer or the formation of micro-voids upon evaporation, both of which would decrease the effective modulus. Furthermore, the amorphous nature of the network lacks the reinforcing contribution of crystalline domains. Dominant Factor: The intrinsic rigidity provided by the aromatic and alicyclic molecular structures combined with the crosslinked network topology dominates the final behavior, establishing a high baseline Young's modulus typical of glassy epoxies. However, the off-stoichiometric ratio serves as the critical limiting factor, qualitatively ensuring that the modulus remains lower than the theoretical maximum achievable with a fully stoichiometric network of the same chemical composition."
    },
    "analysis_without_hierarchical_structure": {
      "descriptive_text": "The sample comprises an epoxy thermoset network synthesized from Epon828 (DGEBA) resin and PACM hardener. Preparation involved dissolving Epon828 in tetrahydrofuran (THF) followed by stirring for 48 hours at 55 °C and solvent evaporation for 24 hours at 55 °C. PACM was subsequently added to the resin, and the mixture was cured for 2 hours at 80 °C followed by 2 hours at 165 °C with a stoichiometric ratio of r=0.68. The Young's modulus was characterized at room temperature using nanoindentation in compression mode with a NanoIndenter XP employing continuous stiffness measurement (CSM), a 5 µm spherical tip, and a strain rate of 0.03 s^-1.",
