Repository: hhtrick/HHT-code

# HHT training framework

This directory contains model training, embedding precomputation, inference, article-level baselines and the curated datasets. All commands below assume that the working directory is `train_code/`.

## 3. Datasets and fixed partitions

Each main dataset is a JSON array at `dataset/{property}/{property}.json`. Entries contain source metadata, `chemical_composition`, `processing_history`, `hierarchical_structure`, `properties`, and two generated-analysis objects. Targets are stored as `properties[property]["value"]`; source metadata and target values are not predictive input fields.

| Property | Train | Validation | Test | Total |
|---|---:|---:|---:|---:|

File: train_code/dataset/E/E.json (part 51 of 204)
[
      "reasoning_analysis": "Increasing Factors: The chemical composition features rigid bisphenol A structures within the DGEBA backbone and cycloaliphatic rings in the PACM hardener, both of which restrict segmental mobility and intrinsically increase the stiffness of the network. Furthermore, the processing history includes a high-temperature post-cure at 165 °C, which promotes high conversion of functional groups and maximizes crosslink density, thereby enhancing the modulus. Decreasing Factors: The off-stoichiometric formulation with r=0.68 indicates an amine deficiency relative to the epoxy groups, which limits the theoretical maximum crosslink density compared to a stoichiometric network and may leave unreacted epoxy groups that act as dangling ends or low molecular weight species, potentially reducing the modulus. Additionally, while solvent evaporation was performed, any residual THF trapped prior to curing could theoretically introduce free volume, though the high cure temperature mitigates this. Dominant Factor: The formation of a highly rigid, crosslinked glassy network driven by the aromatic and cycloaliphatic chemical structures combined with the high-temperature cure schedule is the dominant factor, ensuring the material exhibits a high Young's modulus at room temperature despite the stoichiometric imbalance limiting the absolute crosslink density."
    }
  },
  {
    "doi": "10.1016/j.polymer.2012.10.037",
    "title": "Maximizing Young’s modulus of aminated nanodiamond-epoxy composites measured in compression",
    "year": 2012,
    "chemical_composition": {
      "repeat_unit_psmiles": null,
      "monomers": [
        {
          "name": "Epon828 (DGEBA)",
          "smiles": "CC(C)(c1ccc(OCC2CO2)cc1)c1ccc(OCC2CO2)cc1",
          "ratio_value": 100,
          "ratio_unit": "pph"
        },
        {
          "name": "PACM",
          "smiles": "NC1CCC(CC1)C2CCC(CC2)N",
          "ratio_value": 11,
          "ratio_unit": "pph"
        }
      ],
      "additives": [],
      "is_homopolymer": false
    },
    "processing_history": "Epon828 dissolved in THF, stirred 48h at 55 C, solvent evaporated 24h at 55 C, PACM added, cured 2h at 80 C + 2h at 165 C. Stoichiometry r=0.39. Young's modulus measured by nanoindentation (compression) using NanoIndenter XP, CSM, 5 µm spherical tip, 0.03 s^-1 strain rate, Room Temperature.",
    "hierarchical_structure": "Amorphous epoxy network.",
    "properties": {
      "E": {
        "value": [
          1.93
        ],
        "unit": "GPa"
      }
    },
    "analysis_with_hierarchical_structure": {
      "descriptive_text": "The sample comprises an amorphous epoxy network synthesized from Epon828 (DGEBA) and PACM hardener. The formulation utilized 100 parts per hundred (pph) of DGEBA mixed with 11 pph of PACM. Processing involved dissolving Epon828 in THF and stirring for 48 hours at 55 °C, followed by solvent evaporation for 24 hours at 55 °C. Subsequently, PACM was added, and the mixture was cured for 2 hours at 80 °C followed by 2 hours at 165 °C. The stoichiometric ratio was maintained at r=0.39. The Young's modulus was characterized at room temperature using nanoindentation in compression mode with a NanoIndenter XP equipped with CSM, utilizing a 5 µm spherical tip at a strain rate of 0.03 s^-1.",
      "reasoning_analysis": "Increasing Factors: The incorporation of PACM, a cycloaliphatic amine hardener, introduces rigid ring structures into the network backbone, which intrinsically increases chain stiffness and resistance to deformation. Additionally, the high-temperature cure stage at 165 °C promotes high conversion of reactive groups and potential etherification of excess epoxy, enhancing the network integrity and stiffness. Decreasing Factors: The stoichiometric ratio of r=0.39 indicates a significant deviation from optimal crosslinking conditions, resulting in a lower crosslink density and the likely presence of unreacted epoxy monomers that can act as plasticizers, thereby reducing the modulus. Furthermore, the solvent casting process using THF introduces the risk of residual solvent entrapment or micro-void formation upon evaporation, both of which compromise the structural continuity and lower the effective modulus. Dominant Factor: Despite the reduced crosslink density caused by the off-stoichiometric formulation, the rigid cycloaliphatic structure of the PACM hardener combined with the high-temperature cure ensures the material remains in a vitrified glassy state at room temperature. In this regime, the modulus is primarily governed by the intermolecular packing and inherent chain stiffness rather than crosslink density, making the chemical rigidity of the cured network the dominant factor sustaining a high elastic modulus."
    },
    "analysis_without_hierarchical_structure": {
      "descriptive_text": "The sample comprises an epoxy thermoset network synthesized from Epon828 (DGEBA) resin and PACM curing agent, formulated with 100 pph resin and 11 pph hardener. Preparation began by dissolving Epon828 in tetrahydrofuran (THF), stirring for 48 hours at 55 °C, and evaporating the solvent over 24 hours at 55 °C. Upon addition of PACM, the system was cured for 2 hours at 80 °C followed by a post-cure treatment of 2 hours at 165 °C with a stoichiometric ratio of r=0.39. Mechanical characterization was performed at room temperature using nanoindentation in compression mode via a NanoIndenter XP equipped with continuous stiffness measurement (CSM), utilizing a 5 µm spherical tip at a strain rate of 0.03 s^-1 to determine the Young's modulus.",
      "reasoning_analysis": "Increasing Factors: The chemical composition features rigid aromatic bisphenol-A structures within the DGEBA resin and cycloaliphatic rings in the PACM hardener, both of which restrict segmental chain mobility and intrinsically increase stiffness. Furthermore, the processing history includes a high-temperature post-cure at 165 °C, which promotes high conversion rates and network densification, further driving the modulus upward. Decreasing Factors: The stoichiometric ratio of r=0.39 indicates a significant deviation from the ideal equivalence ratio, resulting in a lower crosslink density compared to a stoichiometrically balanced network, which typically reduces the elastic modulus by allowing greater chain mobility between crosslinks. Additionally, although solvent evaporation was performed, any residual THF trapped within the network could act as a plasticizer, increasing free volume and decreasing stiffness. Dominant Factor: The inherent structural rigidity provided by the aromatic and cycloaliphatic moieties dominates the final behavior by ensuring the material remains in the glassy state at room temperature, thereby sustaining a high Young's modulus despite the reduction in crosslink density caused by the off-stoichiometric formulation."
    }
  },
  {
    "doi": "10.1002/adma.201200877",
    "title": "Infl uence of Polymer Elasticity on the Formation of Non-Cracking Honeycomb Films",
    "year": 2012,
    "chemical_composition": {
      "repeat_unit_psmiles": null,
      "monomers": [
        {
          "name": "Methyl methacrylate",
          "smiles": "CC(=C)C(=O)OC",
          "ratio_value": 16,
          "ratio_unit": "repeat unit ratio"
        },
        {
          "name": "Methyl acrylate",
          "smiles": "C=CC(=O)OC",
          "ratio_value": 2,
          "ratio_unit": "repeat unit ratio"
        }
      ],
      "additives": [],
      "is_homopolymer": false
    },
    "processing_history": "Synthesized via ATRP using beta-CD initiator, CuBr, PMDETA in toluene at 60 °C for 10 h. Films prepared by static casting from chloroform solution (5 mg/mL) at 30 °C and 70% RH. Young's modulus measured by AFM.",
    "hierarchical_structure": "Star polymer architecture with beta-cyclodextrin core. Honeycomb (HC) porous films with thickness ca. 2 μm.",
    "properties": {
      "E": {
        "value": [
          5.24
        ],
        "unit": "GPa"
      }
    },
    "analysis_with_hierarchical_structure": {
      "descriptive_text": "The sample consists of a star-shaped copolymer architecture featuring a beta-cyclodextrin core with arms composed of methyl methacrylate and methyl acrylate repeat units in a 16:2 ratio. Synthesized via atom transfer radical polymerization (ATRP) using CuBr and PMDETA in toluene at 60 °C for 10 hours, the material was processed into films through static casting from a 5 mg/mL chloroform solution at 30 °C and 70% relative humidity. This specific processing route yielded honeycomb porous films with a thickness of approximately 2 μm, wherein the Young's modulus was subsequently characterized using atomic force microscopy (AFM).",
      "reasoning_analysis": "Increasing Factors: The chemical composition is dominated by methyl methacrylate units, which possess alpha-methyl side groups that impose steric hindrance and restrict backbone rotation, inherently promoting a higher stiffness compared to flexible acrylates. Additionally, the star polymer architecture centered on a rigid beta-cyclodextrin core introduces topological constraints that limit segmental mobility near the core region, potentially enhancing local rigidity. Decreasing Factors: The incorporation of methyl acrylate comonomers, which lack the alpha-methyl group, introduces flexible segments that reduce the overall glassy stiffness of the copolymer backbone. More critically, the processing history involving static casting at 70% relative humidity induced the formation of a honeycomb porous morphology. The presence of macroscopic voids within the 2 μm film drastically reduces the load-bearing cross-sectional area and acts as stress concentrators, significantly diminishing the effective macroscopic Young's modulus. Dominant Factor: While the MMA-rich composition and star architecture provide an intrinsically stiff polymer backbone, the hierarchical honeycomb porous structure generated by the humidity-controlled casting process is the dominant factor. The substantial void fraction inherent to the porous morphology qualitatively overrides the intrinsic material stiffness, resulting in a significantly reduced effective Young's modulus compared to a non-porous bulk film of identical chemical composition."
    },
    "analysis_without_hierarchical_structure": {
      "descriptive_text": "The sample comprises a poly(methyl methacrylate-co-methyl acrylate) copolymer with a repeat unit ratio of 16:2 for methyl methacrylate to methyl acrylate, respectively. The polymer was synthesized via atom transfer radical polymerization utilizing a beta-cyclodextrin initiator, CuBr, and PMDETA in toluene at 60 °C for 10 hours. Thin films were subsequently prepared by static casting from a 5 mg/mL chloroform solution at 30 °C under 70% relative humidity, and the Young's modulus was characterized using atomic force microscopy.",
      "reasoning_analysis": "Increasing Factors: The high proportion of methyl methacrylate units introduces bulky alpha-methyl and ester side groups that sterically hinder backbone rotation, intrinsically enhancing chain stiffness and driving the Young's modulus upward. Additionally, the use of a beta-cyclodextrin initiator in the ATRP synthesis may facilitate a star-like polymer architecture, potentially increasing entanglement density or core constraints which further supports higher stiffness. Decreasing Factors: The incorporation of methyl acrylate comonomers lacks the alpha-methyl group, introducing greater backbone flexibility compared to pure polymethacrylate which lowers the modulus. Critically, the processing history involves static casting at 70% relative humidity and using chloroform and toluene solvents; without explicit annealing, residual solvent molecules and absorbed moisture act as plasticizers that increase free volume and significantly depress the Young's modulus. Dominant Factor: While the chemical composition establishes a stiff baseline due to the high methacrylate content, the processing conditions involving high humidity during film formation and potential residual solvent act as the dominant dynamic factor, qualitatively reducing the final measured Young's modulus relative to the intrinsic stiffness of a fully dried, pristine copolymer film."
    }
  },
  {
    "doi": null,
    "title": "Characterizing nanotube–polymer interaction using molecular dynamics simulation",
    "year": 2015,
    "chemical_composition": {
      "repeat_unit_psmiles": null,
      "monomers": [
        {
          "name": "Epoxy resin",
          "smiles": null,
          "ratio_value": null,
          "ratio_unit": null
        }
      ],
      "additives": [
        {
          "name": "Carbon nanotube",
          "type": "filler",
          "amount_value": 5,
          "amount_unit": "wt%"
        }
      ],
      "is_homopolymer": false
    },
    "processing_history": "MD simulation using LAMMPS software, REBO potential, NVT ensemble at 300 K. RVE with functionalized (9,9) CNT with 16 transverse covalent bonds. Periodic boundary conditions. Constant velocity strain applied. Young's modulus measured from linear region of stress-strain curve.",
    "hierarchical_structure": "Single functionalized (9,9) CNT embedded in epoxy matrix. 5 wt% CNT. Interphase region with 16 transverse covalent bonds and vdW interactions. Case corresponding to highest reduction in CNT modulus.",
    "properties": {
      "E": {
        "value": [
          28.6
        ],
        "unit": "GPa"
      }
    },
    "analysis_with_hierarchical_structure": {
      "descriptive_text": "This material system consists of an epoxy resin matrix reinforced with 5 wt% functionalized (9,9) carbon nanotubes. The nanocomposite was modeled using molecular dynamics simulations via LAMMPS software employing the REBO potential within an NVT ensemble at 300 K. The hierarchical structure features a single functionalized CNT embedded within the epoxy matrix, defined by an interphase region containing 16 transverse covalent bonds and van der Waals interactions under periodic boundary conditions. Mechanical properties were evaluated by applying a constant velocity strain, with the Young's modulus derived from the linear region of the stress-strain curve.",
      "reasoning_analysis": "Increasing Factors: The inclusion of 5 wt% carbon nanotubes introduces a high-aspect-ratio rigid filler phase with intrinsically high stiffness, which reinforces the compliant epoxy matrix and drives the composite Young's modulus upward. Additionally, the 16 transverse covalent bonds at the interphase improve stress transfer efficiency between the matrix and the filler compared to purely van der Waals interfaces, supporting effective load bearing. Decreasing Factors: The covalent functionalization necessary for interphase bonding disrupts the sp2 hybridized lattice of the carbon nanotubes, introducing structural defects that significantly degrade the intrinsic modulus of the nanotube reinforcement. Furthermore, the continuous epoxy matrix possesses relatively low stiffness compared to the nanotubes, which limits the overall composite rigidity. Dominant Factor: While the rigid filler content inherently increases the composite modulus relative to the neat resin, the dominant factor governing the specific mechanical response in this sample is the extensive functionalization density; the resulting lattice damage qualitatively reduces the intrinsic stiffness of the carbon nanotubes, thereby limiting the maximum reinforcement efficiency achievable compared to systems utilizing pristine nanotubes."
    },
    "analysis_without_hierarchical_structure": {
      "descriptive_text": "The sample comprises an epoxy resin matrix reinforced with 5 wt% carbon nanotube filler. This nanocomposite system was modeled using molecular dynamics simulations via LAMMPS software employing the REBO potential within an NVT ensemble at 300 K. The representative volume element incorporated functionalized (9,9) carbon nanotubes secured with 16 transverse covalent bonds under periodic boundary conditions. Mechanical properties were evaluated by applying a constant velocity strain, with the Young's modulus derived from the linear region of the stress-strain curve.",
      "reasoning_analysis": "Increasing Factors: The incorporation of 5 wt% carbon nanotubes introduces a high-modulus filler phase into the compliant epoxy matrix, inherently driving the Young's modulus upward through composite reinforcement mechanisms. The specific processing history details the formation of 16 transverse covalent bonds between the functionalized (9,9) CNTs and the matrix, which drastically improves interfacial shear strength and ensures efficient stress transfer from the polymer to the nanotubes. Decreasing Factors: The chemical functionalization required to create the covalent interfacial bonds disrupts the pristine sp2 carbon lattice of the nanotubes, introducing structural defects that may slightly reduce the intrinsic axial stiffness of the filler particles themselves. Additionally, the use of molecular dynamics simulations with periodic boundary conditions represents an idealized microstructure that may not account for real-world agglomeration or voids which typically reduce effective modulus. Dominant Factor: The enhancement in interfacial load transfer efficiency resulting from the specific covalent bonding architecture qualitatively dominates the minor intrinsic stiffness loss due to nanotube functionalization. Therefore, the strong coupling between the high-stiffness CNTs and the epoxy matrix is the prevailing factor, ensuring the composite exhibits a significantly higher Young's modulus than the neat resin."
    }
  },
  {
    "doi": "10.1177/14658011251377196",
    "title": "Effect of 3D printing by fused deposition modelling on the microstructural and macrostructural properties of acrylonitrile butadiene styrene, polylactic acid and polyamide 12",
    "year": 2025,
    "chemical_composition": {
      "repeat_unit_psmiles": "[*]NC(=O)CCCCCCCCCCC[*]",
      "monomers": [
        {
          "name": "12-aminododecanoic acid",
          "smiles": "NCCCCCCCCCCCC(=O)O",
          "ratio_value": null,
          "ratio_unit": null
        }
      ],
      "additives": [],
      "is_homopolymer": true
    },
    "processing_history": "FDM 3D printed (FlashForge Guider IIS), 100% infill, -45°/45° orientation, 0.14 mm layer thickness, nozzle temperature 270 °C, platform temperature 80 °C, oven temperature 70 °C, deposition speed 50 mm/s. Young's modulus measured by Shimadzu AG-I universal machine, ASTM D638-14 type IV, 5 mm/min loading rate, room temperature.",
    "hierarchical_structure": "3D-printed part. Crystallinity (Xc) approximately 33% by XRD. Mixture of gamma and alpha phases, alpha phase dominant. Significant increase in crystallinity compared to filament.",
    "properties": {
      "E": {
        "value": [
          0.79
        ],
        "unit": "GPa"
      }
    },
    "analysis_with_hierarchical_structure": {
      "descriptive_text": "The sample consists of a polyamide 12 (PA12) homopolymer derived from 12-aminododecanoic acid monomers, fabricated into a 3D-printed part via fused deposition modeling (FDM) using a FlashForge Guider IIS system. The processing parameters included a 100% infill density with a -45°/45° raster orientation, 0.14 mm layer thickness, nozzle temperature of 270 °C, platform temperature of 80 °C, and an oven temperature of 70 °C at a deposition speed of 50 mm/s. Structural characterization reveals a crystallinity (Xc) of approximately 33% as determined by XRD, exhibiting a mixture of gamma and alpha crystalline phases with the alpha phase being dominant, representing a significant increase in crystallinity compared to the precursor filament. The Young's modulus was subsequently measured using a Shimadzu AG-I universal testing machine according to ASTM D638-14 type IV specifications at a loading rate of 5 mm/min under room temperature conditions.",
      "reasoning_analysis": "Increasing Factors: The polyamide backbone facilitates strong interchain hydrogen bonding between amide groups, which inherently restricts chain mobility and increases stiffness. Furthermore, the processing history involving elevated platform (80 °C) and oven (70 °C) temperatures acts as an in-situ annealing treatment, driving the observed significant increase in crystallinity (33%) and promoting the formation of the denser, more stable alpha crystalline phase, both of which substantially enhance the material's resistance to deformation. Decreasing Factors: The chemical structure contains a long aliphatic sequence of twelve methylene units, which introduces inherent chain flexibility compared to shorter-chain polyamides, potentially lowering the modulus. Additionally, the FDM processing history introduces potential inter-layer voids and micro-porosity despite 100% infill settings, and the -45°/45° raster orientation means the load is not applied parallel to the filament axis, both of which reduce the effective macroscopic stiffness compared to isotropic bulk materials. Dominant Factor: The thermal processing history that induced a significant increase in crystallinity and favored the alpha phase dominates the intrinsic material stiffening behavior; however, the final measured Young's modulus is qualitatively constrained by the anisotropic FDM raster orientation and inter-layer bonding efficiency, making the processing-induced structural hierarchy the primary determinant of the mechanical performance relative to the base chemistry."
    },
    "analysis_without_hierarchical_structure": {
      "descriptive_text": "The sample comprises a polyamide 12 homopolymer derived from 12-aminododecanoic acid monomers. It was fabricated using fused deposition modeling on a FlashForge Guider IIS system with a 100% infill density and a -45°/45° raster orientation. The processing parameters included a nozzle temperature of 270 °C, a platform temperature of 80 °C, an oven temperature of 70 °C, and a deposition speed of 50 mm/s with a 0.14 mm layer thickness. Mechanical characterization was performed using a Shimadzu AG-I universal testing machine following ASTM D638-14 type IV standards at a loading rate of 5 mm/min under room temperature conditions.",
      "reasoning_analysis": "Increasing Factors: The chemical composition features amide linkages within the polyamide 12 backbone that facilitate strong intermolecular hydrogen bonding, intrinsically enhancing stiffness and driving the Young's modulus higher. Additionally, the processing history includes a heated platform at 80 °C and an oven temperature of 70 °C, which promotes polymer chain diffusion across layer interfaces and encourages crystallization during fabrication, further contributing to an increase in modulus. The 100% infill density also minimizes macroscopic voids, maximizing the effective load-bearing cross-sectional area. Decreasing Factors: The long methylene sequence in the monomer structure introduces significant chain flexibility compared to shorter-chain polyamides, which inherently limits the maximum achievable stiffness. Furthermore, the fused deposition modeling process inherently introduces micro-voids and potential weaknesses at inter-layer boundaries compared to bulk molding techniques, acting as stress concentrators that reduce the effective modulus. Dominant Factor: While the intrinsic hydrogen bonding network establishes a high baseline stiffness potential for the polyamide chemistry, the processing history is the dominant factor governing the final Young's modulus behavior. The specific thermal profile and FDM fabrication method dictate the degree of crystallinity and inter-layer adhesion achieved, ultimately determining whether the material realizes its theoretical stiffness or is limited by processing-induced meso-structural defects and anisotropy."
    }
  },
  {
    "doi": "10.1177/14658011251377196",
    "title": "Effect of 3D printing by fused deposition modelling on the microstructural and macrostructural properties of acrylonitrile butadiene styrene, polylactic acid and polyamide 12",
    "year": 2025,
    "chemical_composition": {
      "repeat_unit_psmiles": "[*]OC(C)C(=O)[*]",
      "monomers": [
        {
          "name": "Lactic acid",
          "smiles": "CC(O)C(=O)O",
          "ratio_value": null,
          "ratio_unit": null
        }
      ],
      "additives": [],
      "is_homopolymer": true
    },
    "processing_history": "FDM 3D printed (FlashForge Guider IIS), 100% infill, -45°/45° orientation, 0.14 mm layer thickness, nozzle temperature 210 °C, platform temperature 30 °C, deposition speed 60 mm/s. Young's modulus measured by Shimadzu AG-I universal machine, ASTM D638-14 type IV, 5 mm/min loading rate, room temperature.",
    "hierarchical_structure": "3D-printed part. Crystallinity (Xc) approximately 8.3% by XRD. Increase in crystalline material volume compared to filament.",
    "properties": {
      "E": {
        "value": [
          1.07
        ],
        "unit": "GPa"
      }
    },
    "analysis_with_hierarchical_structure": {
      "descriptive_text": "The sample consists of a poly(lactic acid) homopolymer fabricated via fused deposition modeling using a FlashForge Guider IIS system. Processing parameters included a nozzle temperature of 210 °C, a platform temperature of 30 °C, and a deposition speed of 60 mm/s, yielding a part with 100% infill density and a -45°/45° raster orientation with 0.14 mm layer thickness. XRD analysis revealed a crystallinity of approximately 8.3%, indicating an increase in crystalline volume relative to the precursor filament. Mechanical characterization was performed using a Shimadzu AG-I universal testing machine under ASTM D638-14 type IV standards at a loading rate of 5 mm/min at room temperature to determine the Young's modulus.",
      "reasoning_analysis": "Increasing Factors: The intrinsic rigidity of the poly(lactic acid) backbone, characterized by ester linkages and methyl side groups, provides a stiff foundation for the material. Furthermore, the processing history induced a semi-crystalline morphology with approximately 8.3% crystallinity, where the ordered crystalline lamellae act as physical crosslinks and rigid fillers within the amorphous matrix, significantly enhancing the modulus compared to a fully amorphous state. The 100% infill density also minimizes macroscopic voids, supporting load transfer. Decreasing Factors: The platform temperature of 30 °C is below the glass transition temperature, leading to rapid cooling that limits the maximum achievable crystallinity and may trap residual thermal stresses. Additionally, the fused deposition modeling process inherently introduces inter-layer interfaces and micro-voids that act as stress concentrators, reducing the effective load-bearing cross-section. The -45°/45° raster orientation means the polymer roads are not aligned with the tensile load axis, resulting in anisotropic behavior where the measured modulus is lower than that of a unidirectionally aligned sample. Dominant Factor: The anisotropic mesostructure imposed by the FDM processing history, specifically the -45°/45° raster orientation and inter-layer interfaces, qualitatively dominates the final modulus behavior. While the increased crystallinity enhances the intrinsic stiffness of the polymer roads, the geometric misalignment with the load axis and the presence of weak inter-layer boundaries prevent the full realization of the material's theoretical stiffness, making the print architecture the primary determinant of the measured Young's modulus."
    },
    "analysis_without_hierarchical_structure": {
      "descriptive_text": "The sample consists of a poly(lactic acid) homopolymer derived from lactic acid monomers. It was fabricated using fused deposition modeling (FDM) 3D printing on a FlashForge Guider IIS system with 100% infill density and a -45°/45° raster orientation. The printing parameters included a layer thickness of 0.14 mm, a nozzle temperature of 210 °C, a platform temperature of 30 °C, and a deposition speed of 60 mm/s. The Young's modulus was subsequently characterized using a Shimadzu AG-I universal testing machine according to ASTM D638-14 type IV specifications at a loading rate of 5 mm/min under room temperature conditions.",
      "reasoning_analysis": "Increasing Factors: The intrinsic chemical composition of the poly(lactic acid) homopolymer backbone provides inherent rigidity due to the presence of polar ester linkages and methyl side groups, which restrict segmental chain mobility compared to flexible aliphatic polyesters. Additionally, the processing history specifies a 100% infill density, which maximizes the material volume fraction and minimizes macroscopic porosity associated with sparse infill patterns. Decreasing Factors: The fused deposition modeling process inherently introduces micro-voids at the interfaces between raster lines and layers, which act as stress concentrators and reduce the effective cross-sectional area resisting deformation. Furthermore, the low platform temperature of 30 °C relative to the nozzle temperature promotes rapid cooling rates that suppress crystallization; since crystalline domains typically exhibit higher stiffness than amorphous regions in semi-crystalline polymers like PLA, this thermal history likely limits the maximization of modulus. Dominant Factor: While the intrinsic chemical rigidity of the PLA backbone provides a high baseline stiffness, the process-induced morphological features, specifically the inter-layer bonding quality and reduced crystallinity resulting from the rapid thermal quenching during FDM, qualitatively dominate the final mechanical response, typically yielding a modulus lower than that of fully dense, slowly cooled bulk specimens."
    }
  },
  {
    "doi": null,
    "title": "Characterizing nanotube–polymer interaction using molecular dynamics simulation",
    "year": 2015,
    "chemical_composition": {
      "repeat_unit_psmiles": null,
      "monomers": [
        {
          "name": "Epoxy resin",
          "smiles": null,
          "ratio_value": null,
          "ratio_unit": null
        }
      ],
      "additives": [
        {
          "name": "Carbon nanotube",
          "type": "filler",
          "amount_value": 5,
          "amount_unit": "wt%"
        }
      ],
      "is_homopolymer": false
    },
    "processing_history": "MD simulation using LAMMPS software, REBO potential, NVT ensemble at 300 K. RVE with functionalized (9,9) CNT with 16 transverse covalent bonds. Periodic boundary conditions. Constant velocity strain applied. Young's modulus measured from linear region of stress-strain curve.",
    "hierarchical_structure": "Single functionalized (9,9) CNT embedded in epoxy matrix. 5 wt% CNT. Interphase region with 16 transverse covalent bonds and vdW interactions. Case corresponding to lowest reduction in CNT modulus.",
    "properties": {
      "E": {
        "value": [
          29.4
        ],
        "unit": "GPa"
      }
    },
    "analysis_with_hierarchical_structure": {
      "descriptive_text": "The sample comprises an epoxy resin matrix reinforced with 5 wt% carbon nanotubes, specifically modeled as a single functionalized (9,9) CNT embedded within the polymer matrix. This nanocomposite system was characterized via molecular dynamics simulations using LAMMPS software with the REBO potential under an NVT ensemble at 300 K, employing periodic boundary conditions within a representative volume element. The structural configuration features an interphase region defined by 16 transverse covalent bonds and van der Waals interactions between the nanotube and the matrix, representing a case corresponding to the lowest reduction in CNT modulus during constant velocity strain application.",
      "reasoning_analysis": "Increasing Factors: The incorporation of carbon nanotubes, which possess an inherently exceptionally high axial Young's modulus, significantly reinforces the softer epoxy resin matrix. The presence of 16 transverse covalent bonds at the interphase enhances stress transfer efficiency between the matrix and the filler compared to non-bonded van der Waals interactions alone, thereby maximizing the contribution of the filler to the composite stiffness. Decreasing Factors: The chemical functionalization required to create the transverse covalent bonds introduces structural defects into the CNT lattice, converting sp2 hybridized carbon atoms to sp3, which locally disrupts the conjugated structure and reduces the intrinsic modulus of the nanotube itself. Additionally, the overall composite modulus is bounded by the significantly lower modulus of the epoxy matrix surrounding the filler. Dominant Factor: While the functionalization induces defects that lower the intrinsic stiffness of the nanotube, the extreme disparity between the stiffness of the carbon nanotube and the epoxy matrix ensures that the reinforcement effect remains the dominant factor. Consequently, the composite exhibits a substantially higher Young's modulus than the neat epoxy, with the specific functionalization scheme optimized to minimize modulus reduction while maintaining necessary interfacial load transfer."
    },
    "analysis_without_hierarchical_structure": {
      "descriptive_text": "The material system consists of an epoxy resin matrix reinforced with 5 wt% carbon nanotube filler. This composite was modeled using molecular dynamics simulation via LAMMPS software employing the REBO potential within an NVT ensemble at 300 K. The representative volume element featured functionalized (9,9) carbon nanotubes integrated with 16 transverse covalent bonds under periodic boundary conditions. Mechanical characterization involved applying a constant velocity strain, with the Young's modulus extracted from the linear region of the resulting stress-strain curve.",
      "reasoning_analysis": "Increasing Factors: The inclusion of carbon nanotubes introduces a high-modulus filler phase that significantly reinforces the compliant epoxy matrix, while the processing history of establishing 16 transverse covalent bonds ensures robust interfacial adhesion that facilitates efficient stress transfer from the matrix to the nanotubes. Decreasing Factors: The covalent functionalization processing introduces structural defects into the carbon nanotube lattice by converting sp2 hybridized carbons to sp3, which locally diminishes the intrinsic axial stiffness of the nanotubes, and the inherent compliance of the epoxy matrix limits the overall composite stiffness relative to the filler. Dominant Factor: The substantial reinforcement provided by the high-aspect-ratio carbon nanotubes combined with the enhanced load transfer efficiency from covalent functionalization qualitatively dominates the mechanical response, leading to a net increase in Young's modulus compared to the neat epoxy matrix despite the minor lattice defects introduced during functionalization."
    }
  },
  {
    "doi": "10.1016/j.polymer.2012.10.037",
    "title": "Maximizing Young’s modulus of aminated nanodiamond-epoxy composites measured in compression",
    "year": 2012,
    "chemical_composition": {
      "repeat_unit_psmiles": null,
      "monomers": [
        {
          "name": "Epon828 (DGEBA)",
          "smiles": "CC(C)(c1ccc(OCC2CO2)cc1)c1ccc(OCC2CO2)cc1",
          "ratio_value": 100,
          "ratio_unit": "pph"
        },
        {
          "name": "PACM",
          "smiles": "NC1CCC(CC1)C2CCC(CC2)N",
          "ratio_value": null,
          "ratio_unit": "pph"
        }
      ],
      "additives": [
        {
          "name": "Aminated Nanodiamond",
          "type": "filler",
          "amount_value": 4,
          "amount_unit": "vol%"
        }
      ],
      "is_homopolymer": false
    },
    "processing_history": "Epon828 dissolved in THF, ND-NH2 (suspended in THF) added, sonicated 15 min, stirred 48h at 55 C, solvent evaporated 24h at 55 C, PACM added (compensated), cured 2h at 80 C + 2h at 165 C. Stoichiometry r=1.0. Young's modulus measured by nanoindentation (compression) using NanoIndenter XP, CSM, 5 µm spherical tip, 0.03 s^-1 strain rate, Room Temperature.",
    "hierarchical_structure": "ND-NH2 dispersed in epoxy matrix.",
    "properties": {
      "E": {
        "value": [
          2.41
        ],
        "unit": "GPa"
      }
    },
    "analysis_with_hierarchical_structure": {
      "descriptive_text": "The sample comprises a diglycidyl ether of bisphenol A (DGEBA, Epon828) epoxy resin crosslinked with 4,4'-diaminodicyclohexylmethane (PACM) hardener at a stoichiometric ratio of 1.0, reinforced with 4 vol% aminated nanodiamond (ND-NH2) filler. Preparation involved dissolving the epoxy in tetrahydrofuran (THF), adding suspended ND-NH2, followed by 15 minutes of sonication and 48 hours of stirring at 55 °C. The solvent was evaporated for 24 hours at 55 °C prior to hardener addition, and the system was cured for 2 hours at 80 °C followed by 2 hours at 165 °C. The resulting hierarchical structure consists of nanodiamonds dispersed within the epoxy matrix, and the Young's modulus was characterized at room temperature via nanoindentation in compression mode using a 5 µm spherical tip at a strain rate of 0.03 s^-1.",
      "reasoning_analysis": "Increasing Factors: The incorporation of 4 vol% aminated nanodiamonds introduces rigid inorganic phases with inherently high stiffness, which significantly reinforces the composite. The surface amination promotes strong interfacial adhesion between the filler and the epoxy matrix, facilitating efficient stress transfer and constraining polymer chain mobility near the interface. Additionally, the high-temperature curing stage at 165 °C ensures a high degree of crosslinking within the DGEBA-PACM network, further rigidifying the matrix. Decreasing Factors: The use of PACM, a cycloaliphatic amine, introduces flexible methylene bridges and cyclohexane rings that possess greater conformational freedom compared to aromatic hardeners, potentially limiting the maximum achievable modulus of the neat matrix. Furthermore, the solvent-based processing involving THF carries a risk of residual solvent entrapment if evaporation was incomplete, which could act as a plasticizer and reduce intermolecular forces, although the high cure temperature mitigates this. Dominant Factor: The reinforcement provided by the rigid nanodiamond filler combined with the high crosslink density achieved during the elevated temperature cure qualitatively dominates the mechanical response, driving the Young's modulus higher relative to the neat epoxy system despite the inherent flexibility of the cycloaliphatic hardener."
    },
    "analysis_without_hierarchical_structure": {
      "descriptive_text": "The sample comprises an epoxy nanocomposite formed from Epon828 (DGEBA) resin and PACM curing agent reinforced with 4 vol% aminated nanodiamond filler. Preparation involved dissolving the epoxy resin in THF and adding a suspension of nanodiamonds in THF, followed by sonication for 15 minutes and stirring for 48 hours at 55 °C. After solvent evaporation for 24 hours at 55 °C, the PACM curing agent was added to achieve a stoichiometric ratio of 1.0, and the mixture was cured via a two-step thermal cycle comprising 2 hours at 80 °C followed by 2 hours at 165 °C. The Young's modulus was subsequently characterized at room temperature using nanoindentation in compression mode with a 5 µm spherical tip at a strain rate of 0.03 s^-1.",
