Repository: hhtrick/HHT-code

# HHT training framework

This directory contains model training, embedding precomputation, inference, article-level baselines and the curated datasets. All commands below assume that the working directory is `train_code/`.

## 3. Datasets and fixed partitions

Each main dataset is a JSON array at `dataset/{property}/{property}.json`. Entries contain source metadata, `chemical_composition`, `processing_history`, `hierarchical_structure`, `properties`, and two generated-analysis objects. Targets are stored as `properties[property]["value"]`; source metadata and target values are not predictive input fields.

| Property | Train | Validation | Test | Total |
|---|---:|---:|---:|---:|

File: train_code/dataset/E/E.json (part 52 of 204)
[
      "reasoning_analysis": "Increasing Factors: The aromatic structure of the DGEBA resin and the cycloaliphatic nature of the PACM curing agent create a rigid backbone and crosslink structure that inherently resists deformation. The stoichiometric ratio (r=1.0) combined with the high-temperature post-cure at 165 °C maximizes crosslink density, significantly stiffening the network. Furthermore, the inclusion of 4 vol% aminated nanodiamonds introduces rigid inorganic phases that restrict polymer chain mobility at the interface and facilitate load transfer, while sonication promotes uniform dispersion to maximize reinforcement efficiency. Decreasing Factors: The use of THF solvent during processing introduces the risk of residual solvent entrapment, which could act as a plasticizer by increasing free volume and reducing intermolecular forces, thereby lowering the modulus. Additionally, any potential agglomeration of nanodiamonds despite sonication could create stress concentration points that compromise the mechanical integrity relative to a perfectly dispersed system. Dominant Factor: The dominant factor is the synergistic effect of the high crosslink density achieved through the stoichiometric thermal cure and the stiffening contribution of the well-dispersed nanodiamond filler. The rigid chemical architecture of the epoxy-amine network establishes a high baseline modulus, which is further amplified by the nanocomposite reinforcement, likely outweighing any minor plasticization effects from the solvent processing history."
    }
  },
  {
    "doi": "10.1016/j.polymer.2012.10.037",
    "title": "Maximizing Young’s modulus of aminated nanodiamond-epoxy composites measured in compression",
    "year": 2012,
    "chemical_composition": {
      "repeat_unit_psmiles": null,
      "monomers": [
        {
          "name": "Epon828 (DGEBA)",
          "smiles": "CC(C)(c1ccc(OCC2CO2)cc1)c1ccc(OCC2CO2)cc1",
          "ratio_value": 100,
          "ratio_unit": "pph"
        },
        {
          "name": "PACM",
          "smiles": "NC1CCC(CC1)C2CCC(CC2)N",
          "ratio_value": 45,
          "ratio_unit": "pph"
        }
      ],
      "additives": [],
      "is_homopolymer": false
    },
    "processing_history": "Epon828 dissolved in THF, stirred 48h at 55 C, solvent evaporated 24h at 55 C, PACM added, cured 2h at 80 C + 2h at 165 C. Stoichiometry r=1.61. Young's modulus measured by nanoindentation (compression) using NanoIndenter XP, CSM, 5 µm spherical tip, 0.03 s^-1 strain rate, Room Temperature.",
    "hierarchical_structure": "Amorphous epoxy network.",
    "properties": {
      "E": {
        "value": [
          1.91
        ],
        "unit": "GPa"
      }
    },
    "analysis_with_hierarchical_structure": {
      "descriptive_text": "The sample comprises an amorphous epoxy network synthesized from Epon828 (DGEBA) resin and PACM hardener. The formulation consists of 100 parts per hundred (pph) Epon828 and 45 pph PACM, prepared by dissolving the resin in tetrahydrofuran (THF) and stirring for 48 hours at 55 °C followed by solvent evaporation for 24 hours at 55 °C. After adding the PACM hardener, the mixture underwent a two-stage curing process involving 2 hours at 80 °C and 2 hours at 165 °C, resulting in a stoichiometric ratio of r=1.61. The mechanical properties were characterized at room temperature via nanoindentation in compression mode using a NanoIndenter XP with continuous stiffness measurement (CSM), employing a 5 µm spherical tip at a strain rate of 0.03 s^-1.",
      "reasoning_analysis": "Increasing Factors: The presence of aromatic bisphenol A structures within the Epon828 backbone provides inherent chain stiffness and rigidity, which significantly contributes to a higher Young's modulus. Additionally, the cycloaliphatic structure of the PACM hardener offers greater rigidity compared to linear aliphatic amines, further supporting network stiffness. The high-temperature post-cure step at 165 °C promotes high conversion rates and maximizes crosslink density within the amorphous network, driving the modulus upward by restricting segmental motion. Decreasing Factors: The off-stoichiometric ratio (r=1.61) indicates a deviation from the ideal network formation, likely resulting in a lower crosslink density compared to a stoichiometric balance, which introduces dangling chain ends or unreacted species that can reduce stiffness. Furthermore, the solvent casting process using THF carries a risk of residual solvent retention if evaporation was incomplete, which would act as a plasticizer and lower the modulus. The use of PACM, while rigid relative to aliphatics, is inherently more flexible than aromatic hardeners, potentially limiting the maximum achievable modulus. Dominant Factor: The inherent rigidity of the aromatic DGEBA backbone combined with the high-temperature curing schedule, which ensures the material is fully vitrified and crosslinked at room temperature, qualitatively dominates the behavior. While the off-stoichiometry and potential residual solvent introduce defects, the dense, glassy nature of the cured aromatic epoxy network establishes a high baseline Young's modulus typical of structural thermosets."
    },
    "analysis_without_hierarchical_structure": {
      "descriptive_text": "The sample comprises a thermosetting epoxy network synthesized from Epon828 (DGEBA) resin and PACM hardener. Preparation involved dissolving Epon828 in tetrahydrofuran (THF) followed by stirring for 48 hours at 55 °C and solvent evaporation for 24 hours at 55 °C. PACM was subsequently added to the resin, and the mixture underwent a two-step curing process consisting of 2 hours at 80 °C followed by 2 hours at 165 °C with a stoichiometric ratio of r=1.61. The Young's modulus was characterized at room temperature using nanoindentation in compression mode with a 5 µm spherical tip at a strain rate of 0.03 s^-1.",
      "reasoning_analysis": "Increasing Factors: The molecular architecture incorporates rigid aromatic rings from the DGEBA backbone and cycloaliphatic structures from the PACM crosslinker, which significantly restrict chain segment mobility and intrinsically enhance stiffness. Additionally, the high-temperature curing stage at 165 °C facilitates high conversion of functional groups and maximizes crosslink density, further driving the Young's modulus upward. Decreasing Factors: The stoichiometric ratio of r=1.61 represents a deviation from the ideal unity ratio, which may limit the maximum achievable crosslink density due to an imbalance in reactive groups, potentially reducing network rigidity. Furthermore, the use of THF solvent during preparation introduces the possibility of residual solvent molecules acting as plasticizers if not completely removed, which would increase free volume and lower the modulus. Dominant Factor: The inherent rigidity of the aromatic and cycloaliphatic chemical structures, reinforced by the high-temperature post-cure treatment, qualitatively dominates the mechanical behavior, establishing a high-stiffness network that outweighs the potential softening effects of stoichiometric imbalance or trace residual solvent."
    }
  },
  {
    "doi": null,
    "title": "Characterizing nanotube–polymer interaction using molecular dynamics simulation",
    "year": 2015,
    "chemical_composition": {
      "repeat_unit_psmiles": null,
      "monomers": [
        {
          "name": "Epoxy resin",
          "smiles": null,
          "ratio_value": null,
          "ratio_unit": null
        }
      ],
      "additives": [
        {
          "name": "Carbon nanotube",
          "type": "filler",
          "amount_value": 5,
          "amount_unit": "wt%"
        }
      ],
      "is_homopolymer": false
    },
    "processing_history": "MD simulation using LAMMPS software, REBO potential, NVT ensemble at 300 K. RVE with functionalized (9,9) CNT with 14 transverse covalent bonds. Periodic boundary conditions. Constant velocity strain applied. Young's modulus measured from linear region of stress-strain curve.",
    "hierarchical_structure": "Single functionalized (9,9) CNT embedded in epoxy matrix. 5 wt% CNT. Interphase region with 14 transverse covalent bonds and vdW interactions. Case corresponding to lowest reduction in CNT modulus.",
    "properties": {
      "E": {
        "value": [
          29.9
        ],
        "unit": "GPa"
      }
    },
    "analysis_with_hierarchical_structure": {
      "descriptive_text": "The sample consists of an epoxy resin matrix reinforced with 5 wt% carbon nanotube filler, specifically modeled as a single functionalized (9,9) CNT embedded within the matrix. This nanocomposite system was characterized via molecular dynamics simulation using LAMMPS software with the REBO potential under an NVT ensemble at 300 K, employing periodic boundary conditions within a representative volume element. The hierarchical structure features an interphase region defined by 14 transverse covalent bonds and van der Waals interactions between the CNT and the epoxy, corresponding to a case designed to minimize the reduction in CNT modulus. Young's modulus was determined from the linear region of the stress-strain curve generated by applying a constant velocity strain.",
      "reasoning_analysis": "Increasing Factors: The incorporation of 5 wt% (9,9) carbon nanotubes introduces a high-modulus reinforcement phase significantly stiffer than the epoxy matrix, inherently driving the composite Young's modulus upward. Furthermore, the presence of 14 transverse covalent bonds within the interphase region enhances stress transfer efficiency between the matrix and the filler compared to non-bonded van der Waals interactions, effectively utilizing the CNT's stiffness. Decreasing Factors: The chemical functionalization required to create covalent bonds introduces structural defects into the CNT lattice, converting sp2 hybridized carbon atoms to sp3, which disrupts the intrinsic stiffness of the nanotube and lowers its individual modulus. Additionally, the compliant nature of the epoxy resin matrix dilutes the overall stiffness of the composite relative to the pure filler. The processing history involving MD simulation at 300 K introduces thermal vibrations that inherently reduce stiffness compared to static lattice calculations. Dominant Factor: While the functionalization defects and thermal conditions inherently reduce the intrinsic modulus of the CNTs, the dominant factor governing the composite's Young's modulus is the reinforcement efficiency gained through the covalent interphase. Since this specific case corresponds to the lowest reduction in CNT modulus, the preservation of the nanotube's structural integrity combined with improved load transfer likely outweighs the softening effect of the matrix and thermal fluctuations, resulting in a net increase in modulus dominated by the filler reinforcement mechanism."
    },
    "analysis_without_hierarchical_structure": {
      "descriptive_text": "The material system comprises an epoxy resin matrix reinforced with carbon nanotubes at a concentration of 5 wt%. This composite was investigated through molecular dynamics simulations using LAMMPS software with the REBO potential within an NVT ensemble maintained at 300 K. The representative volume element featured functionalized (9,9) carbon nanotubes integrated with 14 transverse covalent bonds under periodic boundary conditions. Mechanical properties were evaluated by applying a constant velocity strain, with the Young's modulus extracted from the linear elastic region of the generated stress-strain curve.",
      "reasoning_analysis": "Increasing Factors: The incorporation of carbon nanotubes introduces a filler phase with an inherently superior stiffness compared to the epoxy matrix, directly reinforcing the composite structure. Additionally, the processing history specifies the presence of 14 transverse covalent bonds, which significantly enhances interfacial load transfer efficiency between the matrix and the nanotubes, ensuring the filler contributes effectively to the overall stiffness. Furthermore, the molecular dynamics simulation conducted at 300 K likely places the epoxy matrix in a glassy state, and the constant velocity strain applied in simulations often corresponds to high strain rates that restrict chain relaxation, both contributing to a higher measured modulus. Decreasing Factors: The covalent functionalization required to establish the transverse bonds disrupts the pristine sp2 hybridization network of the carbon nanotube lattice, introducing structural defects that may locally diminish the intrinsic stiffness of the nanotubes themselves. Additionally, the continuous epoxy phase remains compliant relative to the filler, setting a lower bound on the composite performance. Dominant Factor: The substantial intrinsic stiffness of the carbon nanotubes combined with the efficient stress transfer enabled by covalent functionalization qualitatively dominates the mechanical response. Despite potential lattice defects and the compliant matrix, the reinforcement mechanism ensures the composite exhibits a markedly higher Young's modulus than the neat resin, while the simulation conditions likely yield values representative of the high-rate glassy regime."
    }
  },
  {
    "doi": null,
    "title": "Thermoformed Wheat Gluten Biopolymers",
    "year": 2005,
    "chemical_composition": {
      "repeat_unit_psmiles": null,
      "monomers": [
        {
          "name": "Wheat Gluten",
          "smiles": null,
          "ratio_value": null,
          "ratio_unit": null
        }
      ],
      "additives": [
        {
          "name": "Glycerine",
          "type": "plasticizer",
          "amount_value": 20.0,
          "amount_unit": "wt%"
        },
        {
          "name": "Sodium thiosulfate",
          "type": "reducing agent",
          "amount_value": 1.7,
          "amount_unit": "wt%"
        }
      ],
      "is_homopolymer": false
    },
    "processing_history": "Thermoformed at 110 °C, 480 kPa (60 s) then 1680 kPa (5 min). Dried 1 week at room temperature. Chemically reduced with Na2S2O3. Young's modulus measured by Texture Analyzer TA-XT2 at 1 mm/sec, 15.7% deformation, 30-70% RH.",
    "hierarchical_structure": "Vital gluten sheets. Chemically reductive conditions form pliable, translucent sheets.",
    "properties": {
      "E": {
        "value": [
          0.04
        ],
        "unit": "GPa"
      }
    },
    "analysis_with_hierarchical_structure": {
      "descriptive_text": "The sample comprises vital gluten sheets based on wheat gluten, incorporated with 20.0 wt% glycerine serving as a plasticizer and 1.7 wt% sodium thiosulfate functioning as a reducing agent. Processing involved thermoforming at 110 °C under a sequential pressure regimen of 480 kPa for 60 seconds and 1680 kPa for 5 minutes, followed by one week of drying at room temperature under chemically reductive conditions to produce pliable, translucent sheets. The Young's modulus was evaluated using a Texture Analyzer TA-XT2 at a rate of 1 mm/sec and 15.7% deformation within a 30-70% relative humidity environment.",
      "reasoning_analysis": "Increasing Factors: The thermoforming process utilizing high pressure (up to 1680 kPa) may induce densification and partial alignment of the protein chains, potentially enhancing intermolecular contacts and stiffness. Additionally, the inherent peptide backbone of the wheat gluten provides a baseline structural rigidity through hydrogen bonding networks that resist deformation. Decreasing Factors: The incorporation of 20.0 wt% glycerine acts as a potent plasticizer, increasing free volume and lubricating polymer chain segments, which substantially lowers the modulus. Furthermore, the chemical reduction using sodium thiosulfate cleaves disulfide bonds within the gluten network, reducing crosslink density and structural integrity. The testing environment (30-70% RH) also introduces moisture absorption, where water molecules further plasticize the hydrophilic protein matrix. Dominant Factor: The synergistic effect of disulfide bond cleavage and the high concentration of plasticizer qualitatively dominates the mechanical behavior. These factors fundamentally transform the material from a rigid, crosslinked protein network into a flexible, lubricated system, leading to a significant reduction in Young's modulus relative to native, unmodified gluten."
    },
    "analysis_without_hierarchical_structure": {
      "descriptive_text": "The sample comprises a wheat gluten protein matrix incorporated with 20.0 wt% glycerine as a plasticizer and 1.7 wt% sodium thiosulfate serving as a reducing agent. Processing involved thermoforming at 110 °C under a two-stage pressure profile of 480 kPa for 60 seconds followed by 1680 kPa for 5 minutes, after which the material was dried for one week at room temperature and chemically reduced. The Young's modulus was characterized using a Texture Analyzer TA-XT2 at a crosshead speed of 1 mm/sec and 15.7% deformation under relative humidity conditions between 30 and 70%.",
      "reasoning_analysis": "Increasing Factors: The thermoforming process utilizing high pressure up to 1680 kPa promotes densification and physical entanglement of the protein chains, which tends to increase stiffness. Additionally, the one-week drying period at room temperature removes residual water, eliminating water's plasticizing effect and thereby contributing to a higher modulus. Decreasing Factors: The incorporation of 20.0 wt% glycerine significantly increases free volume and lubricates chain segments, which drastically reduces intermolecular friction and stiffness. Furthermore, the sodium thiosulfate reduces disulfide bonds within the gluten network, lowering the crosslink density and allowing for greater chain mobility. The testing environment of up to 70% relative humidity may also introduce moisture absorption during measurement, further softening the matrix. Dominant Factor: While thermal processing and drying provide structural consolidation, the substantial concentration of glycerine combined with the chemical cleavage of disulfide crosslinks fundamentally alters the network topology to a more flexible state; thus, the plasticization and reduction effects qualitatively dominate the mechanical response, driving the Young's modulus lower relative to an untreated, unplasticized gluten network."
    }
  },
  {
    "doi": null,
    "title": "Characterizing nanotube–polymer interaction using molecular dynamics simulation",
    "year": 2015,
    "chemical_composition": {
      "repeat_unit_psmiles": null,
      "monomers": [
        {
          "name": "Epoxy resin",
          "smiles": null,
          "ratio_value": null,
          "ratio_unit": null
        }
      ],
      "additives": [
        {
          "name": "Carbon nanotube",
          "type": "filler",
          "amount_value": 5,
          "amount_unit": "wt%"
        }
      ],
      "is_homopolymer": false
    },
    "processing_history": "MD simulation using LAMMPS software, REBO potential, NVT ensemble at 300 K. RVE with functionalized (9,9) CNT with 18 transverse covalent bonds. Periodic boundary conditions. Constant velocity strain applied. Young's modulus measured from linear region of stress-strain curve.",
    "hierarchical_structure": "Single functionalized (9,9) CNT embedded in epoxy matrix. 5 wt% CNT. Interphase region with 18 transverse covalent bonds and vdW interactions. Case corresponding to highest reduction in CNT modulus.",
    "properties": {
      "E": {
        "value": [
          28.2
        ],
        "unit": "GPa"
      }
    },
    "analysis_with_hierarchical_structure": {
      "descriptive_text": "The sample comprises an epoxy resin matrix reinforced with 5 wt% carbon nanotubes, specifically modeled as a single functionalized (9,9) CNT embedded within the polymer network. This nanocomposite system was investigated via molecular dynamics simulations using LAMMPS software with the REBO potential under an NVT ensemble at 300 K, employing periodic boundary conditions within a representative volume element. The hierarchical structure features an interphase region characterized by 18 transverse covalent bonds and van der Waals interactions between the CNT and the matrix, representing a specific case associated with the highest reduction in CNT modulus during constant velocity strain application where the Young's modulus was derived from the linear region of the stress-strain curve.",
      "reasoning_analysis": "Increasing Factors: The incorporation of carbon nanotubes into the epoxy matrix introduces a phase with significantly higher intrinsic stiffness compared to the polymer, which generally drives the composite Young's modulus upward through load-bearing contributions. Additionally, the presence of 18 transverse covalent bonds at the interphase enhances stress transfer efficiency between the matrix and the filler compared to non-bonded van der Waals interfaces, potentially maximizing the utilization of the filler's stiffness. Decreasing Factors: The covalent functionalization required to create the interphase bonds introduces structural defects into the CNT lattice, converting sp2 hybridized carbon atoms to sp3 and disrupting the continuous graphitic network, which intrinsically degrades the axial stiffness of the nanotube itself. Furthermore, the simulation conditions at 300 K introduce thermal vibrations that may slightly reduce the measured stiffness compared to static lattice calculations. Dominant Factor: While the addition of rigid fillers inherently increases the composite modulus relative to the neat matrix, the specific structural configuration of this sample is defined by the high density of functionalization defects; therefore, the degradation of the CNT's intrinsic modulus due to the 18 transverse covalent bonds is the dominant factor qualitatively limiting the maximum achievable stiffness relative to a composite reinforced with pristine nanotubes."
    },
    "analysis_without_hierarchical_structure": {
      "descriptive_text": "The sample consists of an epoxy resin matrix reinforced with 5 wt% carbon nanotube filler. The material system was modeled using molecular dynamics simulations performed with LAMMPS software employing the REBO potential within an NVT ensemble at 300 K. The representative volume element featured functionalized (9,9) carbon nanotubes incorporating 18 transverse covalent bonds under periodic boundary conditions. Mechanical characterization involved applying a constant velocity strain, with the Young's modulus determined from the linear region of the resulting stress-strain curve.",
      "reasoning_analysis": "Increasing Factors: The incorporation of carbon nanotubes into the epoxy matrix introduces a reinforcement phase with an inherently superior stiffness compared to the polymer, driving the composite Young's modulus upward according to composite mechanics principles. Furthermore, the processing history specifies the presence of 18 transverse covalent bonds functionalizing the (9,9) CNTs, which significantly enhances interfacial adhesion and stress transfer efficiency between the matrix and the filler, preventing interfacial slippage and maximizing the contribution of the nanotube stiffness to the bulk property. Decreasing Factors: The chemical modification required to create the transverse covalent bonds involves converting sp2 hybridized carbon atoms to sp3 hybridization on the nanotube sidewalls, which introduces structural defects that can locally diminish the intrinsic axial stiffness of the carbon nanotubes themselves. Additionally, the epoxy resin matrix is an amorphous thermoset with relatively low inherent stiffness compared to crystalline materials, establishing a lower baseline for the composite behavior. Dominant Factor: The substantial modulus mismatch favoring the carbon nanotubes combined with the critical improvement in interfacial load transfer due to covalent functionalization qualitatively dominates the minor reduction in intrinsic nanotube stiffness caused by sidewall defects, resulting in a net reinforcement effect where the composite modulus is governed by the effective engagement of the high-stiffness filler phase."
    }
  },
  {
    "doi": null,
    "title": "Characterizing nanotube–polymer interaction using molecular dynamics simulation",
    "year": 2015,
    "chemical_composition": {
      "repeat_unit_psmiles": null,
      "monomers": [
        {
          "name": "Epoxy resin",
          "smiles": null,
          "ratio_value": null,
          "ratio_unit": null
        }
      ],
      "additives": [
        {
          "name": "Carbon nanotube",
          "type": "filler",
          "amount_value": 5,
          "amount_unit": "wt%"
        }
      ],
      "is_homopolymer": false
    },
    "processing_history": "MD simulation using LAMMPS software, REBO potential, NVT ensemble at 300 K. RVE with functionalized (9,9) CNT with 18 transverse covalent bonds. Periodic boundary conditions. Constant velocity strain applied. Young's modulus measured from linear region of stress-strain curve.",
    "hierarchical_structure": "Single functionalized (9,9) CNT embedded in epoxy matrix. 5 wt% CNT. Interphase region with 18 transverse covalent bonds and vdW interactions. Case corresponding to lowest reduction in CNT modulus.",
    "properties": {
      "E": {
        "value": [
          29.1
        ],
        "unit": "GPa"
      }
    },
    "analysis_with_hierarchical_structure": {
      "descriptive_text": "The sample consists of an epoxy resin matrix reinforced with 5 wt% functionalized (9,9) carbon nanotubes (CNTs). This nanocomposite system was modeled using molecular dynamics simulations via LAMMPS software employing the REBO potential within an NVT ensemble at 300 K. The hierarchical structure features a single functionalized CNT embedded within the epoxy matrix, characterized by an interphase region defined by 18 transverse covalent bonds and van der Waals interactions. The mechanical properties were evaluated by applying a constant velocity strain under periodic boundary conditions, with the Young's modulus derived from the linear region of the resulting stress-strain curve.",
      "reasoning_analysis": "Increasing Factors: The incorporation of high-modulus carbon nanotubes at 5 wt% into the compliant epoxy matrix provides substantial reinforcement, driving the composite Young's modulus upward through load bearing by the stiff filler. Furthermore, the presence of 18 transverse covalent bonds within the interphase region enhances interfacial adhesion and stress transfer efficiency between the matrix and the CNT, preventing slip and maximizing the contribution of the filler to the overall stiffness. Decreasing Factors: The covalent functionalization necessary to establish the interphase bonds introduces structural defects into the CNT lattice, disrupting the sp2 hybridization and intrinsically reducing the axial stiffness of the nanotube itself relative to a pristine CNT. Additionally, the inherent lower modulus of the epoxy resin matrix dilutes the overall stiffness compared to a theoretical pure CNT material. Dominant Factor: The immense intrinsic stiffness of the (9,9) carbon nanotubes serves as the dominant factor, qualitatively ensuring the composite modulus exceeds that of the neat epoxy resin. However, the final magnitude is critically governed by the trade-off between improved interfacial load transfer from covalent bonding and the concurrent reduction in filler intrinsic stiffness caused by functionalization defects."
    },
    "analysis_without_hierarchical_structure": {
      "descriptive_text": "The sample comprises an epoxy resin matrix reinforced with 5 wt% carbon nanotube filler. The system was modeled via molecular dynamics simulations using LAMMPS software with the REBO potential in an NVT ensemble at 300 K. The representative volume element contained functionalized (9,9) carbon nanotubes featuring 18 transverse covalent bonds under periodic boundary conditions. Young's modulus was determined by applying a constant velocity strain and analyzing the linear region of the stress-strain curve.",
      "reasoning_analysis": "Increasing Factors: The inclusion of carbon nanotubes provides significant reinforcement due to their exceptionally high intrinsic axial stiffness compared to the epoxy matrix. Additionally, the presence of 18 transverse covalent bonds between the nanotubes and the matrix enhances interfacial adhesion and load transfer efficiency, ensuring that stress is effectively transmitted to the stiff filler phase. Decreasing Factors: The functionalization process introduces structural defects into the carbon nanotube lattice by converting sp2 hybridized carbon atoms to sp3, which can slightly diminish the intrinsic modulus of the nanotubes themselves. Furthermore, the epoxy matrix remains the continuous phase and is inherently more compliant than the filler, limiting the upper bound of the composite stiffness based on the rule of mixtures. Dominant Factor: The enhanced interfacial load transfer resulting from the covalent functionalization is the dominant factor. Despite minor lattice defects, the ability to prevent interfacial sliding allows the composite to fully exploit the high stiffness of the carbon nanotubes, leading to a net qualitative increase in Young's modulus compared to a non-bonded composite system."
    }
  },
  {
    "doi": "10.1016/j.polymer.2012.10.037",
    "title": "Maximizing Young’s modulus of aminated nanodiamond-epoxy composites measured in compression",
    "year": 2012,
    "chemical_composition": {
      "repeat_unit_psmiles": null,
      "monomers": [
        {
          "name": "Epon828 (DGEBA)",
          "smiles": "CC(C)(c1ccc(OCC2CO2)cc1)c1ccc(OCC2CO2)cc1",
          "ratio_value": 100,
          "ratio_unit": "pph"
        },
        {
          "name": "PACM",
          "smiles": "NC1CCC(CC1)C2CCC(CC2)N",
          "ratio_value": 11,
          "ratio_unit": "pph"
        }
      ],
      "additives": [
        {
          "name": "Aminated Nanodiamond",
          "type": "filler",
          "amount_value": 3.5,
          "amount_unit": "vol%"
        }
      ],
      "is_homopolymer": false
    },
    "processing_history": "Epon828 dissolved in THF, ND-NH2 (suspended in THF) added, sonicated 15 min, stirred 48h at 55 C, solvent evaporated 24h at 55 C, PACM added, cured 2h at 80 C + 2h at 165 C. Stoichiometry r=0.39. Young's modulus measured by nanoindentation (compression) using NanoIndenter XP, CSM, 5 µm spherical tip, 0.03 s^-1 strain rate, Room Temperature.",
    "hierarchical_structure": "ND-NH2 dispersed in epoxy matrix. Agglomerate size ~0.4 µm.",
    "properties": {
      "E": {
        "value": [
          3.17
        ],
        "unit": "GPa"
      }
    },
    "analysis_with_hierarchical_structure": {
      "descriptive_text": "The sample consists of a diglycidyl ether of bisphenol A (DGEBA, Epon828) epoxy resin cured with 4,4'-diaminodicyclohexylmethane (PACM) hardener, reinforced with 3.5 vol% aminated nanodiamond filler. The composite was prepared by dissolving the epoxy in tetrahydrofuran (THF), followed by the addition of nanodiamonds suspended in THF, sonication for 15 minutes, and stirring for 48 hours at 55°C. After solvent evaporation for 24 hours at 55°C, the hardener was added, and the system was cured via a two-step thermal protocol involving 2 hours at 80°C followed by 2 hours at 165°C with a stoichiometric ratio of r=0.39. The resulting hierarchical structure features nanodiamonds dispersed within the epoxy matrix with an observed agglomerate size of approximately 0.4 µm, and the Young's modulus was characterized at room temperature using nanoindentation in compression mode with a 5 µm spherical tip.",
      "reasoning_analysis": "Increasing Factors: The incorporation of aminated nanodiamonds, which possess an intrinsically high elastic modulus, serves as a rigid reinforcement phase within the composite. The surface amination facilitates potential covalent bonding with the epoxy matrix, improving interfacial stress transfer efficiency compared to untreated fillers. Additionally, the high-temperature curing step at 165°C promotes higher conversion of functional groups, increasing the network rigidity of the epoxy matrix. Decreasing Factors: The off-stoichiometric curing ratio (r=0.39) indicates a significant deviation from the optimal crosslink density, likely leaving a substantial fraction of unreacted epoxy monomers that act as internal plasticizers and reduce the overall network stiffness. The observed agglomerate size of approximately 0.4 µm suggests imperfect dispersion of the nanodiamonds, which can act as stress concentration points and reduce the effective aspect ratio required for optimal nanocomposite reinforcement. Furthermore, the solvent casting process using THF carries a risk of residual solvent entrapment, which could further plasticize the matrix and lower the modulus. Dominant Factor: The off-stoichiometric curing ratio (r=0.39) is the dominant factor governing the final Young's modulus. While the rigid nanodiamonds provide reinforcement, the mechanical integrity of the composite is fundamentally limited by the low crosslink density and the presence of unreacted monomers in the continuous epoxy matrix. This reduced matrix stiffness impedes effective load transfer to the filler particles, particularly given the filler agglomeration, thereby constraining the composite modulus below what would be achievable with a stoichiometrically balanced network."
    },
    "analysis_without_hierarchical_structure": {
      "descriptive_text": "The sample consists of an epoxy thermoset composite formulated from Epon828 (DGEBA) resin and PACM curing agent, reinforced with 3.5 vol% aminated nanodiamond filler. The preparation protocol involved dissolving the epoxy resin in THF and dispersing the nanodiamonds via 15 minutes of sonication followed by 48 hours of stirring at 55 °C, after which the solvent was evaporated for 24 hours at 55 °C. The PACM hardener was subsequently added to achieve a stoichiometric ratio of r=0.39, and the mixture was cured using a two-step thermal cycle of 2 hours at 80 °C followed by 2 hours at 165 °C. Mechanical characterization was performed at room temperature using nanoindentation in compression mode with a 5 µm spherical tip at a strain rate of 0.03 s^-1 utilizing the continuous stiffness measurement technique.",
      "reasoning_analysis": "Increasing Factors: The incorporation of 3.5 vol% aminated nanodiamonds introduces rigid filler particles with inherently high stiffness, while the surface amination promotes strong interfacial adhesion and stress transfer between the filler and the epoxy matrix. Additionally, the chemical structure of the DGEBA resin and PACM hardener contains aromatic and cycloaliphatic rings that restrict segmental mobility, intrinsically contributing to a higher modulus. Decreasing Factors: The specified stoichiometric ratio of r=0.39 indicates a significant deviation from optimal crosslinking conditions, likely resulting in a reduced crosslink density that increases chain mobility between network nodes and lowers the matrix modulus. Furthermore, the solvent-cast processing using THF carries a risk of residual solvent entrapment despite evaporation, which could act as a plasticizer and further depress the stiffness. Dominant Factor: The crosslink density of the epoxy matrix serves as the dominant factor governing the final modulus behavior. Since the polymer matrix constitutes the continuous phase comprising the majority of the volume, its mechanical integrity determined by the off-stoichiometric network architecture fundamentally sets the baseline stiffness, upon which the nanodiamond reinforcement provides only secondary modification."
    }
  },
  {
    "doi": null,
    "title": "Thermoformed Wheat Gluten Biopolymers",
    "year": 2005,
    "chemical_composition": {
      "repeat_unit_psmiles": null,
      "monomers": [
        {
          "name": "Glutenin",
          "smiles": null,
          "ratio_value": null,
          "ratio_unit": null
        }
      ],
      "additives": [
        {
          "name": "Glycerine",
          "type": "plasticizer",
          "amount_value": 20.0,
          "amount_unit": "wt%"
        },
        {
          "name": "Sodium thiosulfate",
          "type": "reducing agent",
          "amount_value": 1.7,
          "amount_unit": "wt%"
        }
      ],
      "is_homopolymer": false
    },
    "processing_history": "Thermoformed at 110 °C, 480 kPa (60 s) then 1680 kPa (5 min). Dried 1 week at room temperature. Glutenin subfraction separated from whole gluten. Chemically reduced with Na2S2O3. Young's modulus measured by Texture Analyzer TA-XT2 at 1 mm/sec, 15.7% deformation, 30-70% RH.",
    "hierarchical_structure": "Glutenin subfraction sheets. Higher Young's modulus due to removal of gliadin chain terminators.",
    "properties": {
      "E": {
        "value": [
          0.07
        ],
        "unit": "GPa"
      }
    },
    "analysis_with_hierarchical_structure": {
      "descriptive_text": "The sample comprises glutenin subfraction sheets formulated with 20.0 wt% glycerine as a plasticizer and 1.7 wt% sodium thiosulfate serving as a reducing agent. The material was prepared by separating the glutenin subfraction from whole gluten followed by chemical reduction with Na2S2O3. Processing involved thermoforming at 110 °C under a stepped pressure profile of 480 kPa for 60 seconds and 1680 kPa for 5 minutes, followed by drying for one week at room temperature. Mechanical properties were evaluated using a Texture Analyzer TA-XT2 at a crosshead speed of 1 mm/sec and 15.7% deformation under 30-70% relative humidity.",
      "reasoning_analysis": "Increasing Factors: The hierarchical structure indicates the removal of gliadin chain terminators from the glutenin subfraction, which enhances network continuity and reduces defects that typically disrupt stress transfer, thereby increasing the Young's modulus. Additionally, the thermoforming process under high pressure (up to 1680 kPa) likely improves chain packing and density within the sheets, contributing to greater stiffness. Decreasing Factors: The incorporation of 20.0 wt% glycerine acts as a potent plasticizer, increasing free volume and segmental mobility which significantly reduces the modulus. Furthermore, the chemical reduction using sodium thiosulfate cleaves disulfide crosslinks within the glutenin network; since these covalent bonds are primary contributors to the rigidity of protein networks, their breakage substantially lowers stiffness. The testing environment of 30-70% relative humidity may also introduce moisture plasticization. Dominant Factor: While the removal of gliadin terminators improves the theoretical network integrity, the combined effect of extensive plasticization by glycerine and the chemical reduction of disulfide crosslinks represents a fundamental softening of the polymer matrix. Consequently, the plasticizer content and crosslink density reduction are likely the dominant factors governing the final modulus, driving it towards a more compliant regime despite the structural purification effects."
    },
    "analysis_without_hierarchical_structure": {
