Repository: hhtrick/HHT-code

# HHT training framework

This directory contains model training, embedding precomputation, inference, article-level baselines and the curated datasets. All commands below assume that the working directory is `train_code/`.

## 3. Datasets and fixed partitions

Each main dataset is a JSON array at `dataset/{property}/{property}.json`. Entries contain source metadata, `chemical_composition`, `processing_history`, `hierarchical_structure`, `properties`, and two generated-analysis objects. Targets are stored as `properties[property]["value"]`; source metadata and target values are not predictive input fields.

| Property | Train | Validation | Test | Total |
|---|---:|---:|---:|---:|

File: train_code/dataset/E/E.json (part 53 of 204)
[
      "descriptive_text": "The sample consists of a glutenin subfraction separated from whole gluten, chemically reduced using sodium thiosulfate and compounded with glycerine as a plasticizer. Specifically, the formulation includes 20.0 wt% glycerine and 1.7 wt% sodium thiosulfate. The material was processed via thermoforming at 110 °C under a two-stage pressure profile, initially at 480 kPa for 60 seconds followed by 1680 kPa for 5 minutes, and subsequently dried for one week at room temperature. The Young's modulus was characterized using a Texture Analyzer TA-XT2 at a crosshead speed of 1 mm/sec with 15.7% deformation under relative humidity conditions ranging from 30% to 70%.",
      "reasoning_analysis": "Increasing Factors: The processing history includes a one-week drying period at room temperature, which removes residual water, a natural plasticizer for proteins, thereby increasing intermolecular friction and stiffness. Additionally, the high-pressure stage of the thermoforming process (1680 kPa) may induce densification and slight chain orientation, contributing to a higher modulus relative to a cast film. Decreasing Factors: The incorporation of 20.0 wt% glycerine acts as a potent plasticizer, significantly increasing free volume and lubricating polymer chain segments, which drastically reduces stiffness. Furthermore, the chemical reduction using sodium thiosulfate cleaves disulfide bonds within the glutenin network, reducing the crosslink density and transforming the material from a rigid network to a more flexible structure. The testing environment (30-70% RH) also allows for moisture absorption during measurement, further plasticizing the hydrophilic protein matrix. Dominant Factor: The substantial reduction in crosslink density due to the chemical reducing agent, combined with the high concentration of glycerine plasticizer, qualitatively dominates the mechanical behavior. These factors fundamentally disrupt the rigid protein network structure, overriding the stiffening effects of drying and pressure, resulting in a material characterized by significantly lowered stiffness compared to native, unplasticized glutenin."
    }
  },
  {
    "doi": null,
    "title": "Characterizing nanotube–polymer interaction using molecular dynamics simulation",
    "year": 2015,
    "chemical_composition": {
      "repeat_unit_psmiles": null,
      "monomers": [
        {
          "name": "Epoxy resin",
          "smiles": null,
          "ratio_value": null,
          "ratio_unit": null
        }
      ],
      "additives": [
        {
          "name": "Carbon nanotube",
          "type": "filler",
          "amount_value": 5,
          "amount_unit": "wt%"
        }
      ],
      "is_homopolymer": false
    },
    "processing_history": "MD simulation using LAMMPS software, REBO potential, NVT ensemble at 300 K. RVE with functionalized (9,9) CNT with 20 transverse covalent bonds. Periodic boundary conditions. Constant velocity strain applied. Young's modulus measured from linear region of stress-strain curve.",
    "hierarchical_structure": "Single functionalized (9,9) CNT embedded in epoxy matrix. 5 wt% CNT. Interphase region with 20 transverse covalent bonds and vdW interactions. Case corresponding to highest reduction in CNT modulus.",
    "properties": {
      "E": {
        "value": [
          27.8
        ],
        "unit": "GPa"
      }
    },
    "analysis_with_hierarchical_structure": {
      "descriptive_text": "The sample comprises an epoxy resin matrix reinforced with 5 wt% carbon nanotube filler, specifically configured as a single functionalized (9,9) CNT embedded within the matrix. This nanocomposite system was characterized through molecular dynamics simulations using LAMMPS software with the REBO potential under an NVT ensemble at 300 K, utilizing periodic boundary conditions. The hierarchical structure features an interphase region defined by 20 transverse covalent bonds and van der Waals interactions between the CNT and the epoxy, with the Young's modulus derived from the linear region of the stress-strain curve under constant velocity strain, representing a case corresponding to the highest reduction in CNT modulus.",
      "reasoning_analysis": "Increasing Factors: The incorporation of carbon nanotubes into the epoxy matrix introduces a component with exceptionally high intrinsic axial stiffness, which typically reinforces the softer polymer matrix and drives the composite Young's modulus upward. Additionally, the presence of 20 transverse covalent bonds in the interphase region improves interfacial adhesion and stress transfer efficiency, ensuring that mechanical load is effectively transmitted from the matrix to the nanotube filler. Decreasing Factors: The chemical functionalization required to establish covalent interfacial bonds introduces structural defects into the CNT lattice, disrupting the sp2 carbon network and significantly degrading the intrinsic mechanical integrity of the nanotube itself. The processing history specifies this case corresponds to the highest reduction in CNT modulus, indicating that the density of functionalization severely compromises the filler's stiffness relative to pristine nanotubes. Dominant Factor: Although the improved interfacial bonding facilitates load transfer, the severe structural damage inflicted upon the CNT lattice during functionalization is the dominant factor. This degradation of the filler's intrinsic modulus outweighs the reinforcement benefits, resulting in a qualitative reduction in the overall composite stiffness compared to systems with pristine or less functionalized nanotubes."
    },
    "analysis_without_hierarchical_structure": {
      "descriptive_text": "The sample comprises an epoxy resin matrix reinforced with 5 wt% carbon nanotube filler. Computational modeling was performed using molecular dynamics simulations via LAMMPS software, utilizing the REBO potential within an NVT ensemble at 300 K. The representative volume element incorporated functionalized (9,9) carbon nanotubes secured by 20 transverse covalent bonds under periodic boundary conditions. Mechanical properties were evaluated by applying a constant velocity strain, wherein the Young's modulus was determined from the linear elastic region of the stress-strain curve.",
      "reasoning_analysis": "Increasing Factors: The incorporation of 5 wt% carbon nanotubes introduces a high-stiffness reinforcing phase with exceptional intrinsic modulus, which significantly elevates the composite stiffness according to rule-of-mixtures principles. Additionally, the presence of 20 transverse covalent bonds between the functionalized nanotubes and the epoxy matrix ensures robust interfacial adhesion, facilitating efficient stress transfer from the compliant matrix to the rigid filler and preventing interfacial slippage. Decreasing Factors: The chemical functionalization required to create covalent bonds may introduce structural defects into the sp2 lattice of the carbon nanotubes, potentially reducing the intrinsic stiffness of the filler itself compared to pristine nanotubes. Furthermore, the amorphous epoxy matrix inherently possesses lower stiffness than the crystalline filler, and the thermal energy at 300 K within the NVT ensemble allows for segmental mobility that contributes to overall compliance. Dominant Factor: The reinforcement efficiency gained from the high aspect ratio and intrinsic stiffness of the carbon nanotubes, coupled with the strong covalent interfacial bonding, qualitatively dominates the behavior. Despite potential lattice defects from functionalization and matrix compliance, the effective load transfer mechanism ensures a net increase in Young's modulus relative to the neat epoxy resin."
    }
  },
  {
    "doi": "10.1016/j.polymer.2012.10.037",
    "title": "Maximizing Young’s modulus of aminated nanodiamond-epoxy composites measured in compression",
    "year": 2012,
    "chemical_composition": {
      "repeat_unit_psmiles": null,
      "monomers": [
        {
          "name": "Epon828 (DGEBA)",
          "smiles": "CC(C)(c1ccc(OCC2CO2)cc1)c1ccc(OCC2CO2)cc1",
          "ratio_value": 100,
          "ratio_unit": "pph"
        },
        {
          "name": "PACM",
          "smiles": "NC1CCC(CC1)C2CCC(CC2)N",
          "ratio_value": null,
          "ratio_unit": "pph"
        }
      ],
      "additives": [
        {
          "name": "Aminated Nanodiamond",
          "type": "filler",
          "amount_value": 7,
          "amount_unit": "vol%"
        }
      ],
      "is_homopolymer": false
    },
    "processing_history": "Epon828 dissolved in THF, ND-NH2 (suspended in THF) added, sonicated 15 min, stirred 48h at 55 C, solvent evaporated 24h at 55 C, PACM added (compensated), cured 2h at 80 C + 2h at 165 C. Stoichiometry r=0.57. Young's modulus measured by nanoindentation (compression) using NanoIndenter XP, CSM, 5 µm spherical tip, 0.03 s^-1 strain rate, Room Temperature.",
    "hierarchical_structure": "ND-NH2 dispersed in epoxy matrix. Agglomeration index xi=0.06, dispersion index zeta=1.",
    "properties": {
      "E": {
        "value": [
          3.08
        ],
        "unit": "GPa"
      }
    },
    "analysis_with_hierarchical_structure": {
      "descriptive_text": "The sample comprises a diglycidyl ether of bisphenol A (DGEBA, Epon828) epoxy network cured with 4,4'-diaminodicyclohexylmethane (PACM) and reinforced with 7 vol% aminated nanodiamond (ND-NH2) filler. Fabrication involved dissolving Epon828 in tetrahydrofuran (THF), followed by the addition of ND-NH2 suspended in THF, sonication for 15 minutes, and stirring for 48 hours at 55 °C. After solvent evaporation at 55 °C for 24 hours, PACM was introduced at a stoichiometric ratio of r=0.57, and the system was cured sequentially at 80 °C for 2 hours and 165 °C for 2 hours. The resulting hierarchical structure exhibits nanodiamonds dispersed within the epoxy matrix with an agglomeration index of 0.06 and a dispersion index of 1, and the Young's modulus was characterized via nanoindentation in compression mode at room temperature.",
      "reasoning_analysis": "Increasing Factors: The incorporation of 7 vol% aminated nanodiamonds introduces a rigid filler phase with an intrinsic stiffness orders of magnitude higher than the epoxy matrix, directly reinforcing the composite. The exceptional dispersion quality, indicated by a dispersion index of 1 and low agglomeration index of 0.06, maximizes the interfacial area for stress transfer. Furthermore, the final cure step at 165 °C ensures high conversion of reactive groups, contributing to a stiffer matrix network. Decreasing Factors: The off-stoichiometric curing ratio (r=0.57) deviates significantly from the ideal network formation, likely resulting in a lower crosslink density and reduced intrinsic matrix modulus compared to a stoichiometric system. Additionally, the solution-based processing involving THF introduces the risk of residual solvent retention, which would act as a plasticizer and depress the modulus. Dominant Factor: Despite the reduction in matrix stiffness caused by the off-stoichiometric network structure, the extreme modulus contrast of the nanodiamond filler combined with the verified high-efficiency dispersion qualitatively dominates the mechanical behavior, driving the overall Young's modulus higher relative to the unreinforced off-stoichiometric epoxy system."
    },
    "analysis_without_hierarchical_structure": {
      "descriptive_text": "The sample comprises a diglycidyl ether of bisphenol A (Epon828) epoxy matrix cured with para-aminocyclohexylmethane (PACM) and reinforced with 7 vol% aminated nanodiamond filler. The preparation began by dissolving the epoxy resin in tetrahydrofuran (THF) and mixing it with a THF suspension of the nanodiamonds, followed by 15 minutes of sonication and 48 hours of stirring at 55 °C to ensure dispersion. After evaporating the solvent over 24 hours at 55 °C, the PACM curing agent was added to achieve a stoichiometric ratio of r=0.57, and the mixture was cured for 2 hours at 80 °C followed by 2 hours at 165 °C. The Young's modulus was subsequently determined via nanoindentation in compression mode using a NanoIndenter XP equipped with a 5 µm spherical tip at a strain rate of 0.03 s^-1 at room temperature.",
      "reasoning_analysis": "Increasing Factors: The incorporation of 7 vol% aminated nanodiamonds serves as a primary driver for increasing the Young's modulus due to the extreme intrinsic stiffness of the diamond core and the enhanced interfacial adhesion provided by the amine functionalization, which facilitates efficient stress transfer between the filler and the epoxy matrix. Additionally, the high-temperature post-cure step at 165 °C promotes high conversion of reactive groups and may induce epoxy etherification reactions, further rigidifying the polymer network. Decreasing Factors: The off-stoichiometric curing ratio (r=0.57) indicates a significant deficiency of amine hardener relative to the epoxy groups, which inherently limits the maximum achievable crosslink density compared to a stoichiometric network, thereby increasing the free volume and segmental mobility of the matrix chains. Furthermore, while solvent evaporation was performed, any residual THF trapped within the network could act as a plasticizer, potentially depressing the modulus. Dominant Factor: The reinforcement effect from the rigid nanodiamond filler is the dominant factor influencing the final Young's modulus. Although the off-stoichiometric ratio reduces the stiffness contribution of the polymer matrix, the substantial modulus mismatch between the nanodiamonds and the epoxy, combined with the effective dispersion achieved through sonication and chemical compatibility, dictates the composite mechanical response, leading to a net increase in stiffness relative to the neat resin system."
    }
  },
  {
    "doi": "10.1016/j.polymer.2012.10.037",
    "title": "Maximizing Young’s modulus of aminated nanodiamond-epoxy composites measured in compression",
    "year": 2012,
    "chemical_composition": {
      "repeat_unit_psmiles": null,
      "monomers": [
        {
          "name": "Epon828 (DGEBA)",
          "smiles": "CC(C)(c1ccc(OCC2CO2)cc1)c1ccc(OCC2CO2)cc1",
          "ratio_value": 100,
          "ratio_unit": "pph"
        },
        {
          "name": "PACM",
          "smiles": "NC1CCC(CC1)C2CCC(CC2)N",
          "ratio_value": 11,
          "ratio_unit": "pph"
        }
      ],
      "additives": [
        {
          "name": "Nanodiamond",
          "type": "filler",
          "amount_value": 3.5,
          "amount_unit": "vol%"
        }
      ],
      "is_homopolymer": false
    },
    "processing_history": "Epon828 dissolved in THF, ND added, sonicated 15 min, stirred 48h at 55 C, solvent evaporated 24h at 55 C, PACM added, cured 2h at 80 C + 2h at 165 C. Stoichiometry r=0.39. Young's modulus measured by nanoindentation (compression) using NanoIndenter XP, CSM, 5 µm spherical tip, 0.03 s^-1 strain rate, Room Temperature.",
    "hierarchical_structure": "ND dispersed in epoxy matrix.",
    "properties": {
      "E": {
        "value": [
          2.22
        ],
        "unit": "GPa"
      }
    },
    "analysis_with_hierarchical_structure": {
      "descriptive_text": "The sample consists of a nanocomposite system comprising an Epon828 (DGEBA) epoxy matrix cured with PACM hardener and reinforced with 3.5 vol% Nanodiamond filler. The preparation involved dissolving the epoxy resin in THF, followed by the addition and sonic dispersion of the nanodiamonds, stirring at 55 °C for 48 hours, and subsequent solvent evaporation. After incorporating the PACM curing agent at a stoichiometric ratio of r=0.39, the mixture was cured via a two-step thermal cycle consisting of 2 hours at 80 °C followed by 2 hours at 165 °C. The resulting hierarchical structure features nanodiamonds dispersed within the crosslinked epoxy matrix, and the Young's modulus was characterized at room temperature using nanoindentation in compression mode with a 5 µm spherical tip at a strain rate of 0.03 s^-1.",
      "reasoning_analysis": "Increasing Factors: The incorporation of 3.5 vol% Nanodiamond filler introduces a rigid reinforcing phase with an intrinsic modulus significantly higher than the epoxy matrix, which mechanically restricts polymer chain deformation and enhances stiffness. Additionally, the processing history includes prolonged sonication and stirring, promoting uniform filler dispersion and maximizing the interfacial surface area for stress transfer, while the high-temperature curing step at 165 °C facilitates further crosslinking reactions that rigidify the network. Decreasing Factors: The stoichiometric ratio of r=0.39 indicates a significant off-stoichiometric formulation, likely resulting in a lower crosslink density compared to a balanced system, which increases free volume and chain mobility within the epoxy network. Furthermore, the solvent casting method involving THF evaporation carries the risk of residual solvent entrapment or micro-void formation, both of which act as defects that compromise the structural integrity and reduce the effective modulus. Dominant Factor: The off-stoichiometric curing ratio qualitatively dominates the final modulus behavior because the crosslink density of the continuous epoxy matrix fundamentally governs the load transfer efficiency to the rigid filler; despite the high stiffness of the nanodiamonds, their reinforcement potential is constrained by the compliance of the loosely crosslinked matrix surrounding them."
    },
    "analysis_without_hierarchical_structure": {
      "descriptive_text": "The sample comprises a crosslinked epoxy network synthesized from Epon828 (DGEBA) resin and PACM hardener, reinforced with 3.5 vol% nanodiamond filler. The preparation process involved dissolving the epoxy resin in THF, followed by the incorporation of nanodiamonds which were dispersed through sonication for 15 minutes and mechanical stirring for 48 hours at 55°C. Subsequent solvent evaporation was conducted for 24 hours at 55°C before the addition of the PACM hardener, after which the system was cured using a stepped thermal profile of 2 hours at 80°C followed by 2 hours at 165°C. The Young's modulus was characterized at room temperature via nanoindentation in compression mode utilizing a 5 µm spherical tip at a strain rate of 0.03 s^-1.",
      "reasoning_analysis": "Increasing Factors: The incorporation of 3.5 vol% nanodiamond filler serves as a primary driver for increasing the Young's modulus, as the rigid carbonaceous phase possesses an intrinsic stiffness significantly higher than the polymer matrix, facilitating effective stress transfer. Additionally, the high-temperature curing step at 165°C promotes high conversion rates and vitrification, maximizing the crosslinking density achievable under the given stoichiometry and reducing free volume. Decreasing Factors: The processing history indicates a stoichiometric ratio of r=0.39, which deviates significantly from the ideal equivalence ratio, implying an amine deficiency that results in a lower overall crosslinking density compared to a stoichiometrically balanced network, thereby reducing the intrinsic rigidity of the epoxy matrix. Furthermore, while solvent evaporation was performed, the initial use of THF carries a minor risk of residual solvent entrapment acting as a plasticizer if not fully removed prior to gelation. Dominant Factor: The reinforcement mechanism provided by the rigid nanodiamond filler qualitatively dominates the final Young's modulus behavior, as the composite effect of embedding ultra-stiff nanoparticles within the glassy polymer matrix typically yields a net increase in stiffness that outweighs the modulus reduction caused by the off-stoichiometric network structure."
    }
  },
  {
    "doi": "10.1016/j.polymer.2012.10.037",
    "title": "Maximizing Young’s modulus of aminated nanodiamond-epoxy composites measured in compression",
    "year": 2012,
    "chemical_composition": {
      "repeat_unit_psmiles": null,
      "monomers": [
        {
          "name": "Epon828 (DGEBA)",
          "smiles": "CC(C)(c1ccc(OCC2CO2)cc1)c1ccc(OCC2CO2)cc1",
          "ratio_value": 100,
          "ratio_unit": "pph"
        },
        {
          "name": "PACM",
          "smiles": "NC1CCC(CC1)C2CCC(CC2)N",
          "ratio_value": null,
          "ratio_unit": "pph"
        }
      ],
      "additives": [
        {
          "name": "Aminated Nanodiamond",
          "type": "filler",
          "amount_value": 3.6,
          "amount_unit": "vol%"
        }
      ],
      "is_homopolymer": false
    },
    "processing_history": "Epon828 dissolved in THF, ND-NH2 (suspended in THF) added, sonicated 15 min, stirred 48h at 55 C, solvent evaporated 24h at 55 C, PACM added (compensated), cured 2h at 80 C + 2h at 165 C. Stoichiometry r=0.34. Young's modulus measured by nanoindentation (compression) using NanoIndenter XP, CSM, 5 µm spherical tip, 0.03 s^-1 strain rate, Room Temperature.",
    "hierarchical_structure": "ND-NH2 dispersed in epoxy matrix.",
    "properties": {
      "E": {
        "value": [
          1.84
        ],
        "unit": "GPa"
      }
    },
    "analysis_with_hierarchical_structure": {
      "descriptive_text": "The sample comprises a diglycidyl ether of bisphenol A (DGEBA, Epon828) epoxy matrix cured with 4,4'-diaminodicyclohexylmethane (PACM) and reinforced with 3.6 vol% aminated nanodiamonds (ND-NH2). Fabrication involved dissolving the epoxy in tetrahydrofuran (THF), adding suspended ND-NH2, followed by sonication for 15 minutes and stirring for 48 hours at 55 °C. After solvent evaporation for 24 hours at 55 °C, the PACM hardener was added with stoichiometric compensation (r=0.34), and the system was cured for 2 hours at 80 °C followed by 2 hours at 165 °C. The resulting hierarchical structure consists of nanodiamonds dispersed within the crosslinked epoxy network, and the Young's modulus was characterized at room temperature using nanoindentation in compression mode with a 5 µm spherical tip at a strain rate of 0.03 s^-1.",
      "reasoning_analysis": "Increasing Factors: The incorporation of 3.6 vol% aminated nanodiamonds introduces a rigid filler phase with an intrinsically high elastic modulus, which reinforces the composite according to rule-of-mixtures principles. The surface amination of the nanodiamonds enhances interfacial adhesion with the epoxy matrix, facilitating efficient stress transfer from the soft polymer to the hard filler. Additionally, the high-temperature curing stage (165 °C) promotes further crosslinking via etherification reactions, potentially stiffening the network despite stoichiometric imbalances. Decreasing Factors: The off-stoichiometric ratio (r=0.34) indicates a significant imbalance between epoxy and amine groups, which limits the maximum achievable crosslinking density and results in a network with higher free volume and lower intrinsic stiffness compared to a fully cured stoichiometric epoxy. Furthermore, the solution processing involving THF carries a risk of residual solvent entrapment acting as a plasticizer, and inadequate dispersion of nanofillers could lead to agglomeration, creating stress concentrations that reduce effective modulus. Dominant Factor: The continuous epoxy matrix constitutes the vast majority of the composite volume (>96%), meaning its mechanical properties fundamentally dictate the bulk behavior. Therefore, the reduced crosslinking density resulting from the off-stoichiometric curing ratio (r=0.34) is the dominant factor qualitatively limiting the final Young's modulus, as the reinforcement provided by the low-volume fraction of nanodiamonds cannot fully compensate for the inherent softness of the under-crosslinked polymer network."
    },
    "analysis_without_hierarchical_structure": {
      "descriptive_text": "The material system comprises an epoxy network formed from Epon828 (DGEBA) resin and PACM hardener, reinforced with 3.6 vol% Aminated Nanodiamond filler. Preparation involved dissolving the epoxy resin in tetrahydrofuran (THF), followed by the addition of a THF-suspended nanodiamond solution, sonication for 15 minutes, and stirring for 48 hours at 55 C. After solvent evaporation for 24 hours at 55 C, the PACM hardener was added with stoichiometric compensation, and the mixture was cured for 2 hours at 80 C followed by 2 hours at 165 C. The Young's modulus was subsequently characterized via nanoindentation in compression mode using a NanoIndenter XP with a 5 µm spherical tip at a strain rate of 0.03 s^-1 at room temperature.",
      "reasoning_analysis": "Increasing Factors: The incorporation of 3.6 vol% Aminated Nanodiamonds introduces a rigid ceramic phase with exceptionally high intrinsic stiffness, which restricts segmental mobility of the epoxy matrix and facilitates efficient load transfer due to the chemical compatibility provided by surface amination. Furthermore, the multi-step thermal curing schedule culminating at 165 C promotes high conversion of reactive groups, maximizing the crosslink density of the DGEBA-PACM network and enhancing the rigidity of the polymer backbone. Decreasing Factors: The specified stoichiometry ratio of r=0.34 indicates a significant deviation from unity, which may result in a network with lower crosslink density or an excess of unreacted species compared to a perfectly stoichiometric system, potentially reducing bulk stiffness. Additionally, any residual THF solvent remaining after the evaporation step could act as a plasticizer, increasing free volume and lowering the modulus. Dominant Factor: The reinforcement provided by the rigid nanodiamond filler coupled with the high-temperature post-cure is the dominant factor. The intrinsic stiffness of the nanodiamonds and the strong interfacial bonding likely outweigh the potential softening effects of stoichiometric imbalance or trace solvent, resulting in a composite modulus significantly higher than the neat epoxy resin."
    }
  },
  {
    "doi": "10.1016/j.polymer.2012.10.037",
    "title": "Maximizing Young’s modulus of aminated nanodiamond-epoxy composites measured in compression",
    "year": 2012,
    "chemical_composition": {
      "repeat_unit_psmiles": null,
      "monomers": [
        {
          "name": "Epon828 (DGEBA)",
          "smiles": "CC(C)(c1ccc(OCC2CO2)cc1)c1ccc(OCC2CO2)cc1",
          "ratio_value": 100,
          "ratio_unit": "pph"
        },
        {
          "name": "PACM",
          "smiles": "NC1CCC(CC1)C2CCC(CC2)N",
          "ratio_value": 0,
          "ratio_unit": "pph"
        }
      ],
      "additives": [
        {
          "name": "Aminated Nanodiamond",
          "type": "filler",
          "amount_value": 20,
          "amount_unit": "vol%"
        }
      ],
      "is_homopolymer": false
    },
    "processing_history": "Epon828 dissolved in THF, ND-NH2 (suspended in THF) added, sonicated 15 min, stirred 48h at 55 C, solvent evaporated 24h at 55 C, No PACM added (cured by ND-NH2), cured 2h at 80 C + 2h at 165 C. Stoichiometry r=0.64 equivalent. Young's modulus measured by nanoindentation (compression) using NanoIndenter XP, CSM, 100 µm spherical tip, 0.03 s^-1 strain rate, Room Temperature.",
    "hierarchical_structure": "ND-NH2 dispersed in epoxy matrix. Cured solely by ND-NH2 amino groups.",
    "properties": {
      "E": {
        "value": [
          3.94
        ],
        "unit": "GPa"
      }
    },
    "analysis_with_hierarchical_structure": {
      "descriptive_text": "The sample consists of a diglycidyl ether of bisphenol A (DGEBA, Epon828) epoxy matrix composite reinforced with 20 vol% aminated nanodiamond (ND-NH2) filler. Distinct from conventional formulations, the system utilizes the surface amino groups of the nanodiamonds as the sole curing agent, with no PACM hardener added. Preparation involved dissolving the epoxy in tetrahydrofuran (THF), followed by the addition of THF-suspended ND-NH2, sonication for 15 minutes, and stirring at 55 °C for 48 hours. The solvent was evaporated at 55 °C for 24 hours, and the composite was cured via a thermal cycle of 2 hours at 80 °C followed by 2 hours at 165 °C under a stoichiometric equivalent ratio of r=0.64. The resulting hierarchical structure features nanodiamonds dispersed within the crosslinked epoxy network, and the Young's modulus was characterized at room temperature using nanoindentation in compression mode with a spherical tip.",
      "reasoning_analysis": "Increasing Factors: The incorporation of 20 vol% aminated nanodiamonds introduces an extremely rigid filler phase with a modulus significantly higher than the epoxy matrix, mechanically reinforcing the composite and driving the Young's modulus upward through load transfer mechanisms. The covalent bonding between the matrix and the filler via amine curing ensures efficient stress transfer, while the thermal cure cycle ending at 165 °C promotes high conversion of the epoxy network, enhancing matrix stiffness. Decreasing Factors: The stoichiometric ratio of r=0.64 indicates an off-stoichiometric formulation, likely resulting in a lower crosslink density within the epoxy matrix compared to a fully balanced network, which could reduce the intrinsic modulus of the matrix phase. Additionally, solvent casting using THF carries a risk of residual solvent entrapment or microvoid formation upon evaporation, which could act as defects lowering the effective modulus. Dominant Factor: The massive stiffness contrast between the nanodiamond filler and the polymer matrix, combined with the high volume fraction, qualitatively dominates the mechanical response. Despite the potential reduction in matrix crosslink density due to off-stoichiometry, the reinforcement effect of the rigid nanodiamond phase is the primary driver determining the overall Young's modulus."
    },
    "analysis_without_hierarchical_structure": {
      "descriptive_text": "The sample comprises an epoxy nanocomposite formed from Epon828 (DGEBA) resin reinforced with 20 vol% Aminated Nanodiamond, which serves as both the filler and the curing agent in the absence of PACM hardener. Preparation involved dissolving the epoxy in THF and incorporating a suspension of the nanodiamonds, followed by 15 minutes of sonication and 48 hours of stirring at 55 °C to ensure dispersion. The solvent was evaporated over 24 hours at 55 °C, and the resulting material underwent a two-stage thermal cure consisting of 2 hours at 80 °C followed by 2 hours at 165 °C at a stoichiometric equivalent ratio of 0.64. Mechanical characterization was performed at room temperature using nanoindentation in compression mode with a 100 µm spherical tip at a strain rate of 0.03 s^-1.",
      "reasoning_analysis": "Increasing Factors: The inclusion of 20 vol% Aminated Nanodiamond introduces a rigid filler phase with an intrinsic stiffness orders of magnitude higher than the polymer matrix, directly increasing the composite modulus through load bearing. The amine functionalization on the nanodiamond surface promotes covalent bonding with the epoxy during the thermal cure, enhancing interfacial stress transfer efficiency. Additionally, the thermal curing cycle establishes a crosslinked network structure that restricts segmental chain mobility, contributing to the overall rigidity of the matrix phase. Decreasing Factors: The stoichiometric equivalent ratio of 0.64 indicates an off-stoichiometric formulation, which may result in a lower crosslink density within the epoxy network compared to an optimal ratio, potentially reducing the matrix contribution to stiffness. Furthermore, the solvent casting process carries a risk of residual THF entrapment or micro-void formation upon evaporation, which could introduce compliance into the structure, while high filler loading increases the likelihood of nanoparticle agglomeration that might diminish reinforcement efficiency. Dominant Factor: The dominant factor governing the Young's modulus is the substantial volume fraction of the rigid nanodiamond filler. Despite potential reductions in matrix crosslink density due to off-stoichiometry or processing-induced voids, the extreme stiffness of the diamond phase combined with the covalent interface ensures that the composite behavior is primarily dictated by the filler reinforcement rather than the variations in the polymer network properties."
    }
  },
  {
    "doi": null,
    "title": "Characterizing nanotube–polymer interaction using molecular dynamics simulation",
    "year": 2015,
    "chemical_composition": {
      "repeat_unit_psmiles": null,
      "monomers": [
        {
          "name": "Epoxy resin",
          "smiles": null,
          "ratio_value": null,
          "ratio_unit": null
        }
      ],
      "additives": [
        {
          "name": "Carbon nanotube",
          "type": "filler",
          "amount_value": 5,
          "amount_unit": "wt%"
        }
      ],
      "is_homopolymer": false
    },
    "processing_history": "MD simulation using LAMMPS software, REBO potential, NVT ensemble at 300 K. RVE with functionalized (9,9) CNT with 20 transverse covalent bonds. Periodic boundary conditions. Constant velocity strain applied. Young's modulus measured from linear region of stress-strain curve.",
    "hierarchical_structure": "Single functionalized (9,9) CNT embedded in epoxy matrix. 5 wt% CNT. Interphase region with 20 transverse covalent bonds and vdW interactions. Case corresponding to lowest reduction in CNT modulus.",
    "properties": {
      "E": {
        "value": [
          28.8
        ],
        "unit": "GPa"
      }
    },
    "analysis_with_hierarchical_structure": {
      "descriptive_text": "The material system consists of an epoxy resin matrix reinforced with 5 wt% carbon nanotubes, specifically modeled as a single functionalized (9,9) CNT embedded within the polymer matrix. This nanocomposite was characterized via molecular dynamics simulations using LAMMPS software with the REBO potential under an NVT ensemble at 300 K. The representative volume element incorporated periodic boundary conditions and featured an interphase region defined by 20 transverse covalent bonds alongside van der Waals interactions between the CNT and the epoxy. Mechanical properties were evaluated by applying a constant velocity strain, with the Young's modulus derived from the linear region of the resulting stress-strain curve, focusing on a case corresponding to the lowest reduction in CNT modulus.",
      "reasoning_analysis": "Increasing Factors: The inclusion of 5 wt% (9,9) carbon nanotubes introduces a reinforcing phase with exceptionally high intrinsic stiffness, significantly elevating the composite modulus relative to the neat epoxy matrix. The presence of 20 transverse covalent bonds at the interphase improves stress transfer efficiency between the soft matrix and the stiff filler, minimizing interfacial slippage and ensuring the CNTs effectively bear the applied load. Furthermore, selecting the case corresponding to the lowest reduction in CNT modulus preserves the structural integrity of the filler, maximizing its reinforcing potential. Decreasing Factors: The epoxy matrix inherently possesses a much lower modulus than the carbon nanotubes, which dilutes the overall stiffness of the composite system. The chemical functionalization required to form the transverse covalent bonds introduces sp3 hybridization defects into the CNT graphitic lattice, disrupting the sp2 network and inherently reducing the axial stiffness of the nanotubes compared to pristine specimens. Additionally, the simulation conditions at 300 K allow for thermal vibrations that may slightly lower the measured stiffness compared to 0 K calculations. Dominant Factor: The dominant factor is the high intrinsic stiffness of the carbon nanotubes combined with the enhanced load transfer efficiency provided by the covalent interphase bonding. Although functionalization defects and the compliant matrix act to reduce the overall modulus, the preservation of CNT integrity in this specific case and the effective stress transfer mechanism qualitatively drive the Young's modulus significantly higher than that of the unreinforced epoxy resin."
    },
    "analysis_without_hierarchical_structure": {
      "descriptive_text": "The sample comprises an epoxy resin matrix reinforced with 5 wt% carbon nanotube filler. The system was modeled via molecular dynamics simulations using LAMMPS software with the REBO potential within an NVT ensemble at 300 K. The representative volume element featured functionalized (9,9) carbon nanotubes incorporating 20 transverse covalent bonds under periodic boundary conditions. Mechanical properties were evaluated by applying a constant velocity strain, with the Young's modulus extracted from the linear region of the stress-strain curve.",
      "reasoning_analysis": "Increasing Factors: The incorporation of carbon nanotubes, which possess an intrinsically high axial stiffness, serves as the primary reinforcement mechanism within the compliant epoxy matrix. Additionally, the presence of 20 transverse covalent bonds functionalizing the nanotubes enhances interfacial adhesion, facilitating efficient stress transfer from the matrix to the filler, while the NVT ensemble at 300 K ensures the epoxy remains in a rigid glassy state conducive to higher modulus values. Decreasing Factors: The covalent functionalization process introduces structural defects into the carbon nanotube sidewalls by converting sp2 hybridized carbon atoms to sp3, which locally reduces the intrinsic stiffness of the nanotubes themselves. Furthermore, the overall modulus is bounded by the lower stiffness of the epoxy matrix surrounding the filler network. Dominant Factor: The high aspect ratio and exceptional intrinsic stiffness of the carbon nanotubes, combined with the improved interfacial load transfer efficiency provided by the covalent functionalization, qualitatively dominate the mechanical response, resulting in a composite Young's modulus that is significantly elevated relative to the neat epoxy resin despite the minor stiffness reduction caused by nanotube defects."
    }
  },
  {
    "doi": "10.1016/j.polymer.2012.10.037",
    "title": "Maximizing Young’s modulus of aminated nanodiamond-epoxy composites measured in compression",
    "year": 2012,
    "chemical_composition": {
      "repeat_unit_psmiles": null,
      "monomers": [
        {
          "name": "Epon828 (DGEBA)",
          "smiles": "CC(C)(c1ccc(OCC2CO2)cc1)c1ccc(OCC2CO2)cc1",
          "ratio_value": 100,
          "ratio_unit": "pph"
        },
        {
          "name": "PACM",
          "smiles": "NC1CCC(CC1)C2CCC(CC2)N",
          "ratio_value": null,
          "ratio_unit": "pph"
        }
      ],
      "additives": [
        {
          "name": "Aminated Nanodiamond",
          "type": "filler",
          "amount_value": 6,
          "amount_unit": "vol%"
        }
      ],
      "is_homopolymer": false
    },
    "processing_history": "Epon828 dissolved in THF, ND-NH2 (suspended in THF) added, sonicated 15 min, stirred 48h at 55 C, solvent evaporated 24h at 55 C, PACM added (compensated), cured 2h at 80 C + 2h at 165 C. Stoichiometry r=1.54. Young's modulus measured by nanoindentation (compression) using NanoIndenter XP, CSM, 5 µm spherical tip, 0.03 s^-1 strain rate, Room Temperature.",
    "hierarchical_structure": "ND-NH2 dispersed in epoxy matrix.",
    "properties": {
      "E": {
        "value": [
          2.43
        ],
        "unit": "GPa"
      }
    },
    "analysis_with_hierarchical_structure": {
