Repository: hhtrick/HHT-code

# HHT training framework

This directory contains model training, embedding precomputation, inference, article-level baselines and the curated datasets. All commands below assume that the working directory is `train_code/`.

## 3. Datasets and fixed partitions

Each main dataset is a JSON array at `dataset/{property}/{property}.json`. Entries contain source metadata, `chemical_composition`, `processing_history`, `hierarchical_structure`, `properties`, and two generated-analysis objects. Targets are stored as `properties[property]["value"]`; source metadata and target values are not predictive input fields.

| Property | Train | Validation | Test | Total |
|---|---:|---:|---:|---:|

File: train_code/dataset/E/E.json (part 54 of 204)
[
      "descriptive_text": "The sample comprises a nanocomposite epoxy network synthesized from diglycidyl ether of bisphenol A (Epon828) and 4,4'-diaminodicyclohexylmethane (PACM) reinforced with 6 vol% aminated nanodiamond filler. Preparation involved dissolving the epoxy resin in tetrahydrofuran and mixing with THF-suspended nanodiamonds via sonication and stirring at 55 °C, followed by solvent evaporation and the addition of the hardener with stoichiometric compensation. The system was cured using a two-step thermal profile of 2 hours at 80 °C and 2 hours at 165 °C to form a structure where nanodiamonds are dispersed within the epoxy matrix. Mechanical characterization was performed at room temperature using nanoindentation in compression mode with a continuous stiffness measurement technique, utilizing a 5 µm spherical tip at a strain rate of 0.03 s^-1 to determine the Young's modulus.",
      "reasoning_analysis": "Increasing Factors: The incorporation of aminated nanodiamonds serves as a primary reinforcement mechanism, as the intrinsically high stiffness of the diamond lattice significantly exceeds that of the polymer matrix, thereby increasing the composite modulus through load transfer. The surface amination promotes strong interfacial adhesion between the filler and the epoxy network, minimizing interfacial slippage and maximizing the reinforcement efficiency. Additionally, the high-temperature curing stage at 165 °C likely promotes a high degree of conversion and crosslink density within the epoxy matrix, further restricting chain segment mobility and enhancing stiffness. Decreasing Factors: The reported stoichiometry ratio of r=1.54 indicates a deviation from the ideal epoxy-to-amine balance, which may limit the maximum achievable crosslink density of the network compared to a stoichiometric formulation, potentially reducing the matrix contribution to the overall modulus. Furthermore, the solution processing method involving THF carries a risk of residual solvent entrapment within the network or at the filler-matrix interface, which could act as a plasticizer and soften the material. Dominant Factor: The substantial modulus mismatch between the rigid nanodiamond filler and the epoxy matrix, combined with the enhanced interfacial bonding provided by the amination chemistry, qualitatively dominates the mechanical response. While the off-stoichiometric ratio may slightly compromise the neat resin properties, the reinforcement effect of the 6 vol% rigid filler network is expected to be the prevailing factor driving the Young's modulus upward relative to the unfilled cured epoxy."
    },
    "analysis_without_hierarchical_structure": {
      "descriptive_text": "The sample comprises an epoxy thermoset network synthesized from Epon828 (DGEBA) resin and PACM hardener, incorporated with 6 vol% Aminated Nanodiamond filler. The preparation process involved dissolving the epoxy resin in THF, followed by the introduction of nanodiamonds suspended in THF, sonication for 15 minutes, and stirring for 48 hours at 55 °C. Subsequent solvent evaporation was conducted for 24 hours at 55 °C, after which the PACM hardener was added and the system was cured for 2 hours at 80 °C followed by 2 hours at 165 °C. The Young's modulus was determined by nanoindentation in compression mode using a NanoIndenter XP equipped with a 5 µm spherical tip at a strain rate of 0.03 s^-1 at Room Temperature.",
      "reasoning_analysis": "Increasing Factors: The incorporation of 6 vol% Aminated Nanodiamonds introduces a rigid filler phase with significantly higher intrinsic stiffness than the epoxy matrix, while the aminated surface functionality promotes strong interfacial adhesion and efficient stress transfer, both driving the Young's modulus upward. Additionally, the high-temperature curing stage at 165 °C ensures substantial conversion and vitrification of the epoxy network at room temperature, contributing to a stiffer matrix backbone. Decreasing Factors: The off-stoichiometric ratio (r=1.54) indicates an excess of epoxy resin relative to the hardener, which limits the maximum achievable crosslink density compared to a stoichiometric balance, potentially reducing the intrinsic modulus of the matrix phase. Furthermore, solvent evaporation steps carry a risk of residual THF acting as a plasticizer or nanoparticle agglomeration creating stress concentrations, which could negatively impact stiffness. Dominant Factor: The reinforcement effect provided by the rigid nanodiamond filler combined with the high-temperature cure ensuring a vitrified matrix state qualitatively dominates the final behavior, as the high intrinsic modulus of the nanodiamonds and effective interfacial bonding typically outweigh the modulus reduction associated with the off-stoichiometric matrix composition."
    }
  },
  {
    "doi": null,
    "title": "Thermoformed Wheat Gluten Biopolymers",
    "year": 2005,
    "chemical_composition": {
      "repeat_unit_psmiles": null,
      "monomers": [
        {
          "name": "Wheat Gluten",
          "smiles": null,
          "ratio_value": null,
          "ratio_unit": null
        }
      ],
      "additives": [
        {
          "name": "Glycerine",
          "type": "plasticizer",
          "amount_value": 20.0,
          "amount_unit": "wt%"
        },
        {
          "name": "Sodium thiosulfate",
          "type": "reducing agent",
          "amount_value": 1.7,
          "amount_unit": "wt%"
        },
        {
          "name": "Feather",
          "type": "filler",
          "amount_value": 4.0,
          "amount_unit": "wt%"
        }
      ],
      "is_homopolymer": false
    },
    "processing_history": "Thermoformed at 110 °C, 480 kPa (60 s) then 1680 kPa (5 min). Dried 1 week at room temperature. Chemically reduced with Na2S2O3. Young's modulus measured by Texture Analyzer TA-XT2 at 1 mm/sec, 15.7% deformation, 30-70% RH.",
    "hierarchical_structure": "Vital gluten with feather protein additive.",
    "properties": {
      "E": {
        "value": [
          0.05
        ],
        "unit": "GPa"
      }
    },
    "analysis_with_hierarchical_structure": {
      "descriptive_text": "The sample comprises a vital wheat gluten protein matrix incorporated with feather protein additives. The formulation contains 20.0 wt% glycerine as a plasticizer, 1.7 wt% sodium thiosulfate as a reducing agent, and 4.0 wt% feather filler. Processing involved chemical reduction with sodium thiosulfate followed by thermoforming at 110 °C under a sequential pressure profile of 480 kPa for 60 s and 1680 kPa for 5 min, after which the material was dried for one week at room temperature. The Young's modulus was characterized using a Texture Analyzer TA-XT2 at a crosshead speed of 1 mm/sec with 15.7% deformation under relative humidity conditions ranging from 30-70%.",
      "reasoning_analysis": "Increasing Factors: The inclusion of 4.0 wt% feather filler introduces rigid keratin structures that act as reinforcing agents within the composite, potentially enhancing stiffness through load transfer mechanisms. Additionally, the one-week drying period at room temperature removes residual moisture, which acts as a natural plasticizer in protein systems, thereby increasing the modulus relative to a hydrated state. The high-pressure thermoforming stage may also contribute to increased density and packing efficiency of the protein network. Decreasing Factors: The addition of 20.0 wt% glycerine significantly increases free volume and lubricates polymer chains, drastically reducing intermolecular friction and intrinsic stiffness. Crucially, the chemical reduction with sodium thiosulfate cleaves disulfide bonds within the gluten network; since these bonds act as covalent crosslinks responsible for network rigidity, their breakage substantially lowers the elastic modulus. Furthermore, testing under 30-70% RH implies potential moisture uptake during measurement, which would further plasticize the protein matrix. Dominant Factor: The dominant factor is likely the combined effect of the high concentration of glycerine and the chemical reduction of disulfide bonds. While the feather filler provides reinforcement, the fundamental softening of the continuous gluten phase via plasticization and crosslink scission qualitatively overrides the filler contribution, resulting in a material behavior where the reduced crosslink density and high plasticizer content dictate a lower modulus relative to untreated, unplasticized gluten networks."
    },
    "analysis_without_hierarchical_structure": {
      "descriptive_text": "The sample comprises a wheat gluten protein matrix composite containing 20.0 wt% glycerine as a plasticizer, 1.7 wt% sodium thiosulfate as a reducing agent, and 4.0 wt% feather particles as a filler. The material was fabricated via thermoforming at 110 °C under a sequential pressure profile of 480 kPa for 60 seconds and 1680 kPa for 5 minutes, followed by drying for one week at room temperature and chemical reduction treatment. Mechanical characterization was performed using a Texture Analyzer TA-XT2 to determine Young's modulus at a crosshead speed of 1 mm/sec and 15.7% deformation under relative humidity conditions between 30% and 70%.",
      "reasoning_analysis": "Increasing Factors: The inclusion of 4.0 wt% feather filler introduces rigid keratinaceous particulates that can reinforce the matrix through load-bearing mechanisms, potentially increasing stiffness. Additionally, the one-week drying period at room temperature removes residual moisture, reducing water-induced plasticization and increasing chain packing density, while the high-pressure thermoforming step may densify the structure. Decreasing Factors: The substantial addition of 20.0 wt% glycerine acts as a strong plasticizer, increasing free volume and polymer chain mobility which significantly lowers stiffness. Furthermore, the sodium thiosulfate treatment chemically reduces disulfide bonds within the gluten network, decreasing crosslink density and weakening the structural integrity. The testing environment of 30-70% relative humidity also permits moisture uptake, further plasticizing the system. Dominant Factor: The combined softening effects of the high-concentration glycerine plasticizer and the cleavage of covalent disulfide crosslinks qualitatively dominate the mechanical response. These factors fundamentally alter the protein network architecture towards a more flexible state, overriding the stiffening contributions from the low-loading feather filler and drying process, resulting in a net decrease in Young's modulus compared to a native, unplasticized gluten network."
    }
  },
  {
    "doi": null,
    "title": "Mechanical characterization of free-standing polypyrrole film",
    "year": 2006,
    "chemical_composition": {
      "repeat_unit_psmiles": "[*]c1cc[nH]c1[*]",
      "monomers": [
        {
          "name": "Pyrrole",
          "smiles": "C1=CNC=C1",
          "ratio_value": null,
          "ratio_unit": null
        }
      ],
      "additives": [
        {
          "name": "Lithium perchlorate",
          "type": "dopant",
          "amount_value": 0.1,
          "amount_unit": "M"
        }
      ],
      "is_homopolymer": true
    },
    "processing_history": "Electrogenerated from 0.2 M pyrrole and 0.1 M LiClO4 in acetonitrile with 2% water using square wave potential (-0.372 V for 2 s, 0.872 V for 8 s) at room temperature in N2 atmosphere. Polarized at 720 mV to obtain intermediate oxidation state. Rinsed with acetonitrile and dried. Film peeled off, dimensions 17 mm x 12.5 mm, thickness 12.59 μm. Young's modulus measured in dry state by universal test frame machine Qtest, submitting samples to steady stretching force 0.1 to 0.8 N for 20 s each.",
    "hierarchical_structure": "Free-standing polypyrrole film, thickness 12.59 μm, uniform and flat surface.",
    "properties": {
      "E": {
        "value": [
          0.31
        ],
        "unit": "GPa"
      }
    },
    "analysis_with_hierarchical_structure": {
      "descriptive_text": "The sample comprises a free-standing polypyrrole homopolymer film doped with 0.1 M lithium perchlorate. Synthesized via electrochemical polymerization in an acetonitrile solution containing 2% water under a nitrogen atmosphere, the film was generated using a square wave potential protocol and subsequently polarized at 720 mV to achieve an intermediate oxidation state. After rinsing with acetonitrile and drying, the resulting uniform specimen possessed a thickness of 12.59 μm and was subjected to steady stretching forces in a dry state to determine mechanical properties.",
      "reasoning_analysis": "Increasing Factors: The conjugated backbone of the polypyrrole chain provides intrinsic backbone rigidity compared to saturated aliphatic polymers, directly enhancing the Young's modulus (E). Furthermore, the incorporation of lithium perchlorate dopant ions introduces strong Coulombic interactions between chains, effectively acting as physical crosslinks that restrict segmental motion and increase E. The electrochemical synthesis method typically yields dense, coherent films, and the final drying step eliminates solvent plasticization, preserving the structural integrity. Decreasing Factors: The inherently amorphous and disordered nature of electropolymerized polypyrrole films limits the formation of crystalline domains that would otherwise contribute to higher stiffness. Additionally, the peeling process to obtain a free-standing film may introduce microstructural defects or residual stresses that could compromise mechanical continuity. Dominant Factor: The stiffening effect arising from the rigid conjugated backbone combined with the ionic crosslinking provided by the perchlorate dopant qualitatively dominates the mechanical behavior, resulting in a Young's modulus governed primarily by the electronic structure and doping level rather than the lack of crystalline order."
    },
    "analysis_without_hierarchical_structure": {
      "descriptive_text": "The sample consists of a polypyrrole homopolymer doped with lithium perchlorate. The film was electrogenerated from a solution containing 0.2 M pyrrole and 0.1 M LiClO4 in acetonitrile with 2% water, utilizing a square wave potential sequence of -0.372 V for 2 seconds and 0.872 V for 8 seconds at room temperature under a nitrogen atmosphere. Following synthesis, the material was polarized at 720 mV to achieve an intermediate oxidation state, then rinsed with acetonitrile and dried before being peeled off to form a free-standing film with a thickness of 12.59 μm. The Young's modulus was subsequently measured in the dry state using a universal test frame machine by applying steady stretching forces ranging from 0.1 to 0.8 N for 20 seconds each.",
      "reasoning_analysis": "Increasing Factors: The intrinsic rigidity of the polypyrrole conjugated backbone, characterized by aromatic pyrrole rings, restricts segmental rotation and provides a high baseline stiffness. Furthermore, the incorporation of lithium perchlorate as a dopant introduces ionic species within the matrix that act as physical crosslinks through electrostatic interactions between polymer chains, significantly enhancing resistance to deformation. The electrochemical synthesis method typically produces a dense, interconnected network structure that further supports load bearing. Decreasing Factors: Electrogenerated polypyrrole films are predominantly amorphous rather than crystalline, which generally results in a lower modulus compared to highly ordered crystalline polymers. The presence of bulky perchlorate counterions may disrupt efficient chain packing and reduce crystallinity. Additionally, although the sample was dried, any residual moisture from the 2% water content during synthesis could act as a plasticizer if not fully removed, potentially increasing free volume and reducing stiffness. Dominant Factor: The structural rigidity imparted by the conjugated pi-system of the polypyrrole backbone, reinforced by the electrostatic crosslinking effects of the lithium perchlorate dopant, qualitatively dominates the mechanical behavior. Despite the amorphous nature of the electrogenerated film, these intrinsic electronic and ionic interactions establish the primary resistance to elastic deformation measured as Young's modulus."
    }
  },
  {
    "doi": null,
    "title": "Thermoformed Wheat Gluten Biopolymers",
    "year": 2005,
    "chemical_composition": {
      "repeat_unit_psmiles": null,
      "monomers": [
        {
          "name": "Wheat Gluten",
          "smiles": null,
          "ratio_value": null,
          "ratio_unit": null
        }
      ],
      "additives": [
        {
          "name": "Glycerine",
          "type": "plasticizer",
          "amount_value": 20.0,
          "amount_unit": "wt%"
        },
        {
          "name": "Sodium thiosulfate",
          "type": "reducing agent",
          "amount_value": 1.7,
          "amount_unit": "wt%"
        },
        {
          "name": "Leather hydrolysate",
          "type": "filler",
          "amount_value": 4.0,
          "amount_unit": "wt%"
        }
      ],
      "is_homopolymer": false
    },
    "processing_history": "Thermoformed at 110 °C, 480 kPa (60 s) then 1680 kPa (5 min). Dried 1 week at room temperature. Chemically reduced with Na2S2O3. Young's modulus measured by Texture Analyzer TA-XT2 at 1 mm/sec, 15.7% deformation, 30-70% RH.",
    "hierarchical_structure": "Vital gluten with leather hydrolysate additive.",
    "properties": {
      "E": {
        "value": [
          0.05
        ],
        "unit": "GPa"
      }
    },
    "analysis_with_hierarchical_structure": {
      "descriptive_text": "The sample comprises a wheat gluten biopolymer matrix composite incorporating 20.0 wt% glycerine as a plasticizer, 1.7 wt% sodium thiosulfate as a reducing agent, and 4.0 wt% leather hydrolysate as a filler. Processing involved thermoforming at 110 °C under a sequential pressure regime of 480 kPa for 60 seconds and 1680 kPa for 5 minutes, followed by chemical reduction with Na2S2O3 and one week of drying at room temperature. The resulting material, characterized as vital gluten with leather hydrolysate additive, was subjected to Young's modulus measurement using a Texture Analyzer TA-XT2 at a deformation rate of 1 mm/sec and 15.7% strain under 30-70% relative humidity.",
      "reasoning_analysis": "Increasing Factors: The thermoforming process at 110 °C induces protein denaturation and aggregation, promoting the formation of a denser physical network that enhances stiffness. Additionally, the inclusion of leather hydrolysate filler introduces rigid phases capable of bearing load, while the extended drying period minimizes moisture content, reducing water-induced plasticization of the protein matrix. Decreasing Factors: The high concentration of glycerine (20.0 wt%) significantly increases free volume and screens intermolecular hydrogen bonding between protein chains, which drastically reduces stiffness. Furthermore, the chemical reduction using sodium thiosulfate cleaves disulfide crosslinks within the gluten network, lowering the crosslink density and allowing for greater chain mobility. Dominant Factor: The substantial plasticization effect from the high glycerine content combined with the reduction of covalent disulfide crosslinks qualitatively dominates the stiffening contributions from the filler and thermal processing, driving the overall modulus toward a more flexible regime relative to untreated gluten networks."
    },
    "analysis_without_hierarchical_structure": {
      "descriptive_text": "The sample comprises a wheat gluten protein matrix blended with 20.0 wt% glycerine as a plasticizer, 1.7 wt% sodium thiosulfate as a reducing agent, and 4.0 wt% leather hydrolysate as a filler. The material underwent chemical reduction with sodium thiosulfate followed by thermoforming at 110 °C under a sequential pressure profile of 480 kPa for 60 seconds and 1680 kPa for 5 minutes. Post-processing, the specimens were dried for one week at room temperature before characterization. The Young's modulus was evaluated using a Texture Analyzer TA-XT2 at a crosshead speed of 1 mm/sec and 15.7% deformation under relative humidity conditions between 30% and 70%.",
      "reasoning_analysis": "Increasing Factors: The incorporation of leather hydrolysate acts as a particulate filler within the protein matrix, which can restrict segmental motion and provide reinforcement, thereby potentially increasing stiffness. Additionally, the thermoforming process under high pressure promotes densification and molecular alignment, while the extended drying period removes residual moisture that would otherwise act as a plasticizer, both contributing to a higher Young's modulus. Decreasing Factors: The addition of 20.0 wt% glycerine significantly increases free volume and screens intermolecular hydrogen bonds within the gluten network, drastically enhancing chain mobility and reducing stiffness. Furthermore, the chemical reduction with sodium thiosulfate cleaves disulfide crosslinks inherent to the protein structure, reducing the network connectivity and load-bearing capacity, which strongly drives the Young's modulus down. Dominant Factor: Although the filler content and densification from thermoforming provide some structural reinforcement, the combined effect of high-concentration plasticization and the chemical cleavage of covalent disulfide crosslinks qualitatively dominates the mechanical response. The substantial reduction in network integrity and the increased free volume induced by the glycerine overwhelmingly drive the Young's modulus downward relative to a native, unplasticized gluten network."
    }
  },
  {
    "doi": null,
    "title": "Thermoformed Wheat Gluten Biopolymers",
    "year": 2005,
    "chemical_composition": {
      "repeat_unit_psmiles": null,
      "monomers": [
        {
          "name": "Wheat Gluten",
          "smiles": null,
          "ratio_value": null,
          "ratio_unit": null
        }
      ],
      "additives": [
        {
          "name": "Glycerine",
          "type": "plasticizer",
          "amount_value": 20.0,
          "amount_unit": "wt%"
        },
        {
          "name": "Sodium thiosulfate",
          "type": "reducing agent",
          "amount_value": 1.7,
          "amount_unit": "wt%"
        },
        {
          "name": "Soy protein",
          "type": "filler",
          "amount_value": 6.7,
          "amount_unit": "wt%"
        }
      ],
      "is_homopolymer": false
    },
    "processing_history": "Thermoformed at 110 °C, 480 kPa (60 s) then 1680 kPa (5 min). Dried 1 week at room temperature. Chemically reduced with Na2S2O3. Young's modulus measured by Texture Analyzer TA-XT2 at 1 mm/sec, 15.7% deformation, 30-70% RH.",
    "hierarchical_structure": "Vital gluten with soy protein additive.",
    "properties": {
      "E": {
        "value": [
          0.06
        ],
        "unit": "GPa"
      }
    },
    "analysis_with_hierarchical_structure": {
      "descriptive_text": "The sample comprises a wheat gluten protein matrix modified with 20.0 wt% glycerine plasticizer, 1.7 wt% sodium thiosulfate reducing agent, and 6.7 wt% soy protein filler. This composite was processed via thermoforming at 110 °C under a sequential pressure profile of 480 kPa for 60 seconds and 1680 kPa for 5 minutes, followed by chemical reduction with Na2S2O3 and one week of drying at room temperature. The resulting hierarchical structure consists of vital gluten blended with soy protein additives, and the Young's modulus was characterized using a Texture Analyzer TA-XT2 at a crosshead speed of 1 mm/sec with 15.7% deformation under 30-70% relative humidity.",
      "reasoning_analysis": "Increasing Factors: The inclusion of 6.7 wt% soy protein acts as a rigid particulate filler within the gluten matrix, potentially enhancing stiffness through mechanical load transfer mechanisms. Additionally, the thermoforming processing history involving high pressure (up to 1680 kPa) promotes densification and improved intermolecular packing, which typically contributes to an increase in Young's modulus. Decreasing Factors: The presence of 20.0 wt% glycerine serves as a potent plasticizer that increases free volume and facilitates polymer chain segmental mobility, significantly depressing the modulus. Furthermore, the chemical reduction with sodium thiosulfate cleaves disulfide crosslinks inherent to the gluten network, reducing the structural integrity and rigidity of the protein matrix, while the testing environment (30-70% RH) introduces moisture plasticization that further lowers stiffness. Dominant Factor: The substantial plasticization effect from the high glycerine content combined with the disruption of the covalent disulfide network via chemical reduction qualitatively dominates the mechanical behavior. These factors likely result in a significantly lower Young's modulus compared to native, unplasticized gluten, overriding the stiffening contributions from the soy protein filler and thermoforming density."
    },
    "analysis_without_hierarchical_structure": {
      "descriptive_text": "The sample consists of a wheat gluten protein matrix blended with 20.0 wt% glycerine as a plasticizer, 1.7 wt% sodium thiosulfate as a reducing agent, and 6.7 wt% soy protein as a filler. Processing involved thermoforming at 110 °C under a two-stage pressure profile of 480 kPa for 60 seconds followed by 1680 kPa for 5 minutes, followed by chemical reduction and one week of drying at room temperature. Mechanical characterization was performed using a Texture Analyzer TA-XT2 at a crosshead speed of 1 mm/sec and 15.7% deformation under relative humidity conditions between 30% and 70%.",
      "reasoning_analysis": "Increasing Factors: The incorporation of 6.7 wt% soy protein acts as a rigid particulate filler within the wheat gluten matrix, theoretically reinforcing the structure and increasing stiffness. Additionally, the thermoforming process under high pressure promotes densification and closer packing of polymer chains, while the one-week drying period removes residual moisture that would otherwise act as a plasticizer, both contributing to a higher modulus. Decreasing Factors: The addition of 20.0 wt% glycerine significantly increases free volume and segmental chain mobility, which drastically reduces stiffness. Furthermore, the chemical reduction with sodium thiosulfate cleaves disulfide crosslinks within the protein network, diminishing the structural integrity and load-bearing capacity. The testing environment of 30-70% RH also allows for moisture absorption, further plasticizing the protein matrix. Dominant Factor: The substantial concentration of glycerine combined with the chemical cleavage of disulfide bonds represents the dominant influence, as these factors fundamentally increase chain mobility and reduce network connectivity, qualitatively outweighing the stiffening contributions of the soy protein filler and thermoforming pressure in determining the final modulus."
    }
  },
  {
    "doi": null,
    "title": "Meltblown fiber mats and their tensile strength",
    "year": 2014,
    "chemical_composition": {
      "repeat_unit_psmiles": "[*]CC(C)[*]",
      "monomers": [
        {
          "name": "Propylene",
          "smiles": "CC=C",
          "ratio_value": null,
          "ratio_unit": null
        }
      ],
      "additives": [],
      "is_homopolymer": true
    },
    "processing_history": "Meltblown webs from Metallocene Polypropylene (Exxon Achieve 6936 G, 1800 MFR) formed at average polymer mass flow rate of 0.3 ghm, die-to-collector distance 12.5 cm, air velocity 117.64 m/s, collector speed 9 m/min. Cut into rectangular strips (3.5 cm x 1.5 cm). Young's modulus (E*) measured by uniaxial tensile test using 100 N capacity Instron machine (model 5942R) at stretching rate of 1 mm/min. Sample I from Fig. 4a.",
    "hierarchical_structure": "Meltblown nonwoven mat with intrinsic material inhomogeneity. Different fiber diameter and orientation distributions, and fiber bonding formed during production. Porous body.",
    "properties": {
      "E": {
        "value": [
          0.0
        ],
        "unit": "GPa"
      }
    },
    "analysis_with_hierarchical_structure": {
      "descriptive_text": "The sample comprises a metallocene polypropylene homopolymer (Exxon Achieve 6936 G) characterized by a melt flow rate of 1800, processed into meltblown nonwoven webs. Production involved an average polymer mass flow rate of 0.3 ghm, a die-to-collector distance of 12.5 cm, an air velocity of 117.64 m/s, and a collector speed of 9 m/min, resulting in a porous body with intrinsic material inhomogeneity, varied fiber diameter and orientation distributions, and fiber bonding. The webs were cut into rectangular strips measuring 3.5 cm by 1.5 cm, and the Young's modulus was determined via uniaxial tensile test using a 100 N capacity Instron machine (model 5942R) at a stretching rate of 1 mm/min.",
      "reasoning_analysis": "Increasing Factors: The use of a metallocene catalyst typically ensures high stereoregularity and narrow molecular weight distribution, which promotes crystallinity within the individual fibers and enhances intrinsic stiffness. Additionally, the high air velocity during meltblowing induces molecular orientation along the fiber axis, potentially increasing the modulus in the machine direction relative to isotropic bulk material. Decreasing Factors: The extremely high Melt Flow Rate signifies a very low molecular weight, leading to a scarcity of chain entanglements that fundamentally reduces the intrinsic stiffness of the fiber material and weakens inter-fiber bonding points. Furthermore, the porous nonwoven architecture introduces significant void volume, drastically reducing the effective load-bearing cross-sectional area, while intrinsic inhomogeneity and varied fiber orientation distributions create stress concentrations and inefficient load transfer. Dominant Factor: The hierarchical structure of the porous nonwoven mat qualitatively dominates the mechanical response, as the effective modulus is primarily governed by the fiber bonding network and void fraction rather than the bulk polymer properties. However, the very low molecular weight acts as a critical compounding limitation, ensuring that the intrinsic stiffness of the fiber phase itself is suppressed relative to standard high-molecular-weight polypropylene, resulting in a cumulative reduction in the sample's overall Young's modulus."
    },
    "analysis_without_hierarchical_structure": {
      "descriptive_text": "The sample comprises a polypropylene homopolymer sourced from Metallocene Polypropylene (Exxon Achieve 6936 G) with a melt flow rate of 1800. Meltblown webs were produced at an average polymer mass flow rate of 0.3 ghm, utilizing a die-to-collector distance of 12.5 cm, an air velocity of 117.64 m/s, and a collector speed of 9 m/min. The resulting webs were cut into rectangular strips measuring 3.5 cm by 1.5 cm, identified as Sample I from Fig. 4a. Young's modulus was evaluated via uniaxial tensile testing using a 100 N capacity Instron machine at a stretching rate of 1 mm/min.",
      "reasoning_analysis": "Increasing Factors: The high air velocity of 117.64 m/s employed during the meltblowing process induces substantial molecular orientation along the fiber axis, which typically enhances stiffness in the direction of draw. Additionally, the Metallocene catalyst system generally promotes high stereoregularity in the polypropylene backbone, facilitating crystallization that intrinsically increases the material's modulus. Decreasing Factors: The extremely high melt flow rate of 1800 indicates a very low molecular weight, leading to a reduced density of chain entanglements that diminishes load transfer efficiency between chains. Furthermore, the meltblown web morphology introduces substantial porosity and relies on fiber bonding rather than a continuous bulk phase, which drastically reduces the effective load-bearing cross-section compared to solid films, while rapid solidification during processing may also limit overall crystallinity development. Dominant Factor: The structural discontinuity and porosity inherent to the meltblown web architecture, combined with the low molecular weight limiting entanglement density, qualitatively dominate the final modulus behavior. These factors impose a fundamental upper limit on stiffness that is significantly lower than bulk polypropylene, overriding the stiffening contributions from molecular orientation and crystallinity."
    }
  },
  {
    "doi": null,
    "title": "Thermoformed Wheat Gluten Biopolymers",
    "year": 2005,
    "chemical_composition": {
      "repeat_unit_psmiles": "[*]CC(C)[*]",
      "monomers": [
        {
          "name": "Propylene",
          "smiles": "CC=C",
          "ratio_value": null,
          "ratio_unit": null
        }
      ],
      "additives": [],
      "is_homopolymer": true
    },
    "processing_history": "Commercial polypropylene reference material. Young's modulus measured by Texture Analyzer TA-XT2 at 1 mm/sec, 15.7% deformation, 30-70% RH.",
    "hierarchical_structure": "Commercial polymer reference.",
    "properties": {
      "E": {
        "value": [
          0.05
        ],
        "unit": "GPa"
      }
    },
    "analysis_with_hierarchical_structure": {
      "descriptive_text": "The sample is a commercial polypropylene homopolymer reference material featuring a standard propylene repeat unit structure without additional additives or fillers. Representative of typical industrial grades, the hierarchical structure corresponds to that of a commercial polymer reference. Mechanical characterization was performed using a Texture Analyzer TA-XT2 to determine Young's modulus at a crosshead speed of 1 mm/sec and 15.7% deformation, conducted under environmental conditions maintained between 30 and 70% relative humidity.",
      "reasoning_analysis": "Increasing Factors: The homopolymer composition consisting exclusively of propylene units avoids the incorporation of flexible comonomers, such as ethylene, which typically reduce stiffness in copolymer variants. The absence of plasticizers or soft fillers preserves the intrinsic rigidity of the polymer matrix, while the typical semi-crystalline morphology associated with commercial isotactic polypropylene provides rigid crystalline lamellae that act as physical crosslinks to reinforce the material. Decreasing Factors: The inherent amorphous regions within the semi-crystalline structure possess lower density and higher chain mobility, qualitatively lowering the modulus compared to a fully crystalline theoretical limit. Additionally, the measurement protocol involves a relatively large deformation of 15.7%, which extends beyond the linear elastic region and may capture viscoelastic relaxation or plastic deformation effects that reduce the apparent stiffness compared to small-strain measurements. Dominant Factor: The semi-crystalline morphology inherent to the isotactic polypropylene homopolymer structure is the dominant factor, as the rigid crystalline domains overwhelmingly govern the mechanical response and establish a high modulus relative to amorphous polymers, despite the mitigating effects of the amorphous phase and large-strain testing conditions."
    },
    "analysis_without_hierarchical_structure": {
      "descriptive_text": "The sample is identified as a commercial polypropylene homopolymer reference material. Mechanical evaluation was conducted using a Texture Analyzer TA-XT2 to determine the Young's modulus at a test speed of 1 mm/sec and 15.7% deformation, maintained under environmental conditions ranging from 30-70% relative humidity.",
      "reasoning_analysis": "Increasing Factors: The polypropylene homopolymer architecture facilitates isotactic packing, leading to significant semi-crystalline morphology where crystalline lamellae act as physical crosslinks to restrict chain mobility and enhance stiffness. Additionally, the viscoelastic nature of the polymer means the testing speed of 1 mm/sec limits molecular relaxation time during deformation, resulting in a higher apparent modulus compared to quasi-static conditions. Decreasing Factors: The absence of reinforcing additives such as glass fibers or mineral fillers means the mechanical stiffness relies entirely on the neat polymer matrix, which is inherently lower than composite systems. Furthermore, the relatively large deformation magnitude of 15.7% may extend beyond the linear elastic region into viscoelastic or plastic deformation zones, potentially yielding a lower effective modulus value compared to small-strain measurements. Dominant Factor: The intrinsic semi-crystalline morphology of the polypropylene homopolymer is the dominant factor, as the degree of crystallinity fundamentally dictates the baseline rigidity of the material; while the lack of fillers limits the maximum achievable stiffness, the crystalline phase provides the primary resistance to elastic deformation relative to the amorphous content."
    }
  },
  {
    "doi": null,
    "title": "Mechanical characterization of free-standing polypyrrole film",
    "year": 2006,
    "chemical_composition": {
      "repeat_unit_psmiles": "[*]c1cc[nH]c1[*]",
      "monomers": [
        {
          "name": "Pyrrole",
          "smiles": "C1=CNC=C1",
          "ratio_value": null,
          "ratio_unit": null
        }
      ],
      "additives": [
        {
          "name": "Lithium perchlorate",
          "type": "dopant",
          "amount_value": 0.1,
          "amount_unit": "M"
        }
      ],
      "is_homopolymer": true
    },
    "processing_history": "Electrogenerated from 0.2 M pyrrole and 0.1 M LiClO4 in acetonitrile with 2% water using square wave potential (-0.372 V for 2 s, 0.872 V for 8 s) at room temperature in N2 atmosphere. Polarized at 720 mV to obtain intermediate oxidation state. Rinsed with acetonitrile and dried. Film peeled off, dimensions 17 mm x 12.5 mm, thickness 12.59 μm. Sample immersed in 1 M LiClO4 aqueous solution. Young's modulus measured in wet state by universal test frame machine Qtest, submitting samples to steady stretching force 0.1 to 0.8 N for 20 s each; plateau value recorded.",
    "hierarchical_structure": "Free-standing polypyrrole film, thickness 12.59 μm, uniform and flat surface.",
    "properties": {
      "E": {
        "value": [
          0.18
        ],
        "unit": "GPa"
      }
    },
    "analysis_with_hierarchical_structure": {
      "descriptive_text": "The sample consists of a free-standing polypyrrole homopolymer film doped with lithium perchlorate. It was synthesized via electrochemical polymerization from a solution containing 0.2 M pyrrole and 0.1 M LiClO4 in acetonitrile with 2% water, utilizing a square wave potential protocol under a nitrogen atmosphere at room temperature. Following synthesis, the film was polarized at 720 mV to achieve an intermediate oxidation state, rinsed with acetonitrile, and dried to yield a uniform, flat film with a thickness of 12.59 μm. For mechanical characterization, the film was immersed in a 1 M LiClO4 aqueous solution, and the Young's modulus was determined in the wet state using a universal test frame by applying steady stretching forces and recording the plateau value.",
