Repository: hhtrick/HHT-code

# HHT training framework

This directory contains model training, embedding precomputation, inference, article-level baselines and the curated datasets. All commands below assume that the working directory is `train_code/`.

## 3. Datasets and fixed partitions

Each main dataset is a JSON array at `dataset/{property}/{property}.json`. Entries contain source metadata, `chemical_composition`, `processing_history`, `hierarchical_structure`, `properties`, and two generated-analysis objects. Targets are stored as `properties[property]["value"]`; source metadata and target values are not predictive input fields.

| Property | Train | Validation | Test | Total |
|---|---:|---:|---:|---:|

File: train_code/dataset/E/E.json (part 55 of 204)
[
      "reasoning_analysis": "Increasing Factors: The conjugated backbone of the polypyrrole chains provides intrinsic stiffness due to the rigidity of the aromatic heterocyclic rings and delocalized pi-electron system. Additionally, the incorporation of lithium perchlorate dopant ions creates electrostatic interactions between the positively charged polymer backbone and the counter-ions, acting as ionic crosslinks that restrict segmental motion and potentially enhance the modulus. Decreasing Factors: The measurement condition involving immersion in an aqueous solution introduces significant plasticization, as water molecules penetrate the polymer matrix, swelling the network and reducing intermolecular friction. Furthermore, electrochemically generated polypyrrole films often possess a semi-crystalline or amorphous morphology with limited chain orientation compared to drawn fibers, which limits the maximum achievable stiffness. Dominant Factor: While the conjugated backbone and ionic doping provide a rigid framework, the plasticizing effect of the aqueous environment during testing is the dominant factor. The swelling induced by water absorption significantly lowers the intermolecular cohesion, qualitatively reducing the Young's modulus compared to the dry state, despite the stiffening contributions from the chemical structure and dopant interactions."
    },
    "analysis_without_hierarchical_structure": {
      "descriptive_text": "The sample consists of a polypyrrole homopolymer doped with 0.1 M lithium perchlorate. The film was electrogenerated from a solution containing 0.2 M pyrrole and 0.1 M LiClO4 in acetonitrile with 2% water using a square wave potential sequence at room temperature under a nitrogen atmosphere. Following synthesis, the polymer was polarized at 720 mV to achieve an intermediate oxidation state, rinsed with acetonitrile, dried, and peeled into a free-standing film with a thickness of approximately 12.59 μm. For mechanical characterization, the sample was immersed in a 1 M LiClO4 aqueous solution, and the Young's modulus was determined in the wet state using a universal test frame under steady stretching forces.",
      "reasoning_analysis": "Increasing Factors: The conjugated polypyrrole backbone possesses inherent rigidity due to the aromatic pyrrole rings and delocalized pi-electron system, which restricts segmental rotation and drives the Young's modulus upward. Furthermore, the incorporation of lithium perchlorate as a dopant and the polarization at 720 mV create charged species on the polymer chains, leading to ionic crosslinking interactions between the backbone and perchlorate anions that enhance structural stiffness. Decreasing Factors: The processing history specifies that the sample was immersed in a 1 M LiClO4 aqueous solution and measured in the wet state, introducing water molecules that act as potent plasticizers by increasing free volume and chain mobility. Additionally, the uptake of solvent and ions during immersion causes swelling of the polymer matrix, which increases the interchain distance and reduces intermolecular friction, thereby lowering the modulus. Dominant Factor: While the conjugated backbone and ionic doping provide intrinsic structural rigidity, the substantial plasticization and swelling effects induced by the aqueous electrolyte immersion during the measurement process qualitatively dominate the mechanical response, resulting in a Young's modulus that is significantly reduced compared to the dry doped state."
    }
  },
  {
    "doi": "10.1016/j.polymer.2012.10.037",
    "title": "Maximizing Young’s modulus of aminated nanodiamond-epoxy composites measured in compression",
    "year": 2012,
    "chemical_composition": {
      "repeat_unit_psmiles": null,
      "monomers": [
        {
          "name": "Epon828 (DGEBA)",
          "smiles": "CC(C)(c1ccc(OCC2CO2)cc1)c1ccc(OCC2CO2)cc1",
          "ratio_value": 100,
          "ratio_unit": "pph"
        },
        {
          "name": "PACM",
          "smiles": "NC1CCC(CC1)C2CCC(CC2)N",
          "ratio_value": 0,
          "ratio_unit": "pph"
        }
      ],
      "additives": [
        {
          "name": "Aminated Nanodiamond",
          "type": "filler",
          "amount_value": 30,
          "amount_unit": "vol%"
        }
      ],
      "is_homopolymer": false
    },
    "processing_history": "Epon828 dissolved in THF, ND-NH2 (suspended in THF) added, sonicated 15 min, stirred 48h at 55 C, solvent evaporated 24h at 55 C, No PACM added (cured by ND-NH2), cured 2h at 80 C + 2h at 165 C. Stoichiometry r=1.18 equivalent. Young's modulus measured by nanoindentation (compression) using NanoIndenter XP, CSM, 5 µm spherical tip, 0.03 s^-1 strain rate, Room Temperature.",
    "hierarchical_structure": "Densely packed ND skeleton infiltrated and crosslinked by epoxy.",
    "properties": {
      "E": {
        "value": [
          12.11
        ],
        "unit": "GPa"
      }
    },
    "analysis_with_hierarchical_structure": {
      "descriptive_text": "The sample comprises a diglycidyl ether of bisphenol A (Epon828) epoxy matrix composite reinforced with 30 vol% aminated nanodiamonds. The material was prepared by dissolving the epoxy in tetrahydrofuran and mixing it with a nanodiamond suspension, followed by 15 minutes of sonication and 48 hours of stirring at 55 °C. Subsequent solvent evaporation was conducted for 24 hours at 55 °C, and the system was cured using the surface amine functionalities on the nanodiamonds as the hardening agent with a stoichiometry of r=1.18, following a thermal schedule of 2 hours at 80 °C and 2 hours at 165 °C. This processing route resulted in a hierarchical structure characterized by a densely packed nanodiamond skeleton infiltrated and crosslinked by the epoxy network. The Young's modulus was characterized at room temperature via nanoindentation in compression mode using a 5 µm spherical tip at a strain rate of 0.03 s^-1.",
      "reasoning_analysis": "Increasing Factors: The incorporation of 30 vol% aminated nanodiamonds serves as a primary driver for increasing the Young's modulus, leveraging the exceptional intrinsic stiffness of the nanodiamond filler compared to the epoxy matrix. The processing history facilitates strong interfacial bonding since the nanodiamond surface amines function as the curing agent, establishing covalent linkages between the filler and the Epon828 network that enhance stress transfer efficiency. Moreover, the final cure step at 165 °C likely maximizes the crosslink density of the epoxy phase, and the hierarchical description of a densely packed nanodiamond skeleton indicates the formation of a rigid percolating network that significantly reinforces the composite structure. Decreasing Factors: The stoichiometric ratio of r=1.18 implies an off-stoichiometry condition which may result in incomplete network formation or excess unreacted amines acting as plasticizers, thereby reducing the matrix contribution to the modulus. Additionally, the use of THF solvent during processing introduces the potential for residual solvent retention or micro-void formation upon evaporation, which could increase compliance within the bulk material. Dominant Factor: The dominant factor governing the Young's modulus is the high volume fraction and dense packing of the rigid nanodiamond skeleton. This percolated filler network provides a structural backbone that bears the majority of the applied load, qualitatively overshadowing the viscoelastic compliance of the epoxy matrix and any minor modulus reductions arising from stoichiometric deviations or solvent processing artifacts."
    },
    "analysis_without_hierarchical_structure": {
      "descriptive_text": "The sample comprises an epoxy composite formed from 100 pph Epon828 (DGEBA) resin and 30 vol% Aminated Nanodiamond (ND-NH2) filler. The formulation relies on the amine functionality of the nanodiamonds to cure the epoxy network, excluding conventional hardeners. Preparation involved dissolving the resin in THF, adding the nanodiamond suspension, sonicating for 15 minutes, and stirring for 48 hours at 55 °C. Following solvent evaporation for 24 hours at 55 °C, the material underwent a step-wise thermal cure of 2 hours at 80 °C and 2 hours at 165 °C with a stoichiometric equivalent ratio of 1.18. Mechanical characterization was performed at room temperature using nanoindentation in compression mode with a 5 µm spherical tip at a strain rate of 0.03 s^-1.",
      "reasoning_analysis": "Increasing Factors: The inclusion of 30 vol% Aminated Nanodiamond significantly increases the Young's modulus due to the intrinsically high stiffness of the diamond core compared to the epoxy matrix. Additionally, the surface amine groups participate in the crosslinking reaction with the DGEBA epoxide groups, increasing the network crosslink density and restricting chain mobility. The high-temperature post-cure at 165 °C further promotes conversion, rigidifying the polymer network. Decreasing Factors: Residual THF solvent remaining after the evaporation step could act as a plasticizer, increasing free volume and reducing the modulus. Furthermore, the off-stoichiometric ratio (r=1.18) may introduce network defects or unreacted chain ends that slightly lower the theoretical crosslink density, and high filler loading carries a risk of agglomeration which could compromise stress transfer efficiency. Dominant Factor: The dominant factor is the high volume fraction of the rigid nanodiamond filler combined with its chemical role as a crosslinker. The mechanical reinforcement provided by the 30 vol% diamond phase overwhelmingly outweighs the potential softening effects of residual solvent or stoichiometric imperfections, resulting in a composite modulus substantially higher than that of the neat epoxy resin."
    }
  },
  {
    "doi": null,
    "title": "Meltblown fiber mats and their tensile strength",
    "year": 2014,
    "chemical_composition": {
      "repeat_unit_psmiles": "[*]CC(C)[*]",
      "monomers": [
        {
          "name": "Propylene",
          "smiles": "CC=C",
          "ratio_value": null,
          "ratio_unit": null
        }
      ],
      "additives": [],
      "is_homopolymer": true
    },
    "processing_history": "Meltblown webs from Metallocene Polypropylene (Exxon Achieve 6936 G, 1800 MFR) formed at average polymer mass flow rate of 0.3 ghm, die-to-collector distance 12.5 cm, air velocity 117.64 m/s, collector speed 9 m/min. Cut into rectangular strips (3.5 cm x 1.5 cm). Young's modulus (E*) measured by uniaxial tensile test using 100 N capacity Instron machine (model 5942R) at stretching rate of 1 mm/min. Sample II from Fig. 4b.",
    "hierarchical_structure": "Meltblown nonwoven mat with intrinsic material inhomogeneity. Different fiber diameter and orientation distributions, and fiber bonding formed during production. Porous body.",
    "properties": {
      "E": {
        "value": [
          0.0
        ],
        "unit": "GPa"
      }
    },
    "analysis_with_hierarchical_structure": {
      "descriptive_text": "The sample comprises a metallocene-catalyzed polypropylene homopolymer (Exxon Achieve 6936 G) characterized by a high melt flow rate of 1800. It was fabricated into a meltblown nonwoven web using an average polymer mass flow rate of 0.3 ghm, a die-to-collector distance of 12.5 cm, an air velocity of 117.64 m/s, and a collector speed of 9 m/min, resulting in a porous body with intrinsic material inhomogeneity. The resulting mat exhibits varying fiber diameter and orientation distributions along with inter-fiber bonding formed during production. For mechanical characterization, the web was cut into rectangular strips measuring 3.5 cm by 1.5 cm and subjected to uniaxial tensile testing using a 100 N capacity Instron machine at a stretching rate of 1 mm/min to determine the Young's modulus, with the specific specimen corresponding to Sample II from Fig. 4b.",
      "reasoning_analysis": "Increasing Factors: The high air velocity of 117.64 m/s during the meltblowing process induces significant molecular orientation along the fiber axis, which intrinsically stiffens the individual polymer fibers. Additionally, the metallocene catalyst typically promotes uniform stereoregularity, potentially enhancing crystallinity within the fibers, while inter-fiber bonding formed during deposition facilitates stress transfer across the network. Decreasing Factors: The extremely high melt flow rate indicates a very low molecular weight, resulting in reduced chain entanglements that can weaken the intrinsic mechanical integrity of the fibers. Furthermore, the porous nonwoven architecture introduces a high void fraction, meaning the effective load-bearing cross-sectional area is significantly lower than the nominal dimensions. The distribution of fiber orientations, which is not perfectly aligned with the tensile direction, and the intrinsic material inhomogeneity further reduce the macroscopic stiffness. Dominant Factor: The structural characteristics of the porous nonwoven mat, specifically the high void fraction and the statistical distribution of fiber orientations, qualitatively dominate the final Young's modulus behavior. While molecular orientation enhances individual fiber stiffness, the macroscopic response is primarily governed by the network architecture and porosity, resulting in an apparent modulus significantly lower than that of a solid, oriented polypropylene film."
    },
    "analysis_without_hierarchical_structure": {
      "descriptive_text": "The sample consists of a polypropylene homopolymer synthesized using a metallocene catalyst, specifically Exxon Achieve 6936 G with a melt flow rate of 1800. Nonwoven webs were fabricated via a meltblown process operating at an average polymer mass flow rate of 0.3 ghm, with a die-to-collector distance of 12.5 cm, an air velocity of 117.64 m/s, and a collector speed of 9 m/min. The resulting webs were cut into rectangular strips measuring 3.5 cm by 1.5 cm, and the Young's modulus was subsequently determined through uniaxial tensile testing using a 100 N capacity Instron machine at a stretching rate of 1 mm/min.",
      "reasoning_analysis": "Increasing Factors: The processing history involves high air velocity during meltblowing, which imposes significant drawing stress on the extruded fibers, leading to substantial molecular orientation and alignment of crystallites along the fiber axis that inherently increases stiffness in the direction of the tensile test. Additionally, the use of a metallocene catalyst typically ensures high stereoregularity, promoting crystallinity that further contributes to rigidity. Decreasing Factors: The chemical composition specifies an extremely high melt flow rate of 1800, indicating a very low molecular weight polymer which reduces chain entanglement density and intrinsic fiber strength, thereby lowering the modulus. Furthermore, the sample morphology is a porous nonwoven web rather than a solid bulk film, meaning the macroscopic modulus is governed by fiber-to-fiber bonding and void content rather than continuous polymer material, which drastically reduces the effective stiffness. Dominant Factor: While the high-velocity drawing process maximizes chain orientation to stiffen the individual fibers, the dominant factor governing the final measured modulus is the combination of the low molecular weight resin and the porous nonwoven architecture, which qualitatively results in a significantly lower effective modulus compared to solid, high-molecular-weight polypropylene bulk materials."
    }
  },
  {
    "doi": null,
    "title": "Thermoformed Wheat Gluten Biopolymers",
    "year": 2005,
    "chemical_composition": {
      "repeat_unit_psmiles": null,
      "monomers": [
        {
          "name": "Wheat Gluten",
          "smiles": null,
          "ratio_value": null,
          "ratio_unit": null
        }
      ],
      "additives": [
        {
          "name": "Glycerine",
          "type": "plasticizer",
          "amount_value": 20.0,
          "amount_unit": "wt%"
        },
        {
          "name": "Sodium thiosulfate",
          "type": "reducing agent",
          "amount_value": 1.7,
          "amount_unit": "wt%"
        },
        {
          "name": "Silk",
          "type": "filler",
          "amount_value": 1.0,
          "amount_unit": "wt%"
        }
      ],
      "is_homopolymer": false
    },
    "processing_history": "Thermoformed at 110 °C, 480 kPa (60 s) then 1680 kPa (5 min). Dried 1 week at room temperature. Chemically reduced with Na2S2O3. Young's modulus measured by Texture Analyzer TA-XT2 at 1 mm/sec, 15.7% deformation, 30-70% RH.",
    "hierarchical_structure": "Vital gluten with silk protein additive. Highest modulus in protein additive series.",
    "properties": {
      "E": {
        "value": [
          0.06
        ],
        "unit": "GPa"
      }
    },
    "analysis_with_hierarchical_structure": {
      "descriptive_text": "The sample comprises a wheat gluten protein matrix incorporated with 20.0 wt% glycerine as a plasticizer, 1.7 wt% sodium thiosulfate as a reducing agent, and 1.0 wt% silk protein as a filler. Processing involved thermoforming at 110 °C under a sequential pressure profile of 480 kPa for 60 seconds followed by 1680 kPa for 5 minutes, subsequent chemical reduction with Na2S2O3, and drying for one week at room temperature. The resulting hierarchical structure is identified as vital gluten with a silk protein additive, noted for exhibiting the highest modulus within its protein additive series, with mechanical properties evaluated using a texture analyzer under controlled deformation and humidity conditions.",
      "reasoning_analysis": "Increasing Factors: The incorporation of silk protein filler introduces a rigid secondary phase within the gluten matrix, which typically enhances stiffness through reinforcement mechanisms. Additionally, the thermoforming process under high pressure promotes densification and potential molecular alignment, while the extended drying period removes water, a natural plasticizer for proteins, thereby increasing intermolecular friction and stiffness. Decreasing Factors: The substantial addition of 20.0 wt% glycerine significantly increases free volume and chain mobility within the protein network, acting as a potent plasticizer that lowers stiffness. Furthermore, the use of sodium thiosulfate as a reducing agent cleaves disulfide crosslinks inherent to the gluten network, reducing crosslink density and fundamentally softening the material structure. Dominant Factor: Although the reducing agent and plasticizer inherently depress the modulus by disrupting the protein network and increasing mobility, the combined effects of moisture removal during drying and the rigid reinforcement provided by the silk filler qualitatively dominate the final mechanical response, allowing the material to achieve the highest modulus observed within its specific protein additive series despite the softening ingredients."
    },
    "analysis_without_hierarchical_structure": {
      "descriptive_text": "The sample comprises a wheat gluten protein matrix compounded with 20.0 wt% glycerine plasticizer, 1.7 wt% sodium thiosulfate reducing agent, and 1.0 wt% silk filler. Processing involved thermoforming at 110 °C under a sequential pressure profile of 480 kPa for 60 seconds and 1680 kPa for 5 minutes, followed by one week of drying at room temperature and chemical reduction with sodium thiosulfate. The Young's modulus was characterized using a Texture Analyzer TA-XT2 at a crosshead speed of 1 mm/sec and 15.7% deformation under relative humidity conditions between 30% and 70%.",
      "reasoning_analysis": "Increasing Factors: The inclusion of 1.0 wt% silk filler provides rigid proteinaceous reinforcement within the matrix, while the thermoforming process at elevated temperature and high pressure promotes protein denaturation and densification, potentially enhancing network connectivity. Additionally, the extended drying period removes free water, reducing immediate plasticization effects prior to testing. Decreasing Factors: The substantial addition of 20.0 wt% glycerine acts as a strong plasticizer, increasing free volume and facilitating chain slippage, which significantly reduces stiffness. Furthermore, the chemical reduction with sodium thiosulfate cleaves disulfide crosslinks essential for gluten network integrity, thereby lowering the modulus, and the measurement environment of 30-70% RH allows for moisture absorption which further plasticizes the hydrophilic protein matrix. Dominant Factor: The combined effect of high-concentration glycerine plasticization and the chemical cleavage of disulfide bonds qualitatively dominates the mechanical response. While thermoforming and silk filler offer structural reinforcement, the disruption of the covalent network and the lubrication of chain segments drive the Young's modulus significantly lower relative to a native, unplasticized gluten network."
    }
  },
  {
    "doi": "10.1108/AEAT-11-2019-0230",
    "title": "Multiscale modeling of polymers filled with MWCNTs: the effect of dispersion, waviness, interphase and agglomerations",
    "year": 2020,
    "chemical_composition": {
      "repeat_unit_psmiles": null,
      "monomers": [
        {
          "name": "Epoxy RTM6-2",
          "smiles": null,
          "ratio_value": null,
          "ratio_unit": null
        }
      ],
      "additives": [],
      "is_homopolymer": false
    },
    "processing_history": "Neat epoxy RTM6-2. Tensile properties measured according to ASTM D638-01 using dogbone-shaped specimens type 1 at a rate of 1.5 mm/min with strain gauges.",
    "hierarchical_structure": "Neat epoxy matrix.",
    "properties": {
      "E": {
        "value": [
          3.26
        ],
        "unit": "GPa"
      }
    },
    "analysis_with_hierarchical_structure": {
      "descriptive_text": "The sample consists of a neat epoxy matrix derived from the RTM6-2 resin system, containing no additional additives or fillers. Mechanical characterization was performed on Type 1 dogbone-shaped specimens in compliance with ASTM D638-01, where tensile properties were acquired at a crosshead speed of 1.5 mm/min using strain gauges to ensure precise measurement of the elastic deformation of the cured thermoset network.",
      "reasoning_analysis": "Increasing Factors: The formation of a densely crosslinked thermoset network during the curing of the RTM6-2 system severely restricts long-range chain mobility and segmental relaxation, which significantly increases the stiffness. Additionally, the chemical backbone of aerospace-grade epoxy monomers typically incorporates rigid aromatic structures that reduce bond rotation freedom, further contributing to a higher modulus. Decreasing Factors: The material is processed as a neat matrix without reinforcing fillers or fibers, meaning it lacks the stiffening contribution typically provided by rigid particulate or fibrous additives found in composite systems. Furthermore, the amorphous nature of the cured epoxy network implies a lack of crystalline domains that could otherwise provide higher structural order and resistance to deformation. Dominant Factor: The high crosslink density achieved during the curing of the RTM6-2 system is the dominant factor governing the mechanical response. This covalent network structure overrides the lack of filler reinforcement, establishing a rigid, glassy state at room temperature that defines the material's modulus relative to uncured resins or thermoplastic analogs."
    },
    "analysis_without_hierarchical_structure": {
      "descriptive_text": "The sample consists of a neat Epoxy RTM6-2 system, identified as a non-homopolymeric crosslinked network. Specimens were prepared in a dogbone shape (type 1) from the neat resin for mechanical characterization. Tensile properties were measured following ASTM D638-01 protocols at a crosshead speed of 1.5 mm/min, utilizing strain gauges to monitor deformation accurately.",
      "reasoning_analysis": "Increasing Factors: The chemical architecture of the Epoxy RTM6-2 system involves the formation of a densely crosslinked thermoset network during curing. This three-dimensional covalent bonding structure severely restricts polymer chain segmental mobility, thereby intrinsically increasing the stiffness and Young's Modulus (E) relative to linear thermoplastic chains. Additionally, the use of strain gauges during the testing history ensures that the measured E reflects the true material stiffness by eliminating machine compliance artifacts. Decreasing Factors: The processing history specifies the sample as neat, indicating the absence of high-modulus reinforcing additives such as carbon fibers or mineral fillers that are commonly compounded with this resin system for structural applications. This lack of reinforcement means the modulus is limited to the intrinsic stiffness of the polymer matrix without composite enhancement. Furthermore, any variability in the curing cycle prior to testing that results in incomplete conversion could increase free volume and reduce the effective crosslink density, lowering E. Dominant Factor: The high crosslink density inherent to the cured epoxy network is the dominant factor governing the Young's Modulus. While the absence of reinforcing fillers limits the upper bound of stiffness compared to a composite, the rigid covalent network structure of the RTM6-2 matrix provides a substantial baseline modulus that defines the mechanical response, outweighing the softening potential of minor processing variations unless significant under-curing occurred."
    }
  },
  {
    "doi": null,
    "title": "Research paper The effect of an increase in chain length on the mechanical properties of polyethylene glycols",
    "year": 1998,
    "chemical_composition": {
      "repeat_unit_psmiles": "[*]OCC[*]",
      "monomers": [
        {
          "name": "Ethylene oxide",
          "smiles": "C1CO1",
          "ratio_value": null,
          "ratio_unit": null
        }
      ],
      "additives": [],
      "is_homopolymer": true
    },
    "processing_history": "PEG-4000 grade (Average MW 3000-4800). Powders milled, sieved (150-355 um), compacted into rectangular beams (9x45 mm) at forces up to 50 kN. Die lubricated with 4% magnesium stearate in acetone. Stored 2 weeks at room temperature. Young's modulus determined by 3-point bending (CT 40, Engineering Systems) at 1 mm/min crosshead speed. Values extrapolated to zero porosity using Spriggs' equation.",
    "hierarchical_structure": "Compacted powder beams. Extrapolated to zero porosity.",
    "properties": {
      "E": {
        "value": [
          2.42
        ],
        "unit": "GPa"
      }
    },
    "analysis_with_hierarchical_structure": {
      "descriptive_text": "The sample comprises a poly(ethylene oxide) homopolymer, specifically PEG-4000 grade with an average molecular weight between 3,000 and 4,800 g/mol. The material was prepared by milling and sieving polymer powders to a particle size range of 150 to 355 μm, which were then compacted into rectangular beams measuring 9x45 mm under forces up to 50 kN. During compaction, the die was lubricated with 4% magnesium stearate in acetone, and the beams were stored for two weeks at room temperature prior to mechanical characterization. Young's modulus was determined using 3-point bending at a crosshead speed of 1 mm/min, with the final values mathematically extrapolated to zero porosity using Spriggs' equation to account for the compacted powder morphology.",
      "reasoning_analysis": "Increasing Factors: The two-week storage period at room temperature allows for significant physical aging and crystallization of the poly(ethylene oxide) chains, which substantially increases stiffness by restricting segmental mobility within the crystalline lamellae. Additionally, the high compaction force of 50 kN improves particle packing density and interfacial contact area, enhancing load transfer between powder particles before porosity correction. Decreasing Factors: The intrinsic flexibility of the ethylene oxide backbone containing ether linkages results in a lower baseline modulus compared to polymers with rigid aromatic backbones. The relatively low molecular weight (3,000-4,800 g/mol) limits the number of chain entanglements, reducing the mechanical integrity of the amorphous regions. Furthermore, the magnesium stearate lubricant introduced during processing acts as a weak boundary layer at particle interfaces, potentially reducing inter-particle cohesion and effective stress transfer. Dominant Factor: The semi-crystalline morphology developed during storage is the dominant factor governing the Young's modulus, as it provides the primary structural rigidity above the glass transition temperature; however, the presence of the lubricant and the solid-state compaction method likely prevent the modulus from reaching the theoretical maximum of fully coalesced, high-molecular-weight melt-processed poly(ethylene oxide)."
    },
    "analysis_without_hierarchical_structure": {
      "descriptive_text": "The sample comprises a polyethylene glycol homopolymer, specifically the PEG-4000 grade with an average molecular weight between 3000 and 4800 g/mol. The material was prepared by milling and sieving polymer powders to a particle size range of 150 to 355 micrometers, followed by compaction into 9x45 mm rectangular beams under forces up to 50 kN. During this process, the die was lubricated with a solution containing 4% magnesium stearate in acetone. After storing the compacted samples for two weeks at room temperature, the Young's modulus was determined using 3-point bending at a crosshead speed of 1 mm/min, and the resulting values were extrapolated to zero porosity using Spriggs' equation to account for density variations.",
      "reasoning_analysis": "Increasing Factors: The semi-crystalline morphology of the PEG-4000 chains at room temperature serves as a primary stiffening mechanism, where crystalline domains act as physical crosslinks restricting chain mobility and increasing resistance to deformation. Additionally, the high compaction force promotes particle contact and density, while the two-week storage period allows for physical aging and potential secondary crystallization, both contributing to a higher modulus. The mathematical extrapolation to zero porosity via Spriggs' equation further ensures the reported modulus reflects the intrinsic material stiffness by removing the weakening effects of voids. Decreasing Factors: The chemical backbone consists of flexible ether linkages (-C-O-C-) which have low rotational barriers compared to carbon-carbon backbones, intrinsically limiting the maximum stiffness of the polymer. The relatively low molecular weight results in a higher concentration of chain ends that disrupt crystalline order and reduce entanglement density. Furthermore, the inclusion of 4% magnesium stearate acts as a compliant lubricant layer at particle interfaces, reducing stress transfer efficiency and effectively plasticizing the interfacial regions. Dominant Factor: The semi-crystalline morphology established by the PEG-4000 chemistry and room temperature storage is the dominant factor governing the final Young's modulus. While the flexible backbone and magnesium stearate lubricant exert significant softening influences, the formation of crystalline domains is the critical prerequisite for the material to exhibit solid-state stiffness rather than rubbery or viscous behavior, thereby defining the baseline modulus magnitude more profoundly than the processing additives or molecular weight variations."
    }
  },
  {
    "doi": null,
    "title": "Research paper The effect of an increase in chain length on the mechanical properties of polyethylene glycols",
    "year": 1998,
    "chemical_composition": {
      "repeat_unit_psmiles": "[*]OCC[*]",
      "monomers": [
        {
          "name": "Ethylene oxide",
          "smiles": "C1CO1",
          "ratio_value": null,
          "ratio_unit": null
        }
      ],
      "additives": [],
      "is_homopolymer": true
    },
    "processing_history": "PEG-10000 grade (Average MW 8750-11250). Powders milled, sieved (150-355 um), compacted into rectangular beams (9x45 mm) at forces up to 50 kN. Die lubricated with 4% magnesium stearate in acetone. Stored 2 weeks at room temperature. Young's modulus determined by 3-point bending (CT 40, Engineering Systems) at 1 mm/min crosshead speed. Values extrapolated to zero porosity using Spriggs' equation.",
    "hierarchical_structure": "Compacted powder beams. Extrapolated to zero porosity.",
    "properties": {
      "E": {
        "value": [
          1.85
        ],
        "unit": "GPa"
      }
    },
    "analysis_with_hierarchical_structure": {
      "descriptive_text": "This sample comprises a polyethylene glycol (PEG) homopolymer of the PEG-10000 grade, possessing an average molecular weight between 8,750 and 11,250 g/mol. The material was prepared by milling and sieving polymer powders to a particle size range of 150–355 μm, followed by compaction into rectangular beams measuring 9 × 45 mm under forces up to 50 kN. During processing, the die was lubricated with 4% magnesium stearate in acetone, and the compacted beams were stored for two weeks at room temperature prior to mechanical characterization. The Young's modulus was evaluated using 3-point bending at a crosshead speed of 1 mm/min, with the resulting data mathematically extrapolated to zero porosity using Spriggs' equation to account for the compacted powder morphology.",
      "reasoning_analysis": "Increasing Factors: The semi-crystalline morphology typical of PEG with a molecular weight around 10,000 g/mol at room temperature significantly enhances stiffness, as crystalline lamellae act as physical crosslinks restricting chain mobility. Furthermore, the high compaction force applied during processing promotes dense packing and interparticle bonding, which contributes to a higher effective modulus in the consolidated structure. Decreasing Factors: The polyether backbone contains flexible ether linkages (-C-O-) that exhibit low rotational energy barriers, inherently limiting the chain stiffness compared to polymers with rigid aromatic or carbon-carbon backbones. Additionally, the presence of magnesium stearate lubricant at particle interfaces introduces a compliant phase that can reduce stress transfer efficiency between polymer particles, potentially lowering the overall composite stiffness. Dominant Factor: The semi-crystalline structure of the PEG-10000 matrix is the dominant factor determining the Young's modulus, as the formation of crystalline domains provides the primary resistance to deformation. While the flexible backbone sets a moderate baseline for stiffness, the crystallinity induced by the molecular weight and room temperature storage outweighs the softening effects of the ether linkages and interfacial lubricant in this compacted system."
    },
    "analysis_without_hierarchical_structure": {
      "descriptive_text": "The sample consists of a polyethylene glycol homopolymer, specifically the PEG-10000 grade with an average molecular weight ranging between 8750 and 11250. The material was prepared by milling and sieving the polymer powders to a particle size between 150 and 355 micrometers, followed by compaction into rectangular beams measuring 9x45 mm under forces up to 50 kN. During compaction, the die was lubricated with a solution of 4% magnesium stearate in acetone. After processing, the samples were stored for two weeks at room temperature prior to characterization. The Young's modulus was subsequently determined via 3-point bending tests at a crosshead speed of 1 mm/min, with the reported values extrapolated to zero porosity using Spriggs' equation to account for density variations.",
      "reasoning_analysis": "Increasing Factors: The high molecular weight of the PEG-10000 grade promotes significant chain entanglement and facilitates the formation of semi-crystalline domains, which act as rigid physical crosslinks that inherently stiffen the material. Additionally, the high compaction force of 50 kN reduces macroscopic voids between powder particles, and the subsequent mathematical extrapolation to zero porosity using Spriggs' equation removes the compliance contribution of residual porosity, effectively isolating and reporting the higher intrinsic modulus of the solid polymer phase. Decreasing Factors: The chemical backbone contains flexible ether linkages (-C-O-C-) which allow for easy segmental rotation, intrinsically limiting the maximum stiffness compared to polymers with rigid aromatic backbones. Furthermore, the use of magnesium stearate as a die lubricant introduces a soft, waxy secondary phase at the particle interfaces, which can impede stress transfer between compacted powder grains, and the inherent boundaries between sintered or compacted powder particles remain mechanically weaker than a monolithic melt-processed sample. Dominant Factor: The semi-crystalline morphology established by the high molecular weight and room temperature storage qualitatively dominates the mechanical response. While the flexible backbone and lubricant residues impose upper limits on stiffness, the volume fraction and connectivity of the crystalline lamellae within the PEG matrix provide the primary resistance to deformation, defining the modulus more significantly than the interfacial lubricant effects or the intrinsic flexibility of the amorphous chains."
    }
  },
  {
    "doi": "10.1002/adma.201304116",
    "title": "Crystalline Polyethylene Nanofi bers with the Theoretical Limit of Young’s Modulus",
    "year": 2013,
    "chemical_composition": {
      "repeat_unit_psmiles": "[*]CC[*]",
      "monomers": [
        {
          "name": "Ethylene",
          "smiles": "C=C",
          "ratio_value": null,
          "ratio_unit": null
        }
      ],
      "additives": [],
      "is_homopolymer": true
    },
    "processing_history": "Synthesized by dissolving ultrahigh molecular weight PE (3-6x10^6 Mw) in Decalin (0.8 wt%) at 140°C to form a gel, cooled to room temperature. Fabricated via two-stage heating and tip-drawing technique: gel heated at 120°C on Si chip, then drawn using a glass tip at ~50 μm/s pulling velocity and >1500 s^-1 shear rate under hot air (90-100°C). Young's modulus measured by Force Deflection Spectroscopy (FDS) using AFM (Agilent 5500 SPM, Bruker FMV cantilevers, k > 1 N/m) on a specific fiber clamped with super glue across Si trench.",
    "hierarchical_structure": "Crystalline PE nanofiber with diameter of 102 nm and length of 5 μm. Orthorhombic crystal structure. Molecular chains aligned along the drawing direction.",
    "properties": {
      "E": {
        "value": [
          343
        ],
        "unit": "GPa"
      }
    },
    "analysis_with_hierarchical_structure": {
