Repository: hhtrick/HHT-code

# HHT training framework

This directory contains model training, embedding precomputation, inference, article-level baselines and the curated datasets. All commands below assume that the working directory is `train_code/`.

## 3. Datasets and fixed partitions

Each main dataset is a JSON array at `dataset/{property}/{property}.json`. Entries contain source metadata, `chemical_composition`, `processing_history`, `hierarchical_structure`, `properties`, and two generated-analysis objects. Targets are stored as `properties[property]["value"]`; source metadata and target values are not predictive input fields.

| Property | Train | Validation | Test | Total |
|---|---:|---:|---:|---:|

File: train_code/dataset/E/E.json (part 56 of 204)
[
      "descriptive_text": "The sample comprises an ultrahigh molecular weight polyethylene homopolymer with a molecular weight between 3 and 6 million g/mol, containing no additional additives. It was synthesized by dissolving the polymer in Decalin at 0.8 wt% and 140°C to form a gel, which was cooled to room temperature before undergoing a two-stage heating and tip-drawing fabrication process. During fabrication, the gel was heated to 120°C on a silicon chip and drawn using a glass tip at a velocity of approximately 50 μm/s under a shear rate exceeding 1500 s^-1 in hot air maintained between 90 and 100°C. The resulting hierarchical structure is a crystalline polyethylene nanofiber with a diameter of 102 nm and a length of 5 μm, featuring an orthorhombic crystal structure with molecular chains aligned along the drawing direction, and the Young's modulus was characterized by Force Deflection Spectroscopy using atomic force microscopy on a fiber clamped with super glue across a silicon trench.",
      "reasoning_analysis": "Increasing Factors: The alignment of molecular chains along the drawing direction ensures that applied stress is borne primarily by the stiff covalent bonds of the polyethylene backbone rather than weaker intermolecular van der Waals forces, significantly enhancing stiffness. The high degree of crystallinity within the orthorhombic structure and the ultrahigh molecular weight facilitate effective stress transfer across long crystalline domains with minimal chain-end defects, while the high shear rate during tip-drawing further maximizes this orientation. Decreasing Factors: The presence of amorphous regions between crystallites introduces compliant tie molecules that allow for segmental motion, limiting the modulus relative to a theoretical perfect crystal. Additionally, the nanoscale diameter may introduce surface disorder or defects compared to bulk materials, and any residual Decalin solvent from the gel processing could potentially act as a plasticizer, reducing intermolecular friction. Dominant Factor: The extreme molecular orientation and high crystallinity induced by the specific tip-drawing processing history qualitatively dominate the mechanical behavior, transforming the inherently flexible polyethylene into a high-modulus fiber by aligning the load-bearing covalent backbone with the stress axis."
    },
    "analysis_without_hierarchical_structure": {
      "descriptive_text": "The sample comprises an ultrahigh molecular weight polyethylene homopolymer with a molecular weight between 3 and 6 million g/mol. It was prepared by dissolving the polymer in decalin at 0.8 wt% at 140°C to form a gel, followed by cooling to room temperature. Fiber fabrication was executed via a two-stage heating and tip-drawing technique where the gel was heated at 120°C on a silicon chip and drawn using a glass tip at a pulling velocity of approximately 50 μm/s and a shear rate exceeding 1500 s^-1 under hot air flow between 90 and 100°C. The Young's modulus was characterized by Force Deflection Spectroscopy using atomic force microscopy on individual fibers clamped with super glue across a silicon trench.",
      "reasoning_analysis": "Increasing Factors: The ultrahigh molecular weight of the polyethylene backbone provides extensive chain entanglements that facilitate effective stress transfer, while the specific processing history involving tip-drawing at high shear rates and elevated temperatures induces significant chain orientation and crystallization along the fiber axis, drastically enhancing stiffness in the drawing direction. Decreasing Factors: The semi-crystalline nature of polyethylene inherently retains amorphous regions between crystalline domains which exhibit lower stiffness, and any residual decalin solvent trapped during the gelation and drying process could act as a plasticizer, increasing free volume and reducing intermolecular forces. Dominant Factor: The extreme chain alignment and crystallinity induced by the high-shear tip-drawing processing history qualitatively dominate the final modulus behavior, transforming the material from a compliant isotropic plastic into a high-stiffness fiber where the covalent backbone alignment outweighs the compliance of the amorphous phases."
    }
  },
  {
    "doi": "10.1002/adma.201304116",
    "title": "Crystalline Polyethylene Nanofi bers with the Theoretical Limit of Young’s Modulus",
    "year": 2013,
    "chemical_composition": {
      "repeat_unit_psmiles": "[*]CC[*]",
      "monomers": [
        {
          "name": "Ethylene",
          "smiles": "C=C",
          "ratio_value": null,
          "ratio_unit": null
        }
      ],
      "additives": [],
      "is_homopolymer": true
    },
    "processing_history": "Synthesized by dissolving ultrahigh molecular weight PE (3-6x10^6 Mw) in Decalin (0.8 wt%) at 140°C to form a gel, cooled to room temperature. Fabricated via two-stage heating and tip-drawing technique: gel heated at 120°C on Si chip, then drawn using a glass tip at ~50 μm/s pulling velocity and >1500 s^-1 shear rate under hot air (90-100°C). Young's modulus measured by Force Deflection Spectroscopy (FDS) using AFM (Agilent 5500 SPM, Bruker FMV cantilevers, k > 1 N/m) on fibers clamped with super glue across Si trenches (500 nm depth, 5-10 μm width). Average of 47 samples.",
    "hierarchical_structure": "Crystalline PE nanofibers with diameters ranging from 70 nm to 260 nm. Orthorhombic crystal structure confirmed by SAED. Crystallinity >90%. Molecular chains aligned along the drawing direction (c-axis).",
    "properties": {
      "E": {
        "value": [
          312
        ],
        "unit": "GPa"
      }
    },
    "analysis_with_hierarchical_structure": {
      "descriptive_text": "The sample comprises ultrahigh molecular weight polyethylene homopolymer nanofibers synthesized via a gel-processing route where the polymer was dissolved in Decalin at 140°C to form a gel before cooling. Fabrication was achieved using a two-stage heating and tip-drawing technique involving heating at 120°C followed by drawing at approximately 50 μm/s under hot air conditions to yield crystalline nanofibers with diameters ranging from 70 nm to 260 nm. Structural characterization confirms an orthorhombic crystal structure with greater than 90% crystallinity and molecular chains highly aligned along the drawing direction, while mechanical properties were evaluated using Force Deflection Spectroscopy via atomic force microscopy on an average of 47 fibers clamped with super glue across silicon trenches.",
      "reasoning_analysis": "Increasing Factors: The primary driver for enhanced Young's modulus (E) is the high degree of molecular orientation achieved through the tip-drawing technique, which aligns the polyethylene backbone covalent bonds along the stress axis, exploiting the intrinsically high stiffness of the carbon-carbon bonds compared to intermolecular van der Waals forces. Additionally, the processing history involving high shear rates and thermal treatment promotes the formation of extended-chain crystals, resulting in a crystallinity exceeding 90%, which significantly reduces the volume fraction of compliant amorphous regions. Decreasing Factors: Despite the high crystallinity, the remaining amorphous fraction acts as a compliant phase that limits the ultimate modulus relative to the theoretical crystal modulus. Potential residual Decalin solvent from the gel-processing step, if not completely evaporated during the heating stages, could act as a plasticizer within the amorphous regions, reducing intermolecular friction and stiffness. Dominant Factor: The dominant factor governing the Young's modulus in this specific sample is the extreme molecular alignment and high crystallinity induced by the gel-drawing processing history. The transformation of the polymer morphology from a random coil gel to highly oriented orthorhombic nanofibers aligns the stiff covalent backbone with the loading direction, qualitatively overriding the softening effects of the residual amorphous content."
    },
    "analysis_without_hierarchical_structure": {
      "descriptive_text": "The sample comprises an ultrahigh molecular weight polyethylene homopolymer with a molecular weight between 3 and 6 million g/mol. Material preparation involved dissolving the polymer in decalin at 0.8 wt% concentration at 140°C to form a gel, followed by cooling to room temperature. Fibers were fabricated using a two-stage heating and tip-drawing technique where the gel was heated at 120°C on a silicon chip and drawn with a glass tip at a velocity of approximately 50 μm/s and a shear rate exceeding 1500 s^-1 under hot air flow between 90 and 100°C. Mechanical characterization was performed via Force Deflection Spectroscopy using atomic force microscopy on fibers clamped with super glue across silicon trenches.",
      "reasoning_analysis": "Increasing Factors: The ultrahigh molecular weight provides long polymer chains capable of forming extensive tie molecules between crystallites, enhancing load transfer efficiency along the fiber axis. Furthermore, the tip-drawing processing history imposes a high shear rate and significant tensile stress during solidification, which induces extreme molecular orientation and aligns the stiff covalent carbon-carbon backbone bonds parallel to the drawing direction, drastically increasing stiffness. The gel-state processing prior to drawing helps disentangle chains, facilitating higher crystallinity and chain extension during the drawing phase. Decreasing Factors: The semi-crystalline nature of polyethylene inherently includes amorphous regions with lower stiffness compared to the crystalline domains, which limits the maximum achievable modulus. Additionally, if the thermal treatment during drawing (90-100°C) was insufficient to fully evaporate the decalin solvent, residual solvent molecules could act as plasticizers within the amorphous regions, increasing free volume and reducing intermolecular friction. Dominant Factor: The processing-induced molecular orientation dominates the final modulus behavior. While the chemical composition provides a stiff backbone, the transformation from an isotropic gel to a highly drawn fiber aligns the load-bearing covalent bonds with the stress axis, making the degree of chain extension and crystallinity achieved during the tip-drawing process the primary determinant of the high Young's modulus relative to bulk isotropic polyethylene."
    }
  },
  {
    "doi": null,
    "title": "Meltblown fiber mats and their tensile strength",
    "year": 2014,
    "chemical_composition": {
      "repeat_unit_psmiles": "[*]CC(C)[*]",
      "monomers": [
        {
          "name": "Propylene",
          "smiles": "CC=C",
          "ratio_value": null,
          "ratio_unit": null
        }
      ],
      "additives": [],
      "is_homopolymer": true
    },
    "processing_history": "Polypropylene monofilament tested by Agilent T150 UTM. Uniaxial stretching. Young's modulus (E*) derived from stress-strain curve fitting.",
    "hierarchical_structure": "Single polypropylene monofilament. Consists of amorphous and crystalline domains. Unraveling of polymer macromolecular chains under tensile stress.",
    "properties": {
      "E": {
        "value": [
          0.07
        ],
        "unit": "GPa"
      }
    },
    "analysis_with_hierarchical_structure": {
      "descriptive_text": "The sample comprises a single polypropylene homopolymer monofilament exhibiting a semi-crystalline hierarchical structure with coexisting amorphous and crystalline domains. Mechanical characterization was performed via uniaxial stretching using an Agilent T150 Universal Testing Machine, with the Young's modulus derived from stress-strain curve fitting. Under tensile load, the structural deformation mechanism involves the unraveling of polymer macromolecular chains within the filament.",
      "reasoning_analysis": "Increasing Factors: The presence of crystalline domains within the semi-crystalline hierarchy significantly enhances stiffness, as the ordered lattice structure resists deformation more effectively than the amorphous phase. Furthermore, the monofilament form described in the processing history implies molecular orientation along the fiber axis induced during spinning or drawing, aligning the polymer backbone and maximizing the contribution of covalent bond stretching to the Young's modulus. Decreasing Factors: The coexisting amorphous domains introduce compliant regions that lower the overall modulus relative to a fully crystalline theoretical limit. Additionally, the described mechanism of macromolecular chain unraveling under tensile stress indicates segmental mobility and viscoelastic relaxation processes that can reduce the instantaneous elastic response. Dominant Factor: The molecular orientation inherent to the monofilament architecture, coupled with the intrinsic rigidity of the crystalline lamellae, qualitatively dominates the mechanical response, resulting in a Young's modulus that is significantly elevated along the fiber axis compared to isotropic polypropylene, despite the presence of compliant amorphous regions."
    },
    "analysis_without_hierarchical_structure": {
      "descriptive_text": "The sample comprises a polypropylene homopolymer derived from propylene monomers. It was processed into a monofilament form and mechanically characterized using an Agilent T150 Universal Testing Machine. The Young's modulus was determined from stress-strain curve fitting during uniaxial stretching.",
      "reasoning_analysis": "Increasing Factors: The chemical composition of polypropylene allows for semi-crystalline structure formation where rigid crystalline lamellae enhance stiffness. Additionally, the processing history resulting in a monofilament geometry implies significant molecular orientation along the fiber axis, aligning the polymer backbone covalent bonds with the stress direction to drive the Young's modulus upward. Decreasing Factors: The inherent amorphous regions within the semi-crystalline matrix exhibit lower stiffness than the crystalline domains, limiting the maximum modulus. Furthermore, the methyl side groups on the backbone introduce steric bulk that reduces packing efficiency compared to linear polymers, potentially increasing free volume and slightly depressing the modulus. Dominant Factor: The molecular orientation associated with the monofilament morphology is the dominant factor. While the polypropylene chemistry provides a stiff baseline, the alignment of chains induced by the fiber processing overwhelmingly dictates the high modulus observed along the stretching axis relative to isotropic bulk material."
    }
  },
  {
    "doi": null,
    "title": "Thermoformed Wheat Gluten Biopolymers",
    "year": 2005,
    "chemical_composition": {
      "repeat_unit_psmiles": null,
      "monomers": [
        {
          "name": "Wheat Gluten",
          "smiles": null,
          "ratio_value": null,
          "ratio_unit": null
        }
      ],
      "additives": [
        {
          "name": "Glycerine",
          "type": "plasticizer",
          "amount_value": 20.0,
          "amount_unit": "wt%"
        },
        {
          "name": "Sodium thiosulfate",
          "type": "reducing agent",
          "amount_value": 1.7,
          "amount_unit": "wt%"
        },
        {
          "name": "Formaldehyde sodium bisulfite",
          "type": "crosslinker",
          "amount_value": 1.0,
          "amount_unit": "wt%"
        }
      ],
      "is_homopolymer": false
    },
    "processing_history": "Thermoformed at 110 °C, 480 kPa (60 s) then 1680 kPa (5 min). Dried 1 week at room temperature. Chemically reduced with Na2S2O3. Cross-linked with formaldehyde sodium bisulfite. Young's modulus measured by Texture Analyzer TA-XT2 at 1 mm/sec, 15.7% deformation, 30-70% RH.",
    "hierarchical_structure": "Vital gluten cross-linked with formaldehyde sodium bisulfite.",
    "properties": {
      "E": {
        "value": [
          0.1
        ],
        "unit": "GPa"
      }
    },
    "analysis_with_hierarchical_structure": {
      "descriptive_text": "The sample comprises a wheat gluten protein matrix incorporated with 20.0 wt% glycerine as a plasticizer, 1.7 wt% sodium thiosulfate as a reducing agent, and 1.0 wt% formaldehyde sodium bisulfite as a crosslinker. Processing involved thermoforming at 110 °C under a sequential pressure profile of 480 kPa for 60 seconds and 1680 kPa for 5 minutes, followed by one week of drying at room temperature. The material underwent chemical reduction with sodium thiosulfate and subsequent cross-linking with formaldehyde sodium bisulfite to establish a vital gluten network. Mechanical characterization of the Young's modulus was performed using a Texture Analyzer TA-XT2 at a crosshead speed of 1 mm/sec and 15.7% deformation under relative humidity conditions between 30% and 70%.",
      "reasoning_analysis": "Increasing Factors: The introduction of formaldehyde sodium bisulfite induces covalent cross-links within the protein network, restricting segmental mobility and enhancing structural rigidity. Additionally, the thermoforming process under high pressure (up to 1680 kPa) promotes densification and improved chain packing, which typically contributes to a higher modulus. Decreasing Factors: The substantial addition of 20.0 wt% glycerine acts as a potent plasticizer, increasing free volume and lubricating polymer chains to significantly reduce stiffness. The use of sodium thiosulfate reduces native disulfide bonds in the gluten, potentially weakening the initial protein network integrity before cross-linking. Furthermore, the testing environment (30-70% RH) allows moisture absorption, which acts as an additional plasticizer for the hydrophilic gluten matrix. Dominant Factor: Despite the stiffening effects of cross-linking and pressure-induced densification, the high concentration of glycerine combined with the hygroscopic nature of wheat gluten under variable humidity conditions qualitatively dominates the mechanical response, driving the Young's modulus lower by maximizing chain mobility relative to a rigid, unplasticized protein network."
    },
    "analysis_without_hierarchical_structure": {
      "descriptive_text": "The sample comprises a wheat gluten protein matrix incorporated with 20.0 wt% glycerine as a plasticizer, 1.7 wt% sodium thiosulfate as a reducing agent, and 1.0 wt% formaldehyde sodium bisulfite as a crosslinker. Processing involved thermoforming at 110 °C under a sequential pressure profile of 480 kPa for 60 seconds followed by 1680 kPa for 5 minutes, alongside chemical reduction and cross-linking treatments. The material was dried for one week at room temperature prior to characterization, where the Young's modulus was measured using a Texture Analyzer TA-XT2 at a crosshead speed of 1 mm/sec and 15.7% deformation under relative humidity conditions between 30% and 70%.",
      "reasoning_analysis": "Increasing Factors: The addition of formaldehyde sodium bisulfite introduces covalent crosslinks within the protein network, which restricts chain mobility and enhances structural rigidity. Furthermore, the thermoforming process at elevated pressure promotes densification and potential alignment of the protein chains, while the extended drying period removes moisture that would otherwise act as a plasticizer, collectively contributing to an increase in Young's Modulus. Decreasing Factors: The inclusion of 20.0 wt% glycerine significantly increases free volume between polymer chains, acting as a potent plasticizer that lowers intermolecular forces and reduces stiffness. Additionally, the sodium thiosulfate reduces disulfide bonds inherent to the wheat gluten structure, disrupting the native rigid network, and the testing environment with up to 70% relative humidity allows for moisture absorption which further plasticizes the matrix and decreases the modulus. Dominant Factor: While the crosslinking and thermoforming provide structural reinforcement, the high concentration of glycerine combined with the chemical reduction of disulfide bonds qualitatively dominates the mechanical response; the substantial free volume increase and network disruption exert a stronger influence on chain mobility than the limited crosslinking density, driving the Young's Modulus toward a lower, more flexible regime typical of heavily plasticized protein films."
    }
  },
  {
    "doi": null,
    "title": "Research paper The effect of an increase in chain length on the mechanical properties of polyethylene glycols",
    "year": 1998,
    "chemical_composition": {
      "repeat_unit_psmiles": "[*]OCC[*]",
      "monomers": [
        {
          "name": "Ethylene oxide",
          "smiles": "C1CO1",
          "ratio_value": null,
          "ratio_unit": null
        }
      ],
      "additives": [],
      "is_homopolymer": true
    },
    "processing_history": "PEG-6000 grade (Average MW 5400-6600). Powders milled, sieved (150-355 um), compacted into rectangular beams (9x45 mm) at forces up to 50 kN. Die lubricated with 4% magnesium stearate in acetone. Stored 2 weeks at room temperature. Young's modulus determined by 3-point bending (CT 40, Engineering Systems) at 1 mm/min crosshead speed. Values extrapolated to zero porosity using Spriggs' equation.",
    "hierarchical_structure": "Compacted powder beams. Extrapolated to zero porosity. Highest degree of crystallinity of the series tested.",
    "properties": {
      "E": {
        "value": [
          1.3
        ],
        "unit": "GPa"
      }
    },
    "analysis_with_hierarchical_structure": {
      "descriptive_text": "The sample consists of a poly(ethylene oxide) homopolymer, specifically PEG-6000 grade with an average molecular weight ranging between 5400 and 6600 g/mol. The material was processed by milling and sieving the powders to a particle size between 150 and 355 μm, followed by compaction into rectangular beams measuring 9×45 mm under forces up to 50 kN. During compaction, the die was lubricated with 4% magnesium stearate in acetone, and the resulting beams were stored for two weeks at room temperature prior to characterization. Structurally, the sample comprises compacted powder beams exhibiting the highest degree of crystallinity within the tested series, with Young's modulus determined via 3-point bending at a crosshead speed of 1 mm/min and values subsequently extrapolated to zero porosity using Spriggs' equation.",
      "reasoning_analysis": "Increasing Factors: The explicit characterization of the sample as having the highest degree of crystallinity within the tested series is a primary driver for elevated Young's modulus, as crystalline lamellae act as rigid physical crosslinks that restrict chain deformation. Additionally, the compaction process at 50 kN promotes particle cohesion and density, while the mathematical extrapolation to zero porosity via Spriggs' equation removes the compliance associated with voids, reflecting the intrinsic stiffness of the solid phase. The two-week storage period at room temperature may also facilitate physical aging and secondary crystallization, further stiffening the amorphous regions. Decreasing Factors: The chemical structure of poly(ethylene oxide) contains flexible ether linkages within the backbone, which inherently possess low rotational energy barriers and contribute to a lower baseline modulus compared to polymers with rigid aromatic backbones. Furthermore, the relatively low molecular weight (PEG-6000 range) limits the density of topological entanglements in the amorphous phase, potentially reducing load transfer efficiency. The presence of magnesium stearate lubricant at particle boundaries could introduce weak interfaces within the compacted beam, and any residual acetone from the lubrication process might act as a plasticizer, enhancing segmental mobility and reducing stiffness. Dominant Factor: Despite the inherent flexibility of the ether backbone and the potential interfacial weakness introduced by the lubricant, the high degree of crystallinity is the dominant factor governing the Young's modulus for this specific sample. In semi-crystalline poly(ethylene oxide) systems, the volume fraction of the crystalline phase overwhelmingly dictates mechanical rigidity, and the correction for zero porosity ensures that the reported behavior reflects this highly ordered structural state rather than processing-induced voids."
    },
    "analysis_without_hierarchical_structure": {
      "descriptive_text": "The sample consists of a polyethylene glycol (PEG) homopolymer, specifically the PEG-6000 grade with an average molecular weight ranging between 5400 and 6600 g/mol derived from ethylene oxide monomers. The material was prepared by milling and sieving the polymer powders to a particle size between 150 and 355 micrometers, followed by compaction into rectangular beams measuring 9 by 45 millimeters under forces up to 50 kN. During compaction, the die was lubricated using a solution of 4% magnesium stearate in acetone, and the resulting specimens were stored for two weeks at room temperature prior to characterization. The Young's modulus was determined via 3-point bending tests at a crosshead speed of 1 mm/min, with the reported values extrapolated to zero porosity using Spriggs' equation to account for the compaction density.",
      "reasoning_analysis": "Increasing Factors: The semi-crystalline nature of polyethylene glycol with a molecular weight of 6000 at room temperature provides significant structural rigidity, as crystalline domains act as physical crosslinks restricting chain mobility and enhancing stiffness. The compaction process under high force increases material density and particle packing, while the two-week storage period allows for physical aging and secondary crystallization, further stiffening the matrix. Additionally, the application of Spriggs' equation to extrapolate values to zero porosity mathematically removes the compliance contribution of voids, isolating the higher intrinsic modulus of the solid polymer phase. Decreasing Factors: The use of magnesium stearate as a die lubricant introduces a low-modulus additive that may remain at particle interfaces, acting as a weak boundary layer that impedes stress transfer between compacted powder particles. Furthermore, the solvent-based lubrication and powder compaction method inherently result in less cohesive inter-particle bonding compared to melt-processing, potentially creating micro-defects that reduce the effective load-bearing cross-section. Dominant Factor: The intrinsic semi-crystalline morphology of the PEG-6000 homopolymer dominates the mechanical behavior; despite the potential interfacial weakening from the lubricant and powder processing, the high crystallinity achievable at this molecular weight combined with the porosity correction ensures that the stiffness is primarily governed by the rigid crystalline lamellae rather than the processing-induced defects."
    }
  },
  {
    "doi": "10.1108/AEAT-11-2019-0230",
    "title": "Multiscale modeling of polymers filled with MWCNTs: the effect of dispersion, waviness, interphase and agglomerations",
    "year": 2020,
    "chemical_composition": {
      "repeat_unit_psmiles": null,
      "monomers": [
        {
          "name": "Epoxy RTM6-2",
          "smiles": null,
          "ratio_value": null,
          "ratio_unit": null
        }
      ],
      "additives": [
        {
          "name": "NANOCYL NC3100 MWCNTs",
          "type": "filler",
          "amount_value": 0.4,
          "amount_unit": "Vol.%"
        }
      ],
      "is_homopolymer": false
    },
    "processing_history": "Epoxy RTM6-2 filled with 0.4 Vol.% MWCNTs. Ultrasonication and ball-milling used for dispersion. Dogbone-shaped specimens type 1. Tensile properties measured according to ASTM D638-01 at a rate of 1.5 mm/min using strain gauges.",
    "hierarchical_structure": "MWCNTs dispersed in epoxy matrix. SEM analysis revealed MWCNT-rich areas with agglomerations, random orientation, and waviness.",
    "properties": {
      "E": {
        "value": [
          3.57
        ],
        "unit": "GPa"
      }
    },
    "analysis_with_hierarchical_structure": {
      "descriptive_text": "The sample comprises an Epoxy RTM6-2 matrix composite reinforced with 0.4 Vol.% NANOCYL NC3100 multi-walled carbon nanotubes (MWCNTs). Processing involved ultrasonication and ball-milling to disperse the filler, followed by fabrication into dogbone-shaped specimens type 1 for tensile testing according to ASTM D638-01 at a rate of 1.5 mm/min using strain gauges. Hierarchical structural analysis via SEM revealed MWCNTs dispersed within the epoxy matrix, though characterized by MWCNT-rich areas with agglomerations, random orientation, and noticeable waviness.",
      "reasoning_analysis": "Increasing Factors: The incorporation of multi-walled carbon nanotubes introduces a phase with significantly higher intrinsic stiffness compared to the epoxy matrix, which theoretically enhances the composite Young's Modulus through load transfer mechanisms. The use of ultrasonication and ball-milling during processing aims to improve filler dispersion, potentially maximizing the interfacial surface area available for stress transfer between the matrix and the nanotubes. Decreasing Factors: The hierarchical structure reveals significant microstructural defects, including MWCNT agglomerations which act as stress concentrators and reduce the effective aspect ratio of the reinforcement. Additionally, the random orientation of the nanotubes means only a fraction aligns with the loading axis, and the observed waviness further diminishes the axial stiffness contribution of the individual tubes. Poor interfacial bonding associated with agglomerated regions may also lead to slip, reducing reinforcement efficiency. Dominant Factor: While the intrinsic rigidity of the MWCNTs provides the primary driving force for an increase in Young's Modulus relative to the neat epoxy, the microstructural imperfections identified in the hierarchical structure, specifically agglomerations and waviness, qualitatively dominate the reinforcement efficiency. Consequently, the final modulus behavior is defined by a competition where the filler inclusion drives stiffness up, but the structural defects severely limit the magnitude of this enhancement relative to theoretical predictions."
    },
    "analysis_without_hierarchical_structure": {
      "descriptive_text": "The sample comprises an Epoxy RTM6-2 matrix composite reinforced with 0.4 Vol.% NANOCYL NC3100 multi-walled carbon nanotubes. Dispersion of the nanofillers was achieved through ultrasonication and ball-milling prior to fabricating dogbone-shaped specimens of type 1. Tensile properties were subsequently measured according to ASTM D638-01 at a crosshead speed of 1.5 mm/min using strain gauges.",
      "reasoning_analysis": "Increasing Factors: The inclusion of multi-walled carbon nanotubes introduces a high-modulus reinforcement phase with a high aspect ratio, which restricts the deformation of the epoxy matrix under tensile load. The use of ultrasonication and ball-milling promotes nanotube exfoliation and distribution, enhancing the interfacial surface area available for stress transfer between the filler and the thermoset network. Decreasing Factors: The intensive mechanical mixing processes carry a risk of entrapping air or creating micro-voids within the viscous epoxy system, which act as stress concentrators and reduce the effective load-bearing cross-sectional area. Furthermore, the absence of specified surface functionalization on the nanotubes may limit interfacial adhesion to physical interactions, potentially allowing for interfacial slip that compromises stiffness. Dominant Factor: The intrinsic exceptional stiffness of the carbon nanotubes combined with the mechanical interlocking achieved through dispersion techniques qualitatively dominates the behavior, leading to a net reinforcement effect that outweighs the potential compliance introduced by processing defects at this low volume fraction."
    }
  },
  {
    "doi": null,
    "title": "Thermoformed Wheat Gluten Biopolymers",
    "year": 2005,
    "chemical_composition": {
      "repeat_unit_psmiles": null,
      "monomers": [
        {
          "name": "Wheat Gluten",
          "smiles": null,
          "ratio_value": null,
          "ratio_unit": null
        }
      ],
      "additives": [
        {
          "name": "Glycerine",
          "type": "plasticizer",
          "amount_value": 20.0,
          "amount_unit": "wt%"
        },
        {
          "name": "Sodium thiosulfate",
          "type": "reducing agent",
          "amount_value": 1.7,
          "amount_unit": "wt%"
        },
        {
          "name": "Microcrystalline cellulose",
          "type": "filler",
          "amount_value": 4.8,
          "amount_unit": "wt%"
        }
      ],
      "is_homopolymer": false
    },
    "processing_history": "Thermoformed at 110 °C, 480 kPa (60 s) then 1680 kPa (5 min). Dried 1 week at room temperature. Chemically reduced with Na2S2O3. Young's modulus measured by Texture Analyzer TA-XT2 at 1 mm/sec, 15.7% deformation, 30-70% RH.",
    "hierarchical_structure": "Vital gluten with microcrystalline cellulose. Films not translucent and uniform.",
    "properties": {
      "E": {
        "value": [
          0.05
        ],
        "unit": "GPa"
      }
    },
    "analysis_with_hierarchical_structure": {
      "descriptive_text": "This material system comprises a wheat gluten protein matrix modified with 20.0 wt% glycerine, 1.7 wt% sodium thiosulfate, and 4.8 wt% microcrystalline cellulose. The composite was fabricated via thermoforming at 110 °C under a sequential pressure profile of 480 kPa for 60 seconds and 1680 kPa for 5 minutes, followed by chemical reduction and one week of drying at room temperature. The resulting hierarchical structure consists of vital gluten integrated with microcrystalline cellulose, forming films that are characterized as non-translucent and non-uniform. Mechanical evaluation of the Young's modulus was conducted using a Texture Analyzer TA-XT2 at a crosshead speed of 1 mm/sec and 15.7% deformation under conditions of 30-70% relative humidity.",
      "reasoning_analysis": "Increasing Factors: The inclusion of 4.8 wt% microcrystalline cellulose introduces rigid particulate reinforcement into the protein matrix, which typically enhances stiffness through load-bearing mechanisms. Additionally, the thermoforming process utilizing high pressure up to 1680 kPa promotes densification and potential physical entanglement of the protein chains, contributing to structural rigidity. Decreasing Factors: The substantial addition of 20.0 wt% glycerine acts as a potent plasticizer that increases free volume and disrupts intermolecular hydrogen bonding, significantly enhancing chain mobility and reducing stiffness. Furthermore, the chemical reduction with sodium thiosulfate cleaves disulfide crosslinks within the gluten network, lowering the crosslink density and weakening the structural backbone. The observed non-uniform and opaque morphology suggests phase separation or poor filler dispersion, which can act as stress concentrators, while testing under 30-70% relative humidity allows moisture absorption that further plasticizes the hydrophilic protein matrix. Dominant Factor: Despite the reinforcing potential of the cellulose filler and processing-induced densification, the combined effects of high-content plasticization and the chemical reduction of the protein network qualitatively dominate the mechanical behavior. The disruption of the covalent disulfide network and the increased free volume from glycerine likely override the filler reinforcement, resulting in a softened material response relative to a native, unreduced gluten network."
    },
    "analysis_without_hierarchical_structure": {
      "descriptive_text": "This material comprises a wheat gluten base modified with 20.0 wt% glycerine as a plasticizer, 1.7 wt% sodium thiosulfate as a reducing agent, and 4.8 wt% microcrystalline cellulose as a filler. The composite was processed via thermoforming at 110 °C under a two-stage pressure profile of 480 kPa for 60 seconds followed by 1680 kPa for 5 minutes, then dried for one week at room temperature. Chemical reduction was effected using sodium thiosulfate, and the Young's modulus was characterized using a Texture Analyzer TA-XT2 at a crosshead speed of 1 mm/sec with 15.7% deformation under relative humidity conditions ranging from 30% to 70%.",
      "reasoning_analysis": "Increasing Factors: The inclusion of microcrystalline cellulose introduces rigid particulate reinforcement within the protein matrix, which restricts chain mobility and inherently increases stiffness. Additionally, the thermoforming process under high pressure promotes densification and physical entanglement of the protein network, while the extended room temperature drying removes residual moisture that would otherwise act as a natural plasticizer, both contributing to a higher modulus. Decreasing Factors: The substantial addition of 20.0 wt% glycerine significantly increases free volume and lubricates polymer chains, drastically reducing intermolecular friction and stiffness. Furthermore, the chemical reduction using sodium thiosulfate cleaves disulfide bonds within the gluten network, reducing crosslink density and structural integrity, which strongly depresses the modulus. Dominant Factor: While the cellulose filler and processing densification provide reinforcement, the combined effect of the high concentration glycerine plasticizer and the cleavage of disulfide crosslinks qualitatively dominates the mechanical response. These factors fundamentally soften the protein network and enhance chain mobility, leading to a net reduction in Young's modulus relative to a non-plasticized, intact gluten network."
    }
  },
  {
    "doi": null,
    "title": "Thermoformed Wheat Gluten Biopolymers",
    "year": 2005,
    "chemical_composition": {
      "repeat_unit_psmiles": null,
      "monomers": [
        {
          "name": "Wheat Gluten",
          "smiles": null,
          "ratio_value": null,
          "ratio_unit": null
        }
      ],
      "additives": [
        {
          "name": "Glycerine",
          "type": "plasticizer",
          "amount_value": 20.0,
          "amount_unit": "wt%"
        },
        {
          "name": "Sodium thiosulfate",
          "type": "reducing agent",
          "amount_value": 1.7,
          "amount_unit": "wt%"
        },
        {
          "name": "Formaldehyde solution (37%)",
          "type": "crosslinker",
          "amount_value": 1.0,
          "amount_unit": "wt%"
        }
      ],
      "is_homopolymer": false
    },
    "processing_history": "Thermoformed at 110 °C, 480 kPa (60 s) then 1680 kPa (5 min). Dried 1 week at room temperature. Chemically reduced with Na2S2O3. Cross-linked with 37% formaldehyde solution. Young's modulus measured by Texture Analyzer TA-XT2 at 1 mm/sec, 15.7% deformation, 30-70% RH.",
    "hierarchical_structure": "Vital gluten cross-linked with formaldehyde solution.",
    "properties": {
      "E": {
        "value": [
          0.09
        ],
        "unit": "GPa"
      }
    },
    "analysis_with_hierarchical_structure": {
