Repository: hhtrick/HHT-code

# HHT training framework

This directory contains model training, embedding precomputation, inference, article-level baselines and the curated datasets. All commands below assume that the working directory is `train_code/`.

## 3. Datasets and fixed partitions

Each main dataset is a JSON array at `dataset/{property}/{property}.json`. Entries contain source metadata, `chemical_composition`, `processing_history`, `hierarchical_structure`, `properties`, and two generated-analysis objects. Targets are stored as `properties[property]["value"]`; source metadata and target values are not predictive input fields.

| Property | Train | Validation | Test | Total |
|---|---:|---:|---:|---:|

File: train_code/dataset/E/E.json (part 57 of 204)
[
      "descriptive_text": "The sample comprises vital wheat gluten modified with 20.0 wt% glycerine as a plasticizer, 1.7 wt% sodium thiosulfate as a reducing agent, and 1.0 wt% formaldehyde solution (37%) acting as a crosslinker. Processing involved thermoforming at 110 °C under a sequential pressure profile of 480 kPa for 60 s and 1680 kPa for 5 min, followed by one week of drying at room temperature, chemical reduction, and cross-linking. The resulting material is characterized as vital gluten cross-linked with formaldehyde solution, with Young's modulus evaluated using a Texture Analyzer TA-XT2 at 1 mm/sec and 15.7% deformation under 30-70% relative humidity.",
      "reasoning_analysis": "Increasing Factors: The introduction of formaldehyde creates covalent methylene bridges between protein chains, forming a permanent network that restricts macromolecular slippage and significantly enhances stiffness. Additionally, the thermoforming process under high pressure may induce chain orientation and densification, further contributing to a higher modulus. Decreasing Factors: The incorporation of 20.0 wt% glycerine acts as a potent internal plasticizer that disrupts intermolecular hydrogen bonding within the protein matrix and increases free volume, thereby facilitating segmental motion and reducing stiffness. Furthermore, the use of sodium thiosulfate cleaves native disulfide bonds, relaxing the protein network, while the testing environment of 30-70% relative humidity allows moisture absorption which acts as an external plasticizer to lower the modulus. Dominant Factor: While the chemical crosslinking provides structural integrity, the high concentration of glycerine combined with the hygroscopic nature of the gluten matrix under variable humidity conditions qualitatively dominates the mechanical response, driving the Young's modulus down towards a flexible film regime rather than a rigid brittle solid."
    },
    "analysis_without_hierarchical_structure": {
      "descriptive_text": "The sample comprises a Wheat Gluten biopolymer matrix incorporated with 20.0 wt% Glycerine as a plasticizer, 1.7 wt% Sodium thiosulfate as a reducing agent, and 1.0 wt% Formaldehyde solution (37%) acting as a crosslinker. Processing involved thermoforming at 110 °C under a sequential pressure profile of 480 kPa for 60 seconds and 1680 kPa for 5 minutes, followed by chemical reduction with Na2S2O3 and cross-linking with the formaldehyde solution. The material was dried for one week at room temperature prior to characterization, where the Young's modulus was measured using a Texture Analyzer TA-XT2 at a crosshead speed of 1 mm/sec with 15.7% deformation under relative humidity conditions between 30% and 70%.",
      "reasoning_analysis": "Increasing Factors: The introduction of Formaldehyde facilitates covalent cross-linking between protein chains, which restricts segmental mobility and increases network density, thereby enhancing stiffness. Additionally, the thermoforming process under elevated pressure promotes densification and molecular packing, while the extended drying period removes absorbed moisture that would otherwise act as a plasticizer, both contributing to an increase in Young's modulus (E). Decreasing Factors: The inclusion of 20.0 wt% Glycerine significantly increases free volume and lubricates polymer chains, drastically reducing intermolecular friction and stiffness. Furthermore, the Sodium thiosulfate treatment cleaves native disulfide bonds within the gluten network, reducing molecular weight and structural integrity, while the testing environment of 30-70% relative humidity allows for moisture uptake that further plasticizes the matrix. Dominant Factor: The high concentration of Glycerine combined with the chemical reduction of the protein network qualitatively dominates the final mechanical behavior; although cross-linking and drying provide structural reinforcement, the substantial free volume introduced by the plasticizer and the disruption of native rigidifying bonds drive the Young's modulus (E) toward a lower, more flexible regime relative to untreated protein networks."
    }
  },
  {
    "doi": null,
    "title": "Meltblown fiber mats and their tensile strength",
    "year": 2014,
    "chemical_composition": {
      "repeat_unit_psmiles": "[*]CC(C)[*]",
      "monomers": [
        {
          "name": "Propylene",
          "smiles": "CC=C",
          "ratio_value": null,
          "ratio_unit": null
        }
      ],
      "additives": [],
      "is_homopolymer": true
    },
    "processing_history": "Meltblown webs from Metallocene Polypropylene (Exxon Achieve 6936 G, 1800 MFR) formed at average polymer mass flow rate of 0.3 ghm, die-to-collector distance 12.5 cm, air velocity 117.64 m/s, collector speed 9 m/min. Cut into rectangular strips (3.5 cm x 1.5 cm). Young's modulus (E*) measured by uniaxial tensile test using 100 N capacity Instron machine (model 5942R) at stretching rate of 1 mm/min. Sample III from Fig. 4c.",
    "hierarchical_structure": "Meltblown nonwoven mat with intrinsic material inhomogeneity. Different fiber diameter and orientation distributions, and fiber bonding formed during production. Porous body.",
    "properties": {
      "E": {
        "value": [
          0.0
        ],
        "unit": "GPa"
      }
    },
    "analysis_with_hierarchical_structure": {
      "descriptive_text": "The sample comprises a metallocene polypropylene homopolymer (Exxon Achieve 6936 G) fabricated into meltblown nonwoven webs using a resin with a melt flow rate of 1800. The processing involved an average polymer mass flow rate of 0.3 ghm, a die-to-collector distance of 12.5 cm, an air velocity of 117.64 m/s, and a collector speed of 9 m/min, resulting in a porous body with intrinsic material inhomogeneity, varied fiber diameter and orientation distributions, and inter-fiber bonding. Rectangular strips cut from the mat were characterized via uniaxial tensile test using a 100 N capacity Instron machine at a stretching rate of 1 mm/min to determine the Young's modulus.",
      "reasoning_analysis": "Increasing Factors: The use of metallocene catalysis typically promotes high stereoregularity and crystallinity within the polypropylene chains, which intrinsically enhances the stiffness of the individual polymer fibers. Additionally, the high air velocity during the meltblowing process induces molecular orientation along the fiber axis, potentially increasing the axial modulus of the filaments, while the fiber bonding formed during production provides structural integrity necessary for load transfer across the network. Decreasing Factors: The porous body structure significantly reduces the effective load-bearing cross-sectional area, leading to a much lower macroscopic modulus compared to bulk polypropylene. The varied fiber orientation distributions imply that many fibers are not aligned with the tensile axis, diminishing their contribution to overall stiffness, while the very high melt flow rate indicates low molecular weight, reducing chain entanglements and intrinsic mechanical robustness. Dominant Factor: The architectural features of the meltblown nonwoven mat, specifically the high porosity and random fiber orientation, qualitatively dominate the final Young's modulus behavior. These structural characteristics drastically reduce the effective stiffness relative to the intrinsic modulus of the solid polypropylene material, making the macroscopic response governed more by the network geometry and void fraction than by the chemical composition of the polymer chains."
    },
    "analysis_without_hierarchical_structure": {
      "descriptive_text": "The sample comprises a polypropylene homopolymer synthesized from propylene monomers using a metallocene catalyst system, specifically Exxon Achieve 6936 G with a melt flow rate of 1800. Meltblown webs were produced at an average polymer mass flow rate of 0.3 ghm with a die-to-collector distance of 12.5 cm, an air velocity of 117.64 m/s, and a collector speed of 9 m/min. The resulting webs were cut into rectangular strips measuring 3.5 cm by 1.5 cm, and the Young's modulus was evaluated via uniaxial tensile testing using a 100 N capacity Instron machine at a stretching rate of 1 mm/min.",
      "reasoning_analysis": "Increasing Factors: The semi-crystalline nature of polypropylene provides a rigid baseline stiffness, while the processing history involving high air velocity of 117.64 m/s induces significant molecular orientation along the fiber axis during meltblowing, which substantially increases the Young's modulus in the direction of testing. Decreasing Factors: The extremely high melt flow rate of 1800 indicates a very low molecular weight, resulting in reduced chain entanglement density and fewer tie molecules between crystallites, which inherently lowers mechanical stiffness. Additionally, the rapid cooling inherent to the meltblowing process may limit crystallite perfection, and the porous web structure typically exhibits a lower effective modulus compared to solid films. Dominant Factor: The processing-induced molecular orientation driven by the high-velocity air stream is the dominant factor enhancing the Young's modulus in the machine direction, as the alignment of polymer chains and crystallites compensates for the reduced entanglement density caused by the low molecular weight resin."
    }
  },
  {
    "doi": null,
    "title": "Research paper The effect of an increase in chain length on the mechanical properties of polyethylene glycols",
    "year": 1998,
    "chemical_composition": {
      "repeat_unit_psmiles": "[*]OCC[*]",
      "monomers": [
        {
          "name": "Ethylene oxide",
          "smiles": "C1CO1",
          "ratio_value": null,
          "ratio_unit": null
        }
      ],
      "additives": [],
      "is_homopolymer": true
    },
    "processing_history": "PEG-35000 grade (Average MW 30625-39375). Powders milled, sieved (150-355 um), compacted into rectangular beams (9x45 mm) at forces up to 50 kN. Die lubricated with 4% magnesium stearate in acetone. Stored 2 weeks at room temperature. Young's modulus determined by 3-point bending (CT 40, Engineering Systems) at 1 mm/min crosshead speed. Values extrapolated to zero porosity using Spriggs' equation.",
    "hierarchical_structure": "Compacted powder beams. Extrapolated to zero porosity.",
    "properties": {
      "E": {
        "value": [
          0.98
        ],
        "unit": "GPa"
      }
    },
    "analysis_with_hierarchical_structure": {
      "descriptive_text": "The sample comprises a poly(ethylene oxide) homopolymer, specifically a PEG-35000 grade with an average molecular weight ranging between 30,625 and 39,375 g/mol. The material was processed by milling and sieving the polymer powders to a particle size between 150 and 355 µm, followed by compaction into rectangular beams measuring 9 × 45 mm under forces up to 50 kN. During compaction, the die was lubricated with 4% magnesium stearate in acetone, and the resulting beams were stored for two weeks at room temperature prior to characterization. The Young's modulus was determined via 3-point bending tests at a crosshead speed of 1 mm/min, with the reported values mathematically extrapolated to zero porosity using Spriggs' equation to account for the compacted powder morphology.",
      "reasoning_analysis": "Increasing Factors: The semi-crystalline nature of poly(ethylene oxide) at room temperature significantly enhances stiffness, as crystalline lamellae act as physical crosslinks restricting chain mobility. Additionally, the high compaction force of 50 kN improves interparticle contact density, and the mathematical extrapolation to zero porosity using Spriggs' equation removes the compliance contribution of voids, isolating the intrinsic material stiffness. Decreasing Factors: The aliphatic ether backbone possesses high flexibility and low rotational energy barriers, intrinsically limiting the modulus compared to rigid carbon-backbone polymers. Furthermore, the presence of magnesium stearate lubricant residue may create weak boundary layers between compacted particles, reducing stress transfer efficiency, while the powder compaction morphology inherently lacks the continuous entanglement network of melt-processed solids. Dominant Factor: The degree of crystallinity developed during the two-week storage and compaction process qualitatively dominates the mechanical response; although the backbone is flexible, the formation of crystalline domains provides the primary structural rigidity, and the porosity extrapolation ensures the measured E reflects this semi-crystalline intrinsic property rather than processing-induced voids."
    },
    "analysis_without_hierarchical_structure": {
      "descriptive_text": "The sample consists of a poly(ethylene oxide) homopolymer, specifically identified as PEG-35000 grade with an average molecular weight ranging between 30625 and 39375 g/mol. The material was processed by milling and sieving the powders to a particle size range of 150 to 355 μm, followed by compaction into rectangular beams measuring 9 x 45 mm under forces up to 50 kN. During compaction, the die was lubricated using a solution of 4% magnesium stearate in acetone. The compacted samples were stored for two weeks at room temperature prior to characterization. The Young's modulus was determined via 3-point bending tests using a CT 40 instrument at a crosshead speed of 1 mm/min, with reported values extrapolated to zero porosity using Spriggs' equation.",
      "reasoning_analysis": "Increasing Factors: The semi-crystalline nature of poly(ethylene oxide) at this molecular weight range significantly enhances stiffness, as the crystalline lamellae formed during the two-week room temperature storage act as rigid physical crosslinks within the matrix. Additionally, the high compaction force ensures dense packing of polymer chains, facilitating better inter-chain interactions and load transfer, while the mathematical extrapolation to zero porosity isolates the intrinsic modulus of the solid phase by removing void-related compliance. Decreasing Factors: The inherent chemical structure of the poly(ethylene oxide) backbone contains flexible ether linkages, which allow for significant segmental motion and chain flexibility, intrinsically limiting the maximum achievable modulus compared to polymers with rigid aromatic backbones. Furthermore, the use of magnesium stearate as a die lubricant introduces a soft, low-modulus additive that, if incorporated into the bulk during compaction, can act as a weak boundary layer or soft inclusion, disrupting stress transfer between polymer particles. Dominant Factor: The degree of crystallinity developed during the storage period is the dominant factor governing the Young's modulus for this sample. While the flexible ether backbone sets a lower baseline stiffness compared to rigid engineering plastics, the formation of a substantial crystalline phase during the two-week storage provides the primary structural rigidity necessary for solid-state mechanical integrity, outweighing the softening effects of the lubricant and defining the final mechanical response of the compacted solid."
    }
  },
  {
    "doi": null,
    "title": "Thermoformed Wheat Gluten Biopolymers",
    "year": 2005,
    "chemical_composition": {
      "repeat_unit_psmiles": null,
      "monomers": [
        {
          "name": "Wheat Gluten",
          "smiles": null,
          "ratio_value": null,
          "ratio_unit": null
        }
      ],
      "additives": [
        {
          "name": "Glycerine",
          "type": "plasticizer",
          "amount_value": 20.0,
          "amount_unit": "wt%"
        },
        {
          "name": "Sodium thiosulfate",
          "type": "reducing agent",
          "amount_value": 1.7,
          "amount_unit": "wt%"
        },
        {
          "name": "Paraformaldehyde",
          "type": "crosslinker",
          "amount_value": 1.0,
          "amount_unit": "wt%"
        }
      ],
      "is_homopolymer": false
    },
    "processing_history": "Thermoformed at 110 °C, 480 kPa (60 s) then 1680 kPa (5 min). Dried 1 week at room temperature. Chemically reduced with Na2S2O3. Cross-linked with paraformaldehyde solid powder. Young's modulus measured by Texture Analyzer TA-XT2 at 1 mm/sec, 15.7% deformation, 30-70% RH.",
    "hierarchical_structure": "Vital gluten cross-linked with paraformaldehyde.",
    "properties": {
      "E": {
        "value": [
          0.1
        ],
        "unit": "GPa"
      }
    },
    "analysis_with_hierarchical_structure": {
      "descriptive_text": "The sample consists of vital wheat gluten modified with a multi-component additive system comprising 20.0 wt% glycerine as a plasticizer, 1.7 wt% sodium thiosulfate as a reducing agent, and 1.0 wt% paraformaldehyde serving as a crosslinker. The material was processed via thermoforming at 110 °C under stepped pressure conditions of 480 kPa for 60 s followed by 1680 kPa for 5 min, subsequently chemically reduced with sodium thiosulfate, and cross-linked using solid paraformaldehyde powder before drying for one week at room temperature. The resulting hierarchical structure is characterized as vital gluten cross-linked with paraformaldehyde, and the Young's modulus was evaluated using a Texture Analyzer TA-XT2 at a crosshead speed of 1 mm/sec with 15.7% deformation under controlled relative humidity conditions of 30-70%.",
      "reasoning_analysis": "Increasing Factors: The introduction of paraformaldehyde establishes covalent methylene bridges between protein chains, increasing network density and restricting segmental mobility, which inherently raises the Young's modulus. Additionally, the thermoforming process under high pressure compacts the material structure, potentially increasing density and intermolecular contact, while the extended drying period removes residual water, eliminating water's plasticizing effect and further stiffening the matrix. Decreasing Factors: The inclusion of 20.0 wt% glycerine acts as a potent plasticizer, significantly increasing free volume and lubricating polymer chains to facilitate movement, thereby drastically reducing stiffness. Furthermore, the use of sodium thiosulfate cleaves native disulfide bonds within the gluten network, reducing the intrinsic crosslink density and mechanical integrity. The testing environment of 30-70% RH also allows for moisture absorption, which acts as an external plasticizer during measurement. Dominant Factor: Despite the stiffening contributions from chemical crosslinking and thermal processing, the high concentration of glycerine combined with the chemical reduction of native disulfide bonds qualitatively dominates the mechanical response, driving the Young's modulus downward into a flexible regime relative to untreated, rigid gluten networks."
    },
    "analysis_without_hierarchical_structure": {
      "descriptive_text": "The sample comprises a wheat gluten protein matrix modified with 20.0 wt% glycerine as a plasticizer, 1.7 wt% sodium thiosulfate as a reducing agent, and 1.0 wt% paraformaldehyde serving as a crosslinker. The material preparation involved chemical reduction with sodium thiosulfate followed by cross-linking with paraformaldehyde solid powder. Subsequently, the mixture was thermoformed at 110 °C under a two-stage pressure profile, initially at 480 kPa for 60 seconds and then increased to 1680 kPa for 5 minutes. The resulting films were dried for one week at room temperature prior to characterization. The Young's modulus was determined using a Texture Analyzer TA-XT2 at a crosshead speed of 1 mm/sec and 15.7% deformation under relative humidity conditions ranging from 30% to 70%.",
      "reasoning_analysis": "Increasing Factors: The introduction of paraformaldehyde facilitates covalent cross-linking between protein chains, which restricts segmental mobility and enhances network rigidity. Additionally, the thermoforming process at 110 °C under high pressure promotes protein denaturation and improves chain packing density, while the one-week drying period removes absorbed water, thereby reducing free volume and increasing stiffness. Decreasing Factors: The incorporation of 20.0 wt% glycerine acts as a potent plasticizer that significantly increases free volume and lubricates polymer chains, drastically reducing intermolecular friction. Furthermore, the use of sodium thiosulfate cleaves native disulfide bonds within the gluten network, lowering the initial cross-link density, and the testing environment of 30-70% relative humidity allows for moisture uptake which further plasticizes the protein matrix. Dominant Factor: While the cross-linking and thermoforming processes provide structural reinforcement, the high concentration of glycerine combined with the cleavage of native disulfide bonds qualitatively dominates the mechanical response. This combination fundamentally shifts the material behavior from a rigid glassy state to a flexible leathery state, driving the Young's modulus down relative to unplasticized or native gluten networks."
    }
  },
  {
    "doi": null,
    "title": "Thermoformed Wheat Gluten Biopolymers",
    "year": 2005,
    "chemical_composition": {
      "repeat_unit_psmiles": null,
      "monomers": [
        {
          "name": "Wheat Gluten",
          "smiles": null,
          "ratio_value": null,
          "ratio_unit": null
        }
      ],
      "additives": [
        {
          "name": "Glycerine",
          "type": "plasticizer",
          "amount_value": 20.0,
          "amount_unit": "wt%"
        },
        {
          "name": "Sodium thiosulfate",
          "type": "reducing agent",
          "amount_value": 1.7,
          "amount_unit": "wt%"
        },
        {
          "name": "Rice hull powder",
          "type": "filler",
          "amount_value": 4.0,
          "amount_unit": "wt%"
        }
      ],
      "is_homopolymer": false
    },
    "processing_history": "Thermoformed at 110 °C, 480 kPa (60 s) then 1680 kPa (5 min). Dried 1 week at room temperature. Chemically reduced with Na2S2O3. Young's modulus measured by Texture Analyzer TA-XT2 at 1 mm/sec, 15.7% deformation, 30-70% RH.",
    "hierarchical_structure": "Vital gluten with rice hull powder. Films not translucent and uniform.",
    "properties": {
      "E": {
        "value": [
          0.07
        ],
        "unit": "GPa"
      }
    },
    "analysis_with_hierarchical_structure": {
      "descriptive_text": "This material system comprises a wheat gluten protein matrix composite containing 4.0 wt% rice hull powder as a filler, 20.0 wt% glycerine as a plasticizer, and 1.7 wt% sodium thiosulfate as a reducing agent. The films were fabricated via thermoforming at 110 °C using a two-stage pressure profile (480 kPa for 60 s followed by 1680 kPa for 5 min), subsequently treated with Na2S2O3, and dried for one week at room temperature. The resulting hierarchical structure consists of vital gluten reinforced with rice hull powder, yielding films that are non-translucent and non-uniform, with mechanical characterization performed using a Texture Analyzer TA-XT2 at a crosshead speed of 1 mm/sec under 30-70% relative humidity.",
      "reasoning_analysis": "Increasing Factors: The inclusion of 4.0 wt% rice hull powder introduces rigid particulate fillers that can reinforce the composite matrix, potentially enhancing stiffness through load transfer. Additionally, the one-week drying period at room temperature removes residual moisture, which acts as a natural plasticizer in protein systems, thereby increasing the modulus relative to hydrated states. The thermoforming process may also promote protein denaturation and physical entanglement, contributing to network integrity. Decreasing Factors: The addition of 20.0 wt% glycerine significantly increases free volume and chain mobility within the gluten matrix, acting as a potent plasticizer that reduces intermolecular friction and stiffness. Crucially, the chemical reduction with sodium thiosulfate cleaves disulfide bonds within the gluten network; since these covalent crosslinks are primary determinants of protein rigidity, their disruption markedly lowers the modulus. Furthermore, the observed non-uniformity and lack of translucency suggest poor filler dispersion or phase separation, which compromises stress transfer efficiency. Dominant Factor: The dominant factor influencing the Young's modulus is the synergistic softening effect arising from the high concentration of plasticizer and the chemical reduction of the protein network. The cleavage of disulfide crosslinks fundamentally undermines the load-bearing capacity of the gluten backbone, and this structural weakening, compounded by the substantial mobility increase from glycerine, qualitatively overrides the stiffening contributions of the low-loading filler and drying process."
    },
    "analysis_without_hierarchical_structure": {
      "descriptive_text": "The sample comprises a wheat gluten protein matrix incorporated with 20.0 wt% glycerine as a plasticizer, 1.7 wt% sodium thiosulfate serving as a reducing agent, and 4.0 wt% rice hull powder as a filler. The material underwent chemical reduction with sodium thiosulfate followed by thermoforming at 110 °C under a sequential pressure profile of 480 kPa for 60 seconds and 1680 kPa for 5 minutes. Post-processing, the samples were dried for one week at room temperature prior to mechanical characterization. The Young's modulus was determined using a Texture Analyzer TA-XT2 operating at a crosshead speed of 1 mm/sec with 15.7% deformation under relative humidity conditions between 30% and 70%.",
      "reasoning_analysis": "Increasing Factors: The inclusion of 4.0 wt% rice hull powder introduces rigid particulate matter into the protein matrix, which typically reinforces the composite and restricts polymer chain mobility, thereby increasing stiffness. Additionally, the thermoforming process under high pressure promotes densification and potential network alignment, while the extended drying period removes residual water, eliminating water's plasticizing effect and further contributing to a higher modulus. Decreasing Factors: The addition of 20.0 wt% glycerine acts as a potent plasticizer that increases free volume and screens intermolecular hydrogen bonds between protein chains, significantly enhancing segmental mobility and reducing stiffness. Furthermore, the chemical reduction using sodium thiosulfate cleaves disulfide bonds within the gluten network, reducing the crosslink density and compromising the structural integrity required for high modulus behavior. Dominant Factor: The dominant factor influencing the final modulus is the combined effect of the high plasticizer content and the chemical reduction of the protein network. While the rigid filler and drying process provide stiffening contributions, the fundamental disruption of covalent disulfide crosslinks and the substantial increase in free volume induced by the glycerine qualitatively drive the modulus downward relative to a native, unplasticized gluten network, defining the material as a flexible biopolymer film rather than a rigid structural composite."
    }
  },
  {
    "doi": null,
    "title": "Research paper The effect of an increase in chain length on the mechanical properties of polyethylene glycols",
    "year": 1998,
    "chemical_composition": {
      "repeat_unit_psmiles": "[*]OCC[*]",
      "monomers": [
        {
          "name": "Ethylene oxide",
          "smiles": "C1CO1",
          "ratio_value": null,
          "ratio_unit": null
        }
      ],
      "additives": [],
      "is_homopolymer": true
    },
    "processing_history": "PEG-20000 grade (Average MW 15000-20000). Powders milled, sieved (150-355 um), compacted into rectangular beams (9x45 mm) at forces up to 50 kN. Die lubricated with 4% magnesium stearate in acetone. Stored 2 weeks at room temperature. Young's modulus determined by 3-point bending (CT 40, Engineering Systems) at 1 mm/min crosshead speed. Values extrapolated to zero porosity using Spriggs' equation.",
    "hierarchical_structure": "Compacted powder beams. Extrapolated to zero porosity.",
    "properties": {
      "E": {
        "value": [
          1.33
        ],
        "unit": "GPa"
      }
    },
    "analysis_with_hierarchical_structure": {
      "descriptive_text": "The sample comprises a polyethylene oxide (PEO) homopolymer, identified as PEG-20000 grade with an average molecular weight between 15,000 and 20,000 g/mol. The material was prepared by milling and sieving the polymer powders to a particle size range of 150 to 355 μm, followed by compaction into rectangular beams measuring 9 × 45 mm under forces up to 50 kN. During the compaction process, the die was lubricated with 4% magnesium stearate in acetone, and the formed beams were stored for two weeks at room temperature prior to testing. The Young's modulus was characterized via 3-point bending at a crosshead speed of 1 mm/min, with the resulting data extrapolated to zero porosity using Spriggs' equation to account for the compacted powder morphology.",
      "reasoning_analysis": "Increasing Factors: The semi-crystalline nature of polyethylene oxide allows for the formation of crystalline lamellae during the two-week storage period, which restricts chain mobility and inherently increases the stiffness compared to a fully amorphous state. Additionally, the high compaction force of 50 kN enhances particle packing density and inter-particle contact area, while the mathematical extrapolation to zero porosity attempts to isolate the intrinsic modulus of the solid phase by removing void-related compliance. Decreasing Factors: The polyether backbone contains flexible C-O-C linkages that exhibit lower rotational energy barriers compared to C-C backbones, intrinsically lowering the modulus relative to stiffer polymers. The presence of magnesium stearate, a soft waxy lubricant, at the particle boundaries acts as a weak interphase that impedes effective stress transfer between polymer particles. Furthermore, the compacted powder morphology lacks the continuous entanglement network found in melt-processed bulk samples, introducing structural discontinuities that reduce mechanical integrity. Dominant Factor: While the crystallinity and porosity correction aim to maximize the apparent stiffness, the intrinsic flexibility of the polyether backbone combined with the interfacial weakness introduced by the magnesium stearate lubricant and the particulate morphology qualitatively dominates the behavior, limiting the Young's modulus to values characteristic of a semi-crystalline polyether composite rather than a monolithic high-modulus plastic."
    },
    "analysis_without_hierarchical_structure": {
      "descriptive_text": "The sample comprises a polyethylene oxide (PEO) homopolymer, specifically identified as PEG-20000 grade with an average molecular weight ranging between 15,000 and 20,000 g/mol. The material preparation involved milling and sieving the polymer powders to a particle size range of 150 to 355 μm, followed by compaction into rectangular beams measuring 9 × 45 mm under forces up to 50 kN. During compaction, the die was lubricated with a solution containing 4% magnesium stearate in acetone. After fabrication, the specimens were stored for two weeks at room temperature prior to characterization. The Young's modulus was determined via 3-point bending tests at a crosshead speed of 1 mm/min, with reported values extrapolated to zero porosity using Spriggs' equation to account for density variations.",
      "reasoning_analysis": "Increasing Factors: The low molecular weight of the PEG-20000 grade facilitates a high degree of crystallinity, which significantly enhances stiffness compared to the amorphous phase. Additionally, the high compaction force of 50 kN and subsequent two-week storage at room temperature promote densification and physical aging or further crystallization, both of which act to increase the Young's modulus. The mathematical extrapolation to zero porosity also removes the compliance associated with voids, reflecting the intrinsic stiffness of the solid material. Decreasing Factors: The inherent chemical structure of polyethylene oxide contains flexible ether linkages in the backbone, which allow for easy chain rotation and result in a low glass transition temperature, intrinsically limiting the maximum achievable modulus. Furthermore, the inclusion of 4% magnesium stearate lubricant during processing may remain as a residual additive at particle interfaces, potentially acting as a weak boundary layer or plasticizer that reduces inter-particle load transfer and lowers the effective modulus. Dominant Factor: The semi-crystalline morphology driven by the low molecular weight and storage history qualitatively dominates the final Young's modulus behavior. While the flexible backbone sets a moderate baseline stiffness compared to rigid polymers, the high crystalline fraction provides the primary resistance to elastic deformation, though this stiffening effect is partially counteracted by the presence of the lubricant and the inherent chain flexibility."
    }
  },
  {
    "doi": "10.1002/app.48756",
    "title": "Shape memory CTBN/epoxy resin/cyanate ester ternary resin and their carbon fiber reinforced composites",
    "year": 2020,
    "chemical_composition": {
      "repeat_unit_psmiles": null,
      "monomers": [
        {
          "name": "Carboxylated-terminated liquid acrylonitrile rubber (CTBN)",
          "smiles": null,
          "ratio_value": 3,
          "ratio_unit": "mass ratio"
        },
        {
          "name": "JEF-0211 epoxy resin",
          "smiles": null,
          "ratio_value": 5,
          "ratio_unit": "mass ratio"
        },
        {
          "name": "Bisphenol E cyanate ester",
          "smiles": "CC(c1ccc(OC#N)cc1)c2ccc(OC#N)cc2",
          "ratio_value": 10,
          "ratio_unit": "mass ratio"
        }
      ],
      "additives": [],
      "is_homopolymer": false
    },
    "processing_history": "CTBN, epoxy resin, and CE mixed at 100 °C for 1 h. Cured with process of 120 °C/3 h + 150 °C/2 h + 180 °C/2 h, post-cured at 210 °C for 2 h. Young's modulus measured by tensile test using 810 material test system in accordance with GB 1040-79.",
    "hierarchical_structure": "Two-phase morphology. CTBN precipitated from CE matrix into small regions forming rubber-rich domains. Scattered microvoids observed.",
    "properties": {
      "E": {
        "value": [
          0.83
        ],
        "unit": "GPa"
      }
    },
    "analysis_with_hierarchical_structure": {
      "descriptive_text": "The sample comprises a ternary thermoset system consisting of Carboxylated-terminated liquid acrylonitrile rubber (CTBN), JEF-0211 epoxy resin, and Bisphenol E cyanate ester blended at mass ratios of 3, 5, and 10, respectively. The mixture was homogenized at 100 °C for 1 hour and subjected to a multi-step curing cycle involving stages at 120 °C for 3 hours, 150 °C for 2 hours, and 180 °C for 2 hours, followed by a post-cure at 210 °C for 2 hours. Structural analysis reveals a two-phase morphology where CTBN precipitates from the cyanate ester matrix to form rubber-rich domains, accompanied by scattered microvoids. The Young's modulus was characterized via tensile testing using an 810 material test system in accordance with GB 1040-79.",
      "reasoning_analysis": "Increasing Factors: The high mass fraction of Bisphenol E cyanate ester and epoxy resin forms a rigid, highly crosslinked aromatic network. The extensive thermal curing history, culminating in a 210 °C post-cure, maximizes crosslink density and minimizes free volume within the matrix, intrinsically driving the Young's modulus upward. Decreasing Factors: The incorporation of CTBN introduces flexible aliphatic segments that phase-separate into rubber-rich domains, inherently lowering the bulk stiffness compared to the neat thermoset. Additionally, the observed scattered microvoids act as structural defects that reduce the effective load-bearing cross-sectional area and serve as stress concentrators, further depressing the modulus. Dominant Factor: The continuous rigid cyanate ester-epoxy network qualitatively dominates the absolute magnitude of the Young's modulus due to its high mass fraction and role as the load-bearing continuous phase, although the final value is significantly modulated downward by the compliant rubber domains and processing-induced microvoids."
    },
    "analysis_without_hierarchical_structure": {
      "descriptive_text": "The sample consists of a ternary blend system comprising carboxylated-terminated liquid acrylonitrile rubber (CTBN), JEF-0211 epoxy resin, and Bisphenol E cyanate ester with mass ratios of 3, 5, and 10, respectively. The components were initially mixed at 100 °C for 1 hour to ensure homogeneity. Subsequently, the mixture underwent a multi-step curing process involving heating at 120 °C for 3 hours, 150 °C for 2 hours, and 180 °C for 2 hours, followed by a post-curing treatment at 210 °C for 2 hours. The Young's modulus was ultimately characterized via tensile testing using an 810 material test system in accordance with the GB 1040-79 standard.",
      "reasoning_analysis": "Increasing Factors: The chemical composition is dominated by Bisphenol E cyanate ester and epoxy resin, both of which possess rigid aromatic backbones that inherently resist deformation. Furthermore, the processing history involves a rigorous multi-step curing schedule culminating in a high-temperature post-cure at 210 °C, which promotes extensive cyclotrimerization of the cyanate ester into triazine rings and maximizes the crosslink density of the network, significantly restricting chain segment mobility and driving the modulus upward. Decreasing Factors: The inclusion of carboxylated-terminated liquid acrylonitrile rubber (CTBN) introduces a flexible, low glass transition temperature phase into the matrix. These rubbery domains act as compliant regions that can undergo significant deformation under load, thereby reducing the overall stiffness of the composite material relative to a neat thermoset system. Dominant Factor: The high mass proportion of the rigid cyanate ester and epoxy components, combined with the aggressive thermal processing that ensures near-complete conversion and high crosslink density, qualitatively dominates the influence of the rubber toughening agent. Consequently, the formation of a highly rigid, co-reacted thermoset network dictates the mechanical response, driving the modulus towards values characteristic of stiff structural thermosets despite the presence of the flexible rubber phase."
    }
  },
  {
    "doi": null,
    "title": "Thermoformed Wheat Gluten Biopolymers",
    "year": 2005,
    "chemical_composition": {
      "repeat_unit_psmiles": null,
      "monomers": [
        {
          "name": "Wheat Gluten",
          "smiles": null,
          "ratio_value": null,
          "ratio_unit": null
        }
      ],
      "additives": [
        {
          "name": "Glycerine",
          "type": "plasticizer",
          "amount_value": 20.0,
          "amount_unit": "wt%"
        },
        {
          "name": "Sodium thiosulfate",
          "type": "reducing agent",
          "amount_value": 1.7,
          "amount_unit": "wt%"
        },
        {
          "name": "Rice straw powder",
          "type": "filler",
          "amount_value": 4.0,
          "amount_unit": "wt%"
        }
      ],
      "is_homopolymer": false
    },
