Repository: hhtrick/HHT-code

# HHT training framework

This directory contains model training, embedding precomputation, inference, article-level baselines and the curated datasets. All commands below assume that the working directory is `train_code/`.

## 3. Datasets and fixed partitions

Each main dataset is a JSON array at `dataset/{property}/{property}.json`. Entries contain source metadata, `chemical_composition`, `processing_history`, `hierarchical_structure`, `properties`, and two generated-analysis objects. Targets are stored as `properties[property]["value"]`; source metadata and target values are not predictive input fields.

| Property | Train | Validation | Test | Total |
|---|---:|---:|---:|---:|

File: train_code/dataset/E/E.json (part 59 of 204)
[
          "ratio_unit": null
        }
      ],
      "additives": [],
      "is_homopolymer": false
    },
    "processing_history": "Young's modulus determined experimentally at 23 °C.",
    "hierarchical_structure": "Amorphous thermoplastic polyester",
    "properties": {
      "E": {
        "value": [
          0.24
        ],
        "unit": "GPa"
      }
    },
    "analysis_with_hierarchical_structure": {
      "descriptive_text": "The investigated sample is an amorphous thermoplastic polyester composed of a PETG copolymer system without additional additives or fillers. Identified as a non-homopolymeric material, it possesses a hierarchical structure characterized by a lack of long-range crystalline order. Mechanical characterization was conducted through the experimental determination of Young's modulus at a standard temperature of 23 °C.",
      "reasoning_analysis": "Increasing Factors: The presence of rigid aromatic terephthalate units in the polymer backbone provides inherent chain stiffness and high cohesive energy density, which drives the Young's modulus upward. Furthermore, the testing temperature of 23 °C is well below the glass transition temperature of PETG, ensuring the material remains in a glassy state where segmental motion is restricted, thereby maximizing elastic resistance. Decreasing Factors: The amorphous hierarchical structure indicates a lack of crystalline domains that typically serve as physical crosslinks to enhance stiffness in semi-crystalline polyesters. Additionally, the copolymer composition disrupts chain regularity and packing efficiency compared to homopolymer PET, reducing the modulus, while the absence of reinforcing additives limits the stiffness to that of the neat polymer matrix. Dominant Factor: The amorphous nature induced by the copolymer composition is the dominant factor; although the aromatic backbone and glassy state support structural integrity, the intentional disruption of crystallinity qualitatively defines the modulus as lower than that of semi-crystalline counterparts, establishing the behavior typical of amorphous engineering thermoplastics."
    },
    "analysis_without_hierarchical_structure": {
      "descriptive_text": "The sample comprises a polyethylene terephthalate glycol-modified (PETG) copolymer system without any added fillers or plasticizers. The mechanical properties were assessed under standard ambient conditions, with the Young's modulus determined experimentally at 23 °C.",
      "reasoning_analysis": "Increasing Factors: The presence of rigid aromatic terephthalate units within the polymer backbone enhances intrinsic chain stiffness. Furthermore, the experimental temperature of 23 °C is significantly below the typical glass transition temperature of PETG, placing the material in a glassy state where segmental mobility is frozen, thereby maximizing stiffness. Decreasing Factors: The glycol modification inherent to PETG disrupts chain regularity, preventing crystallization and resulting in an amorphous morphology that typically exhibits a lower modulus compared to semi-crystalline polyesters. Additionally, the absence of reinforcing additives or fillers eliminates potential composite strengthening effects. Dominant Factor: The thermodynamic state of the polymer relative to its glass transition is the dominant factor; being tested well within the glassy region ensures a high modulus baseline driven by the rigid backbone, overriding the modulus reduction typically associated with the lack of crystallinity."
    }
  },
  {
    "doi": null,
    "title": "Thermoformed Wheat Gluten Biopolymers",
    "year": 2005,
    "chemical_composition": {
      "repeat_unit_psmiles": null,
      "monomers": [
        {
          "name": "Wheat Gluten",
          "smiles": null,
          "ratio_value": null,
          "ratio_unit": null
        }
      ],
      "additives": [
        {
          "name": "Glycerine",
          "type": "plasticizer",
          "amount_value": 20.0,
          "amount_unit": "wt%"
        },
        {
          "name": "Sodium thiosulfate",
          "type": "reducing agent",
          "amount_value": 1.7,
          "amount_unit": "wt%"
        },
        {
          "name": "Acrylic latex",
          "type": "additive",
          "amount_value": 5.0,
          "amount_unit": "wt%"
        }
      ],
      "is_homopolymer": false
    },
    "processing_history": "Thermoformed at 110 °C, 480 kPa (60 s) then 1680 kPa (5 min). Dried 1 week at room temperature. Chemically reduced with Na2S2O3. Young's modulus measured by Texture Analyzer TA-XT2 at 1 mm/sec, 15.7% deformation, 30-70% RH.",
    "hierarchical_structure": "Vital gluten with acrylic latex. Diminished Young's modulus.",
    "properties": {
      "E": {
        "value": [
          0.03
        ],
        "unit": "GPa"
      }
    },
    "analysis_with_hierarchical_structure": {
      "descriptive_text": "The sample comprises a vital wheat gluten matrix blended with 5.0 wt% acrylic latex, functioning as a protein-based biopolymer composite. The formulation is modified with 20.0 wt% glycerine serving as a plasticizer and 1.7 wt% sodium thiosulfate acting as a reducing agent. Processing involved thermoforming at 110 °C under a sequential pressure profile of 480 kPa for 60 seconds followed by 1680 kPa for 5 minutes, after which the material was dried for one week at room temperature and chemically treated with sodium thiosulfate. The resulting hierarchical structure is characterized as a vital gluten and acrylic latex blend, with mechanical properties evaluated via texture analysis at a crosshead speed of 1 mm/sec and 15.7% deformation under 30-70% relative humidity.",
      "reasoning_analysis": "Increasing Factors: The thermoforming process utilizing high pressure up to 1680 kPa promotes densification and reduces void content within the composite, which typically enhances structural integrity and stiffness. Additionally, the inclusion of acrylic latex introduces a synthetic polymer phase that may provide reinforcement relative to the pure protein matrix, potentially contributing to higher modulus values depending on the latex rigidity. Decreasing Factors: The substantial incorporation of 20.0 wt% glycerine acts as a potent plasticizer, significantly increasing free volume and segmental mobility within the gluten network, which drastically reduces stiffness. Furthermore, the chemical reduction with sodium thiosulfate cleaves disulfide bonds that serve as physical crosslinks in the gluten network, diminishing the network's load-bearing capacity. The testing conditions involving 30-70% relative humidity also introduce moisture plasticization effects inherent to hygroscopic biopolymers, further lowering the modulus. Dominant Factor: The combined softening effects of high-concentration plasticization and the chemical cleavage of covalent disulfide crosslinks qualitatively dominate the mechanical response. These factors fundamentally reduce the network rigidity to a greater extent than the densification from processing or the latex additive can stiffen it, leading to a net qualitative reduction in the Young's modulus."
    },
    "analysis_without_hierarchical_structure": {
      "descriptive_text": "The sample comprises a wheat gluten protein matrix incorporated with 20.0 wt% glycerine as a plasticizer, 1.7 wt% sodium thiosulfate serving as a reducing agent, and 5.0 wt% acrylic latex. The material underwent chemical reduction with Na2S2O3 followed by thermoforming at 110 °C under a sequential pressure profile of 480 kPa for 60 seconds and 1680 kPa for 5 minutes. Subsequent to processing, the specimen was dried for one week at room temperature before mechanical characterization, where the Young's modulus was evaluated using a Texture Analyzer TA-XT2 at a crosshead speed of 1 mm/sec and 15.7% deformation under 30-70% relative humidity.",
      "reasoning_analysis": "Increasing Factors: The thermoforming process at 110 °C under high pressure promotes protein denaturation and aggregation, enhancing physical crosslinking density and chain packing which inherently stiffens the matrix. Additionally, the one-week drying period at room temperature removes residual moisture, eliminating water-induced plasticization and thereby increasing the material's stiffness. Decreasing Factors: The incorporation of 20.0 wt% glycerine acts as a potent plasticizer that increases free volume and screens intermolecular hydrogen bonds, significantly reducing chain rigidity. Furthermore, the chemical reduction using sodium thiosulfate cleaves disulfide bonds within the gluten network, lowering the covalent crosslink density, while the testing environment of 30-70% relative humidity allows for moisture uptake that further plasticizes the system. Dominant Factor: The combined effect of the high loading plasticizer and the chemical cleavage of structural disulfide crosslinks fundamentally transforms the rigid protein network into a flexible matrix. These compositional and chemical softening mechanisms qualitatively outweigh the stiffening contributions from thermal aggregation and drying, resulting in a final modulus behavior dominated by reduced network connectivity and increased chain mobility."
    }
  },
  {
    "doi": null,
    "title": "Thermoformed Wheat Gluten Biopolymers",
    "year": 2005,
    "chemical_composition": {
      "repeat_unit_psmiles": null,
      "monomers": [
        {
          "name": "Wheat Gluten",
          "smiles": null,
          "ratio_value": null,
          "ratio_unit": null
        }
      ],
      "additives": [
        {
          "name": "Glycerine",
          "type": "plasticizer",
          "amount_value": 20.0,
          "amount_unit": "wt%"
        },
        {
          "name": "Sodium thiosulfate",
          "type": "reducing agent",
          "amount_value": 1.7,
          "amount_unit": "wt%"
        },
        {
          "name": "Natural latex",
          "type": "additive",
          "amount_value": 5.0,
          "amount_unit": "wt%"
        }
      ],
      "is_homopolymer": false
    },
    "processing_history": "Thermoformed at 110 °C, 480 kPa (60 s) then 1680 kPa (5 min). Dried 1 week at room temperature. Chemically reduced with Na2S2O3. Young's modulus measured by Texture Analyzer TA-XT2 at 1 mm/sec, 15.7% deformation, 30-70% RH.",
    "hierarchical_structure": "Vital gluten with natural latex. Diminished Young's modulus.",
    "properties": {
      "E": {
        "value": [
          0.04
        ],
        "unit": "GPa"
      }
    },
    "analysis_with_hierarchical_structure": {
      "descriptive_text": "A wheat gluten-based composite was formulated incorporating 20.0 wt% glycerine as a plasticizer, 1.7 wt% sodium thiosulfate as a reducing agent, and 5.0 wt% natural latex. The material was processed via thermoforming at 110 °C under a stepped pressure profile, subsequently chemically reduced, and conditioned by drying for one week at room temperature. Mechanical characterization of the resulting vital gluten and natural latex structure was performed using a Texture Analyzer TA-XT2 at a crosshead speed of 1 mm/sec under controlled humidity conditions.",
      "reasoning_analysis": "Increasing Factors: The thermoforming process at elevated temperature and pressure promotes protein denaturation and aggregation, which can enhance network density and intermolecular interactions. Additionally, the drying history removes moisture, a potent natural plasticizer for protein systems, thereby reducing free volume and increasing the intrinsic stiffness of the gluten matrix. Decreasing Factors: The incorporation of 20.0 wt% glycerine significantly increases free volume and screens intermolecular hydrogen bonds between protein chains, drastically reducing stiffness. The use of sodium thiosulfate chemically cleaves disulfide crosslinks within the gluten network, lowering crosslink density and structural integrity. Furthermore, the addition of natural latex introduces a soft elastomeric phase with a low intrinsic modulus, which compliantly deforms under stress. Dominant Factor: While thermal processing and drying provide some stiffening effects, the combined impact of high-loading plasticization and chemical reduction of the protein network is the dominant factor, qualitatively driving the Young's modulus down by fundamentally disrupting the load-bearing capacity of the gluten matrix."
    },
    "analysis_without_hierarchical_structure": {
      "descriptive_text": "This material system comprises a wheat gluten protein matrix incorporated with 20.0 wt% glycerine as a plasticizer, 1.7 wt% sodium thiosulfate serving as a reducing agent, and 5.0 wt% natural latex. The sample was chemically reduced with Na2S2O3 and subsequently thermoformed at 110 °C under a sequential pressure profile of 480 kPa for 60 seconds and 1680 kPa for 5 minutes. Following processing, the specimen was dried for one week at room temperature. The Young's modulus was evaluated using a Texture Analyzer TA-XT2 at a crosshead speed of 1 mm/sec and 15.7% deformation under relative humidity conditions ranging from 30 to 70%.",
      "reasoning_analysis": "Increasing Factors: The thermoforming process at 110 °C combined with high pressure up to 1680 kPa promotes protein denaturation and aggregation, leading to increased packing density and intermolecular interactions which inherently stiffen the matrix. Additionally, the one-week drying period at room temperature removes residual moisture, eliminating water's plasticizing effect and thereby increasing stiffness. Decreasing Factors: The inclusion of 20.0 wt% glycerine significantly increases free volume and reduces intermolecular hydrogen bonding within the protein network, acting as a potent plasticizer to lower stiffness. Furthermore, the sodium thiosulfate reduces disulfide crosslinks within the gluten structure, decreasing network connectivity, while the natural latex introduces soft elastomeric domains. The measurement conditions involving 30-70% relative humidity also allow for moisture uptake during testing, which further plasticizes the hydrophilic protein matrix. Dominant Factor: While the thermal and pressure processing enhances physical densification, the compositional modifications exert the primary influence on the mechanical response; specifically, the high concentration of plasticizer combined with the chemical reduction of the protein crosslink network fundamentally lowers the structural rigidity, making the plasticization and bond-breaking effects the dominant factors determining a lower Young's modulus relative to an unmodified gluten network."
    }
  },
  {
    "doi": "10.1016/j.polymer.2015.05.046",
    "title": "High bio-content polyurethane composites with urethane modified lignin as filler",
    "year": 2015,
    "chemical_composition": {
      "repeat_unit_psmiles": null,
      "monomers": [
        {
          "name": "Isophorone diisocyanate",
          "smiles": "CC1(CC(CC(C1)N=C=O)C)N=C=O",
          "ratio_value": null,
          "ratio_unit": null
        },
        {
          "name": "Soy-castor oil based polyol",
          "smiles": null,
          "ratio_value": null,
          "ratio_unit": null
        }
      ],
      "additives": [
        {
          "name": "Dibutyltin dilaurate",
          "type": "catalyst",
          "amount_value": 0.5,
          "amount_unit": "wt%"
        }
      ],
      "is_homopolymer": false
    },
    "processing_history": "Synthesized from soy-castor oil polyol (SCP) and isophorone diisocyanate (IPDI) with OH:NCO ratio 1:1.1. 0.5 wt.% DBTDL catalyst. Heated 70 °C, 1 h. No lignin urethane added. Post-cured 80 °C overnight. Young's modulus measured by Instron universal testing machine (model 4502) with crosshead speed 50 mm/min on dog-bone samples. Reported value 60.7 ± 1.5 MPa.",
    "hierarchical_structure": "Neat polyurethane. Cross-linked polymer network.",
    "properties": {
      "E": {
        "value": [
          0.06
        ],
        "unit": "GPa"
      }
    },
    "analysis_with_hierarchical_structure": {
      "descriptive_text": "The sample comprises a neat, cross-linked polyurethane network synthesized from Isophorone diisocyanate (IPDI) and a soy-castor oil based polyol. Catalyzed by 0.5 wt% dibutyltin dilaurate, the reaction proceeded with an OH:NCO stoichiometric ratio of 1:1.1, involving heating at 70 °C for 1 hour followed by overnight post-curing at 80 °C without the addition of lignin urethane. Mechanical characterization was performed using an Instron universal testing machine at a crosshead speed of 50 mm/min on dog-bone specimens.",
      "reasoning_analysis": "Increasing Factors: The establishment of a cross-linked polymer network fundamentally restricts macroscopic chain flow and segmental mobility, driving the Young's modulus upward. The incorporation of Isophorone diisocyanate (IPDI) introduces rigid cycloaliphatic rings into the hard segments, enhancing backbone stiffness. Additionally, the thermal post-curing history ensures high conversion rates and optimized cross-link density, minimizing free volume and further increasing resistance to deformation. Decreasing Factors: The soy-castor oil based polyol constitutes the soft segment phase and contains long, flexible aliphatic chains that significantly increase chain mobility and free volume, thereby reducing the overall stiffness compared to systems using rigid or aromatic polyols. The absence of reinforcing fillers, explicitly noted by the lack of lignin urethane addition, means the material relies solely on the polymer matrix for mechanical integrity, missing potential composite strengthening effects. Dominant Factor: Although the cross-linked topology and rigid isocyanate components provide the necessary structural coherence for a solid material, the high flexibility and long chain length of the soy-castor oil polyol segments qualitatively dominate the mechanical response, limiting the Young's modulus to a lower range characteristic of flexible networks rather than rigid thermosets."
    },
    "analysis_without_hierarchical_structure": {
      "descriptive_text": "The sample consists of a polyurethane network synthesized from soy-castor oil based polyol and isophorone diisocyanate with an OH:NCO ratio of 1:1.1. The reaction was catalyzed by 0.5 wt.% dibutyltin dilaurate and conducted at 70 °C for 1 hour, followed by post-curing at 80 °C overnight. Mechanical characterization was performed using an Instron universal testing machine at a crosshead speed of 50 mm/min on dog-bone samples to determine the Young's modulus.",
      "reasoning_analysis": "Increasing Factors: The use of isophorone diisocyanate introduces cycloaliphatic rings into the hard segments, which provide greater steric rigidity and resistance to deformation compared to linear aliphatic isocyanates. Additionally, the processing history includes a post-curing step at 80 °C overnight and an excess isocyanate ratio (OH:NCO 1:1.1), both of which promote higher conversion rates and increased crosslink density through allophanate formation, thereby stiffening the network. Decreasing Factors: The soy-castor oil based polyol serves as a long-chain aliphatic soft segment, introducing significant flexibility and free volume into the polymer backbone which inherently lowers stiffness. Furthermore, the absence of aromatic structures limits inter-chain pi-pi stacking interactions that typically enhance modulus in rigid polyurethanes. Dominant Factor: While the crosslinking and cycloaliphatic hard segments contribute to structural integrity, the volumetric dominance and inherent flexibility of the long aliphatic soft segments derived from the vegetable oil polyol qualitatively dominate the mechanical response, resulting in a Young's modulus characteristic of flexible elastomeric networks rather than rigid engineering plastics."
    }
  },
  {
    "doi": "10.1063/1.359819",
    "title": "Effective medium calculation of the anisotropic elastic modulii of composites with oriented ellipsoidal inclusions ①",
    "year": 1995,
    "chemical_composition": {
      "repeat_unit_psmiles": null,
      "monomers": [
        {
          "name": "Ethylene-propylene-diene",
          "smiles": null,
          "ratio_value": null,
          "ratio_unit": null
        }
      ],
      "additives": [],
      "is_homopolymer": false
    },
    "processing_history": "Young's modulus determined experimentally at 23 °C.",
    "hierarchical_structure": "Ethylene-propylene-diene rubber",
    "properties": {
      "E": {
        "value": [
          0.0
        ],
        "unit": "GPa"
      }
    },
    "analysis_with_hierarchical_structure": {
      "descriptive_text": "The sample is identified as an ethylene-propylene-diene rubber, constituting a terpolymer system without specified additives or fillers. The hierarchical structure is characterized by its elastomeric nature typical of EPDM compositions. Mechanical characterization involved the experimental determination of Young's modulus at a standard temperature of 23 °C.",
      "reasoning_analysis": "Increasing Factors: The potential for localized crystallinity within the ethylene segments of the backbone can provide physical crosslinks that resist deformation, thereby increasing the Young's modulus. Additionally, the formation of a chemical crosslink network, inherent to the cured state of a rubber, establishes a finite equilibrium modulus that prevents viscous flow. Decreasing Factors: The saturated hydrocarbon backbone offers significant chain flexibility, resulting in a glass transition temperature substantially lower than the testing temperature of 23 °C, which promotes high segmental mobility and lowers stiffness. Furthermore, the absence of reinforcing fillers or plasticizers in the additive list eliminates composite stiffening effects that would otherwise elevate the modulus. Dominant Factor: The dominant factor is the thermodynamic state of the material during testing; since 23 °C places the polymer well within its rubbery plateau region above the glass transition, the modulus is governed primarily by entropic elasticity and crosslink density rather than glassy rigidity, qualitatively resulting in a low Young's modulus characteristic of unfilled elastomers."
    },
    "analysis_without_hierarchical_structure": {
      "descriptive_text": "The sample consists of an ethylene-propylene-diene copolymer without the inclusion of any additives or fillers. Mechanical characterization was performed by experimentally determining the Young's modulus at a controlled temperature of 23 °C.",
      "reasoning_analysis": "Increasing Factors: The presence of ethylene segments within the backbone offers the potential for strain-induced crystallization or inherent crystallinity depending on the specific ratio, which would restrict chain mobility and increase stiffness. Furthermore, the diene component provides sites for crosslinking, creating a three-dimensional network that enhances resistance to deformation compared to uncrosslinked chains. Decreasing Factors: The incorporation of propylene monomers disrupts chain regularity, reducing overall crystallinity and promoting an amorphous structure. Crucially, the testing temperature of 23 °C is significantly above the glass transition temperature typical of EPDM rubbers, placing the material in the rubbery plateau where entropic elasticity dominates over energetic stiffness. Additionally, the absence of reinforcing additives such as carbon black or silica eliminates composite stiffening mechanisms. Dominant Factor: The thermodynamic state of the polymer at the testing temperature is the dominant factor; being well above the glass transition temperature in the absence of reinforcing fillers ensures that high chain segmental mobility governs the mechanical response, qualitatively limiting the Young's modulus relative to glassy or semi-crystalline thermoplastics."
    }
  },
  {
    "doi": null,
    "title": "Thermoformed Wheat Gluten Biopolymers",
    "year": 2005,
    "chemical_composition": {
      "repeat_unit_psmiles": null,
      "monomers": [
        {
          "name": "Wheat Gluten",
          "smiles": null,
          "ratio_value": null,
          "ratio_unit": null
        }
      ],
      "additives": [
        {
          "name": "Glycerine",
          "type": "plasticizer",
          "amount_value": 20.0,
          "amount_unit": "wt%"
        },
        {
          "name": "Sodium thiosulfate",
          "type": "reducing agent",
          "amount_value": 1.7,
          "amount_unit": "wt%"
        },
        {
          "name": "Alginic acid",
          "type": "additive",
          "amount_value": null,
          "amount_unit": null
        }
      ],
      "is_homopolymer": false
    },
    "processing_history": "Thermoformed at 110 °C, 480 kPa (60 s) then 1680 kPa (5 min). Dried 1 week at room temperature. Chemically reduced with Na2S2O3. Alginic acid added. Young's modulus measured by Texture Analyzer TA-XT2 at 1 mm/sec, 15.7% deformation, 30-70% RH.",
    "hierarchical_structure": "Vital gluten with alginic acid additive.",
    "properties": {
      "E": {
        "value": [
          0.08
        ],
        "unit": "GPa"
      }
    },
    "analysis_with_hierarchical_structure": {
      "descriptive_text": "The material is a biopolymer composite based on vital wheat gluten incorporated with alginic acid. The formulation comprises 20.0 wt% glycerine as a plasticizer and 1.7 wt% sodium thiosulfate as a reducing agent. Processing involved thermoforming at 110 °C under a stepped pressure profile of 480 kPa for 60 seconds followed by 1680 kPa for 5 minutes, subsequent chemical reduction, and drying for one week at room temperature. The hierarchical structure is defined as vital gluten with the alginic acid additive, and the Young's modulus was characterized using a Texture Analyzer TA-XT2 at a deformation rate of 1 mm/sec and 15.7% strain under 30-70% relative humidity.",
      "reasoning_analysis": "Increasing Factors: The thermoforming process subjected the material to high pressure (up to 1680 kPa) and elevated temperature, which promotes dense packing of the protein chains and reduces free volume, theoretically increasing stiffness. Additionally, the incorporation of alginic acid may introduce rigid polysaccharide domains or additional intermolecular hydrogen bonding within the matrix, potentially contributing to structural reinforcement. Decreasing Factors: The presence of 20.0 wt% glycerine acts as a potent plasticizer, significantly increasing free volume and segmental mobility within the protein network, which drastically reduces the Young's modulus. Furthermore, the chemical reduction with sodium thiosulfate cleaves disulfide crosslinks inherent to the gluten structure, lowering the crosslink density and mechanical rigidity. The testing environment involving 30-70% relative humidity also introduces moisture absorption, which further plasticizes the hydrophilic protein matrix. Dominant Factor: While thermoforming and alginic acid provide some structural integrity, the high concentration of glycerine combined with the cleavage of disulfide bonds and moisture absorption are the dominant factors. These elements fundamentally disrupt the rigid protein network and enhance chain mobility, leading to a qualitative reduction in Young's modulus relative to untreated, unplasticized vital gluten."
    },
    "analysis_without_hierarchical_structure": {
      "descriptive_text": "The sample comprises a wheat gluten protein matrix incorporated with alginic acid. To modify the mechanical properties, glycerine was added as a plasticizer at 20 wt%, along with 1.7 wt% sodium thiosulfate serving as a reducing agent. The material underwent chemical reduction with sodium thiosulfate prior to thermoforming at 110 °C, applying a pressure profile of 480 kPa for 60 seconds followed by 1680 kPa for 5 minutes. Following formation, the specimens were dried for one week at room temperature. The Young's modulus was characterized using a Texture Analyzer TA-XT2 at a crosshead speed of 1 mm/sec and 15.7% deformation under relative humidity conditions ranging from 30% to 70%.",
      "reasoning_analysis": "Increasing Factors: The thermoforming process at 110 °C under high pressure promotes protein denaturation and chain packing, which increases material density and intermolecular contact area, thereby driving the Young's modulus higher. Additionally, the one-week drying period at room temperature removes residual water, eliminating water's plasticizing effect and increasing the stiffness of the protein network. The intrinsic hydrogen bonding capability of the wheat gluten backbone and potential interactions with alginic acid also provide a baseline structural rigidity. Decreasing Factors: The incorporation of 20 wt% glycerine acts as a potent plasticizer that disrupts intermolecular hydrogen bonds and increases free volume, significantly enhancing chain mobility and reducing stiffness. Furthermore, the chemical reduction using sodium thiosulfate cleaves disulfide crosslinks within the gluten network, reducing the crosslink density and allowing for greater segmental motion. The measurement conditions involving 30-70% relative humidity also introduce environmental moisture which can act as an external plasticizer during testing. Dominant Factor: While thermoforming and drying contribute to densification and stiffening, the combined effect of the high concentration plasticizer and the chemical cleavage of disulfide bonds fundamentally alters the network topology from a highly crosslinked system to a more flexible, linear-chain dominated structure. Consequently, the factors driving the Young's modulus down, specifically the plasticization and reduction in crosslink density, qualitatively dominate the final mechanical behavior, resulting in a material characterized by lower stiffness compared to untreated gluten networks."
    }
  },
  {
    "doi": null,
    "title": "Young’s modulus of fiber-reinforced and polymer-modified lightweight concrete composites",
    "year": 2007,
    "chemical_composition": {
      "repeat_unit_psmiles": null,
      "monomers": [
        {
          "name": "Styrene",
          "smiles": "C=CC1=CC=CC=C1",
          "ratio_value": null,
          "ratio_unit": null
        },
        {
          "name": "Butadiene",
          "smiles": "C=CC=C",
          "ratio_value": null,
          "ratio_unit": null
        }
      ],
      "additives": [
        {
          "name": "Styrene-Butadiene Latex",
          "type": "polymer additive",
          "amount_value": 20.21,
          "amount_unit": "kg/m3"
        },
        {
          "name": "Portland Cement 42.5",
          "type": "matrix",
          "amount_value": 350,
          "amount_unit": "kg/m3"
        },
        {
          "name": "Water",
          "type": "solvent",
          "amount_value": 173.25,
          "amount_unit": "kg/m3"
        },
        {
          "name": "Natural Sand",
          "type": "filler",
          "amount_value": 795,
          "amount_unit": "kg/m3"
        },
        {
          "name": "Crushed Stone",
          "type": "filler",
          "amount_value": 971,
          "amount_unit": "kg/m3"
        }
      ],
      "is_homopolymer": false
    },
    "processing_history": "Mixing at room temperature. Cured 7 days in 20°C water, then 18-20°C air at 60% RH until 28 days. Young's modulus measured by nondestructive digital ultrasound tester at 28 days.",
    "hierarchical_structure": "Polymer-modified normal weight concrete. Cement matrix with sand and crushed stone aggregate. Polymer latex dispersed in matrix.",
    "properties": {
      "E": {
        "value": [
          38.31
        ],
        "unit": "GPa"
      }
    },
    "analysis_with_hierarchical_structure": {
      "descriptive_text": "The sample comprises a polymer-modified normal weight concrete composite consisting of a Portland Cement 42.5 matrix reinforced with natural sand and crushed stone aggregates. The formulation includes Styrene-Butadiene Rubber (SBR) latex dispersed within the matrix at 20.21 kg/m³, combined with 350 kg/m³ of cement, 173.25 kg/m³ of water, 795 kg/m³ of sand, and 971 kg/m³ of crushed stone. Processing involved room temperature mixing followed by a dual-stage curing protocol of 7 days in 20°C water and subsequent air curing at 18-20°C with 60% relative humidity until 28 days. The hierarchical structure is defined by the polymer latex dispersed within the cementitious matrix surrounding the aggregate framework, with mechanical characterization performed via a nondestructive digital ultrasound tester at the 28-day mark.",
      "reasoning_analysis": "Increasing Factors: The high volume fraction of rigid inorganic fillers, specifically natural sand and crushed stone, significantly enhances the composite stiffness as these aggregates possess a much higher intrinsic modulus than the cement paste or polymer phases, driving the E higher. Additionally, the 28-day curing history promotes extensive hydration of the Portland cement, forming a rigid calcium silicate hydrate (C-S-H) network that increases matrix stiffness. The presence of SBR latex may also improve the interfacial transition zone (ITZ) bonding between the aggregates and the cement matrix, facilitating more efficient stress transfer. Decreasing Factors: The incorporation of SBR latex introduces a compliant, viscoelastic polymer phase that has a substantially lower modulus than the hydrated cement paste, inherently reducing the overall composite stiffness relative to plain concrete and driving the E lower. Furthermore, the water content contributes to capillary porosity upon hydration and drying, which acts as stress concentrators and reduces the effective load-bearing cross-section. Dominant Factor: The volumetric dominance and high intrinsic stiffness of the aggregate phase (sand and crushed stone) qualitatively dominate the E behavior. While the polymer modification alters the matrix toughness and interfacial properties, the rigid aggregate skeleton provides the primary structural resistance to deformation, dictating the overall magnitude of E."
    },
    "analysis_without_hierarchical_structure": {
      "descriptive_text": "The sample comprises a polymer-modified cementitious composite formulated with Styrene-Butadiene latex, Portland Cement 42.5, water, natural sand, and crushed stone. The mixture was prepared by mixing components at room temperature, followed by a curing regimen consisting of 7 days submerged in 20°C water and subsequent exposure to air at 18-20°C and 60% relative humidity until 28 days. The Young's modulus was subsequently characterized using a nondestructive digital ultrasound tester at the 28-day mark.",
      "reasoning_analysis": "Increasing Factors: The presence of rigid inorganic fillers, specifically natural sand and crushed stone, alongside the Portland cement matrix which hydrates to form stiff calcium silicate hydrate phases, significantly drives the Young's modulus upward. Furthermore, the initial 7-day water curing promotes extensive cement hydration, enhancing the stiffness of the inorganic network. Decreasing Factors: The incorporation of Styrene-Butadiene latex introduces a polymer phase with inherently lower stiffness compared to the cementitious matrix, which acts to reduce the overall composite modulus. Additionally, the evaporation of mixing water during the air-curing phase may introduce micro-porosity, and the polymer films may interrupt the continuity of the rigid cement hydrate network, further contributing to a decrease in stiffness. Dominant Factor: The rigid inorganic skeleton formed by the cement hydrates and aggregates dominates the absolute magnitude of the Young's modulus; however, the incorporation of the Styrene-Butadiene latex is the critical compositional factor that qualitatively modifies the stiffness downwards relative to a plain cementitious matrix, defining the specific mechanical character of this polymer-modified sample."
    }
  },
  {
    "doi": "10.1016/j.polymer.2015.05.046",
    "title": "High bio-content polyurethane composites with urethane modified lignin as filler",
    "year": 2015,
    "chemical_composition": {
      "repeat_unit_psmiles": null,
      "monomers": [
        {
          "name": "Isophorone diisocyanate",
          "smiles": "CC1(CC(CC(C1)N=C=O)C)N=C=O",
          "ratio_value": null,
          "ratio_unit": null
        },
        {
          "name": "Soy-castor oil based polyol",
          "smiles": null,
          "ratio_value": null,
          "ratio_unit": null
        }
      ],
      "additives": [
        {
          "name": "Dibutyltin dilaurate",
          "type": "catalyst",
          "amount_value": 0.5,
          "amount_unit": "wt%"
        },
        {
          "name": "Lignin urethane",
          "type": "filler",
          "amount_value": 5,
          "amount_unit": "wt%"
        }
      ],
      "is_homopolymer": false
    },
    "processing_history": "Synthesized from soy-castor oil polyol (SCP) and isophorone diisocyanate (IPDI) with OH:NCO ratio 1:1.1. 0.5 wt.% DBTDL catalyst. Heated 70 °C, 1 h. 5 wt.% lignin urethane added and reacted for another 1 h. Post-cured 80 °C overnight. Young's modulus measured by Instron universal testing machine (model 4502) with crosshead speed 50 mm/min on dog-bone samples. Reported value 34.8 ± 0.7 MPa.",
    "hierarchical_structure": "Homogenous morphology. Cross-linked polymer network with dispersed lignin urethane filler.",
    "properties": {
      "E": {
        "value": [
          0.03
        ],
        "unit": "GPa"
      }
    },
    "analysis_with_hierarchical_structure": {
      "descriptive_text": "The sample comprises a cross-linked polyurethane network synthesized from isophorone diisocyanate (IPDI) and soy-castor oil based polyol (SCP) with an OH:NCO ratio of 1:1.1. Catalyzed by 0.5 wt% dibutyltin dilaurate, the reaction proceeded at 70 °C for 1 hour before incorporating 5 wt% lignin urethane filler for an additional hour. Following an overnight post-cure at 80 °C, the material exhibited a homogenous morphology with dispersed lignin urethane within the matrix. Mechanical properties were evaluated using an Instron universal testing machine at a crosshead speed of 50 mm/min on dog-bone specimens.",
