Repository: hhtrick/HHT-code

# HHT training framework

This directory contains model training, embedding precomputation, inference, article-level baselines and the curated datasets. All commands below assume that the working directory is `train_code/`.

## 3. Datasets and fixed partitions

Each main dataset is a JSON array at `dataset/{property}/{property}.json`. Entries contain source metadata, `chemical_composition`, `processing_history`, `hierarchical_structure`, `properties`, and two generated-analysis objects. Targets are stored as `properties[property]["value"]`; source metadata and target values are not predictive input fields.

| Property | Train | Validation | Test | Total |
|---|---:|---:|---:|---:|

File: train_code/dataset/E/E.json (part 60 of 204)
[
      "reasoning_analysis": "Increasing Factors: The use of isophorone diisocyanate (IPDI) introduces cycloaliphatic rigid segments into the polymer backbone, which restricts chain mobility and enhances stiffness. Furthermore, the formation of a cross-linked polymer network, evidenced by the hierarchical structure and excess isocyanate ratio, significantly constrains segmental motion, thereby increasing the Young's modulus. The addition of 5 wt% lignin urethane filler acts as a rigid reinforcement phase within the softer matrix, contributing to load bearing and further elevating the modulus through composite mechanics. The overnight post-cure at 80 °C likely ensures high conversion of functional groups, maximizing cross-link density and intermolecular interactions. Decreasing Factors: The soy-castor oil based polyol consists of long, flexible aliphatic chains that serve as soft segments, inherently lowering the modulus compared to systems utilizing short-chain or aromatic polyols. Additionally, the relatively low filler loading (5 wt%) limits the maximum potential reinforcement compared to higher loading composites, and any residual catalyst or unreacted species could introduce minor free volume effects. Dominant Factor: The structural integrity provided by the cross-linked network architecture, combined with the rigidity of the IPDI segments and the dispersed lignin filler, qualitatively dominates the flexibility of the soy-based soft segments. This balance results in a reinforced elastomeric behavior where the network constraints and filler reinforcement dictate the final stiffness rather than the inherent flexibility of the polyol chains."
    },
    "analysis_without_hierarchical_structure": {
      "descriptive_text": "The sample is a polyurethane copolymer synthesized from isophorone diisocyanate (IPDI) and soy-castor oil based polyol (SCP) with an OH:NCO ratio of 1:1.1. The reaction was catalyzed by 0.5 wt.% dibutyltin dilaurate (DBTDL) and heated at 70 °C for 1 hour. Subsequently, 5 wt.% lignin urethane filler was incorporated into the matrix and allowed to react for an additional hour, followed by post-curing at 80 °C overnight. The Young's modulus was determined using an Instron universal testing machine (model 4502) with a crosshead speed of 50 mm/min on dog-bone shaped specimens, yielding a reported value of 34.8 ± 0.7 MPa.",
      "reasoning_analysis": "Increasing Factors: The incorporation of isophorone diisocyanate (IPDI) introduces rigid cycloaliphatic structures into the hard segments, restricting chain mobility and enhancing stiffness. Additionally, the 5 wt.% lignin urethane filler acts as a rigid reinforcement phase, while the slight excess of isocyanate (OH:NCO 1:1.1) combined with overnight post-curing promotes crosslinking density, both contributing to a higher modulus. Decreasing Factors: The soy-castor oil based polyol forms the continuous soft segment phase, characterized by long flexible aliphatic chains that increase free volume and segmental mobility, inherently lowering the modulus. Furthermore, the relatively low filler loading may limit the extent of percolation-based reinforcement. Dominant Factor: Although the rigid IPDI and lignin filler provide reinforcing effects, the bulk mechanical response is qualitatively dominated by the continuous flexible polyol matrix, which establishes a compliant baseline; the crosslinking and filler content primarily serve to stabilize this soft network against flow rather than inducing rigid plastic behavior."
    }
  },
  {
    "doi": "10.1002/app.48756",
    "title": "Shape memory CTBN/epoxy resin/cyanate ester ternary resin and their carbon fiber reinforced composites",
    "year": 2020,
    "chemical_composition": {
      "repeat_unit_psmiles": null,
      "monomers": [
        {
          "name": "Carboxylated-terminated liquid acrylonitrile rubber (CTBN)",
          "smiles": null,
          "ratio_value": 3,
          "ratio_unit": "mass ratio"
        },
        {
          "name": "JEF-0211 epoxy resin",
          "smiles": null,
          "ratio_value": 3,
          "ratio_unit": "mass ratio"
        },
        {
          "name": "Bisphenol E cyanate ester",
          "smiles": "CC(c1ccc(OC#N)cc1)c2ccc(OC#N)cc2",
          "ratio_value": 10,
          "ratio_unit": "mass ratio"
        }
      ],
      "additives": [
        {
          "name": "T300 plain-weave carbon fiber",
          "type": "reinforcement",
          "amount_value": null,
          "amount_unit": null
        }
      ],
      "is_homopolymer": false
    },
    "processing_history": "Prepreg prepared by brushing resin onto carbon fiber. Vacuum bag degassing molding. Cured 120 °C/3 h + 150 °C/2 h + 180 °C/2 h, post-cured at 210 °C for 2 h. Layup [0°/90°] 20 layers. Young's modulus measured by tensile test using 810 material test system in accordance with GB/T 3354 at -60 °C.",
    "hierarchical_structure": "Carbon fiber reinforced composite. Plain-weave carbon fiber [0°/90°] 20 layers.",
    "properties": {
      "E": {
        "value": [
          22.3
        ],
        "unit": "GPa"
      }
    },
    "analysis_with_hierarchical_structure": {
      "descriptive_text": "The sample is a carbon fiber reinforced composite featuring a hybrid matrix system composed of Carboxylated-terminated liquid acrylonitrile rubber (CTBN), JEF-0211 epoxy resin, and Bisphenol E cyanate ester in a mass ratio of 3:3:10, respectively. Reinforcement is provided by T300 plain-weave carbon fiber arranged in a [0°/90°] layup configuration consisting of 20 layers. Fabrication involved preparing prepreg by brushing resin onto the fiber followed by vacuum bag degassing molding. The thermal history includes a multi-stage curing cycle at 120 °C for 3 hours, 150 °C for 2 hours, and 180 °C for 2 hours, concluded with a post-cure at 210 °C for 2 hours. The Young's modulus was characterized by tensile testing using an 810 material test system in accordance with GB/T 3354 at -60 °C.",
      "reasoning_analysis": "Increasing Factors: The inclusion of T300 carbon fiber reinforcement provides a high-stiffness structural framework that significantly elevates the composite Young's modulus according to the rule of mixtures. The Bisphenol E cyanate ester component contributes a rigid, highly crosslinked network structure compared to standard epoxies, while the extensive multi-stage curing and high-temperature post-cure at 210 °C maximize crosslink density and minimize free volume within the matrix. Additionally, performing the tensile test at -60 °C ensures the matrix remains in a glassy state with restricted segmental mobility, substantially increasing the measured stiffness. Decreasing Factors: The addition of Carboxylated-terminated liquid acrylonitrile rubber (CTBN) introduces a low-modulus elastomeric phase designed for toughness, which inherently lowers the stiffness of the matrix phase relative to a neat thermoset. Furthermore, the plain-weave architecture of the carbon fiber introduces fiber crimp, which may slightly reduce load transfer efficiency compared to unidirectional straight fibers. Dominant Factor: The high intrinsic modulus of the carbon fiber reinforcement combined with the low-temperature testing condition qualitatively dominates the mechanical behavior. Despite the modulus-reducing effect of the rubber toughener, the overwhelming contribution of the fiber volume fraction and the rigidification of the matrix at -60 °C ensure the composite exhibits a high Young's modulus typical of structural aerospace-grade laminates."
    },
    "analysis_without_hierarchical_structure": {
      "descriptive_text": "The sample consists of a hybrid thermoset matrix composite reinforced with T300 plain-weave carbon fiber. The matrix formulation comprises a blend of carboxylated-terminated liquid acrylonitrile rubber (CTBN), JEF-0211 epoxy resin, and Bisphenol E cyanate ester at mass ratios of 3:3:10, respectively. Prepregs were fabricated by brushing the resin mixture onto the carbon fiber fabric, followed by vacuum bag degassing molding. The laminate was constructed with a [0°/90°] layup sequence consisting of 20 layers and subjected to a multi-step curing cycle at 120 °C for 3 hours, 150 °C for 2 hours, and 180 °C for 2 hours, followed by a post-cure at 210 °C for 2 hours. The Young's modulus was subsequently determined via tensile testing using an 810 material test system in accordance with GB/T 3354 at a temperature of -60 °C.",
      "reasoning_analysis": "Increasing Factors: The incorporation of T300 carbon fiber reinforcement provides a high-stiffness scaffold that drastically elevates the composite modulus compared to the neat resin. Additionally, the Bisphenol E cyanate ester component forms a rigid aromatic network with high crosslink density due to the elevated curing and post-curing temperatures up to 210 °C, while the vacuum bag degassing minimizes void content. Furthermore, conducting the tensile test at -60 °C significantly reduces polymer chain segmental mobility, inherently increasing the measured stiffness. Decreasing Factors: The inclusion of carboxylated-terminated liquid acrylonitrile rubber (CTBN) introduces compliant elastomeric phases intended for toughening, which inherently lowers the overall modulus relative to a brittle neat thermoset. Additionally, the plain-weave architecture introduces fiber crimp, and the [0°/90°] cross-ply layup means only half of the fibers are aligned with the tensile load axis, reducing the effective reinforcement efficiency. Dominant Factor: The continuous carbon fiber reinforcement dictates the primary load-bearing capacity and establishes the high modulus baseline, overwhelmingly dominating the contribution from the matrix chemistry; however, the rigid cyanate ester network ensures efficient stress transfer, while the low testing temperature suppresses viscoelastic losses, collectively maintaining high stiffness despite the presence of the compliant CTBN rubber phase."
    }
  },
  {
    "doi": null,
    "title": "Thermoformed Wheat Gluten Biopolymers",
    "year": 2005,
    "chemical_composition": {
      "repeat_unit_psmiles": null,
      "monomers": [
        {
          "name": "Wheat Gluten",
          "smiles": null,
          "ratio_value": null,
          "ratio_unit": null
        }
      ],
      "additives": [
        {
          "name": "Glycerine",
          "type": "plasticizer",
          "amount_value": 20.0,
          "amount_unit": "wt%"
        },
        {
          "name": "Sodium thiosulfate",
          "type": "reducing agent",
          "amount_value": 1.7,
          "amount_unit": "wt%"
        },
        {
          "name": "Succinic anhydride",
          "type": "additive",
          "amount_value": null,
          "amount_unit": null
        }
      ],
      "is_homopolymer": false
    },
    "processing_history": "Thermoformed at 110 °C, 480 kPa (60 s) then 1680 kPa (5 min). Dried 1 week at room temperature. Chemically reduced with Na2S2O3. Succinic anhydride added. Young's modulus measured by Texture Analyzer TA-XT2 at 1 mm/sec, 15.7% deformation, 30-70% RH.",
    "hierarchical_structure": "Vital gluten with succinic anhydride additive.",
    "properties": {
      "E": {
        "value": [
          0.07
        ],
        "unit": "GPa"
      }
    },
    "analysis_with_hierarchical_structure": {
      "descriptive_text": "The sample consists of a vital wheat gluten protein matrix functionalized with succinic anhydride and compounded with 20.0 wt% glycerine as a plasticizer and 1.7 wt% sodium thiosulfate as a reducing agent. Processing involved chemical reduction and additive incorporation followed by thermoforming at 110 °C under a two-stage pressure profile of 480 kPa for 60 seconds and 1680 kPa for 5 minutes, after which the material was dried for one week at room temperature. The resulting hierarchical structure is characterized as vital gluten with succinic anhydride additive, and the Young's modulus was measured using a Texture Analyzer TA-XT2 at 1 mm/sec and 15.7% deformation under 30-70% relative humidity.",
      "reasoning_analysis": "Increasing Factors: The thermoforming process under high pressure (up to 1680 kPa) and elevated temperature (110 °C) promotes chain densification and enhances intermolecular packing within the protein network, which tends to increase stiffness. Additionally, the addition of succinic anhydride may introduce covalent crosslinks between protein chains via reaction with amine groups, restricting segmental mobility and contributing to a higher modulus. Decreasing Factors: The inclusion of 20.0 wt% glycerine acts as a potent plasticizer, increasing free volume and lubricating polymer chains to significantly reduce intermolecular friction and stiffness. Furthermore, the use of sodium thiosulfate as a reducing agent cleaves native disulfide bonds within the gluten network, depolymerizing the structure and drastically lowering mechanical rigidity. The testing environment of 30-70% relative humidity also allows moisture absorption, which further plasticizes the protein matrix and decreases the modulus. Dominant Factor: While thermoforming and potential succinylation provide stiffening mechanisms, the combined effect of extensive network depolymerization via disulfide reduction and the high concentration of glycerine plasticizer qualitatively dominates the mechanical behavior, leading to a substantial reduction in Young's modulus relative to untreated vital gluten."
    },
    "analysis_without_hierarchical_structure": {
      "descriptive_text": "The sample comprises a wheat gluten protein matrix blended with 20.0 wt% glycerine, 1.7 wt% sodium thiosulfate, and succinic anhydride. Processing involved thermoforming at 110 °C under a sequential pressure profile of 480 kPa for 60 seconds and 1680 kPa for 5 minutes, followed by chemical reduction with sodium thiosulfate and the addition of succinic anhydride. The material was dried for one week at room temperature prior to characterization, where the Young's modulus was determined using a Texture Analyzer TA-XT2 at a rate of 1 mm/sec and 15.7% deformation under relative humidity conditions between 30% and 70%.",
      "reasoning_analysis": "Increasing Factors: The thermoforming process at 110 °C under high pressure facilitates protein denaturation and network densification, which inherently enhances structural rigidity. Additionally, the extended drying period removes absorbed water, mitigating moisture-induced plasticization, while the presence of succinic anhydride may introduce additional crosslinking or stiffening interactions within the protein network. Decreasing Factors: The inclusion of 20.0 wt% glycerine serves as a significant plasticizer, increasing free volume and chain mobility to substantially lower stiffness. Moreover, the chemical reduction using sodium thiosulfate cleaves disulfide bonds, reducing the covalent crosslink density of the gluten network, and the testing environment of up to 70% RH permits moisture absorption that further plasticizes the hydrophilic matrix. Dominant Factor: Despite the densification from thermoforming and drying, the high concentration of glycerine combined with the cleavage of structural disulfide bonds by the reducing agent qualitatively dominates the mechanical response, leading to a net reduction in Young's modulus relative to an unmodified, crosslinked gluten network."
    }
  },
  {
    "doi": "10.1016/j.polymer.2020.122274",
    "title": "Prediction of glass transition temperature and Young’s modulus of an inaccessible polymer substrate in changing environment",
    "year": 2020,
    "chemical_composition": {
      "repeat_unit_psmiles": "[*]CC(C)(C(=O)OC)[*]",
      "monomers": [
        {
          "name": "Methyl methacrylate",
          "smiles": "CC(=C)C(=O)OC",
          "ratio_value": null,
          "ratio_unit": null
        }
      ],
      "additives": [],
      "is_homopolymer": true
    },
    "processing_history": "Bulk PMMA prepared by stirring in dichloroethane for 6 h, casting in glass petri dish, drying at room temperature for at least 24 h. Young's modulus measured by nanoindentation (Hysitron TI Premier, Berkovich tip) at 30 °C, max depth 500 nm, load-controlled with 10 s loading/unloading.",
    "hierarchical_structure": "Amorphous bulk polymer film.",
    "properties": {
      "E": {
        "value": [
          3.54
        ],
        "unit": "GPa"
      }
    },
    "analysis_with_hierarchical_structure": {
      "descriptive_text": "The sample consists of an amorphous bulk polymer film composed of poly(methyl methacrylate) homopolymer. The material was fabricated via solution casting, where the polymer was stirred in dichloroethane for 6 hours, cast into a glass petri dish, and dried at room temperature for at least 24 hours. Mechanical characterization was performed using nanoindentation with a Berkovich tip at 30 °C, utilizing a load-controlled protocol with a maximum depth of 500 nm and 10 s loading and unloading cycles.",
      "reasoning_analysis": "Increasing Factors: The chemical structure of poly(methyl methacrylate) features bulky alpha-methyl and ester side groups that impose significant steric hindrance on backbone rotation, resulting in high chain stiffness. Additionally, the measurement temperature of 30 °C is well below the typical glass transition temperature of PMMA, ensuring the material resides in a rigid glassy state which maximizes resistance to deformation. The absence of intentional soft additives or plasticizers in the chemical composition further preserves the intrinsic stiffness of the polymer matrix. Decreasing Factors: The processing history involves solution casting followed by room temperature drying, which may lead to incomplete evaporation of the dichloroethane solvent; residual solvent molecules can act as plasticizers by increasing free volume and reducing intermolecular friction, thereby lowering the modulus. Furthermore, the amorphous hierarchical structure lacks reinforcing crystalline domains that could otherwise enhance stiffness through physical crosslinking, and the shallow nanoindentation depth may probe surface regions affected by skin formation during solvent evaporation. Dominant Factor: The intrinsic rigidity of the PMMA backbone in the glassy state is the dominant factor establishing a high baseline Young's modulus, as the thermodynamic state below the glass transition temperature outweighs the structural lack of crystallinity. However, the processing history involving ambient drying qualitatively moderates this stiffness, likely resulting in a modulus lower than that of fully annealed or solvent-free bulk samples due to potential residual plasticization effects."
    },
    "analysis_without_hierarchical_structure": {
      "descriptive_text": "The sample is a poly(methyl methacrylate) homopolymer derived from methyl methacrylate monomers. The bulk material was prepared by stirring the polymer in dichloroethane for 6 hours, followed by casting into a glass petri dish and drying at room temperature for at least 24 hours. The Young's modulus was characterized using nanoindentation with a Berkovich tip at 30 °C, utilizing a load-controlled method with a maximum depth of 500 nm and 10 seconds allocated for both loading and unloading cycles.",
      "reasoning_analysis": "Increasing Factors: The chemical composition consists of poly(methyl methacrylate), which possesses a bulky alpha-methyl group and a polar ester side group that impose significant steric hindrance on backbone rotation. At the measurement temperature of 30 °C, well below the glass transition temperature of PMMA, the polymer chains are frozen in a glassy state, intrinsically providing high stiffness and driving the Young's modulus up. The absence of soft additives or rubbery phases further preserves the rigidity of the homogeneous matrix. Decreasing Factors: The processing history involves solution casting using dichloroethane followed by drying at room temperature for 24 hours. Given that the boiling point of dichloroethane is approximately 83 °C, ambient drying may be insufficient to completely remove the solvent, leaving residual molecules trapped within the polymer matrix. These residual solvent molecules act as plasticizers by increasing free volume and screening intermolecular interactions, which facilitates segmental motion and qualitatively reduces the Young's modulus. Additionally, solution casting can occasionally introduce micro-voids or lower packing density compared to melt processing, potentially further decreasing stiffness. Dominant Factor: While the glassy state of the PMMA backbone establishes a fundamentally high modulus baseline, the processing history involving ambient drying of a high-boiling solvent is the dominant factor influencing the final mechanical response. The likelihood of residual solvent plasticization qualitatively depresses the Young's modulus relative to a fully annealed or vacuum-dried bulk sample, making the completeness of solvent removal the critical determinant of the measured stiffness."
    }
  },
  {
    "doi": "10.1016/j.polymer.2015.05.046",
    "title": "High bio-content polyurethane composites with urethane modified lignin as filler",
    "year": 2015,
    "chemical_composition": {
      "repeat_unit_psmiles": null,
      "monomers": [
        {
          "name": "Isophorone diisocyanate",
          "smiles": "CC1(CC(CC(C1)N=C=O)C)N=C=O",
          "ratio_value": null,
          "ratio_unit": null
        },
        {
          "name": "Soy-castor oil based polyol",
          "smiles": null,
          "ratio_value": null,
          "ratio_unit": null
        }
      ],
      "additives": [
        {
          "name": "Dibutyltin dilaurate",
          "type": "catalyst",
          "amount_value": 0.5,
          "amount_unit": "wt%"
        },
        {
          "name": "Lignin urethane",
          "type": "filler",
          "amount_value": 10,
          "amount_unit": "wt%"
        }
      ],
      "is_homopolymer": false
    },
    "processing_history": "Synthesized from soy-castor oil polyol (SCP) and isophorone diisocyanate (IPDI) with OH:NCO ratio 1:1.1. 0.5 wt.% DBTDL catalyst. Heated 70 °C, 1 h. 10 wt.% lignin urethane added and reacted for another 1 h. Post-cured 80 °C overnight. Young's modulus measured by Instron universal testing machine (model 4502) with crosshead speed 50 mm/min on dog-bone samples. Reported value 35.6 ± 1.6 MPa.",
    "hierarchical_structure": "Homogenous morphology. Cross-linked polymer network with dispersed lignin urethane filler.",
    "properties": {
      "E": {
        "value": [
          0.04
        ],
        "unit": "GPa"
      }
    },
    "analysis_with_hierarchical_structure": {
      "descriptive_text": "The sample comprises a cross-linked polyurethane network synthesized from Isophorone diisocyanate (IPDI) and Soy-castor oil based polyol (SCP) with an OH:NCO stoichiometric ratio of 1:1.1. The formulation incorporates 0.5 wt% Dibutyltin dilaurate as a catalyst and 10 wt% Lignin urethane as a reinforcing filler. Processing involved initial heating at 70 °C for 1 hour, followed by the addition and reaction of the lignin urethane for an additional hour, and concluding with an overnight post-cure at 80 °C. The resulting material exhibits a homogenous morphology with dispersed lignin urethane filler within the cross-linked matrix, and its mechanical properties were characterized using an Instron universal testing machine at a crosshead speed of 50 mm/min on dog-bone samples.",
      "reasoning_analysis": "Increasing Factors: The use of Isophorone diisocyanate (IPDI), a cycloaliphatic monomer, introduces rigid hard segments into the polymer backbone, while the slight excess of NCO groups (OH:NCO 1:1.1) combined with the overnight post-cure at 80 °C promotes a higher degree of cross-linking density, both of which restrict chain mobility and increase stiffness. Furthermore, the incorporation of 10 wt% Lignin urethane acts as a rigid particulate filler, reinforcing the matrix through composite mechanics and limiting polymer segment deformation. Decreasing Factors: The Soy-castor oil based polyol serves as a long-chain, flexible soft segment, introducing significant conformational freedom and free volume into the network which inherently lowers the modulus compared to systems utilizing shorter or more rigid polyols. Additionally, the inherent heterogeneity and potential plasticizing effects of residual catalyst or unreacted low molecular weight species from the bio-based synthesis may further reduce overall stiffness. Dominant Factor: The intrinsic flexibility and high volumetric fraction of the Soy-castor oil based polyol soft segments qualitatively dominate the mechanical behavior. While the IPDI hard segments, cross-linking, and lignin filler provide reinforcement, the compliant nature of the vegetable oil backbone establishes a low-modulus baseline characteristic of an elastomeric network, preventing the material from achieving the stiffness of a rigid thermoset."
    },
    "analysis_without_hierarchical_structure": {
      "descriptive_text": "The polymer sample is a polyurethane network synthesized from isophorone diisocyanate and soy-castor oil based polyol with an OH:NCO molar ratio of 1:1.1. The reaction was catalyzed by 0.5 wt.% dibutyltin dilaurate and initially heated at 70 °C for 1 hour. Subsequently, 10 wt.% lignin urethane filler was incorporated into the matrix and allowed to react for an additional hour, followed by post-curing at 80 °C overnight. The Young's modulus was determined using an Instron universal testing machine at a crosshead speed of 50 mm/min on dog-bone shaped specimens.",
      "reasoning_analysis": "Increasing Factors: The use of isophorone diisocyanate introduces rigid cycloaliphatic structures into the hard segments, while the addition of 10 wt.% lignin urethane acts as a rigid bio-filler that reinforces the matrix through stress transfer and restriction of polymer chain mobility. Furthermore, the post-curing process at 80 °C overnight likely enhances crosslink density and phase separation, contributing to higher stiffness. Decreasing Factors: The soy-castor oil based polyol constitutes the soft segment phase, characterized by long, flexible fatty acid chains that increase free volume and segmental mobility, inherently lowering the modulus compared to petroleum-based rigid polyols. Dominant Factor: The reinforcement provided by the rigid lignin urethane filler combined with the rigid isophorone diisocyanate hard segments qualitatively dominates the final modulus behavior by establishing a percolated network structure that restricts the deformation of the flexible soy-castor oil backbone, thereby determining the solid-state stiffness of the composite."
    }
  },
  {
    "doi": "10.1021/acs.macromol.8b00602",
    "title": "Thickness Dependence of the Young’s Modulus of Polymer Thin Films",
    "year": 2018,
    "chemical_composition": {
      "repeat_unit_psmiles": "[*]CC(c1ccccc1)[*]",
      "monomers": [
        {
          "name": "Styrene",
          "smiles": "C=CC1=CC=CC=C1",
          "ratio_value": null,
          "ratio_unit": null
        }
      ],
      "additives": [],
      "is_homopolymer": true
    },
    "processing_history": "Polystyrene (Mw = 97 kg/mol) dissolved in toluene (0.6 to 10 wt %). Spin-coated onto silicon wafers (1000 to 9000 rpm, 60 s). Films dried at ambient conditions. Cut into discs (15-45 mm), floated on water surface. Wrinkling induced by water droplet (0.9-1.1 μL). Wrinkle patterns imaged by optical profilometer (Zygo Nexview NX2) and stereo microscope (Olympus SZ 40). Young's modulus extracted from wrinkle length analysis using Eq 1 and 2 (Far-from-Threshold analysis).",
    "hierarchical_structure": "Thin films with thickness ranging from 6.8 to 993.3 nm (sub-Rg to bulk). Amorphous glassy state. Wrinkle patterns observed (single mode, double mode, or cascade depending on thickness).",
    "properties": {
      "E": {
        "value": [
          5.9
        ],
        "unit": "GPa"
      }
    },
    "analysis_with_hierarchical_structure": {
      "descriptive_text": "The sample comprises an amorphous glassy polystyrene homopolymer with a weight-average molecular weight (Mw) of 97 kg/mol. Thin films were prepared by dissolving the polymer in toluene at concentrations between 0.6 and 10 wt % and spin-coating onto silicon wafers at rotational speeds from 1000 to 9000 rpm for 60 seconds, followed by drying under ambient conditions. These films exhibit thicknesses ranging from 6.8 to 993.3 nm, spanning regimes from sub-radius of gyration confinement to bulk behavior, and were subsequently cut into discs and floated on a water surface to induce wrinkling via water droplet deposition. The Young's modulus was determined through wrinkle length analysis using optical profilometry and stereo microscopy, applying far-from-threshold analysis to correlate the observed single, double, or cascade wrinkle modes with mechanical properties.",
      "reasoning_analysis": "Increasing Factors: The amorphous glassy state of the polystyrene at room temperature ensures that segmental motion is frozen, providing a high baseline stiffness characteristic of glassy polymers. Additionally, the bulky phenyl side groups inherent to the styrene monomer create significant steric hindrance that restricts backbone rotation, further contributing to a higher modulus. The spin-coating process involves high shear rates which may induce in-plane chain orientation, potentially enhancing the modulus along the film plane relative to an isotropic bulk sample. Decreasing Factors: The fabrication of thin films, particularly those with thicknesses in the sub-radius of gyration regime (down to 6.8 nm), introduces significant free surface effects where enhanced chain mobility creates a soft surface layer, effectively reducing the average modulus compared to bulk material. Furthermore, drying under ambient conditions rather than vacuum increases the likelihood of residual toluene solvent remaining within the matrix, which acts as a plasticizer to increase free volume and lower intermolecular friction. The absence of reinforcing fillers or cross-linking agents means the mechanical integrity relies solely on entanglement and van der Waals forces. Dominant Factor: The geometric confinement and free surface effects associated with the thin film architecture qualitatively dominate the mechanical response. While the intrinsic glassy nature of polystyrene provides stiffness, the deviation from bulk behavior driven by the substantial variation in film thickness (specifically the sub-Rg regime) and potential residual solvent content from ambient processing are the primary factors dictating the effective Young's modulus measured via wrinkling instability."
    },
    "analysis_without_hierarchical_structure": {
      "descriptive_text": "The sample consists of a polystyrene homopolymer with a molecular weight of 97 kg/mol. Thin films were fabricated by dissolving the polymer in toluene at concentrations ranging from 0.6 to 10 wt % and spin-coating the solution onto silicon wafers at speeds between 1000 and 9000 rpm for 60 seconds, followed by drying under ambient conditions. The resulting films were cut into discs with diameters of 15 to 45 mm and floated on a water surface, where wrinkling was induced by the deposition of a water droplet. The Young's modulus was determined through wrinkle length analysis using Far-from-Threshold equations, with pattern imaging conducted via optical profilometry and stereo microscopy.",
      "reasoning_analysis": "Increasing Factors: The inherent chemical composition, specifically the polystyrene backbone with bulky phenyl side groups, restricts segmental chain mobility through steric hindrance, intrinsically driving the Young's modulus higher by maintaining a glassy state at room temperature. Additionally, the molecular weight of 97 kg/mol ensures a well-entangled polymer network, which facilitates effective stress transfer across the material structure. Decreasing Factors: The processing history involving spin-coating from toluene followed by ambient drying introduces the risk of residual solvent retention within the film matrix, which acts as a plasticizer to increase free volume and reduce intermolecular friction, thereby lowering the modulus. Furthermore, the thin film geometry and the free surface created by floating on water may enhance surface chain mobility compared to bulk samples, potentially softening the effective mechanical response. Dominant Factor: The intrinsic chemical rigidity provided by the glassy polystyrene backbone establishes the primary baseline for a high modulus; however, the extent of residual solvent remaining from the ambient drying process is the critical processing variable that qualitatively determines the deviation from the bulk modulus value."
    }
  },
  {
    "doi": null,
    "title": "Young’s modulus of fiber-reinforced and polymer-modified lightweight concrete composites",
    "year": 2007,
    "chemical_composition": {
      "repeat_unit_psmiles": null,
      "monomers": [
        {
          "name": "Styrene",
          "smiles": "C=CC1=CC=CC=C1",
          "ratio_value": null,
          "ratio_unit": null
        },
        {
          "name": "Butadiene",
          "smiles": "C=CC=C",
          "ratio_value": null,
          "ratio_unit": null
        }
      ],
      "additives": [
        {
          "name": "Styrene-Butadiene Latex",
          "type": "polymer additive",
          "amount_value": 60.63,
          "amount_unit": "kg/m3"
        },
        {
          "name": "Portland Cement 42.5",
          "type": "matrix",
          "amount_value": 350,
          "amount_unit": "kg/m3"
        },
        {
          "name": "Water",
          "type": "solvent",
          "amount_value": 134.75,
          "amount_unit": "kg/m3"
        },
        {
          "name": "Natural Sand",
          "type": "filler",
          "amount_value": 795,
          "amount_unit": "kg/m3"
        },
        {
          "name": "Crushed Stone",
          "type": "filler",
          "amount_value": 971,
          "amount_unit": "kg/m3"
        }
      ],
      "is_homopolymer": false
    },
    "processing_history": "Mixing at room temperature. Cured 7 days in 20°C water, then 18-20°C air at 60% RH until 28 days. Young's modulus measured by nondestructive digital ultrasound tester at 28 days.",
    "hierarchical_structure": "Polymer-modified normal weight concrete. Cement matrix with sand and crushed stone aggregate. Polymer latex dispersed in matrix.",
    "properties": {
      "E": {
        "value": [
          34.22
        ],
        "unit": "GPa"
      }
    },
    "analysis_with_hierarchical_structure": {
      "descriptive_text": "The sample is a polymer-modified normal weight concrete composite comprising a Portland Cement 42.5 matrix containing 350 kg/m3 of cement, 795 kg/m3 of natural sand, and 971 kg/m3 of crushed stone aggregates. The formulation incorporates a Styrene-Butadiene Rubber latex additive at 60.63 kg/m3 dispersed within the cementitious matrix along with 134.75 kg/m3 of water as the mixing solvent. Preparation involved mixing components at room temperature, followed by a curing regimen of 7 days submerged in 20°C water and subsequent exposure to air at 18-20°C and 60% relative humidity until 28 days. The Young's modulus was characterized using a nondestructive digital ultrasound tester at the 28-day mark.",
      "reasoning_analysis": "Increasing Factors: The high volume fraction of rigid natural sand and crushed stone aggregates acts as a stiff reinforcement phase within the composite. Additionally, the 28-day curing history, involving initial water submersion followed by air curing, promotes extensive hydration of the Portland Cement, generating a rigid calcium silicate hydrate network that significantly contributes to stiffness. The dispersion of polymer latex may also densify the interfacial transition zone between aggregates and the cement matrix, improving load transfer efficiency. Decreasing Factors: The Styrene-Butadiene Rubber latex introduces a compliant polymer phase with an intrinsic modulus orders of magnitude lower than the mineral components, which inherently lowers the composite stiffness relative to plain concrete. Furthermore, the initial water content contributes to capillary porosity upon consumption and evaporation, creating voids that reduce the effective load-bearing area. Dominant Factor: The volumetric dominance and high intrinsic stiffness of the mineral aggregate skeleton and the hydrated cement matrix qualitatively dominate the final mechanical response. While the polymer phase introduces softening effects, the continuous rigid inorganic network establishes a high baseline Young's modulus characteristic of structural concrete, with the polymer modification primarily serving to alter toughness and microcracking behavior rather than drastically diminishing overall stiffness."
    },
    "analysis_without_hierarchical_structure": {
      "descriptive_text": "The sample consists of a polymer-modified cementitious composite comprising Portland Cement 42.5 as the matrix, reinforced with Natural Sand and Crushed Stone fillers. The formulation incorporates Styrene-Butadiene Latex as a polymer additive alongside Water as the mixing solvent. Preparation involved mixing the constituents at room temperature, followed by a curing regime of 7 days submerged in 20°C water and subsequent exposure to air at 18-20°C and 60% relative humidity until 28 days. The Young's modulus was subsequently characterized using a nondestructive digital ultrasound tester at the 28-day mark.",
      "reasoning_analysis": "Increasing Factors: The high volumetric fraction of rigid inorganic fillers, specifically Natural Sand and Crushed Stone, combined with the hydrated Portland Cement matrix, creates a stiff composite skeleton that significantly elevates the Young's modulus. Furthermore, the processing history involving 7 days of water curing followed by air curing ensures substantial hydration of the cementitious phase, densifying the matrix and increasing its intrinsic stiffness. Decreasing Factors: The incorporation of Styrene-Butadiene Latex introduces a viscoelastic polymer phase derived from styrene and butadiene monomers with a modulus orders of magnitude lower than the cement and aggregates, which acts to reduce the overall composite stiffness compared to plain concrete. Additionally, the mixing process at room temperature and subsequent curing may introduce micro-voids or porosity that diminishes the effective load-bearing cross-section. Dominant Factor: The mechanical behavior is predominantly governed by the rigid aggregate framework and the hardened cement paste, which constitute the majority of the volume and possess significantly higher stiffness than the polymer additive; thus, while the latex modifies the interfacial properties and toughness, the high modulus of the mineral components remains the primary driver of the final Young's modulus."
    }
  },
  {
    "doi": null,
    "title": "Young’s modulus of fiber-reinforced and polymer-modified lightweight concrete composites",
    "year": 2007,
    "chemical_composition": {
      "repeat_unit_psmiles": null,
      "monomers": [
        {
          "name": "Styrene",
          "smiles": "C=CC1=CC=CC=C1",
          "ratio_value": null,
          "ratio_unit": null
        },
        {
          "name": "Butadiene",
          "smiles": "C=CC=C",
          "ratio_value": null,
          "ratio_unit": null
        }
      ],
      "additives": [
        {
          "name": "Styrene-Butadiene Latex",
