Repository: hhtrick/HHT-code

# HHT training framework

This directory contains model training, embedding precomputation, inference, article-level baselines and the curated datasets. All commands below assume that the working directory is `train_code/`.

## 3. Datasets and fixed partitions

Each main dataset is a JSON array at `dataset/{property}/{property}.json`. Entries contain source metadata, `chemical_composition`, `processing_history`, `hierarchical_structure`, `properties`, and two generated-analysis objects. Targets are stored as `properties[property]["value"]`; source metadata and target values are not predictive input fields.

| Property | Train | Validation | Test | Total |
|---|---:|---:|---:|---:|

File: train_code/dataset/E/E.json (part 61 of 204)
[
          "type": "polymer additive",
          "amount_value": 40.42,
          "amount_unit": "kg/m3"
        },
        {
          "name": "Portland Cement 42.5",
          "type": "matrix",
          "amount_value": 350,
          "amount_unit": "kg/m3"
        },
        {
          "name": "Water",
          "type": "solvent",
          "amount_value": 154,
          "amount_unit": "kg/m3"
        },
        {
          "name": "Natural Sand",
          "type": "filler",
          "amount_value": 795,
          "amount_unit": "kg/m3"
        },
        {
          "name": "Crushed Stone",
          "type": "filler",
          "amount_value": 971,
          "amount_unit": "kg/m3"
        }
      ],
      "is_homopolymer": false
    },
    "processing_history": "Mixing at room temperature. Cured 7 days in 20°C water, then 18-20°C air at 60% RH until 28 days. Young's modulus measured by nondestructive digital ultrasound tester at 28 days.",
    "hierarchical_structure": "Polymer-modified normal weight concrete. Cement matrix with sand and crushed stone aggregate. Polymer latex dispersed in matrix.",
    "properties": {
      "E": {
        "value": [
          37.17
        ],
        "unit": "GPa"
      }
    },
    "analysis_with_hierarchical_structure": {
      "descriptive_text": "The sample is a polymer-modified normal weight concrete composite comprising a Portland Cement 42.5 matrix reinforced with natural sand and crushed stone aggregates. A Styrene-Butadiene latex additive is dispersed within the matrix at 40.42 kg/m³, combined with 350 kg/m³ of cement, 154 kg/m³ of water, 795 kg/m³ of sand, and 971 kg/m³ of crushed stone. Preparation involved mixing at room temperature followed by a curing regimen of 7 days in 20°C water and subsequent exposure to 18-20°C air at 60% relative humidity until 28 days. The hierarchical structure features polymer latex dispersed within the hardened cement paste surrounding the aggregate phases, and the Young's modulus was characterized using a nondestructive digital ultrasound tester at the 28-day mark.",
      "reasoning_analysis": "Increasing Factors: The high volume fraction of rigid inorganic fillers, specifically natural sand and crushed stone, acts as a stiff reinforcement within the composite, significantly elevating the overall modulus according to composite mixing rules. Additionally, the 28-day curing history allows for extensive hydration of the Portland Cement 42.5, forming a rigid calcium silicate hydrate network that further contributes to stiffness, while the use of a nondestructive digital ultrasound tester measures the dynamic modulus which is typically higher than the static modulus. Decreasing Factors: The incorporation of Styrene-Butadiene latex introduces a compliant polymer phase with a significantly lower intrinsic modulus compared to the hardened cement paste, which qualitatively reduces the composite stiffness relative to unmodified concrete. Furthermore, the curing regime involving air exposure after 7 days may lead to slight drying shrinkage or incomplete hydration compared to continuous water curing, potentially introducing micro-voids that decrease load-bearing capacity. Dominant Factor: The high volume fraction of rigid aggregates and hydrated cement paste establishes a high baseline stiffness; however, the compliance of the dispersed polymer phase is the dominant modifying factor that qualitatively reduces the Young's modulus relative to unmodified concrete, despite the stiffening effect of the 28-day curing regimen."
    },
    "analysis_without_hierarchical_structure": {
      "descriptive_text": "The sample is a polymer-modified concrete composite consisting of a Portland Cement 42.5 matrix reinforced with Natural Sand and Crushed Stone fillers. The chemical system incorporates Styrene and Butadiene components introduced via a Styrene-Butadiene Latex additive, mixed with Water at room temperature. The processing history involves an initial mixing phase followed by a curing regimen of 7 days in water at 20°C, subsequently transferred to air at 18-20°C and 60% relative humidity until 28 days of age. The Young's modulus was characterized at 28 days using a nondestructive digital ultrasound tester.",
      "reasoning_analysis": "Increasing Factors: The high mass fraction of rigid inorganic fillers, specifically Natural Sand and Crushed Stone, significantly enhances the composite stiffness through load bearing and restriction of matrix deformation. Additionally, the prolonged water curing followed by air curing promotes extensive hydration of the Portland Cement matrix, increasing the density and rigidity of the binding phase. Decreasing Factors: The inclusion of Styrene-Butadiene Latex introduces a viscoelastic polymer phase with a substantially lower modulus than the cementitious matrix, which acts to soften the overall composite response. Furthermore, the evaporation of mixing water not consumed by hydration may introduce micro-voids or porosity, reducing the effective load-bearing cross-section. Dominant Factor: While the polymer latex introduces a compliant phase that reduces stiffness relative to plain concrete, the high volume fraction and intrinsic rigidity of the mineral aggregates combined with the hydrated cement matrix qualitatively dominate the final Young's modulus, establishing a high-stiffness baseline characteristic of concrete composites."
    }
  },
  {
    "doi": "10.1016/j.polymer.2015.05.046",
    "title": "High bio-content polyurethane composites with urethane modified lignin as filler",
    "year": 2015,
    "chemical_composition": {
      "repeat_unit_psmiles": null,
      "monomers": [
        {
          "name": "Isophorone diisocyanate",
          "smiles": "CC1(CC(CC(C1)N=C=O)C)N=C=O",
          "ratio_value": null,
          "ratio_unit": null
        },
        {
          "name": "Soy-castor oil based polyol",
          "smiles": null,
          "ratio_value": null,
          "ratio_unit": null
        }
      ],
      "additives": [
        {
          "name": "Dibutyltin dilaurate",
          "type": "catalyst",
          "amount_value": 0.5,
          "amount_unit": "wt%"
        },
        {
          "name": "Lignin urethane",
          "type": "filler",
          "amount_value": 20,
          "amount_unit": "wt%"
        }
      ],
      "is_homopolymer": false
    },
    "processing_history": "Synthesized from soy-castor oil polyol (SCP) and isophorone diisocyanate (IPDI) with OH:NCO ratio 1:1.1. 0.5 wt.% DBTDL catalyst. Heated 70 °C, 1 h. 20 wt.% lignin urethane added and reacted for another 1 h. Post-cured 80 °C overnight. Young's modulus measured by Instron universal testing machine (model 4502) with crosshead speed 50 mm/min on dog-bone samples. Reported value 44.9 ± 4.4 MPa.",
    "hierarchical_structure": "Homogenous morphology. Cross-linked polymer network with dispersed lignin urethane filler.",
    "properties": {
      "E": {
        "value": [
          0.04
        ],
        "unit": "GPa"
      }
    },
    "analysis_with_hierarchical_structure": {
      "descriptive_text": "The sample comprises a polyurethane copolymer network synthesized from isophorone diisocyanate (IPDI) and soy-castor oil based polyol (SCP) with an OH:NCO ratio of 1:1.1. The formulation includes 0.5 wt% dibutyltin dilaurate catalyst and is reinforced with 20 wt% lignin urethane filler. Processing involved an initial reaction at 70 °C for 1 hour, followed by filler incorporation and further reaction for 1 hour, concluding with an overnight post-cure at 80 °C. The resulting material displays a homogenous morphology with a cross-linked polymer network containing dispersed lignin urethane filler, and its mechanical integrity was assessed via universal testing on dog-bone samples.",
      "reasoning_analysis": "Increasing Factors: The use of isophorone diisocyanate introduces cycloaliphatic rings into the polymer backbone, providing intrinsic rigidity and steric hindrance that restricts chain mobility. Additionally, the OH:NCO ratio of 1:1.1 suggests a slight excess of isocyanate, which promotes the formation of a cross-linked network through allophanate or biuret linkages during the post-cure, significantly enhancing stiffness. The incorporation of 20 wt% lignin urethane filler acts as a rigid reinforcing phase within the matrix, further increasing the modulus through composite reinforcement mechanisms. Decreasing Factors: The soy-castor oil based polyol consists of long, flexible aliphatic fatty acid chains that serve as soft segments, inherently lowering the modulus by increasing chain flexibility and free volume compared to aromatic or shorter-chain polyols. Additionally, any incomplete conversion during the thermal processing could leave unreacted plasticizing species within the network, potentially reducing the overall stiffness. Dominant Factor: The dominant factor governing the final Young's modulus is the composite reinforcement effect provided by the high loading of rigid lignin urethane filler within the cross-linked matrix. While the flexible bio-polyol segments establish a lower baseline stiffness typical of elastomers, the rigid filler particles and the covalent network structure restrict segmental motion sufficiently to elevate the modulus into a semi-rigid regime, overriding the softening influence of the polyol chains."
    },
    "analysis_without_hierarchical_structure": {
      "descriptive_text": "The polymer sample is a polyurethane network synthesized from isophorone diisocyanate (IPDI) and soy-castor oil based polyol (SCP) with an OH:NCO ratio of 1:1.1. The reaction was catalyzed by 0.5 wt.% dibutyltin dilaurate (DBTDL) and initially heated at 70 °C for 1 hour. Subsequently, 20 wt.% lignin urethane was incorporated as a filler and allowed to react for an additional hour, followed by post-curing at 80 °C overnight. The Young's modulus was determined using an Instron universal testing machine at a crosshead speed of 50 mm/min on dog-bone shaped specimens.",
      "reasoning_analysis": "Increasing Factors: The incorporation of isophorone diisocyanate (IPDI) introduces rigid cycloaliphatic structures into the hard segments, which restricts chain mobility and increases stiffness. Additionally, the addition of 20 wt.% lignin urethane acts as a rigid particulate filler, creating a composite effect where the stiff lignin domains reinforce the matrix and resist deformation. The post-curing process at 80 °C overnight likely promotes further crosslinking and phase separation, contributing to a higher modulus. Decreasing Factors: The soy-castor oil based polyol serves as the soft segment, characterized by long, flexible aliphatic fatty acid chains that introduce significant free volume and chain mobility, inherently lowering the stiffness compared to systems utilizing rigid synthetic polyols. Dominant Factor: The reinforcement effect provided by the high loading of rigid lignin urethane filler combined with the structural rigidity of the IPDI hard segments qualitatively dominates the flexibility imparted by the bio-based polyol, resulting in a net increase in Young's modulus relative to the neat polyol-based polymer."
    }
  },
  {
    "doi": "10.1021/acs.macromol.8b00602",
    "title": "Thickness Dependence of the Young’s Modulus of Polymer Thin Films",
    "year": 2018,
    "chemical_composition": {
      "repeat_unit_psmiles": "[*]CC(C)(C(=O)OC)[*]",
      "monomers": [
        {
          "name": "Methyl methacrylate",
          "smiles": "CC(=C)C(=O)OC",
          "ratio_value": null,
          "ratio_unit": null
        }
      ],
      "additives": [],
      "is_homopolymer": true
    },
    "processing_history": "PMMA (Mw = 99.6 kg/mol) dissolved in anisole (0.6 to 10 wt %). Spin-coated onto silicon wafers (1000 to 9000 rpm, 60 s, <20% relative humidity). Films dried at ambient conditions. Cut into discs (15-23 mm), floated on water surface. Wrinkling induced by water droplet (0.5-1.1 μL). Wrinkle patterns imaged by optical profilometer (Zygo Nexview NX2) and stereo microscope (Olympus SZ 40). Young's modulus extracted from wrinkle length analysis using Eq 1 and 2 (Far-from-Threshold analysis).",
    "hierarchical_structure": "Thin films with thickness ranging from 7.2 to 545.1 nm (sub-Rg to bulk). Amorphous glassy state. Wrinkle patterns observed (single mode, double mode, or cascade depending on thickness).",
    "properties": {
      "E": {
        "value": [
          4.6
        ],
        "unit": "GPa"
      }
    },
    "analysis_with_hierarchical_structure": {
      "descriptive_text": "The sample comprises a poly(methyl methacrylate) (PMMA) homopolymer with a weight-average molecular weight (Mw) of 99.6 kg/mol. Thin films were fabricated by dissolving the polymer in anisole at concentrations between 0.6 and 10 wt % and spin-coating onto silicon wafers at speeds ranging from 1000 to 9000 rpm for 60 seconds under low humidity, followed by ambient drying. The resulting films were cut into discs, floated on a water surface, and subjected to wrinkling induction via water droplet deposition to facilitate mechanical characterization. The hierarchical structure consists of amorphous glassy thin films with thicknesses spanning 7.2 to 545.1 nm, covering regimes from sub-radius of gyration (sub-Rg) to bulk, exhibiting single, double, or cascade wrinkle modes depending on thickness, with the Young's modulus extracted via far-from-threshold wrinkle length analysis.",
      "reasoning_analysis": "Increasing Factors: The chemical structure of methyl methacrylate units features bulky alpha-methyl and ester side groups that impose significant steric hindrance, restricting backbone rotation and intrinsically increasing the stiffness of the glassy polymer network. Additionally, the high molecular weight (99.6 kg/mol) ensures a dense entanglement network, which supports load transfer and maintains structural integrity against deformation. Decreasing Factors: The processing history involving spin-coating and ambient drying may leave residual anisole solvent within the matrix, acting as a plasticizer that increases free volume and lowers the Young's modulus. Furthermore, the hierarchical structure includes ultra-thin films (down to 7.2 nm) in the sub-radius of gyration regime, where enhanced chain mobility at the free surface and reduced density due to nanoconfinement typically degrade mechanical stiffness relative to bulk materials. Dominant Factor: While the intrinsic rigidity of the PMMA backbone establishes a high baseline modulus characteristic of glassy polymers, the nanoconfinement effects associated with the sub-radius of gyration film thickness and the potential presence of residual solvent from the ambient drying process are the dominant factors likely causing a qualitative reduction in the measured Young's modulus relative to bulk, fully dried standards."
    },
    "analysis_without_hierarchical_structure": {
      "descriptive_text": "The sample consists of a poly(methyl methacrylate) (PMMA) homopolymer with a molecular weight of 99.6 kg/mol. Thin films were prepared by dissolving the polymer in anisole at concentrations ranging from 0.6 to 10 wt % and spin-coating onto silicon wafers at speeds between 1000 and 9000 rpm for 60 seconds under relative humidity conditions below 20%. Following ambient drying, the films were cut into discs with diameters between 15 and 23 mm and floated on a water surface. Wrinkle patterns were induced by the deposition of water droplets ranging from 0.5 to 1.1 μL and subsequently imaged using an optical profilometer and stereo microscope, from which the Young's modulus was extracted using far-from-threshold wrinkle length analysis.",
      "reasoning_analysis": "Increasing Factors: The intrinsic chemical composition of poly(methyl methacrylate) places the material in a glassy state at room temperature, where restricted segmental mobility and strong dipole-dipole interactions between ester groups inherently drive the Young's modulus to higher values. Additionally, the molecular weight of 99.6 kg/mol exceeds the entanglement molecular weight, ensuring a robust network of chain entanglements that supports load transfer and maintains structural integrity against deformation. Decreasing Factors: The processing history involves ambient drying rather than vacuum annealing, which risks retaining residual anisole solvent within the film matrix; these residual molecules act as plasticizers that increase free volume and reduce intermolecular friction, thereby lowering the modulus. Furthermore, the procedure of floating the films on a water surface and inducing wrinkles with water droplets introduces potential water absorption, which can similarly plasticize the ester-containing backbone and depress the stiffness. Dominant Factor: The intrinsic glassy nature of the PMMA backbone qualitatively dominates the final Young's modulus behavior, establishing a high stiffness baseline characteristic of glassy polymers; however, the processing-induced potential for residual solvent and water plasticization represents the primary variable that may cause the measured modulus to deviate downwards from the theoretical bulk value."
    }
  },
  {
    "doi": "10.1016/j.polymer.2015.05.046",
    "title": "High bio-content polyurethane composites with urethane modified lignin as filler",
    "year": 2015,
    "chemical_composition": {
      "repeat_unit_psmiles": null,
      "monomers": [
        {
          "name": "Isophorone diisocyanate",
          "smiles": "CC1(CC(CC(C1)N=C=O)C)N=C=O",
          "ratio_value": null,
          "ratio_unit": null
        },
        {
          "name": "Soy-castor oil based polyol",
          "smiles": null,
          "ratio_value": null,
          "ratio_unit": null
        }
      ],
      "additives": [
        {
          "name": "Dibutyltin dilaurate",
          "type": "catalyst",
          "amount_value": 0.5,
          "amount_unit": "wt%"
        },
        {
          "name": "Lignin urethane",
          "type": "filler",
          "amount_value": 30,
          "amount_unit": "wt%"
        }
      ],
      "is_homopolymer": false
    },
    "processing_history": "Synthesized from soy-castor oil polyol (SCP) and isophorone diisocyanate (IPDI) with OH:NCO ratio 1:1.1. 0.5 wt.% DBTDL catalyst. Heated 70 °C, 1 h. 30 wt.% lignin urethane added and reacted for another 1 h. Post-cured 80 °C overnight. Young's modulus measured by Instron universal testing machine (model 4502) with crosshead speed 50 mm/min on dog-bone samples. Reported value 80.3 ± 1.1 MPa.",
    "hierarchical_structure": "Homogenous morphology. Cross-linked polymer network with dispersed lignin urethane filler.",
    "properties": {
      "E": {
        "value": [
          0.08
        ],
        "unit": "GPa"
      }
    },
    "analysis_with_hierarchical_structure": {
      "descriptive_text": "This polyurethane copolymer network is synthesized from isophorone diisocyanate (IPDI) and soy-castor oil based polyol (SCP) with an OH:NCO ratio of 1:1.1, utilizing 0.5 wt% dibutyltin dilaurate as a catalyst. The processing protocol involves heating the mixture at 70 °C for 1 hour, followed by the incorporation of 30 wt% lignin urethane filler and further reaction, concluding with an overnight post-cure at 80 °C. The resulting hierarchical structure features a homogenous morphology consisting of a cross-linked polymer network with dispersed lignin urethane filler, and the Young's modulus was characterized using an Instron universal testing machine on dog-bone samples at a crosshead speed of 50 mm/min.",
      "reasoning_analysis": "Increasing Factors: The formation of a cross-linked polymer network restricts macroscopic chain mobility, inherently increasing stiffness. The addition of 30 wt% lignin urethane filler introduces rigid aromatic domains that act as reinforcing agents within the matrix, while the cycloaliphatic structure of the IPDI monomer provides greater backbone rigidity compared to linear aliphatic isocyanates. Furthermore, the thermal post-curing history likely enhances cross-link density and conversion, contributing to a higher modulus. Decreasing Factors: The soy-castor oil based polyol constitutes the soft segment of the copolymer, characterized by long, flexible aliphatic chains that increase free volume and segmental mobility, which inherently lowers the modulus relative to fully rigid systems. Additionally, any potential mismatch in stiffness between the rigid filler and the soft matrix could lead to stress concentration points if interfacial adhesion is not optimal. Dominant Factor: The high loading fraction of the rigid lignin urethane filler combined with the chemically cross-linked network structure qualitatively dominates the mechanical response. While the vegetable oil polyol provides flexibility, the reinforcement provided by the 30 wt% rigid filler and the restricted mobility from cross-linking drive the Young's modulus to be significantly higher than that of the neat soft-segment polyurethane."
    },
    "analysis_without_hierarchical_structure": {
      "descriptive_text": "The sample is a polyurethane composite synthesized via the reaction of isophorone diisocyanate and soy-castor oil based polyol with an OH:NCO ratio of 1:1.1. The reaction was catalyzed by 0.5 wt.% dibutyltin dilaurate and initially heated at 70 °C for 1 hour. Subsequently, 30 wt.% lignin urethane filler was incorporated and allowed to react for an additional hour, followed by post-curing at 80 °C overnight. The Young's modulus was determined using an Instron universal testing machine at a crosshead speed of 50 mm/min on dog-bone shaped specimens.",
      "reasoning_analysis": "Increasing Factors: The incorporation of isophorone diisocyanate introduces rigid cycloaliphatic rings into the polymer backbone, enhancing chain stiffness. Furthermore, the addition of 30 wt.% lignin urethane acts as a rigid particulate filler, which restricts polymer chain mobility and reinforces the matrix through composite mechanics. The slight excess of isocyanate groups combined with the overnight post-curing promotes additional crosslinking reactions, increasing the network density and structural rigidity. Decreasing Factors: The soy-castor oil based polyol constitutes the soft segment of the polyurethane, characterized by long, flexible aliphatic fatty acid chains that introduce significant free volume and segmental mobility, inherently lowering the stiffness compared to aromatic or fully rigid systems. Dominant Factor: While the flexible polyol backbone establishes a compliant baseline, the high loading of rigid lignin urethane filler combined with the increased crosslink density from the processing history qualitatively dominates the mechanical behavior, shifting the material response towards a reinforced solid rather than a soft elastomer."
    }
  },
  {
    "doi": null,
    "title": "Young’s modulus of fiber-reinforced and polymer-modified lightweight concrete composites",
    "year": 2007,
    "chemical_composition": {
      "repeat_unit_psmiles": null,
      "monomers": [
        {
          "name": "Styrene",
          "smiles": "C=CC1=CC=CC=C1",
          "ratio_value": null,
          "ratio_unit": null
        },
        {
          "name": "Butadiene",
          "smiles": "C=CC=C",
          "ratio_value": null,
          "ratio_unit": null
        }
      ],
      "additives": [
        {
          "name": "Styrene-Butadiene Latex",
          "type": "polymer additive",
          "amount_value": 80.85,
          "amount_unit": "kg/m3"
        },
        {
          "name": "Portland Cement 42.5",
          "type": "matrix",
          "amount_value": 350,
          "amount_unit": "kg/m3"
        },
        {
          "name": "Water",
          "type": "solvent",
          "amount_value": 115.5,
          "amount_unit": "kg/m3"
        },
        {
          "name": "Natural Sand",
          "type": "filler",
          "amount_value": 795,
          "amount_unit": "kg/m3"
        },
        {
          "name": "Crushed Stone",
          "type": "filler",
          "amount_value": 971,
          "amount_unit": "kg/m3"
        }
      ],
      "is_homopolymer": false
    },
    "processing_history": "Mixing at room temperature. Cured 7 days in 20°C water, then 18-20°C air at 60% RH until 28 days. Young's modulus measured by nondestructive digital ultrasound tester at 28 days.",
    "hierarchical_structure": "Polymer-modified normal weight concrete. Cement matrix with sand and crushed stone aggregate. Polymer latex dispersed in matrix.",
    "properties": {
      "E": {
        "value": [
          33.02
        ],
        "unit": "GPa"
      }
    },
    "analysis_with_hierarchical_structure": {
      "descriptive_text": "The sample comprises a polymer-modified normal weight concrete system consisting of a Portland Cement 42.5 matrix reinforced with natural sand and crushed stone aggregates. Styrene-Butadiene Rubber (SBR) latex is included as a polymer additive at 80.85 kg/m3, dispersed within the matrix along with 115.5 kg/m3 of water. Preparation involved mixing at room temperature followed by curing for 7 days in 20°C water and subsequently in air at 18-20°C and 60% relative humidity until 28 days. The hierarchical structure features polymer latex dispersed within the cement matrix surrounding the aggregates, with Young's modulus characterized via nondestructive digital ultrasound testing at 28 days.",
      "reasoning_analysis": "Increasing Factors: The substantial volume fraction of rigid inorganic fillers, specifically natural sand and crushed stone, creates a stiff skeletal network that drives the Young's modulus upward. Additionally, the 28-day curing history facilitates extensive cement hydration, generating rigid calcium silicate hydrate phases that enhance matrix stiffness. Decreasing Factors: The inclusion of SBR latex introduces a soft, viscoelastic phase with a modulus significantly lower than the mineral matrix, reducing the overall composite stiffness. Furthermore, water evaporation during air curing may increase porosity, and the polymer films can disrupt the continuity of the rigid cementitious network, both contributing to a lower modulus. Dominant Factor: The continuous rigid mineral phase comprising the aggregates and hydrated cement qualitatively dominates the mechanical response, establishing a high baseline stiffness, although the soft polymer additive attenuates this value relative to unmodified concrete."
    },
    "analysis_without_hierarchical_structure": {
      "descriptive_text": "The sample comprises a polymer-modified cementitious composite featuring a Portland Cement 42.5 matrix reinforced with Styrene-Butadiene Latex. The formulation incorporates Natural Sand and Crushed Stone as aggregate fillers along with Water, mixed at room temperature. Processing involved an initial 7-day water cure at 20°C followed by air curing at 18-20°C and 60% relative humidity up to 28 days, with Young's modulus subsequently characterized using a nondestructive digital ultrasound tester.",
      "reasoning_analysis": "Increasing Factors: The presence of high-stiffness inorganic fillers, specifically Natural Sand and Crushed Stone, alongside the rigid calcium silicate hydrate structures formed during the hydration of Portland Cement, significantly enhances the composite's resistance to deformation. The 7-day water curing period further promotes extensive cement hydration, densifying the matrix and driving the Young's modulus upward. Decreasing Factors: The inclusion of Styrene-Butadiene Latex introduces a viscoelastic polymer phase with a substantially lower modulus than the cementitious matrix, which acts to soften the overall composite structure. Additionally, evaporation of the mixing water during the air-curing phase may introduce micro-porosity, further reducing the effective load-bearing cross-section and stiffness. Dominant Factor: While the volumetric predominance of the rigid mineral aggregates and hydrated cement establishes a high baseline stiffness, the interpenetrating network of the flexible polymer latex is the dominant modifying factor that qualitatively reduces the Young's modulus relative to an unmodified concrete counterpart, defining the specific mechanical compliance of this polymer-modified system."
    }
  },
  {
    "doi": "10.1021/acsami.3c07436",
    "title": "4D Printed Shape-Memory Elastomer for Thermally Programmable Soft Actuators",
    "year": 2023,
    "chemical_composition": {
      "repeat_unit_psmiles": "[*]OCCO[*]",
      "monomers": [
        {
          "name": "2-carboxyethyl acrylate",
          "smiles": "C=CC(=O)OCCC(=O)O",
          "ratio_value": 40,
          "ratio_unit": "wt%"
        },
        {
          "name": "PEG10kDMA",
          "smiles": "C=C(C)C(=O)OCCO[*]",
          "ratio_value": 10,
          "ratio_unit": "wt%"
        }
      ],
      "additives": [
        {
          "name": "PEG4000",
          "type": "plasticizer",
          "amount_value": 30.7,
          "amount_unit": "wt%"
        },
        {
          "name": "PEG400",
          "type": "plasticizer",
          "amount_value": 18.4,
          "amount_unit": "wt%"
        },
        {
          "name": "DBTDL",
          "type": "catalyst",
          "amount_value": 0.5,
          "amount_unit": "wt%"
        },
        {
          "name": "Tinuvin 326",
          "type": "stabilizer",
          "amount_value": 0.2,
          "amount_unit": "wt%"
        },
        {
          "name": "TPO",
          "type": "initiator",
          "amount_value": 0.2,
          "amount_unit": "wt%"
        }
      ],
      "is_homopolymer": false
    },
    "processing_history": "DLP 3D printing (Asiga Pico 2, 50 °C printing temp), post-cured UV 20 min (0.2 W/cm2). Young's modulus measured by uniaxial tensile test (Hegewald & Peschke) at 40 mm/min crosshead speed at 15 °C.",
    "hierarchical_structure": "Semicrystalline network with PEG crystallites. Crystallinity confirmed by XRD. Melting point 52-53 °C.",
    "properties": {
      "E": {
        "value": [
          0.01
        ],
        "unit": "GPa"
      }
    },
    "analysis_with_hierarchical_structure": {
      "descriptive_text": "The sample comprises a copolymer network formed from 2-carboxyethyl acrylate (40 wt%) and PEG10kDMA (10 wt%), significantly compounded with polyethylene glycol additives including PEG4000 (30.7 wt%) and PEG400 (18.4 wt%) as well as minor quantities of DBTDL catalyst, Tinuvin 326 stabilizer, and TPO initiator. Fabricated via DLP 3D printing at 50 °C followed by a 20-minute UV post-cure, the material exhibits a semicrystalline network structure containing PEG crystallites with a melting point range of 52 to 53 °C. The Young's modulus was characterized using uniaxial tensile testing at a crosshead speed of 40 mm/min at a temperature of 15 °C.",
      "reasoning_analysis": "Increasing Factors: The formation of a covalent network structure via the polymerization of acrylate groups and the PEG10kDMA macromer provides topological constraints that inherently increase stiffness. Furthermore, the semicrystalline nature of the material, evidenced by PEG crystallites with a melting point above the testing temperature (15 °C vs 52-53 °C), introduces rigid physical crosslinks and reinforcing domains that restrict chain mobility and elevate the Young's modulus. Decreasing Factors: The composition includes a substantial mass fraction (~49 wt%) of low molecular weight polyethylene glycol additives (PEG400 and PEG4000), which act as efficient plasticizers by increasing free volume and lubricating chain segments, thereby significantly reducing intermolecular friction and stiffness. Additionally, the flexible ether linkages within the PEG backbone segments possess high intrinsic chain mobility and a low glass transition temperature, which naturally lowers the modulus compared to carbon-backbone polymers. Dominant Factor: While the semicrystalline domains provide structural integrity, the overwhelming concentration of plasticizing PEG species and the flexible backbone chemistry qualitatively dominate the mechanical response, driving the Young's modulus toward lower values characteristic of soft elastomers rather than rigid structural plastics."
    },
    "analysis_without_hierarchical_structure": {
      "descriptive_text": "The sample consists of a copolymer network derived from 2-carboxyethyl acrylate (40 wt%) and PEG10kDMA (10 wt%), incorporating PEG4000 (30.7 wt%) and PEG400 (18.4 wt%) as plasticizers, along with DBTDL catalyst, Tinuvin 326 stabilizer, and TPO initiator. Processing involved DLP 3D printing at 50 °C followed by 20 minutes of UV post-curing, with Young's modulus subsequently characterized by uniaxial tensile testing at 15 °C and a crosshead speed of 40 mm/min.",
      "reasoning_analysis": "Increasing Factors: The formation of a covalent network through the polymerization of acrylate groups during DLP printing and UV post-curing restricts macroscopic chain flow, inherently contributing to elastic recovery and stiffness. Additionally, the presence of carboxylic acid groups in the 2-carboxyethyl acrylate monomer allows for hydrogen bonding interactions, which can act as physical crosslinks to enhance intermolecular cohesion. Decreasing Factors: The substantial incorporation of PEG400 and PEG4000, totaling approximately 49 wt%, acts as a potent plasticizing system that drastically increases free volume and segmental mobility while reducing intermolecular friction. Furthermore, the use of PEG10kDMA as a crosslinking agent introduces long, flexible polyether spacers between network nodes, resulting in a low effective crosslink density compared to rigid short-chain crosslinkers. Dominant Factor: The plasticization effect and flexible backbone architecture qualitatively dominate the mechanical response. The high weight fraction of mobile polyether species overwhelms the stiffening contributions of the covalent network and hydrogen bonding, leading to a material characterized by significantly reduced stiffness typical of soft elastomers or gels."
    }
  },
  {
    "doi": null,
    "title": "Young’s modulus of fiber-reinforced and polymer-modified lightweight concrete composites",
    "year": 2007,
    "chemical_composition": {
      "repeat_unit_psmiles": null,
      "monomers": [
        {
          "name": "Styrene",
          "smiles": "C=CC1=CC=CC=C1",
          "ratio_value": null,
          "ratio_unit": null
        },
        {
          "name": "Butadiene",
          "smiles": "C=CC=C",
          "ratio_value": null,
          "ratio_unit": null
        }
      ],
      "additives": [
        {
          "name": "Styrene-Butadiene Latex",
          "type": "polymer additive",
          "amount_value": 20.21,
          "amount_unit": "kg/m3"
        },
        {
          "name": "Portland Cement 42.5",
          "type": "matrix",
          "amount_value": 350,
          "amount_unit": "kg/m3"
        },
        {
          "name": "Water",
          "type": "solvent",
          "amount_value": 173.25,
          "amount_unit": "kg/m3"
        },
        {
          "name": "Natural Sand",
          "type": "filler",
          "amount_value": 795,
          "amount_unit": "kg/m3"
        },
        {
          "name": "Pumice Stone",
          "type": "filler",
          "amount_value": 255.2,
          "amount_unit": "kg/m3"
        }
      ],
      "is_homopolymer": false
    },
    "processing_history": "Mixing at room temperature. Cured 7 days in 20°C water, then 18-20°C air at 60% RH until 28 days. Young's modulus measured by nondestructive digital ultrasound tester at 28 days.",
    "hierarchical_structure": "Polymer-modified lightweight concrete. Cement matrix with sand and pumice aggregate. Polymer latex dispersed in matrix.",
    "properties": {
      "E": {
        "value": [
          19.86
        ],
        "unit": "GPa"
      }
    },
    "analysis_with_hierarchical_structure": {
      "descriptive_text": "The sample is a polymer-modified lightweight concrete composite comprising a Portland Cement 42.5 matrix reinforced with natural sand and pumice stone aggregates. The polymeric component consists of a Styrene-Butadiene latex dispersed within the matrix at a concentration of 20.21 kg/m³, synthesized from styrene and butadiene monomers. Additional constituents include 350 kg/m³ of cement, 173.25 kg/m³ of water, 795 kg/m³ of natural sand, and 255.2 kg/m³ of pumice stone. The material was mixed at room temperature and subjected to a curing regimen of 7 days in water at 20°C followed by air curing at 18-20°C and 60% relative humidity until 28 days. The Young's modulus was characterized using a nondestructive digital ultrasound tester at the 28-day mark, reflecting the mechanical properties of the cured cementitious network embedded with polymer films and lightweight aggregates.",
      "reasoning_analysis": "Increasing Factors: The formation of calcium silicate hydrate (C-S-H) gel within the Portland cement matrix during the 28-day curing period creates a rigid inorganic network that significantly enhances stiffness. Additionally, the inclusion of natural sand provides a stiff aggregate phase that supports load transfer, while the water curing phase ensures adequate hydration depth, further densifying the matrix and increasing the Young's modulus. Decreasing Factors: The incorporation of Styrene-Butadiene latex introduces a viscoelastic polymer phase with a substantially lower modulus than the cement paste, which acts to soften the composite matrix. Furthermore, the use of pumice stone as a lightweight aggregate introduces porosity and lower intrinsic stiffness compared to normal-weight aggregates, and residual moisture or micro-voids from the mixing process may also contribute to a reduction in overall stiffness. Dominant Factor: The rigid cementitious matrix formed through extensive hydration qualitatively dominates the elastic response by providing the primary load-bearing continuum; however, the presence of the compliant polymer phase and lightweight pumice aggregates imposes a qualitative upper limit on the stiffness, resulting in a modulus lower than that of conventional non-modified normal-weight concrete."
    },
    "analysis_without_hierarchical_structure": {
      "descriptive_text": "The material system comprises a polymer-modified cementitious composite formulated with a Portland Cement 42.5 matrix (350 kg/m3) and Styrene-Butadiene latex (20.21 kg/m3) involving styrene and butadiene chemistries. The mixture incorporates natural sand (795 kg/m3) and pumice stone (255.2 kg/m3) as fillers, along with water (173.25 kg/m3) as the solvent. Preparation involved mixing at room temperature, followed by curing for 7 days in 20°C water and subsequent air curing at 18-20°C and 60% relative humidity until 28 days. The Young's modulus was characterized using a nondestructive digital ultrasound tester at the 28-day mark.",
