Repository: hhtrick/HHT-code

# HHT training framework

This directory contains model training, embedding precomputation, inference, article-level baselines and the curated datasets. All commands below assume that the working directory is `train_code/`.

## 3. Datasets and fixed partitions

Each main dataset is a JSON array at `dataset/{property}/{property}.json`. Entries contain source metadata, `chemical_composition`, `processing_history`, `hierarchical_structure`, `properties`, and two generated-analysis objects. Targets are stored as `properties[property]["value"]`; source metadata and target values are not predictive input fields.

| Property | Train | Validation | Test | Total |
|---|---:|---:|---:|---:|

File: train_code/dataset/E/E.json (part 62 of 204)
[
      "reasoning_analysis": "Increasing Factors: The hydration of the Portland Cement 42.5 matrix over the 28-day curing period generates rigid calcium silicate hydrate phases, significantly increasing structural stiffness. Furthermore, the high loading of Natural Sand acts as a rigid aggregate filler, reinforcing the composite and restricting deformation under load. Decreasing Factors: The incorporation of Styrene-Butadiene latex introduces a compliant polymer phase with a significantly lower intrinsic modulus than the cementitious matrix, which softens the overall composite. Additionally, the use of Pumice Stone, a porous lightweight filler, contributes less to stiffness compared to dense aggregates, and residual porosity from water evaporation may further reduce load-bearing capacity. Dominant Factor: Despite the softening effect of the polymer latex and porous pumice, the high volume fraction and intrinsic rigidity of the hydrated cement matrix combined with the natural sand aggregates qualitatively dominate the mechanical response, establishing a high Young's modulus characteristic of cementitious composites, though lower than an unmodified control."
    }
  },
  {
    "doi": null,
    "title": "Young’s modulus of fiber-reinforced and polymer-modified lightweight concrete composites",
    "year": 2007,
    "chemical_composition": {
      "repeat_unit_psmiles": null,
      "monomers": [
        {
          "name": "Styrene",
          "smiles": "C=CC1=CC=CC=C1",
          "ratio_value": null,
          "ratio_unit": null
        },
        {
          "name": "Butadiene",
          "smiles": "C=CC=C",
          "ratio_value": null,
          "ratio_unit": null
        }
      ],
      "additives": [
        {
          "name": "Styrene-Butadiene Latex",
          "type": "polymer additive",
          "amount_value": 40.42,
          "amount_unit": "kg/m3"
        },
        {
          "name": "Portland Cement 42.5",
          "type": "matrix",
          "amount_value": 350,
          "amount_unit": "kg/m3"
        },
        {
          "name": "Water",
          "type": "solvent",
          "amount_value": 154,
          "amount_unit": "kg/m3"
        },
        {
          "name": "Natural Sand",
          "type": "filler",
          "amount_value": 795,
          "amount_unit": "kg/m3"
        },
        {
          "name": "Pumice Stone",
          "type": "filler",
          "amount_value": 255.2,
          "amount_unit": "kg/m3"
        }
      ],
      "is_homopolymer": false
    },
    "processing_history": "Mixing at room temperature. Cured 7 days in 20°C water, then 18-20°C air at 60% RH until 28 days. Young's modulus measured by nondestructive digital ultrasound tester at 28 days.",
    "hierarchical_structure": "Polymer-modified lightweight concrete. Cement matrix with sand and pumice aggregate. Polymer latex dispersed in matrix.",
    "properties": {
      "E": {
        "value": [
          18.71
        ],
        "unit": "GPa"
      }
    },
    "analysis_with_hierarchical_structure": {
      "descriptive_text": "The sample is characterized as a polymer-modified lightweight concrete featuring a Portland Cement 42.5 matrix embedded with natural sand and pumice stone aggregates. The polymer component consists of a Styrene-Butadiene latex additive dispersed within the matrix at 40.42 kg/m³, originating from styrene and butadiene monomers. Processing involved room temperature mixing followed by curing for 7 days in 20°C water and subsequently in air at 18-20°C and 60% relative humidity until 28 days. The hierarchical structure comprises a cement matrix with dispersed polymer latex and lightweight aggregates, and the Young's modulus was evaluated using a nondestructive digital ultrasound tester at 28 days.",
      "reasoning_analysis": "Increasing Factors: The formation of rigid hydration products within the Portland Cement matrix during the 28-day curing period significantly increases stiffness. The natural sand aggregate acts as a high-modulus filler, reinforcing the composite structure and facilitating stress transfer. Decreasing Factors: The Styrene-Butadiene latex constitutes a viscoelastic phase with a modulus orders of magnitude lower than the cement matrix, introducing compliance that reduces the overall E. The pumice stone aggregate, being a lightweight porous material, possesses lower intrinsic stiffness than dense aggregates, and the water content may lead to capillary porosity upon drying, further reducing structural continuity. Dominant Factor: The continuous rigid inorganic phase formed by the hydrated cement and high volume fraction of mineral aggregates qualitatively dominates the mechanical response, determining the high baseline stiffness, while the polymer latex and lightweight pumice aggregate act as modifying factors that qualitatively lower the modulus relative to conventional concrete."
    },
    "analysis_without_hierarchical_structure": {
      "descriptive_text": "The sample constitutes a polymer-modified cementitious composite system utilizing Portland Cement 42.5 as the primary matrix. The formulation incorporates a Styrene-Butadiene Latex additive alongside Natural Sand and Pumice Stone fillers, mixed with water at room temperature. Following initial mixing, the specimen underwent a curing regimen consisting of 7 days immersion in water at 20°C, followed by storage in air at 18-20°C and 60% relative humidity until reaching 28 days of age. The Young's modulus was subsequently characterized using a nondestructive digital ultrasound tester at the 28-day mark.",
      "reasoning_analysis": "Increasing Factors: The hydration of the Portland Cement matrix generates rigid calcium silicate hydrate phases that significantly stiffen the material over the 28-day curing period. Furthermore, the high content of Natural Sand acts as a rigid aggregate filler, reinforcing the composite structure and driving the modulus upward through load transfer within the mineral skeleton. Decreasing Factors: The incorporation of Styrene-Butadiene Latex introduces a flexible polymer phase with a significantly lower intrinsic modulus than the cementitious matrix, which tends to reduce the overall composite stiffness. Additionally, the use of Pumice Stone, a porous lightweight aggregate, and potential micro-porosity from water evaporation during air curing contribute to a reduction in density and structural continuity, thereby lowering the modulus. Dominant Factor: Despite the softening effect of the polymer latex and porous pumice, the high volume fraction and continuous network of the rigid Portland Cement matrix combined with the Natural Sand aggregate qualitatively dominate the mechanical response, establishing a high baseline stiffness characteristic of cementitious composites rather than polymeric materials."
    }
  },
  {
    "doi": "10.1063/5.0028835",
    "title": "Measurement of the young's modulus of composite polymer coatings using atomic force microscopy",
    "year": 2020,
    "chemical_composition": {
      "repeat_unit_psmiles": "[*]C(Cl)C[*]",
      "monomers": [
        {
          "name": "Vinyl Chloride",
          "smiles": "C=CCl",
          "ratio_value": null,
          "ratio_unit": null
        }
      ],
      "additives": [
        {
          "name": "Tarkosil Silica",
          "type": "filler",
          "amount_value": 0.025,
          "amount_unit": "wt%"
        }
      ],
      "is_homopolymer": true
    },
    "processing_history": "Perchlorovinyl enamel XB-16 paint coating doped with 0.025 wt.% nanoscale Tarkosil silica powder. Young's modulus measured by Atomic Force Microscopy (AFM) using Hertz model, silicon cantilever (stiffness 35 N/m), tip radius 30 nm. Reported value includes error bar ±0.6 GPa.",
    "hierarchical_structure": "Homogeneous fine-grained structure, boundary lines disappeared, grains clearly identified (SEM).",
    "properties": {
      "E": {
        "value": [
          1.3
        ],
        "unit": "GPa"
      }
    },
    "analysis_with_hierarchical_structure": {
      "descriptive_text": "The sample comprises a poly(vinyl chloride) homopolymer matrix formulated as a Perchlorovinyl enamel XB-16 paint coating, doped with 0.025 wt.% nanoscale Tarkosil silica powder. Scanning electron microscopy reveals a homogeneous fine-grained morphology where boundary lines have disappeared, although individual grains remain clearly identified. Mechanical characterization was conducted at the nanoscale, with Young's modulus determined by Atomic Force Microscopy using the Hertz contact model, utilizing a silicon cantilever with a stiffness of 35 N/m and a tip radius of 30 nm.",
      "reasoning_analysis": "Increasing Factors: The presence of chlorine atoms on the polymer backbone introduces significant steric hindrance and strong dipole-dipole interactions, which restrict chain segment mobility and intrinsically increase the stiffness of the matrix. Additionally, the incorporation of rigid Tarkosil silica nanoparticles, even at trace loading, provides a reinforcing phase that can restrict local polymer chain deformation. The homogeneous fine-grained structure with disappeared boundary lines indicates effective coalescence, minimizing voids and defects that would otherwise compromise mechanical integrity. Decreasing Factors: The extremely low loading of silica (0.025 wt.%) limits the extent of composite reinforcement compared to higher filler concentrations. Furthermore, the formulation as a paint enamel often implies the potential presence of unlisted plasticizers or solvent residues intended to enhance film flexibility, which would increase free volume and reduce modulus. Nanoscale measurement via AFM may also be susceptible to surface adhesion effects or substrate influence if the coating is thin, potentially yielding lower apparent modulus values. Dominant Factor: The intrinsic rigidity of the chlorinated polymer backbone combined with the structural homogeneity of the coating film qualitatively dominates the mechanical response. While the trace silica offers marginal reinforcement, the baseline modulus is primarily established by the stiff PVC matrix and the integrity of the fused grain structure, rather than the minimal filler content."
    },
    "analysis_without_hierarchical_structure": {
      "descriptive_text": "The sample comprises a polyvinyl chloride homopolymer matrix formulated as a Perchlorovinyl enamel XB-16 paint coating. This system was doped with 0.025 wt.% nanoscale Tarkosil silica powder to modify its mechanical properties. Characterization was performed using Atomic Force Microscopy with a silicon cantilever possessing a stiffness of 35 N/m and a tip radius of 30 nm, where the Young's modulus was calculated using the Hertz contact model.",
      "reasoning_analysis": "Increasing Factors: The presence of chlorine atoms on the polyvinyl chloride backbone introduces significant dipole-dipole interactions and steric hindrance, which restrict chain segment mobility and intrinsically increase the stiffness of the polymer matrix. Additionally, the incorporation of rigid nanoscale silica particles introduces inorganic phases with a significantly higher modulus than the organic matrix, theoretically contributing to a composite stiffening effect. Decreasing Factors: The extremely low loading of the silica filler at 0.025 wt.% is likely insufficient to form a percolating network or provide substantial load transfer, limiting the reinforcing efficiency of the additive. Furthermore, the formulation as an enamel coating suggests an amorphous structure lacking the crystalline domains found in some bulk polymer processing, which typically reduces the overall modulus compared to semi-crystalline counterparts. Dominant Factor: The intrinsic stiffness of the polyvinyl chloride backbone driven by strong intermolecular dipole forces is the dominant factor determining the Young's modulus, as the negligible filler loading prevents the silica from acting as the primary structural reinforcement element."
    }
  },
  {
    "doi": "10.1063/5.0028835",
    "title": "Measurement of the young's modulus of composite polymer coatings using atomic force microscopy",
    "year": 2020,
    "chemical_composition": {
      "repeat_unit_psmiles": null,
      "monomers": [
        {
          "name": "Ethylene",
          "smiles": "C=C",
          "ratio_value": null,
          "ratio_unit": null
        },
        {
          "name": "Vinyl Acetate",
          "smiles": "CC(=O)OC=C",
          "ratio_value": null,
          "ratio_unit": null
        }
      ],
      "additives": [
        {
          "name": "Tarkosil Silica",
          "type": "filler",
          "amount_value": null,
          "amount_unit": null
        }
      ],
      "is_homopolymer": false
    },
    "processing_history": "SEVA copolymer (ethylene-vinyl acetate) modified with Tarkosil silica nanopowder (different concentrations). Young's modulus mapped by AFM. Value represents local modulus minimum in pure polymer regions (brown and pink areas).",
    "hierarchical_structure": "2- and 3-D distributions of Young's modulus over the surface. Minimum modulus in pure polymer regions.",
    "properties": {
      "E": {
        "value": [
          0.4
        ],
        "unit": "GPa"
      }
    },
    "analysis_with_hierarchical_structure": {
      "descriptive_text": "The sample comprises an ethylene-vinyl acetate (EVA) copolymer matrix reinforced with Tarkosil silica nanopowder filler. Processing involved the modification of the SEVA copolymer with varying concentrations of the silica nanopowder, followed by surface characterization via Atomic Force Microscopy (AFM) to generate two- and three-dimensional distributions of Young's modulus. The specific data point reflects the local modulus minimum identified within the pure polymer regions, distinguishing the matrix behavior from the composite phases.",
      "reasoning_analysis": "Increasing Factors: The incorporation of rigid Tarkosil silica nanopowder typically enhances the overall composite stiffness through load transfer mechanisms and hydrodynamic reinforcement. Additionally, the ethylene segments within the copolymer backbone possess the potential to form crystalline domains, which inherently possess a higher modulus than amorphous regions. Decreasing Factors: The inclusion of vinyl acetate monomers introduces bulky acetate side groups that disrupt the crystallization of the ethylene segments, resulting in a more amorphous, compliant matrix with lower stiffness compared to high-density polyethylene. Crucially, the processing history and data extraction method specify that the value represents the local modulus minimum within pure polymer regions, explicitly excluding the stiffening contribution of the silica filler from this specific measurement. Dominant Factor: The dominant factor governing this specific E value is the measurement selection criteria focusing on the pure polymer regions rather than the composite average. While the silica filler increases the bulk modulus, the isolation of the matrix minimum highlights the intrinsic compliance of the EVA copolymer caused by the vinyl acetate content disrupting crystallinity, thereby yielding a lower modulus value relative to the filler-reinforced phases."
    },
    "analysis_without_hierarchical_structure": {
      "descriptive_text": "The sample comprises an ethylene-vinyl acetate copolymer matrix modified with Tarkosil silica nanopowder filler. Processing involved incorporating the silica nanopowder at varying concentrations into the copolymer. Mechanical characterization was performed via Atomic Force Microscopy to map the Young's modulus, with the specific data point representing the local modulus minimum identified within the pure polymer regions, excluding direct filler contributions.",
      "reasoning_analysis": "Increasing Factors: The ethylene segments within the copolymer backbone retain the ability to form crystalline lamellae, which act as rigid physical crosslinks that inherently increase the Young's modulus. Additionally, the presence of silica nanoparticles during processing may induce heterogeneous nucleation, potentially enhancing the crystallinity of the surrounding polymer matrix and contributing to localized stiffening. Decreasing Factors: The incorporation of vinyl acetate monomers introduces bulky acetate side groups that disrupt the regular packing of polyethylene chains, significantly reducing overall crystallinity and increasing chain flexibility, thereby lowering the modulus. Crucially, the data processing history specifies that the value represents the local modulus minimum in pure polymer regions, explicitly excluding the high stiffness of the silica filler and targeting the softest amorphous domains of the matrix. Dominant Factor: The dominant factor is the combination of the copolymer composition and the specific data selection criterion. By isolating the modulus minimum within pure polymer regions, the direct reinforcing effect of the silica is negated, making the inherent reduction in stiffness caused by the vinyl acetate content disrupting polyethylene crystallinity the primary determinant of the observed modulus value."
    }
  },
  {
    "doi": "10.1021/acsmacrolett.7b00729",
    "title": "Unusual Fracture Behavior of Slide-Ring Gels with Movable Cross-Links",
    "year": 2017,
    "chemical_composition": {
      "repeat_unit_psmiles": null,
      "monomers": [
        {
          "name": "Polyethylene glycol",
          "smiles": "OCCO",
          "ratio_value": null,
          "ratio_unit": null
        },
        {
          "name": "alpha-cyclodextrin",
          "smiles": null,
          "ratio_value": null,
          "ratio_unit": null
        }
      ],
      "additives": [
        {
          "name": "Hexamethylene diisocyanate",
          "smiles": "O=C=NCCCCCCN=C=O",
          "type": "crosslinker",
          "amount_value": 0.2,
          "amount_unit": "wt%"
        }
      ],
      "is_homopolymer": false
    },
    "processing_history": "Polyrotaxane (PEG axis with alpha-CD rings) dissolved in DMSO at 10 wt%. HMDI added as crosslinker (0.2 wt%). Young's modulus measured by uniaxial tensile test (initial slope of stress-strain curve).",
    "hierarchical_structure": "Slide-ring gel with movable figure-of-eight cross-links. PEG axial polymer MW 35k. N_axis = 727.",
    "properties": {
      "E": {
        "value": [
          0.0
        ],
        "unit": "GPa"
      }
    },
    "analysis_with_hierarchical_structure": {
      "descriptive_text": "The sample comprises a supramolecular slide-ring gel constructed from a polyethylene glycol (PEG) axial chain with a molecular weight of 35,000 g/mol (N_axis = 727) threaded through alpha-cyclodextrin rings. This polyrotaxane architecture features movable figure-of-eight cross-links and was chemically stabilized using hexamethylene diisocyanate (HMDI) as a crosslinker at 0.2 wt%. The precursor mixture was dissolved in dimethyl sulfoxide (DMSO) at 10 wt% prior to crosslinking, and the mechanical properties were characterized by uniaxial tensile testing to determine the initial slope of the stress-strain curve.",
      "reasoning_analysis": "Increasing Factors: The addition of hexamethylene diisocyanate (HMDI) introduces covalent bonds between the cyclodextrin hydroxyl groups, creating a permanent network structure that resists viscous flow and increases stiffness compared to physical entanglements alone. Furthermore, the formation of inclusion complexes between the alpha-cyclodextrin rings and the PEG backbone adds steric bulk along the chain, which may slightly restrict segmental mobility. Decreasing Factors: The polyethylene glycol backbone exhibits high intrinsic flexibility due to ether linkages, which lowers the energy barrier for chain deformation. Critically, the slide-ring gel topology incorporates movable figure-of-eight cross-links that allow junction points to slide along the polymer axis (the pulley effect); this stress redistribution mechanism significantly reduces the entropic resistance to initial deformation compared to fixed covalent networks, thereby lowering the Young's modulus (E). Additionally, the low concentration of chemical crosslinker (0.2 wt%) results in a loose network mesh density, and the gel state processed in solvent implies potential swelling which reduces effective polymer density. Dominant Factor: The dominant factor governing the Young's modulus (E) is the slide-ring topology with movable cross-links combined with the flexible PEG backbone. While the chemical crosslinker provides structural integrity, the ability of the cyclodextrin rings to slide along the axis fundamentally dictates a mechanical response characterized by high extensibility and stress equalization rather than high stiffness, qualitatively suppressing the modulus relative to conventional covalently crosslinked gels with fixed junction points."
    },
    "analysis_without_hierarchical_structure": {
      "descriptive_text": "The sample comprises a polyrotaxane supramolecular assembly consisting of a polyethylene glycol axis threaded with alpha-cyclodextrin rings. Processing involved dissolving the polyrotaxane in dimethyl sulfoxide at 10 wt%, followed by the incorporation of hexamethylene diisocyanate as a crosslinker at 0.2 wt%. The Young's modulus was subsequently determined via uniaxial tensile testing by analyzing the initial slope of the stress-strain curve.",
      "reasoning_analysis": "Increasing Factors: The inclusion of rigid alpha-cyclodextrin rings threaded onto the polymer axis introduces steric bulk and physical constraints that restrict chain mobility, thereby enhancing stiffness. Additionally, the addition of hexamethylene diisocyanate facilitates chemical crosslinking between chains, creating a three-dimensional network that resists deformation and increases the modulus. Decreasing Factors: The polyethylene glycol backbone is inherently flexible with low rotational energy barriers, which tends to lower the overall stiffness of the material. Furthermore, the relatively low crosslinker concentration of 0.2 wt% may result in a loose network structure, and any residual dimethyl sulfoxide solvent from the solution processing could act as a plasticizer, reducing intermolecular friction and depressing the modulus. Dominant Factor: The formation of the chemical crosslinked network via hexamethylene diisocyanate is the dominant factor, as it fundamentally transitions the material from a soluble supramolecular complex to an elastic solid capable of sustaining load, thereby defining the measurable Young's modulus despite the inherent flexibility of the polyethylene glycol axis."
    }
  },
  {
    "doi": "10.1016/j.polymer.2020.122274",
    "title": "Prediction of glass transition temperature and Young’s modulus of an inaccessible polymer substrate in changing environment",
    "year": 2020,
    "chemical_composition": {
      "repeat_unit_psmiles": null,
      "monomers": [
        {
          "name": "Diglycidyl Ether of Bisphenol A",
          "smiles": "CC(C)(c1ccc(OCC2OC2)cc1)c2ccc(OCC3OC3)cc2",
          "ratio_value": 10,
          "ratio_unit": "weight parts"
        },
        {
          "name": "Diethylenetriamine",
          "smiles": "NCCNCCN",
          "ratio_value": 1,
          "ratio_unit": "weight parts"
        }
      ],
      "additives": [],
      "is_homopolymer": false
    },
    "processing_history": "Bulk epoxy prepared by heating DGEBA, vacuum degassing for 1 h, mixing with DETA (10:1 weight ratio), casting in rubber silicon mold, curing 24 h. Young's modulus measured by nanoindentation (Hysitron TI Premier, Berkovich tip) at 30 °C, max depth 500 nm, load-controlled with 10 s loading/unloading.",
    "hierarchical_structure": "Crosslinked thermoset network.",
    "properties": {
      "E": {
        "value": [
          3.48
        ],
        "unit": "GPa"
      }
    },
    "analysis_with_hierarchical_structure": {
      "descriptive_text": "The sample consists of a crosslinked thermoset network formed by reacting Diglycidyl Ether of Bisphenol A (DGEBA) and Diethylenetriamine (DETA) in a 10:1 weight ratio. Preparation of the bulk epoxy involved heating the DGEBA resin, vacuum degassing for one hour to remove entrapped air, mixing with the amine hardener, and casting into a rubber silicon mold followed by a 24-hour cure. Mechanical characterization was conducted via nanoindentation using a Berkovich tip at 30 °C with a maximum depth of 500 nm under load-controlled conditions featuring 10 s loading and unloading segments.",
      "reasoning_analysis": "Increasing Factors: The rigid aromatic rings within the DGEBA repeating units provide substantial backbone stiffness and steric hindrance that restrict chain mobility, inherently driving the Young's modulus higher. The development of a covalently crosslinked thermoset network during the 24-hour cure prevents viscous flow and enhances structural rigidity, while the vacuum degassing processing step reduces void formation, thereby maximizing the effective load-bearing cross-sectional area. Decreasing Factors: The use of Diethylenetriamine introduces flexible aliphatic methylene spacers between crosslink nodes, which increases local chain mobility compared to aromatic hardeners and qualitatively lowers the modulus. Additionally, the 10:1 weight ratio may deviate slightly from the ideal stoichiometric balance for maximum crosslink density, potentially resulting in a network with lower rigidity than theoretically achievable. Dominant Factor: The intrinsic rigidity of the bisphenol A backbone combined with the topological constraints of the crosslinked network structure serves as the dominant factor, dictating a high Young's modulus typical of glassy epoxy systems, overriding the softening effects of the aliphatic hardener segments."
    },
    "analysis_without_hierarchical_structure": {
      "descriptive_text": "The sample comprises a bulk epoxy network synthesized from Diglycidyl Ether of Bisphenol A and Diethylenetriamine mixed at a 10:1 weight ratio. Preparation involved heating the epoxy resin followed by vacuum degassing for one hour to eliminate entrapped air before combining with the amine hardener. The mixture was cast into a rubber silicon mold and cured for 24 hours to finalize the crosslinked structure. Mechanical characterization was performed via nanoindentation using a Hysitron TI Premier system with a Berkovich tip at 30 °C, utilizing a load-controlled method with a maximum depth of 500 nm and 10-second loading and unloading segments.",
      "reasoning_analysis": "Increasing Factors: The rigid aromatic rings within the Diglycidyl Ether of Bisphenol A backbone provide inherent structural stiffness, while the formation of a highly crosslinked thermoset network via Diethylenetriamine restricts polymer chain mobility, significantly elevating the modulus. The vacuum degassing process further supports higher modulus values by minimizing void content and ensuring a dense bulk structure. Decreasing Factors: The flexible ether linkages connecting the aromatic units and the aliphatic character of the amine hardener introduce segments of higher conformational freedom compared to fully aromatic systems, which inherently limits the upper bound of stiffness. Additionally, any potential incomplete curing during the 24-hour period could leave unreacted chains that act as internal plasticizers, slightly reducing rigidity. Dominant Factor: The crosslink density generated by the amine curing of the epoxy resin is the dominant factor, as the transition from linear or branched precursors to a rigid three-dimensional network fundamentally dictates the mechanical stiffness, overriding the flexibility of individual linkage types."
    }
  },
  {
    "doi": "10.1063/5.0028835",
    "title": "Measurement of the young's modulus of composite polymer coatings using atomic force microscopy",
    "year": 2020,
    "chemical_composition": {
      "repeat_unit_psmiles": "[*]C(Cl)C[*]",
      "monomers": [
        {
          "name": "Vinyl Chloride",
          "smiles": "C=CCl",
          "ratio_value": null,
          "ratio_unit": null
        }
      ],
      "additives": [],
      "is_homopolymer": true
    },
    "processing_history": "Perchlorovinyl enamel XB-16 paint coating (pure). Young's modulus measured by Atomic Force Microscopy (AFM) using Hertz model, silicon cantilever (stiffness 35 N/m), tip radius 30 nm. Reported value includes error bar ±0.3 GPa.",
    "hierarchical_structure": "Initial structure showed boundary lines and cracks caused by shrinkage during polymerization (SEM).",
    "properties": {
      "E": {
        "value": [
          0.6
        ],
        "unit": "GPa"
      }
    },
    "analysis_with_hierarchical_structure": {
      "descriptive_text": "The sample comprises a polyvinyl chloride homopolymer synthesized from vinyl chloride monomers, implemented as a pure Perchlorovinyl enamel XB-16 paint coating. Mechanical characterization was performed using Atomic Force Microscopy with a silicon cantilever of 35 N/m stiffness and 30 nm tip radius, utilizing the Hertz contact model to extract the Young's modulus with a reported error margin of ±0.3 GPa. Scanning electron microscopy of the hierarchical structure revealed the presence of boundary lines and cracks within the initial film, which are attributed to shrinkage stresses developed during the polymerization and curing process.",
      "reasoning_analysis": "Increasing Factors: The presence of electronegative chlorine atoms along the polymer backbone introduces strong dipole-dipole interactions between chains, significantly restricting segmental mobility and increasing the intrinsic stiffness of the material. Additionally, the designation as a Perchlorovinyl enamel suggests a potentially higher degree of chlorination or specific formulation designed for hard coating applications, which typically enhances rigidity and resistance to deformation. Decreasing Factors: The hierarchical structure exhibits cracks and boundary lines resulting from shrinkage during polymerization, which introduce physical discontinuities and stress concentrators within the film. These defects can reduce the effective load-bearing cross-section and allow for localized compliance, potentially lowering the measured modulus if the indentation field interacts with these damaged regions. Furthermore, residual internal stresses from shrinkage may facilitate earlier onset of non-elastic deformation. Dominant Factor: The intrinsic chain rigidity conferred by the polar C-Cl bonds and the dense packing typical of enamel coatings qualitatively dominates the Young's modulus, establishing a high baseline stiffness characteristic of glassy polymers. However, the shrinkage-induced cracking represents a significant structural compromise that may cause variability in local measurements and reduces the macroscopic structural integrity relative to a defect-free film."
    },
    "analysis_without_hierarchical_structure": {
      "descriptive_text": "The sample comprises a polyvinyl chloride homopolymer configured as a pure Perchlorovinyl enamel XB-16 paint coating. Characterization of the mechanical properties was performed via Atomic Force Microscopy (AFM), where the Young's modulus was derived using the Hertz contact model. The measurement utilized a silicon cantilever with a stiffness of 35 N/m and a tip radius of 30 nm, and the final reported values incorporate an experimental uncertainty of ±0.3 GPa.",
      "reasoning_analysis": "Increasing Factors: The chemical composition features chlorine substituents on the carbon backbone, which generate strong dipole-dipole interactions between polymer chains, significantly increasing intermolecular cohesion and restricting segmental mobility to elevate the Young's modulus. Additionally, the processing history indicates the formation of a solid enamel coating, which typically involves solvent evaporation leading to dense chain packing and reduced free volume, further contributing to increased stiffness. The absence of plasticizing additives in the composition ensures that the intermolecular forces remain uncompromised. Decreasing Factors: If the enamel coating process did not achieve complete solvent removal, residual solvent molecules trapped within the matrix could act as plasticizers, increasing free volume and thereby reducing the Young's modulus. Furthermore, surface characterization via AFM probes the near-surface region where chain confinement effects or surface roughness might introduce deviations compared to bulk mechanical properties, potentially lowering the apparent stiffness if the surface is less densely packed. Dominant Factor: The intrinsic rigidity provided by the polar carbon-chlorine bonds and the resulting strong intermolecular forces qualitatively dominate the mechanical behavior, establishing a high baseline stiffness for the homopolymer. While residual solvent or surface effects present potential decreasing influences, the dense packing inherent to a cured enamel coating combined with the polar backbone structure ensures that the material exhibits characteristics driven primarily by its rigid chemical architecture."
    }
  },
  {
    "doi": "10.1021/acsami.3c07436",
    "title": "4D Printed Shape-Memory Elastomer for Thermally Programmable Soft Actuators",
    "year": 2023,
    "chemical_composition": {
      "repeat_unit_psmiles": "[*]OCCO[*]",
      "monomers": [
        {
          "name": "2-carboxyethyl acrylate",
          "smiles": "C=CC(=O)OCCC(=O)O",
          "ratio_value": 40,
          "ratio_unit": "wt%"
        },
        {
          "name": "PEG10kDMA",
          "smiles": "C=C(C)C(=O)OCCO[*]",
          "ratio_value": 10,
          "ratio_unit": "wt%"
        }
      ],
      "additives": [
        {
          "name": "PEG4000",
          "type": "plasticizer",
          "amount_value": 30.7,
          "amount_unit": "wt%"
        },
        {
          "name": "PEG400",
          "type": "plasticizer",
          "amount_value": 18.4,
          "amount_unit": "wt%"
        },
        {
          "name": "DBTDL",
          "type": "catalyst",
          "amount_value": 0.5,
          "amount_unit": "wt%"
        },
        {
          "name": "Tinuvin 326",
          "type": "stabilizer",
          "amount_value": 0.2,
          "amount_unit": "wt%"
        },
        {
          "name": "TPO",
          "type": "initiator",
          "amount_value": 0.2,
          "amount_unit": "wt%"
        }
      ],
      "is_homopolymer": false
    },
    "processing_history": "DLP 3D printing (Asiga Pico 2, 50 °C printing temp), post-cured UV 20 min (0.2 W/cm2). Young's modulus measured by uniaxial tensile test (Hegewald & Peschke) at 40 mm/min crosshead speed at 60 °C.",
    "hierarchical_structure": "Semicrystalline network with PEG crystallites. Crystallinity confirmed by XRD. Melting point 52-53 °C.",
    "properties": {
      "E": {
        "value": [
          0.0
        ],
        "unit": "GPa"
      }
    },
    "analysis_with_hierarchical_structure": {
      "descriptive_text": "The sample comprises a semicrystalline copolymer network fabricated via DLP 3D printing at 50 °C using 2-carboxyethyl acrylate (40 wt%) and PEG10kDMA (10 wt%) as monomers. The formulation is heavily plasticized with PEG4000 (30.7 wt%) and PEG400 (18.4 wt%), alongside 0.5 wt% DBTDL catalyst, 0.2 wt% Tinuvin 326 stabilizer, and 0.2 wt% TPO photoinitiator. Following printing, the material underwent UV post-curing for 20 minutes at 0.2 W/cm². XRD analysis confirms a hierarchical structure featuring PEG crystallites with a melting point of 52-53 °C, and the Young's modulus was characterized via uniaxial tensile testing at 60 °C with a crosshead speed of 40 mm/min.",
      "reasoning_analysis": "Increasing Factors: The formation of a covalently crosslinked network via the PEG10kDMA dimethacrylate monomer provides structural integrity and restricts chain flow, inherently increasing the modulus. Additionally, the 2-carboxyethyl acrylate component introduces carboxylic acid groups capable of forming intermolecular hydrogen bonds, which act as physical crosslinks to stiffen the matrix. The presence of PEG crystallites in the hierarchical structure typically serves as rigid physical crosslinks that reinforce the material. Decreasing Factors: The formulation contains a very high total concentration of polyethylene glycol additives (PEG4000 and PEG400 totaling approximately 49.1 wt%), which act as effective plasticizers to increase free volume and segmental mobility, drastically reducing stiffness. Furthermore, the long flexible PEG spacers within the PEG10kDMA crosslinker increase the molecular weight between crosslinks, lowering the network modulus. Critically, the tensile testing was performed at 60 °C, which exceeds the measured melting point of 52-53 °C. Dominant Factor: The testing temperature exceeding the melting point is the dominant factor, as it causes the melting of the PEG crystallites during measurement, thereby eliminating the reinforcing effect of the semicrystalline structure. Coupled with the high plasticizer content, this thermal condition ensures the material behaves in a rubbery or viscous state rather than a rigid solid, qualitatively driving the Young's modulus to very low values despite the presence of chemical crosslinks."
    },
    "analysis_without_hierarchical_structure": {
      "descriptive_text": "The sample comprises a copolymer network formed from 2-carboxyethyl acrylate (40 wt%) and polyethylene glycol dimethacrylate (PEG10kDMA, 10 wt%), heavily modified with polyethylene glycol 4000 (30.7 wt%) and polyethylene glycol 400 (18.4 wt%) as plasticizers. Minor additives include dibutyltin dilaurate catalyst (0.5 wt%), Tinuvin 326 stabilizer (0.2 wt%), and TPO photoinitiator (0.2 wt%). The material was fabricated using digital light processing (DLP) 3D printing at 50 °C on an Asiga Pico 2 system, followed by a 20-minute UV post-cure at 0.2 W/cm². Mechanical characterization was performed via uniaxial tensile testing at a crosshead speed of 40 mm/min at an elevated temperature of 60 °C.",
