Repository: hhtrick/HHT-code

# HHT training framework

This directory contains model training, embedding precomputation, inference, article-level baselines and the curated datasets. All commands below assume that the working directory is `train_code/`.

## 3. Datasets and fixed partitions

Each main dataset is a JSON array at `dataset/{property}/{property}.json`. Entries contain source metadata, `chemical_composition`, `processing_history`, `hierarchical_structure`, `properties`, and two generated-analysis objects. Targets are stored as `properties[property]["value"]`; source metadata and target values are not predictive input fields.

| Property | Train | Validation | Test | Total |
|---|---:|---:|---:|---:|

File: train_code/dataset/E/E.json (part 63 of 204)
[
      "reasoning_analysis": "Increasing Factors: The incorporation of PEG10kDMA introduces covalent crosslinks into the polymer network, establishing an elastic plateau that resists permanent deformation and contributes to a finite modulus. Additionally, the 2-carboxyethyl acrylate monomer introduces carboxylic acid groups capable of forming intermolecular hydrogen bonds, which act as physical crosslinks to transiently stiffen the matrix. The UV post-curing step ensures high conversion of reactive groups, maximizing crosslink density and thereby enhancing stiffness relative to an incompletely cured state. Decreasing Factors: The formulation contains a substantial total plasticizer content of approximately 49.1 wt% (PEG400 and PEG4000), which drastically increases free volume and screens intermolecular interactions, leading to a significant reduction in stiffness. The use of a high molecular weight crosslinker (PEG10kDMA) creates long flexible segments between crosslink points, lowering the crosslink density and the resulting rubbery modulus. Furthermore, the tensile testing was conducted at 60 °C; for this highly plasticized PEG-based system, this temperature is likely well above the glass transition temperature, placing the material in a soft rubbery regime where the modulus is inherently lower than in the glassy state. Dominant Factor: The combined effect of the high plasticizer loading and the elevated testing temperature qualitatively dominates the mechanical behavior. While the crosslinked network prevents viscous flow, the extensive free volume introduced by nearly 50 wt% low-molecular-weight PEGs and the thermal energy at 60 °C ensure high chain segmental mobility, resulting in a suppressed Young's modulus compared to a non-plasticized or glassy polymer network."
    }
  },
  {
    "doi": "10.1021/acsami.3c07436",
    "title": "4D Printed Shape-Memory Elastomer for Thermally Programmable Soft Actuators",
    "year": 2023,
    "chemical_composition": {
      "repeat_unit_psmiles": "[*]OCCO[*]",
      "monomers": [
        {
          "name": "2-carboxyethyl acrylate",
          "smiles": "C=CC(=O)OCCC(=O)O",
          "ratio_value": 26.5,
          "ratio_unit": "wt%"
        },
        {
          "name": "PEG10kDMA",
          "smiles": "C=C(C)C(=O)OCCO[*]",
          "ratio_value": 40,
          "ratio_unit": "wt%"
        }
      ],
      "additives": [
        {
          "name": "PEG4000",
          "type": "plasticizer",
          "amount_value": 20.4,
          "amount_unit": "wt%"
        },
        {
          "name": "PEG400",
          "type": "plasticizer",
          "amount_value": 12.2,
          "amount_unit": "wt%"
        },
        {
          "name": "DBTDL",
          "type": "catalyst",
          "amount_value": 0.5,
          "amount_unit": "wt%"
        },
        {
          "name": "Tinuvin 326",
          "type": "stabilizer",
          "amount_value": 0.2,
          "amount_unit": "wt%"
        },
        {
          "name": "TPO",
          "type": "initiator",
          "amount_value": 0.2,
          "amount_unit": "wt%"
        }
      ],
      "is_homopolymer": false
    },
    "processing_history": "DLP 3D printing (Asiga Pico 2, 50 °C printing temp), post-cured UV 20 min (0.2 W/cm2). Young's modulus measured by uniaxial tensile test (Hegewald & Peschke) at 40 mm/min crosshead speed at 15 °C.",
    "hierarchical_structure": "Semicrystalline network with PEG crystallites. Crystallinity confirmed by XRD. Melting point 52-53 °C.",
    "properties": {
      "E": {
        "value": [
          0.03
        ],
        "unit": "GPa"
      }
    },
    "analysis_with_hierarchical_structure": {
      "descriptive_text": "The sample comprises a semicrystalline copolymer network synthesized from 2-carboxyethyl acrylate (26.5 wt%) and polyethylene glycol dimethacrylate (PEG10kDMA, 40 wt%), incorporating significant amounts of polyethylene glycol plasticizers (PEG4000 at 20.4 wt% and PEG400 at 12.2 wt%). Minor additives include dibutyltin dilaurate (DBTDL) as a catalyst, Tinuvin 326 as a stabilizer, and TPO as a photoinitiator. The material was fabricated using digital light processing (DLP) 3D printing at 50 °C, followed by a 20-minute UV post-curing step, resulting in a network structure containing PEG crystallites with a melting point between 52 and 53 °C as confirmed by XRD. Mechanical characterization was performed via uniaxial tensile testing at a crosshead speed of 40 mm/min at 15 °C.",
      "reasoning_analysis": "Increasing Factors: The semicrystalline hierarchy featuring PEG crystallites acts as physical crosslinks and rigid reinforcing domains within the network, substantially enhancing stiffness. Additionally, the covalent network formed by PEG10kDMA provides structural integrity, and the presence of carboxylic acid groups from 2-carboxyethyl acrylate may introduce hydrogen bonding interactions that further restrict chain mobility. The testing temperature of 15 °C is well below the melting point of 52-53 °C, ensuring the crystalline domains remain solid and contribute maximally to load bearing. Decreasing Factors: The substantial loading of low molecular weight plasticizers (PEG400 and PEG4000 totaling approximately 32.6 wt%) significantly increases free volume and lubricates polymer chains in the amorphous regions, thereby reducing intermolecular friction and stiffness. Furthermore, the flexible ether linkages inherent to the PEG backbone and the high molecular weight between crosslinks (due to PEG10kDMA) lower the crosslink density, promoting chain segment mobility and compliance. Dominant Factor: The semicrystalline morphology qualitatively dominates the final Young's modulus behavior. Although the high plasticizer content and flexible backbone inherently drive the material toward a soft, compliant state, the formation of crystalline domains below the melting transition establishes a rigid physical network that prevents viscous flow and sustains a solid-like modulus significantly higher than that of a purely amorphous, plasticized analog."
    },
    "analysis_without_hierarchical_structure": {
      "descriptive_text": "The sample comprises a copolymer network formed from 2-carboxyethyl acrylate (26.5 wt%) and polyethylene glycol dimethacrylate (PEG10kDMA, 40 wt%), heavily plasticized with PEG4000 (20.4 wt%) and PEG400 (12.2 wt%). Minor constituents include DBTDL catalyst, Tinuvin 326 stabilizer, and TPO photoinitiator. The material was fabricated via DLP 3D printing at 50 °C and subjected to UV post-curing for 20 minutes at 0.2 W/cm², with mechanical characterization performed via uniaxial tensile testing at 15 °C.",
      "reasoning_analysis": "Increasing Factors: The formation of a covalent network through the methacrylate groups of PEG10kDMA restricts macroscopic chain flow and enhances elastic recovery, inherently contributing to a higher modulus compared to linear analogs. Additionally, the presence of carboxylic acid side groups from 2-carboxyethyl acrylate facilitates intermolecular hydrogen bonding, which increases cohesive energy density and resistance to deformation. The UV post-curing process further maximizes the degree of conversion and crosslink density, stiffening the network structure. Decreasing Factors: The formulation contains a substantial combined weight fraction of polyethylene glycol species (PEG400, PEG4000, and the PEG backbone of the macromer), which act as internal and external plasticizers. These flexible ether segments significantly increase free volume and reduce intermolecular friction, thereby lowering the glass transition temperature and facilitating segmental mobility at the testing temperature of 15 °C. The long chain length of the PEG10kDMA crosslinker also reduces the effective crosslink density compared to shorter crosslinkers, permitting greater chain extension under load. Dominant Factor: Despite the stiffening contributions from covalent crosslinking and hydrogen bonding, the dominant factor governing the Young's modulus is the high concentration of flexible PEG-based plasticizers and macromers. This extensive plasticization creates a soft, elastomeric network where the increased free volume and chain mobility qualitatively outweigh the rigidifying effects of the acrylate network, driving the modulus towards values characteristic of soft elastomers rather than rigid thermosets."
    }
  },
  {
    "doi": null,
    "title": "Young’s modulus of fiber-reinforced and polymer-modified lightweight concrete composites",
    "year": 2007,
    "chemical_composition": {
      "repeat_unit_psmiles": null,
      "monomers": [
        {
          "name": "Styrene",
          "smiles": "C=CC1=CC=CC=C1",
          "ratio_value": null,
          "ratio_unit": null
        },
        {
          "name": "Butadiene",
          "smiles": "C=CC=C",
          "ratio_value": null,
          "ratio_unit": null
        }
      ],
      "additives": [
        {
          "name": "Styrene-Butadiene Latex",
          "type": "polymer additive",
          "amount_value": 60.63,
          "amount_unit": "kg/m3"
        },
        {
          "name": "Portland Cement 42.5",
          "type": "matrix",
          "amount_value": 350,
          "amount_unit": "kg/m3"
        },
        {
          "name": "Water",
          "type": "solvent",
          "amount_value": 134.75,
          "amount_unit": "kg/m3"
        },
        {
          "name": "Natural Sand",
          "type": "filler",
          "amount_value": 795,
          "amount_unit": "kg/m3"
        },
        {
          "name": "Pumice Stone",
          "type": "filler",
          "amount_value": 255.2,
          "amount_unit": "kg/m3"
        }
      ],
      "is_homopolymer": false
    },
    "processing_history": "Mixing at room temperature. Cured 7 days in 20°C water, then 18-20°C air at 60% RH until 28 days. Young's modulus measured by nondestructive digital ultrasound tester at 28 days.",
    "hierarchical_structure": "Polymer-modified lightweight concrete. Cement matrix with sand and pumice aggregate. Polymer latex dispersed in matrix.",
    "properties": {
      "E": {
        "value": [
          19.28
        ],
        "unit": "GPa"
      }
    },
    "analysis_with_hierarchical_structure": {
      "descriptive_text": "This polymer-modified lightweight concrete sample features a Portland Cement 42.5 matrix reinforced with natural sand and pumice stone aggregates, incorporating a Styrene-Butadiene latex additive and water. Prepared by mixing at room temperature, the composite underwent a curing regimen of 7 days in 20°C water followed by exposure to air at 18-20°C and 60% relative humidity until 28 days. The resulting hierarchical structure consists of a cementitious matrix with dispersed polymer latex and mineral aggregates, with the Young's modulus subsequently characterized by a nondestructive digital ultrasound tester at the 28-day mark.",
      "reasoning_analysis": "Increasing Factors: The formation of a rigid Portland cement matrix through hydration over the 28-day curing period generates stiff calcium silicate hydrate (C-S-H) gel, which significantly enhances the composite stiffness. Additionally, the inclusion of natural sand acts as a rigid aggregate filler, reinforcing the matrix and contributing to a higher overall Young's modulus compared to the cement paste alone. Decreasing Factors: The incorporation of Styrene-Butadiene latex introduces an elastomeric phase with a significantly lower intrinsic modulus than the cementitious matrix, which tends to soften the composite behavior. Furthermore, the use of pumice stone as a lightweight aggregate introduces porosity and lower particle stiffness compared to normal-weight aggregates, while water evaporation during air curing may increase overall porosity, both of which reduce the effective Young's modulus. Dominant Factor: While the compliant polymer and porous lightweight aggregates qualitatively reduce the stiffness relative to conventional concrete, the continuous rigid cementitious network formed during curing remains the dominant structural phase governing the load-bearing capacity, establishing the baseline elastic behavior despite the softening influence of the modifiers."
    },
    "analysis_without_hierarchical_structure": {
      "descriptive_text": "The sample comprises a polymer-modified cementitious composite system featuring a Styrene-Butadiene Rubber (SBR) latex additive dispersed within a Portland Cement 42.5 matrix. The formulation incorporates Natural Sand and Pumice Stone as aggregate fillers mixed with water at room temperature. Following preparation, the composite underwent a curing regimen consisting of 7 days submerged in water at 20°C, followed by air curing at 18-20°C and 60% relative humidity until reaching 28 days of age. The Young's modulus was subsequently characterized using a nondestructive digital ultrasound tester at the 28-day mark.",
      "reasoning_analysis": "Increasing Factors: The hydration of the Portland Cement 42.5 matrix over the 28-day curing period generates a rigid calcium silicate hydrate (C-S-H) network, which intrinsically drives the Young's modulus higher due to the high stiffness of the inorganic phase. Additionally, the inclusion of Natural Sand as a high-volume filler contributes to increased composite stiffness through the rule of mixtures, as the rigid aggregates bear a significant portion of the applied load. Decreasing Factors: The incorporation of Styrene-Butadiene latex introduces a viscoelastic polymer phase with a significantly lower modulus than the cementitious matrix, which acts as a compliant inclusion that reduces the overall composite stiffness. Furthermore, the use of Pumice Stone, which is typically more porous and less stiff than dense natural aggregates, may further lower the effective modulus compared to a standard dense aggregate system. Dominant Factor: The continuous percolating network formed by the hydrated cement paste and the high volume fraction of rigid mineral aggregates qualitatively dominates the final Young's modulus behavior, establishing a high stiffness baseline that overshadows the softening effect of the minor polymer phase, although the polymer critically influences the material's toughness and interfacial bonding."
    }
  },
  {
    "doi": "10.1021/acsmacrolett.7b00729",
    "title": "Unusual Fracture Behavior of Slide-Ring Gels with Movable Cross-Links",
    "year": 2017,
    "chemical_composition": {
      "repeat_unit_psmiles": null,
      "monomers": [
        {
          "name": "Polyethylene glycol",
          "smiles": "OCCO",
          "ratio_value": null,
          "ratio_unit": null
        },
        {
          "name": "alpha-cyclodextrin",
          "smiles": null,
          "ratio_value": null,
          "ratio_unit": null
        }
      ],
      "additives": [
        {
          "name": "Hexamethylene diisocyanate",
          "smiles": "O=C=NCCCCCCN=C=O",
          "type": "crosslinker",
          "amount_value": 0.2,
          "amount_unit": "wt%"
        }
      ],
      "is_homopolymer": false
    },
    "processing_history": "Polyrotaxane (PEG axis with alpha-CD rings) dissolved in DMSO at 10 wt%. HMDI added as crosslinker (0.2 wt%). Young's modulus measured by uniaxial tensile test (initial slope of stress-strain curve).",
    "hierarchical_structure": "Slide-ring gel with movable figure-of-eight cross-links. PEG axial polymer MW 60k. N_axis = 1068.",
    "properties": {
      "E": {
        "value": [
          0.0
        ],
        "unit": "GPa"
      }
    },
    "analysis_with_hierarchical_structure": {
      "descriptive_text": "The sample consists of a polyrotaxane-based slide-ring gel comprising a polyethylene glycol (PEG) axial polymer with a molecular weight of 60,000 g/mol (N_axis = 1068) threaded with alpha-cyclodextrin rings. This supramolecular assembly was processed by dissolving the polyrotaxane in dimethyl sulfoxide (DMSO) at a concentration of 10 wt%, followed by the addition of hexamethylene diisocyanate (HMDI) at 0.2 wt% to serve as a crosslinker. The resulting network features movable figure-of-eight cross-links characteristic of slide-ring architectures. The mechanical properties were evaluated via uniaxial tensile testing to determine the initial slope of the stress-strain curve.",
      "reasoning_analysis": "Increasing Factors: The introduction of hexamethylene diisocyanate (HMDI) during processing establishes covalent crosslinks between cyclodextrin hydroxyl groups, creating a three-dimensional network that restricts macroscopic flow and increases stiffness relative to the linear precursor. Additionally, the threaded alpha-cyclodextrin rings act as rigid cyclic components along the flexible PEG backbone, potentially enhancing local stiffness through steric bulk and inter-ring interactions. Decreasing Factors: The inherent flexibility of the polyethylene glycol backbone provides a low baseline modulus due to low rotational energy barriers. Crucially, the slide-ring topology incorporates movable figure-of-eight cross-links that enable junctions to slide along the polymer axis (pulley effect), allowing stress distribution and chain rearrangement that significantly reduces the initial resistance to deformation compared to fixed chemical crosslinks. Furthermore, the low crosslinker concentration (0.2 wt%) results in a large network mesh size. Dominant Factor: The slide-ring topology combined with the low crosslinking density qualitatively dominates the mechanical response. While covalent bonding prevents viscous flow, the mobility of the crosslinks along the PEG axis fundamentally modifies the entropic elasticity to prioritize large deformability over initial stiffness, driving the Young's modulus towards values characteristic of soft, highly extensible gels rather than rigid networks."
    },
    "analysis_without_hierarchical_structure": {
      "descriptive_text": "The sample comprises a supramolecular polyrotaxane architecture featuring a polyethylene glycol axis threaded with alpha-cyclodextrin rings. This system was processed by dissolving the polyrotaxane in dimethyl sulfoxide at a concentration of 10 wt%, followed by the addition of hexamethylene diisocyanate as a crosslinking agent at 0.2 wt%. The Young's modulus was subsequently characterized using a uniaxial tensile test, derived from the initial slope of the stress-strain curve.",
      "reasoning_analysis": "Increasing Factors: The incorporation of alpha-cyclodextrin rings onto the polyethylene glycol axis introduces significant topological constraints that restrict segmental chain mobility, thereby increasing stiffness. Furthermore, the addition of hexamethylene diisocyanate establishes covalent crosslinks between chains, creating a three-dimensional network that resists deformation and enhances the elastic modulus. Decreasing Factors: The inherent flexibility of the polyethylene glycol backbone, characterized by low rotational energy barriers, promotes chain mobility which tends to lower the modulus. Additionally, the use of dimethyl sulfoxide as a processing solvent presents a risk; if residual solvent remains within the matrix after processing, it would act as a plasticizer by increasing free volume, consequently reducing the stiffness. Dominant Factor: The structural reinforcement provided by the mechanical interlocking of the cyclodextrin rings combined with the covalent network formation from the crosslinker qualitatively dominates the inherent flexibility of the PEG backbone, defining the material as a crosslinked elastomeric network with a stabilized modulus rather than a viscous fluid."
    }
  },
  {
    "doi": "10.1021/acsami.3c07436",
    "title": "4D Printed Shape-Memory Elastomer for Thermally Programmable Soft Actuators",
    "year": 2023,
    "chemical_composition": {
      "repeat_unit_psmiles": "[*]OCCO[*]",
      "monomers": [
        {
          "name": "2-carboxyethyl acrylate",
          "smiles": "C=CC(=O)OCCC(=O)O",
          "ratio_value": 26.5,
          "ratio_unit": "wt%"
        },
        {
          "name": "PEG10kDMA",
          "smiles": "C=C(C)C(=O)OCCO[*]",
          "ratio_value": 40,
          "ratio_unit": "wt%"
        }
      ],
      "additives": [
        {
          "name": "PEG4000",
          "type": "plasticizer",
          "amount_value": 20.4,
          "amount_unit": "wt%"
        },
        {
          "name": "PEG400",
          "type": "plasticizer",
          "amount_value": 12.2,
          "amount_unit": "wt%"
        },
        {
          "name": "DBTDL",
          "type": "catalyst",
          "amount_value": 0.5,
          "amount_unit": "wt%"
        },
        {
          "name": "Tinuvin 326",
          "type": "stabilizer",
          "amount_value": 0.2,
          "amount_unit": "wt%"
        },
        {
          "name": "TPO",
          "type": "initiator",
          "amount_value": 0.2,
          "amount_unit": "wt%"
        }
      ],
      "is_homopolymer": false
    },
    "processing_history": "DLP 3D printing (Asiga Pico 2, 50 °C printing temp), post-cured UV 20 min (0.2 W/cm2). Young's modulus measured by uniaxial tensile test (Hegewald & Peschke) at 40 mm/min crosshead speed at 60 °C.",
    "hierarchical_structure": "Semicrystalline network with PEG crystallites. Crystallinity confirmed by XRD. Melting point 52-53 °C.",
    "properties": {
      "E": {
        "value": [
          0.0
        ],
        "unit": "GPa"
      }
    },
    "analysis_with_hierarchical_structure": {
      "descriptive_text": "The sample consists of a semicrystalline copolymer network synthesized from 2-carboxyethyl acrylate (26.5 wt%) and PEG10kDMA (40 wt%), incorporating PEG4000 (20.4 wt%) and PEG400 (12.2 wt%) as plasticizers alongside DBTDL catalyst, Tinuvin 326 stabilizer, and TPO initiator. The material was fabricated using DLP 3D printing at 50 °C followed by a 20-minute UV post-cure at 0.2 W/cm², resulting in a hierarchical structure characterized by PEG crystallites with a melting point between 52 and 53 °C as confirmed by XRD. Mechanical characterization was performed via uniaxial tensile testing at a crosshead speed of 40 mm/min at an elevated temperature of 60 °C.",
      "reasoning_analysis": "Increasing Factors: The formation of a covalently crosslinked network via the PEG10kDMA macromer and acrylate polymerization restricts large-scale chain flow, providing an elastic baseline modulus. The UV post-curing history likely increases the crosslink density and conversion degree, which typically enhances stiffness by reducing the molecular weight between crosslinks. Additionally, the semicrystalline nature of the PEG segments normally acts as physical crosslinks that reinforce the material structure below the melting temperature. Decreasing Factors: The high concentration of low molecular weight plasticizers (PEG400 and PEG4000 totaling over 32 wt%) significantly increases free volume and lubricates chain segments, drastically reducing intermolecular friction and stiffness. The flexible ether linkages within the PEG backbone intrinsically offer lower resistance to deformation compared to rigid carbon chains. Most critically, the tensile testing temperature (60 °C) exceeds the melting point of the crystallites (52-53 °C), causing the crystalline phase to melt and eliminating the reinforcement provided by physical crosslinking. Dominant Factor: The thermal state during mechanical testing is the qualitatively dominant factor. Because the measurement is conducted above the melting transition, the semicrystalline structure effectively behaves as an amorphous rubbery network, negating the stiffening contribution of the crystallites. This thermal softening, compounded by the substantial plasticizer content, overwhelms the stiffening effects of the chemical crosslinks and post-cure history, leading to a significantly reduced Young's modulus relative to the material's state below its melting point."
    },
    "analysis_without_hierarchical_structure": {
      "descriptive_text": "The sample comprises a copolymer network synthesized from 2-carboxyethyl acrylate (26.5 wt%) and PEG10kDMA (40 wt%), significantly plasticized with PEG4000 (20.4 wt%) and PEG400 (12.2 wt%). The formulation includes minor amounts of DBTDL catalyst, Tinuvin 326 stabilizer, and TPO photoinitiator. Fabrication was performed via DLP 3D printing at 50 °C, followed by a 20-minute UV post-curing step at 0.2 W/cm². The Young's modulus was characterized using a uniaxial tensile test at a crosshead speed of 40 mm/min conducted at an elevated temperature of 60 °C.",
      "reasoning_analysis": "Increasing Factors: The formation of a covalently crosslinked network via the PEG10kDMA dimethacrylate monomer provides structural integrity and resistance to deformation, inherently supporting a higher modulus. Additionally, the presence of 2-carboxyethyl acrylate introduces carboxylic acid groups capable of forming intermolecular hydrogen bonds, which act as physical crosslinks to further restrict chain mobility. The UV post-curing process ensures high monomer conversion, maximizing the crosslink density and network stiffness. Decreasing Factors: The substantial incorporation of low molecular weight plasticizers, specifically PEG4000 and PEG400 totaling over 32 wt%, significantly increases free volume and lubricates polymer chains, drastically reducing intermolecular friction and stiffness. The use of PEG10kDMA introduces long flexible polyether segments between crosslink points, lowering the effective crosslink density per unit volume. Critically, the mechanical testing was performed at 60 °C, which is likely above the glass transition temperature of this PEG-rich system, placing the material in a rubbery state where thermal energy promotes chain segment mobility. Dominant Factor: While the covalent network and hydrogen bonding provide a baseline structural framework, the combined effect of high plasticizer content and the elevated testing temperature qualitatively dominates the mechanical response. The extensive free volume introduced by the plasticizers and the thermal activation of chain segments at 60 °C override the stiffening effects of crosslinking, driving the Young's modulus towards lower values relative to a non-plasticized system tested at room temperature."
    }
  },
  {
    "doi": "10.3390/bioengineering12030315",
    "title": "Investigation of the Effects of 3D Printing Parameters on the Mechanical Properties of Bone Scaffolds: Experimental Study Integrated with Artificial Neural Networks",
    "year": 2025,
    "chemical_composition": {
      "repeat_unit_psmiles": "[*]OC(C)C(=O)[*]",
      "monomers": [
        {
          "name": "Lactic acid",
          "smiles": "CC(O)C(=O)O",
          "ratio_value": null,
          "ratio_unit": null
        }
      ],
      "additives": [],
      "is_homopolymer": true
    },
    "processing_history": "3D printed using Prusa MINI+ with nozzle temperature 210 °C, printing speed 2100 mm/min, and material feed rate 30%. Scaffold design: lattice structure, 20 layers, 0.4 mm filament diameter, 0.3 mm layer thickness. Young's modulus measured by uniaxial compression test using INSTRON 3344 system with 2000 N load cell at 1 mm/min crosshead speed on dry scaffolds.",
    "hierarchical_structure": "Lattice structure composed of parallel filaments arranged in layer-by-layer fashion (alternating vertical/horizontal). Porosity approximately 51.1% (CAD model).",
    "properties": {
      "E": {
        "value": [
          0.436
        ],
        "unit": "GPa"
      }
    },
    "analysis_with_hierarchical_structure": {
      "descriptive_text": "The sample comprises a poly(lactic acid) homopolymer synthesized from lactic acid monomers without additional additives. It was fabricated using fused deposition modeling on a Prusa MINI+ system with a nozzle temperature of 210 °C, a printing speed of 2100 mm/min, and a material feed rate of 30%. The resulting hierarchical structure features a lattice scaffold design consisting of 20 layers with a layer-by-layer arrangement of parallel filaments in alternating vertical and horizontal orientations, utilizing a 0.4 mm filament diameter and 0.3 mm layer thickness to achieve an approximate porosity of 51.1%. Mechanical characterization was performed via uniaxial compression testing on dry scaffolds using an INSTRON 3344 system with a 2000 N load cell at a crosshead speed of 1 mm/min.",
      "reasoning_analysis": "Increasing Factors: The intrinsic stiffness of the poly(lactic acid) backbone, arising from the polar ester linkages and methyl side groups, provides a rigid foundation that inherently supports a higher modulus compared to flexible polyolefins. Additionally, the thermal history involving a nozzle temperature of 210 °C allows for chain mobility that may facilitate partial crystallization upon cooling, which would further stiffen the material phase. Decreasing Factors: The most significant reduction arises from the hierarchical lattice structure with approximately 51.1% porosity, as the presence of voids drastically reduces the load-bearing cross-sectional area. Furthermore, the additive manufacturing processing history introduces interlayer interfaces where diffusion may be incomplete, creating weak boundaries prone to deformation, while the high printing speed of 2100 mm/min may limit interlayer bonding and crystallinity development. The lattice geometry also promotes bending-dominated deformation mechanisms rather than stretching-dominated ones, further lowering the effective stiffness. Dominant Factor: The hierarchical porous lattice architecture qualitatively dominates the mechanical response; despite the intrinsic rigidity of the poly(lactic acid) chemistry, the effective Young's modulus is primarily governed by the relative density and geometric arrangement of the scaffold, resulting in a value significantly lower than that of the bulk non-porous polymer."
    },
    "analysis_without_hierarchical_structure": {
      "descriptive_text": "The sample consists of a polylactic acid homopolymer fabricated into a lattice scaffold structure via fused deposition modeling using a Prusa MINI+ 3D printer. The printing process utilized a nozzle temperature of 210 °C, a printing speed of 2100 mm/min, and a material feed rate of 30% to construct a 20-layer scaffold with a 0.4 mm filament diameter and 0.3 mm layer thickness. Following fabrication, the Young's modulus of the dry scaffolds was determined through uniaxial compression testing using an INSTRON 3344 system equipped with a 2000 N load cell at a crosshead speed of 1 mm/min.",
      "reasoning_analysis": "Increasing Factors: The chemical composition comprises a polylactic acid homopolymer, where the presence of ester linkages and methyl side groups along the backbone provides inherent chain stiffness and intermolecular interactions that establish a relatively high baseline modulus for the bulk material. Additionally, the processing history indicates the scaffolds were tested in a dry state, preventing moisture absorption which acts as a plasticizer to reduce intermolecular friction and lower stiffness. Decreasing Factors: The additive manufacturing process introduces significant structural porosity through the specified lattice design and inherent interlayer voids, which drastically reduces the effective load-bearing cross-sectional area compared to a solid bulk sample. Furthermore, the layer-by-layer deposition at high printing speeds may limit interlayer polymer chain diffusion, resulting in anisotropic weak planes and imperfect bonding that diminish the macroscopic stiffness relative to isotropic molded specimens. Dominant Factor: While the intrinsic rigidity of the polylactic acid backbone sets the upper limit for material stiffness, the geometric architecture and processing-induced porosity associated with the 3D printed lattice structure qualitatively dominate the mechanical response. The effective Young's modulus measured via compression is primarily governed by the scaffold topology and interlayer bonding quality rather than solely the bulk polymer properties, leading to a macroscopic modulus significantly lower than that of dense, compression-molded polylactic acid."
    }
  },
  {
    "doi": "10.3390/bioengineering12030315",
    "title": "Investigation of the Effects of 3D Printing Parameters on the Mechanical Properties of Bone Scaffolds: Experimental Study Integrated with Artificial Neural Networks",
    "year": 2025,
    "chemical_composition": {
      "repeat_unit_psmiles": "[*]OC(C)C(=O)[*]",
      "monomers": [
        {
          "name": "Lactic acid",
          "smiles": "CC(O)C(=O)O",
          "ratio_value": null,
          "ratio_unit": null
        }
      ],
      "additives": [],
      "is_homopolymer": true
    },
    "processing_history": "3D printed using Prusa MINI+ with nozzle temperature 180 °C, printing speed 800 mm/min, and material feed rate 30%. Scaffold design: lattice structure, 20 layers, 0.4 mm filament diameter, 0.3 mm layer thickness. Young's modulus measured by uniaxial compression test using INSTRON 3344 system with 2000 N load cell at 1 mm/min crosshead speed on dry scaffolds.",
    "hierarchical_structure": "Lattice structure composed of parallel filaments arranged in layer-by-layer fashion (alternating vertical/horizontal). Porosity approximately 51.1% (CAD model).",
    "properties": {
      "E": {
        "value": [
          0.392
        ],
        "unit": "GPa"
      }
    },
    "analysis_with_hierarchical_structure": {
      "descriptive_text": "The sample consists of a poly(lactic acid) homopolymer fabricated into a porous scaffold via fused deposition modeling using a Prusa MINI+ 3D printer. The processing involved extrusion through a 0.4 mm nozzle at 180 °C with a printing speed of 800 mm/min and a material feed rate of 30% to construct a lattice structure comprising 20 layers with a 0.3 mm layer thickness. The resulting hierarchical architecture features parallel filaments arranged in a layer-by-layer fashion with alternating vertical and horizontal orientations, yielding a designed porosity of approximately 51.1%. The mechanical properties were evaluated via uniaxial compression testing on dry scaffolds using an INSTRON 3344 system equipped with a 2000 N load cell at a crosshead speed of 1 mm/min.",
      "reasoning_analysis": "Increasing Factors: The intrinsic chemical structure of poly(lactic acid), characterized by methyl side groups and ester linkages within the backbone, provides a baseline semi-crystalline rigidity that is generally higher than flexible aliphatic polyesters. Additionally, the shear forces experienced during extrusion through the 0.4 mm nozzle at 180 °C may induce molecular orientation along the filament axis, potentially enhancing the stiffness along the direction of the printed strands. Decreasing Factors: The most significant reduction in effective modulus arises from the hierarchical lattice structure with approximately 51.1% porosity, as the presence of voids drastically reduces the load-bearing cross-sectional area according to cellular solid mechanics. Furthermore, the fused deposition modeling process introduces inter-layer interfaces that are typically weaker than the bulk material due to incomplete diffusion across layer boundaries, and the rapid cooling inherent to 3D printing may suppress crystallinity relative to slowly cooled bulk samples. The lattice geometry also promotes strut bending rather than axial loading during compression, which further lowers the measured structural modulus. Dominant Factor: While the intrinsic stiffness of the PLA polymer chain establishes the upper bound for the material phase, the macroscopic architectural design is the dominant factor governing the measured Young's modulus. The high porosity and lattice geometry qualitatively dictate an effective modulus significantly lower than that of solid bulk PLA, as the mechanical response is controlled by the deformation of the porous network rather than the compression of the continuous polymer phase."
    },
    "analysis_without_hierarchical_structure": {
      "descriptive_text": "The sample consists of a poly(lactic acid) homopolymer fabricated into a scaffold architecture using fused deposition modeling on a Prusa MINI+ system. The material was extruded through a nozzle at 180 °C with a printing speed of 800 mm/min and a material feed rate of 30% to construct a lattice structure comprising 20 layers with a 0.4 mm filament diameter and 0.3 mm layer thickness. Following fabrication, the dry scaffolds were subjected to uniaxial compression testing using an INSTRON 3344 system equipped with a 2000 N load cell at a crosshead speed of 1 mm/min to determine the Young's modulus.",
      "reasoning_analysis": "Increasing Factors: The inherent chemical composition of the poly(lactic acid) backbone, characterized by ester linkages and methyl side groups, provides intrinsic chain stiffness and restricts segmental mobility relative to flexible polyolefins, which establishes a moderate baseline for the Young's modulus. Additionally, the shear forces experienced during the extrusion process may induce molecular orientation along the filament axis, potentially enhancing stiffness in the direction of deposition. Decreasing Factors: The processing history involves a relatively low nozzle temperature of 180 °C combined with a high printing speed, which likely limits polymer chain diffusion and entanglement across layer interfaces, resulting in weak inter-layer bonding that reduces the effective structural stiffness. Furthermore, the lattice scaffold design introduces significant macroscopic porosity, and the absence of reinforcing additives means there are no filler-matrix interactions to compensate for structural voids or enhance load transfer. Dominant Factor: The dominant factor influencing the measured Young's modulus is the processing-induced microstructural integrity, specifically the inter-layer adhesion quality governed by the thermal history. While the lattice geometry reduces the structural load-bearing capacity, the weak interfacial bonding caused by the low-temperature, high-speed printing protocol qualitatively limits the stress transfer between layers, preventing the material from achieving its intrinsic bulk modulus potential."
    }
  },
  {
    "doi": "10.1039/c2ta00546h",
    "title": "On the mechanical properties of HIPE templated macroporous poly(dicyclopentadiene) prepared with low surfactant amounts†",
    "year": 2013,
    "chemical_composition": {
      "repeat_unit_psmiles": "[*]C=CC1C2CCC1C2[*]",
      "monomers": [
        {
          "name": "Dicyclopentadiene",
          "smiles": "C1=CC2C3CC=CC3C2C1",
          "ratio_value": null,
          "ratio_unit": null
        }
      ],
      "additives": [
        {
          "name": "Pluronic L121",
          "type": "surfactant",
          "amount_value": 0.25,
          "amount_unit": "v%"
        },
        {
          "name": "Initiator M2",
          "type": "initiator",
          "amount_value": 0.015,
          "amount_unit": "mol%"
        }
      ],
      "is_homopolymer": true
    },
    "processing_history": "HIPE templating: DCPD + 0.25 v% Pluronic L121 mixed, water added dropwise at 22°C. Initiator M2 (0.015 mol% in toluene) added. Cured at 80°C for 4 h. Soxhlet extraction with acetone, dried under vacuum. Unoxidized state (freshly prepared). Young's modulus measured by tensile testing of at least 3 specimens.",
    "hierarchical_structure": "Macroporous foam. Experimental porosity 80%. Average window size 24 μm. Average cavity size 69 ± 53 μm. Skeletal density 1.325 g cm-3.",
    "properties": {
      "E": {
        "value": [
          0.1
        ],
