Repository: hhtrick/HHT-code

# HHT training framework

This directory contains model training, embedding precomputation, inference, article-level baselines and the curated datasets. All commands below assume that the working directory is `train_code/`.

## 3. Datasets and fixed partitions

Each main dataset is a JSON array at `dataset/{property}/{property}.json`. Entries contain source metadata, `chemical_composition`, `processing_history`, `hierarchical_structure`, `properties`, and two generated-analysis objects. Targets are stored as `properties[property]["value"]`; source metadata and target values are not predictive input fields.

| Property | Train | Validation | Test | Total |
|---|---:|---:|---:|---:|

File: train_code/dataset/E/E.json (part 64 of 204)
[
        "unit": "GPa"
      }
    },
    "analysis_with_hierarchical_structure": {
      "descriptive_text": "The sample comprises a polydicyclopentadiene homopolymer synthesized via high internal phase emulsion templating, incorporating 0.25 v% Pluronic L121 surfactant and 0.015 mol% Initiator M2. Processing involved the dropwise addition of water at 22°C to the monomer mixture, followed by curing at 80°C for 4 hours and subsequent Soxhlet extraction with acetone and vacuum drying to yield an unoxidized macroporous foam. The resulting hierarchical structure exhibits an experimental porosity of 80%, with an average window size of 24 μm and average cavity size of 69 ± 53 μm, corresponding to a skeletal density of 1.325 g cm-3, and the Young's modulus was determined via tensile testing of multiple specimens.",
      "reasoning_analysis": "Increasing Factors: The intrinsic rigidity of the polydicyclopentadiene network, arising from the bulky bicyclic repeat units and crosslinks formed during ring-opening metathesis polymerization, establishes a high skeletal modulus. The thermal curing at 80°C ensures adequate crosslink density to maximize backbone stiffness, while the Soxhlet extraction and vacuum drying remove water and solvent residues that would otherwise act as plasticizers and soften the matrix. Decreasing Factors: The macroporous foam architecture with 80% porosity significantly reduces the effective load-bearing cross-sectional area, causing a substantial decrease in the bulk Young's modulus relative to the solid polymer. The presence of surfactant residues at the cell interfaces may introduce compliant regions, and the broad distribution in cavity size could lead to stress concentrations that facilitate earlier cell wall deformation. Dominant Factor: The high volume fraction of voids inherent to the 80% porous foam structure is the dominant factor, as the geometric reduction in solid material content overwhelmingly dictates the bulk mechanical response, superseding the intrinsic stiffness contributions of the cured pDCPD skeletal phase."
    },
    "analysis_without_hierarchical_structure": {
      "descriptive_text": "The sample consists of a polydicyclopentadiene homopolymer synthesized via high internal phase emulsion (HIPE) templating. The formulation involved mixing dicyclopentadiene with 0.25 v% Pluronic L121 surfactant, followed by the dropwise addition of water at 22°C and the introduction of 0.015 mol% Initiator M2 dissolved in toluene. The mixture was cured at 80°C for 4 hours, subsequently subjected to Soxhlet extraction with acetone to remove porogens and residuals, and finally dried under vacuum in an unoxidized state prior to Young's modulus measurement by tensile testing.",
      "reasoning_analysis": "Increasing Factors: The intrinsic chemical structure of polydicyclopentadiene features rigid bicyclic units within the backbone formed via ring-opening metathesis polymerization, which restricts segmental mobility and provides a high intrinsic stiffness. Furthermore, the highly crosslinked network architecture typical of cured DCPD enhances structural rigidity, and the Soxhlet extraction process ensures the removal of plasticizing solvents like toluene and surfactant residues that would otherwise soften the matrix. Decreasing Factors: The HIPE templating processing history introduces a significant volume fraction of macropores into the material structure. According to cellular solid mechanics, the presence of these voids drastically reduces the effective load-bearing cross-sectional area and density, leading to a substantial reduction in the macroscopic Young's modulus compared to a non-porous bulk solid. Dominant Factor: The morphological architecture resulting from the HIPE templating is the dominant factor. Although the pDCPD chemistry provides a stiff backbone, the macroscopic mechanical performance is governed by the porous cellular structure, where the reduction in solid material fraction qualitatively dictates a lower Young's modulus relative to the dense polymer counterpart."
    }
  },
  {
    "doi": "10.1016/j.polymer.2020.122274",
    "title": "Prediction of glass transition temperature and Young’s modulus of an inaccessible polymer substrate in changing environment",
    "year": 2020,
    "chemical_composition": {
      "repeat_unit_psmiles": null,
      "monomers": [
        {
          "name": "Methyl methacrylate",
          "smiles": "CC(=C)C(=O)OC",
          "ratio_value": null,
          "ratio_unit": null
        },
        {
          "name": "Diglycidyl Ether of Bisphenol A",
          "smiles": "CC(C)(c1ccc(OCC2OC2)cc1)c2ccc(OCC3OC3)cc2",
          "ratio_value": 10,
          "ratio_unit": "weight parts"
        },
        {
          "name": "Diethylenetriamine",
          "smiles": "NCCNCCN",
          "ratio_value": 1,
          "ratio_unit": "weight parts"
        }
      ],
      "additives": [],
      "is_homopolymer": false
    },
    "processing_history": "PMMA thin film (~890 nm) spin-coated on epoxy substrate. Young's modulus measured by nanoindentation (Hysitron TI Premier, Berkovich tip) at 30 °C, max depth 500 nm, load-controlled with 10 s loading/unloading.",
    "hierarchical_structure": "Bilayer structure with ~890 nm PMMA coating on epoxy substrate.",
    "properties": {
      "E": {
        "value": [
          3.99
        ],
        "unit": "GPa"
      }
    },
    "analysis_with_hierarchical_structure": {
      "descriptive_text": "The sample comprises a bilayer system consisting of a poly(methyl methacrylate) (PMMA) thin film with a thickness of approximately 890 nm spin-coated onto an epoxy substrate formed from Diglycidyl Ether of Bisphenol A (DGEBA) and Diethylenetriamine (DETA) at 10 and 1 weight parts, respectively. The hierarchical structure was characterized via nanoindentation using a Berkovich tip at 30 °C, utilizing a load-controlled protocol with a maximum depth of 500 nm and 10 s loading/unloading cycles to determine the Young's modulus.",
      "reasoning_analysis": "Increasing Factors: The epoxy substrate is a crosslinked thermoset network formed by DGEBA and DETA, which intrinsically restricts chain mobility more than linear polymers, contributing to higher stiffness. Additionally, the nanoindentation processing history involves a maximum depth of 500 nm into an 890 nm film, meaning the stress field significantly interacts with the underlying substrate; this substrate constraint effect typically drives the apparent measured modulus higher compared to a free-standing film. Decreasing Factors: The PMMA coating is a linear thermoplastic with inherent chain mobility that is generally lower in modulus compared to highly crosslinked networks, which acts to reduce the composite stiffness relative to the bare substrate. Furthermore, thin film effects such as enhanced free surface mobility or residual stresses from spin-coating may locally reduce the mechanical rigidity of the PMMA layer. Dominant Factor: The substrate effect during nanoindentation qualitatively dominates the final E behavior; because the indentation depth exceeds 50% of the film thickness, the measured modulus is heavily weighted by the rigid epoxy substrate, resulting in an apparent E that is significantly elevated relative to the intrinsic modulus of the PMMA film alone."
    },
    "analysis_without_hierarchical_structure": {
      "descriptive_text": "The material system consists of a poly(methyl methacrylate) thin film with a thickness of approximately 890 nm spin-coated onto a substrate composed of Diglycidyl Ether of Bisphenol A cured with Diethylenetriamine at a weight ratio of 10:1. The Young's modulus was characterized using nanoindentation with a Berkovich tip at 30 °C, utilizing a load-controlled protocol with a maximum indentation depth of 500 nm and 10 s loading and unloading segments.",
      "reasoning_analysis": "Increasing Factors: The substrate consists of a densely crosslinked epoxy network formed by Diglycidyl Ether of Bisphenol A and Diethylenetriamine, which intrinsically exhibits high stiffness and rigidity. Additionally, the nanoindentation processing history specifies a maximum depth of 500 nm on an 890 nm film, meaning the indentation strain field significantly interacts with the rigid substrate, thereby elevating the measured composite modulus. Both the PMMA film and epoxy substrate are in the glassy state at 30 °C, ensuring high chain resistance to deformation. Decreasing Factors: The poly(methyl methacrylate) overlay typically possesses a lower modulus compared to highly crosslinked thermoset epoxies. Furthermore, the spin-coating process may introduce residual solvent or increased free volume near the film surface, potentially reducing local stiffness, and thin film confinement effects can sometimes depress modulus relative to bulk materials. Dominant Factor: The substrate effect during mechanical testing is the dominant factor governing the measured behavior. Since the indentation depth exceeds 50% of the film thickness, the high stiffness of the crosslinked epoxy substrate overwhelmingly influences the measurement, resulting in a Young's modulus that reflects the composite system biased towards the rigid substrate rather than the intrinsic properties of the PMMA film alone."
    }
  },
  {
    "doi": "10.3390/bioengineering12030315",
    "title": "Investigation of the Effects of 3D Printing Parameters on the Mechanical Properties of Bone Scaffolds: Experimental Study Integrated with Artificial Neural Networks",
    "year": 2025,
    "chemical_composition": {
      "repeat_unit_psmiles": "[*]OC(C)C(=O)[*]",
      "monomers": [
        {
          "name": "Lactic acid",
          "smiles": "CC(O)C(=O)O",
          "ratio_value": null,
          "ratio_unit": null
        }
      ],
      "additives": [],
      "is_homopolymer": true
    },
    "processing_history": "3D printed using Prusa MINI+ with nozzle temperature 250 °C, printing speed 800 mm/min, and material feed rate 30%. Scaffold design: lattice structure, 20 layers, 0.4 mm filament diameter, 0.3 mm layer thickness. Young's modulus measured by uniaxial compression test using INSTRON 3344 system with 2000 N load cell at 1 mm/min crosshead speed on dry scaffolds.",
    "hierarchical_structure": "Lattice structure composed of parallel filaments arranged in layer-by-layer fashion (alternating vertical/horizontal). Porosity approximately 51.1% (CAD model).",
    "properties": {
      "E": {
        "value": [
          0.336
        ],
        "unit": "GPa"
      }
    },
    "analysis_with_hierarchical_structure": {
      "descriptive_text": "The sample comprises a poly(lactic acid) homopolymer derived from lactic acid monomers, fabricated into a scaffold via fused deposition modeling using a Prusa MINI+ printer. The processing parameters included a nozzle temperature of 250 °C, a printing speed of 800 mm/min, and a material feed rate of 30%, resulting in a lattice structure with 20 layers, 0.4 mm filament diameter, and 0.3 mm layer thickness arranged in a layer-by-layer fashion with alternating vertical and horizontal orientations. This architecture yields an approximate porosity of 51.1% based on the CAD model, and the Young's modulus was characterized by uniaxial compression testing using an INSTRON 3344 system with a 2000 N load cell at a 1 mm/min crosshead speed on dry scaffolds.",
      "reasoning_analysis": "Increasing Factors: The intrinsic rigidity of the poly(lactic acid) backbone, arising from ester linkages and potential semi-crystalline domains formed during cooling from the 250 °C melt state, establishes a stiff material baseline. Additionally, the alignment of filaments parallel to the loading direction within the lattice structure allows for direct axial load transfer in specific orientations. Decreasing Factors: The high porosity of approximately 51.1% drastically reduces the effective load-bearing cross-sectional area, leading to a significant reduction in macroscopic stiffness compared to the bulk polymer. Furthermore, the fused deposition modeling process introduces structural anisotropy; the relatively high printing speed of 800 mm/min may limit inter-filament polymer chain diffusion, resulting in weak inter-layer bonding and micro-voids that act as compliance points under compression. Dominant Factor: The macroscopic lattice architecture and associated porosity qualitatively dominate the mechanical response. While the intrinsic stiffness of the poly(lactic acid) sets the theoretical upper bound, the effective Young's modulus measured in compression is primarily governed by the relative density and geometric topology of the scaffold, meaning the structural voids reduce the stiffness far more significantly than the material composition enhances it."
    },
    "analysis_without_hierarchical_structure": {
      "descriptive_text": "The sample consists of a poly(lactic acid) homopolymer fabricated into a lattice scaffold structure via fused deposition modeling using a Prusa MINI+ 3D printer. The processing parameters included a nozzle temperature of 250 °C, a printing speed of 800 mm/min, and a material feed rate of 30%, resulting in a construct comprising 20 layers with a 0.4 mm filament diameter and 0.3 mm layer thickness. The Young's modulus was subsequently determined through uniaxial compression testing performed on dry scaffolds using an INSTRON 3344 system equipped with a 2000 N load cell at a crosshead speed of 1 mm/min.",
      "reasoning_analysis": "Increasing Factors: The intrinsic chemical composition of poly(lactic acid) contributes to stiffness through the presence of polar ester linkages and methyl side groups, which restrict backbone segmental mobility via dipole-dipole interactions and steric hindrance. Additionally, the extrusion process during 3D printing induces molecular orientation along the filament axis, potentially enhancing modulus in the direction of deposition, while the dry testing conditions prevent moisture-induced plasticization that would otherwise soften the matrix. Decreasing Factors: The lattice scaffold architecture introduces significant porosity, drastically reducing the effective load-bearing cross-sectional area compared to a bulk solid. Furthermore, the layer-by-layer deposition history creates interlayer interfaces with limited polymer chain diffusion and entanglement, leading to anisotropic mechanical weakness, and the relatively high nozzle temperature of 250 °C risks thermal degradation that could lower molecular weight and entanglement density. Dominant Factor: The architectural porosity and interlayer bonding quality inherent to the additive manufacturing process qualitatively dominate the final mechanical response; the void space and weak interfacial adhesion between printed layers significantly reduce the effective Young's modulus of the scaffold structure relative to the intrinsic modulus of the bulk poly(lactic acid) material."
    }
  },
  {
    "doi": "10.1063/5.0028835",
    "title": "Measurement of the young's modulus of composite polymer coatings using atomic force microscopy",
    "year": 2020,
    "chemical_composition": {
      "repeat_unit_psmiles": null,
      "monomers": [
        {
          "name": "Ethylene",
          "smiles": "C=C",
          "ratio_value": null,
          "ratio_unit": null
        },
        {
          "name": "Vinyl Acetate",
          "smiles": "CC(=O)OC=C",
          "ratio_value": null,
          "ratio_unit": null
        }
      ],
      "additives": [
        {
          "name": "Tarkosil Silica",
          "type": "filler",
          "amount_value": null,
          "amount_unit": null
        }
      ],
      "is_homopolymer": false
    },
    "processing_history": "SEVA copolymer (ethylene-vinyl acetate) modified with Tarkosil silica nanopowder (different concentrations). Young's modulus mapped by AFM. Value represents local modulus maximum in places of silica nanoparticles (white and green areas).",
    "hierarchical_structure": "2- and 3-D distributions of Young's modulus over the surface. Maximum modulus in silica nanoparticle regions.",
    "properties": {
      "E": {
        "value": [
          1.4
        ],
        "unit": "GPa"
      }
    },
    "analysis_with_hierarchical_structure": {
      "descriptive_text": "The sample comprises an ethylene-vinyl acetate (SEVA) copolymer matrix reinforced with Tarkosil silica nanopowder filler at varying concentrations. Characterization was performed via Atomic Force Microscopy (AFM) to generate two- and three-dimensional maps of Young's modulus across the surface. The hierarchical structure indicates heterogeneity in mechanical properties, with the maximum modulus values specifically localized within the regions occupied by the silica nanoparticles.",
      "reasoning_analysis": "Increasing Factors: The incorporation of rigid Tarkosil silica nanoparticles serves as a reinforcing phase, significantly elevating the local Young's modulus due to the high intrinsic stiffness of the inorganic filler compared to the organic polymer matrix. Additionally, potential interfacial interactions between the silica surface and the copolymer chains may restrict segmental mobility, further contributing to increased local stiffness. Decreasing Factors: The presence of vinyl acetate comonomer units disrupts the crystallinity of the ethylene segments, reducing the overall stiffness of the polymer matrix relative to pure polyethylene. The amorphous regions of the SEVA copolymer surrounding the filler possess inherently lower modulus values, which would typically lower the bulk composite stiffness. Dominant Factor: Since the specific property value reported corresponds to the local modulus maximum found strictly within the silica nanoparticle regions, the intrinsic rigidity of the inorganic filler qualitatively dominates the mechanical response in these localized zones, overriding the compliant behavior of the surrounding SEVA copolymer matrix."
    },
    "analysis_without_hierarchical_structure": {
      "descriptive_text": "The sample comprises an ethylene-vinyl acetate copolymer matrix modified with Tarkosil silica nanopowder filler at varying concentrations. Mechanical characterization was performed via atomic force microscopy to map the Young's modulus, where the specific data point corresponds to the local modulus maximum identified at the silica nanoparticle sites within the composite microstructure.",
      "reasoning_analysis": "Increasing Factors: The inclusion of Tarkosil silica nanopowder introduces rigid ceramic domains with an intrinsic stiffness significantly exceeding that of the polymer matrix, directly driving the local Young's modulus upward. Additionally, the confinement of polymer chains at the filler-matrix interface restricts segmental mobility, and the specific measurement protocol targeting the nanoparticle sites ensures the capture of the stiffest regions within the composite. Decreasing Factors: The vinyl acetate comonomer disrupts the crystallinity of the ethylene segments, resulting in a matrix baseline that is softer and more compliant than pure polyethylene, which inherently limits the bulk stiffness. Furthermore, potential agglomeration or poor interfacial adhesion between the silica and the EVA matrix could introduce micro-voids or stress concentrators that might reduce effective load transfer in the bulk material. Dominant Factor: The intrinsic rigidity of the silica nanoparticles qualitatively dominates the local mechanical response, as the measurement specifically isolates the modulus maximum at the filler locations, thereby overriding the softening influence of the vinyl acetate comonomer in the immediate measurement volume."
    }
  },
  {
    "doi": null,
    "title": "Young’s modulus of fiber-reinforced and polymer-modified lightweight concrete composites",
    "year": 2007,
    "chemical_composition": {
      "repeat_unit_psmiles": null,
      "monomers": [
        {
          "name": "Styrene",
          "smiles": "C=CC1=CC=CC=C1",
          "ratio_value": null,
          "ratio_unit": null
        },
        {
          "name": "Butadiene",
          "smiles": "C=CC=C",
          "ratio_value": null,
          "ratio_unit": null
        }
      ],
      "additives": [
        {
          "name": "Styrene-Butadiene Latex",
          "type": "polymer additive",
          "amount_value": 80.85,
          "amount_unit": "kg/m3"
        },
        {
          "name": "Portland Cement 42.5",
          "type": "matrix",
          "amount_value": 350,
          "amount_unit": "kg/m3"
        },
        {
          "name": "Water",
          "type": "solvent",
          "amount_value": 115.5,
          "amount_unit": "kg/m3"
        },
        {
          "name": "Natural Sand",
          "type": "filler",
          "amount_value": 795,
          "amount_unit": "kg/m3"
        },
        {
          "name": "Pumice Stone",
          "type": "filler",
          "amount_value": 255.2,
          "amount_unit": "kg/m3"
        }
      ],
      "is_homopolymer": false
    },
    "processing_history": "Mixing at room temperature. Cured 7 days in 20°C water, then 18-20°C air at 60% RH until 28 days. Young's modulus measured by nondestructive digital ultrasound tester at 28 days.",
    "hierarchical_structure": "Polymer-modified lightweight concrete. Cement matrix with sand and pumice aggregate. Polymer latex dispersed in matrix.",
    "properties": {
      "E": {
        "value": [
          18.67
        ],
        "unit": "GPa"
      }
    },
    "analysis_with_hierarchical_structure": {
      "descriptive_text": "The sample consists of a polymer-modified lightweight concrete composite comprising a Portland Cement 42.5 matrix reinforced with Natural Sand and Pumice Stone aggregates. The system incorporates a Styrene-Butadiene Rubber (SBR) latex additive dispersed within the cementitious matrix, along with water as the mixing solvent. Preparation involved mixing at room temperature, followed by a curing regime of 7 days submerged in 20°C water and subsequent exposure to air at 18-20°C and 60% relative humidity until 28 days. The Young's modulus was subsequently characterized using a nondestructive digital ultrasound tester at the 28-day mark.",
      "reasoning_analysis": "Increasing Factors: The prolonged curing history of 28 days facilitates extensive hydration of the Portland Cement, generating a rigid calcium silicate hydrate (C-S-H) network that significantly enhances stiffness. Additionally, the inclusion of Natural Sand provides high-modulus mineral reinforcement, and the use of nondestructive ultrasound testing typically captures the dynamic elastic modulus, which is inherently higher than static measurements. Decreasing Factors: The incorporation of Styrene-Butadiene latex, derived from styrene and butadiene monomers, introduces a compliant polymer phase where the butadiene segments impart elastomeric characteristics with a modulus substantially lower than the cementitious matrix, thereby reducing the overall composite stiffness. Furthermore, the use of Pumice Stone as a lightweight aggregate introduces intrinsic porosity and lower aggregate stiffness compared to normal-weight alternatives, while water evaporation during air curing may leave residual voids that decrease the effective load-bearing cross-section. Dominant Factor: The continuous rigid inorganic cementitious matrix and sand aggregate framework qualitatively dominate the elastic response due to their high volume fraction and intrinsic stiffness, establishing the primary mechanical behavior, although the compliant polymer phase and porous lightweight aggregates serve to modulate this baseline downward relative to conventional normal-weight concrete."
    },
    "analysis_without_hierarchical_structure": {
      "descriptive_text": "The sample constitutes a polymer-modified cementitious composite incorporating a Styrene-Butadiene copolymer system. The formulation includes Portland Cement 42.5 as the matrix binder, combined with Styrene-Butadiene Latex as a polymer additive, alongside Natural Sand and Pumice Stone acting as aggregate fillers. Water was utilized as the solvent during preparation. The mixture was prepared at room temperature, followed by a curing regime consisting of 7 days submerged in water at 20°C, and subsequently maintained in air at 18-20°C and 60% relative humidity until reaching 28 days of age. The Young's modulus was subsequently characterized using a nondestructive digital ultrasound tester.",
      "reasoning_analysis": "Increasing Factors: The hydration of Portland Cement 42.5 over the 28-day curing period generates rigid calcium silicate hydrate structures, which fundamentally establish a high-stiffness inorganic matrix. Additionally, the inclusion of Natural Sand as a high-volume filler provides rigid reinforcement that restricts deformation under load, while the initial water curing ensures optimal hydration kinetics to maximize matrix densification. Decreasing Factors: The incorporation of Styrene-Butadiene Latex introduces a compliant elastomeric phase with a significantly lower intrinsic modulus than the cementitious matrix, which acts to reduce the overall composite stiffness. Furthermore, the use of Pumice Stone, a lightweight aggregate with higher porosity and lower intrinsic stiffness compared to dense rock, alongside potential capillary porosity resulting from water evaporation, contributes to a reduction in the bulk Young's modulus. Dominant Factor: The high volume fraction of the rigid inorganic components, specifically the hydrated cement paste and Natural Sand aggregate, qualitatively dominates the mechanical response by forming a percolated load-bearing skeleton. Although the polymer latex modifies the interfacial properties and introduces compliance, the sheer proportion of stiff mineral phases ensures that the bulk Young's modulus remains governed by the rigidity of the cementitious matrix rather than the elastomeric additive."
    }
  },
  {
    "doi": "10.1021/acsmacrolett.7b00729",
    "title": "Unusual Fracture Behavior of Slide-Ring Gels with Movable Cross-Links",
    "year": 2017,
    "chemical_composition": {
      "repeat_unit_psmiles": null,
      "monomers": [
        {
          "name": "Polyethylene glycol",
          "smiles": "OCCO",
          "ratio_value": null,
          "ratio_unit": null
        },
        {
          "name": "alpha-cyclodextrin",
          "smiles": null,
          "ratio_value": null,
          "ratio_unit": null
        }
      ],
      "additives": [
        {
          "name": "Hexamethylene diisocyanate",
          "smiles": "O=C=NCCCCCCN=C=O",
          "type": "crosslinker",
          "amount_value": 0.2,
          "amount_unit": "wt%"
        }
      ],
      "is_homopolymer": false
    },
    "processing_history": "Polyrotaxane (PEG axis with alpha-CD rings) dissolved in DMSO at 10 wt%. HMDI added as crosslinker (0.2 wt%). Young's modulus measured by uniaxial tensile test (initial slope of stress-strain curve).",
    "hierarchical_structure": "Slide-ring gel with movable figure-of-eight cross-links. PEG axial polymer MW 100k. N_axis = 2205.",
    "properties": {
      "E": {
        "value": [
          0.0
        ],
        "unit": "GPa"
      }
    },
    "analysis_with_hierarchical_structure": {
      "descriptive_text": "The sample consists of a supramolecular slide-ring gel constructed from a polyethylene glycol (PEG) axial polymer with a molecular weight of 100,000 g/mol threaded through alpha-cyclodextrin rings. This polyrotaxane architecture was dissolved in dimethyl sulfoxide (DMSO) at a concentration of 10 wt% and subsequently crosslinked using 0.2 wt% hexamethylene diisocyanate (HMDI) to form movable figure-of-eight cross-links. The hierarchical structure is defined by these topological cross-links along the PEG axis (N_axis = 2205), and the mechanical properties were evaluated via uniaxial tensile testing to determine the initial slope of the stress-strain curve.",
      "reasoning_analysis": "Increasing Factors: The introduction of hexamethylene diisocyanate (HMDI) creates covalent crosslinks between cyclodextrin rings, establishing a three-dimensional network structure that prevents viscous flow and provides an elastic response. Additionally, the threaded alpha-cyclodextrin rings act as bulky structural units along the PEG axis, potentially increasing stiffness relative to unthreaded PEG chains through steric constraints. Decreasing Factors: The polyethylene glycol backbone is inherently flexible with high chain mobility, which intrinsically limits the material's stiffness. Crucially, the slide-ring topology features movable figure-of-eight cross-links that allow for stress redistribution along the axis (pulley effect), reducing the entropic resistance to initial deformation compared to fixed chemical crosslinks. Furthermore, the low concentration of crosslinker (0.2 wt%) and the potential presence of residual DMSO solvent from the processing history act to plasticize the system and lower the modulus. Dominant Factor: The dominant factor is the unique topological architecture of the slide-ring gel. While chemical crosslinking provides network integrity, the movable nature of the cross-links combined with the flexible PEG backbone prioritizes chain extensibility and stress homogenization over rigidity, qualitatively resulting in a low Young's modulus characteristic of soft elastomeric gels rather than rigid plastics."
    },
    "analysis_without_hierarchical_structure": {
      "descriptive_text": "The sample comprises a supramolecular polyrotaxane architecture consisting of polyethylene glycol axes threaded with alpha-cyclodextrin rings. This assembly was dissolved in dimethyl sulfoxide at a concentration of 10 wt%, followed by the incorporation of hexamethylene diisocyanate at 0.2 wt% to act as a crosslinking agent. The Young's modulus was subsequently characterized via uniaxial tensile testing, determined from the initial slope of the stress-strain curve.",
      "reasoning_analysis": "Increasing Factors: The introduction of hexamethylene diisocyanate facilitates covalent crosslinking between polymer chains, which restricts segmental mobility and enhances network stiffness. Additionally, the threaded alpha-cyclodextrin rings impose topological constraints and steric hindrance along the polyethylene glycol backbone, acting as physical crosslinks that resist deformation. Decreasing Factors: The inherent flexibility of the polyethylene glycol backbone, characterized by low rotational barriers around ether linkages, tends to lower the modulus relative to rigid backbone polymers. Furthermore, the sliding motion of the cyclodextrin rings along the axis, known as the pulley effect, may allow for stress relaxation and chain extension without immediate resistance, potentially reducing the initial stiffness. Dominant Factor: The formation of the chemically crosslinked supramolecular network qualitatively dominates the mechanical response; while the PEG backbone provides flexibility, the combined constraints from covalent crosslinks and topological locks imposed by the cyclodextrin rings establish the structural integrity required for a measurable solid-state modulus."
    }
  },
  {
    "doi": "10.1039/c2ta00546h",
    "title": "On the mechanical properties of HIPE templated macroporous poly(dicyclopentadiene) prepared with low surfactant amounts†",
    "year": 2013,
    "chemical_composition": {
      "repeat_unit_psmiles": "[*]C=CC1C2CCC1C2[*]",
      "monomers": [
        {
          "name": "Dicyclopentadiene",
          "smiles": "C1=CC2C3CC=CC3C2C1",
          "ratio_value": null,
          "ratio_unit": null
        }
      ],
      "additives": [
        {
          "name": "Pluronic L121",
          "type": "surfactant",
          "amount_value": 1,
          "amount_unit": "v%"
        },
        {
          "name": "Initiator M2",
          "type": "initiator",
          "amount_value": 0.015,
          "amount_unit": "mol%"
        }
      ],
      "is_homopolymer": true
    },
    "processing_history": "HIPE templating: DCPD + 1 v% Pluronic L121 mixed, water added dropwise at 22°C. Initiator M2 (0.015 mol% in toluene) added. Cured at 80°C for 4 h. Soxhlet extraction with acetone, dried under vacuum. Unoxidized state (freshly prepared). Young's modulus measured by tensile testing of at least 3 specimens.",
    "hierarchical_structure": "Macroporous foam. Experimental porosity 81%. Average window size 8.4 μm. Average cavity size 35 ± 23 μm. Skeletal density 1.325 g cm-3.",
    "properties": {
      "E": {
        "value": [
          0.09
        ],
        "unit": "GPa"
      }
    },
    "analysis_with_hierarchical_structure": {
      "descriptive_text": "The sample consists of a polydicyclopentadiene (pDCPD) homopolymer synthesized via high internal phase emulsion (HIPE) templating. The formulation included 1 v% Pluronic L121 surfactant and 0.015 mol% Initiator M2 in toluene, with water added dropwise at 22°C prior to curing at 80°C for 4 hours. Following polymerization, the material underwent Soxhlet extraction with acetone and vacuum drying to remove porogens and residual solvents, resulting in a macroporous foam structure in its unoxidized state. Characterization reveals an experimental porosity of 81% with an average window size of 8.4 μm and average cavity size of 35 ± 23 μm, alongside a skeletal density of 1.325 g cm-3. The Young's modulus was determined through tensile testing of at least three specimens.",
      "reasoning_analysis": "Increasing Factors: The intrinsic rigidity of the polydicyclopentadiene backbone, characterized by bulky bicyclic structures within the repeat unit, provides a high intrinsic skeletal modulus. Furthermore, the polymerization of DCPD typically yields a highly crosslinked thermoset network, which restricts chain mobility and enhances the stiffness of the solid polymer phase itself, as reflected by the relatively high skeletal density of 1.325 g cm-3. Decreasing Factors: The most significant reduction arises from the macroporous foam architecture generated by the HIPE templating process. An experimental porosity of 81% implies that the majority of the bulk volume consists of voids (cavities and windows) that do not contribute to load-bearing capacity, drastically reducing the effective cross-sectional area. Additionally, the presence of surfactant residues (Pluronic L121) remaining after extraction could act as plasticizers at the pore interfaces, and the thin skeletal struts defined by the large cavity sizes (35 μm) are susceptible to buckling under tensile load. Dominant Factor: While the crosslinked pDCPD skeleton possesses high intrinsic stiffness, the architectural porosity introduced by the HIPE processing is the dominant factor. The high void fraction (81%) qualitatively overwhelms the material stiffness contributions from the chemical composition, resulting in a bulk Young's modulus that is significantly lower than that of the dense, non-porous polymer counterpart."
    },
    "analysis_without_hierarchical_structure": {
      "descriptive_text": "The sample consists of a polydicyclopentadiene homopolymer synthesized via high internal phase emulsion (HIPE) templating. The preparation involved mixing dicyclopentadiene with 1 v% Pluronic L121 surfactant, followed by the dropwise addition of water at 22°C. Polymerization was initiated by adding 0.015 mol% Initiator M2 dissolved in toluene, and the mixture was cured at 80°C for 4 hours. Post-synthesis, the material underwent Soxhlet extraction with acetone and was dried under vacuum to remove residual components, resulting in an unoxidized state prior to Young's modulus measurement via tensile testing of at least three specimens.",
      "reasoning_analysis": "Increasing Factors: The inherent chemical structure of polydicyclopentadiene, characterized by a rigid bicyclic backbone and high crosslink density formed during the curing process at 80°C, provides a stiff polymer network that intrinsically drives the Young's modulus upward. The removal of soluble components via Soxhlet extraction ensures that the measured modulus reflects the solid polymer network rather than a plasticized mixture. Decreasing Factors: The HIPE templating processing history inherently introduces a porous morphology with significant void volume fraction resulting from the removal of the internal water phase. This porosity drastically reduces the effective load-bearing cross-sectional area, qualitatively lowering the macroscopic Young's modulus compared to a non-porous bulk sample. Additionally, any residual surfactant or solvent trapped within the pore walls despite extraction could act as a plasticizer, reducing intermolecular forces and chain stiffness. Dominant Factor: While the rigid PDCPD network establishes a high intrinsic stiffness for the cell walls, the macroscopic porosity introduced by the HIPE templating method is the dominant factor. The presence of voids significantly compromises the structural continuity required for load transfer, qualitatively dictating a lower effective Young's modulus relative to dense polydicyclopentadiene, regardless of the inherent rigidity of the polymer chemistry."
    }
  },
  {
    "doi": "10.1039/c2ta00546h",
    "title": "On the mechanical properties of HIPE templated macroporous poly(dicyclopentadiene) prepared with low surfactant amounts†",
    "year": 2013,
    "chemical_composition": {
      "repeat_unit_psmiles": "[*]C=CC1C2CCC1C2[*]",
      "monomers": [
        {
          "name": "Dicyclopentadiene",
          "smiles": "C1=CC2C3CC=CC3C2C1",
          "ratio_value": null,
          "ratio_unit": null
        }
      ],
      "additives": [
        {
          "name": "Pluronic L121",
          "type": "surfactant",
          "amount_value": 1,
          "amount_unit": "v%"
        },
        {
          "name": "Initiator M2",
          "type": "initiator",
          "amount_value": 0.015,
          "amount_unit": "mol%"
        }
      ],
      "is_homopolymer": true
    },
    "processing_history": "HIPE templating: DCPD + 1 v% Pluronic L121 mixed, water added dropwise at 22°C. Initiator M2 (0.015 mol% in toluene) added. Cured at 80°C for 4 h. Soxhlet extraction with acetone, dried under vacuum. Oxidized state (aged in air for one month). Young's modulus measured by tensile testing of at least 3 specimens.",
    "hierarchical_structure": "Macroporous foam. Experimental porosity 81%. Average window size 8.4 μm. Average cavity size 35 ± 23 μm. Skeletal density 1.325 g cm-3.",
    "properties": {
      "E": {
        "value": [
          0.27
        ],
        "unit": "GPa"
      }
    },
    "analysis_with_hierarchical_structure": {
      "descriptive_text": "The sample is a polydicyclopentadiene homopolymer synthesized via high internal phase emulsion templating, incorporating 1 v% Pluronic L121 surfactant and 0.015 mol% Initiator M2. Preparation involved dropwise water addition at 22°C, followed by curing at 80°C for 4 hours, Soxhlet extraction with acetone, and vacuum drying, with the final material aged in air for one month to achieve an oxidized state. The resulting hierarchical structure is a macroporous foam exhibiting 81% experimental porosity, an average window size of 8.4 μm, an average cavity size of 35 ± 23 μm, and a skeletal density of 1.325 g cm-3, with Young's modulus characterized by tensile testing of at least three specimens.",
