Repository: hhtrick/HHT-code

# HHT training framework

This directory contains model training, embedding precomputation, inference, article-level baselines and the curated datasets. All commands below assume that the working directory is `train_code/`.

## 3. Datasets and fixed partitions

Each main dataset is a JSON array at `dataset/{property}/{property}.json`. Entries contain source metadata, `chemical_composition`, `processing_history`, `hierarchical_structure`, `properties`, and two generated-analysis objects. Targets are stored as `properties[property]["value"]`; source metadata and target values are not predictive input fields.

| Property | Train | Validation | Test | Total |
|---|---:|---:|---:|---:|

File: train_code/dataset/E/E.json (part 65 of 204)
[
      "reasoning_analysis": "Increasing Factors: The polydicyclopentadiene network formed via ring-opening metathesis polymerization possesses a rigid, highly crosslinked backbone structure, which intrinsically supports a high skeletal modulus. The thermal curing at 80°C for 4 hours promotes complete crosslinking, while the subsequent one-month aging in air may induce oxidative stiffening or secondary crosslinking within the polymer skeleton. Decreasing Factors: The most significant reduction arises from the macroporous foam morphology with 81% experimental porosity, as the void phase contributes no stiffness to the bulk material. The cellular architecture, characterized by 35 μm cavities and 8.4 μm windows, introduces structural compliance and stress concentrations that drastically lower the effective modulus relative to the dense polymer. Furthermore, incomplete removal of the Pluronic L121 surfactant during Soxhlet extraction could leave residual plasticizing agents within the skeletal walls, potentially reducing the intrinsic stiffness of the solid phase. Dominant Factor: The high void volume fraction (81% porosity) is the dominant factor governing the bulk Young's modulus. While the chemical composition provides a rigid skeletal material, the mechanics of cellular solids dictate that the effective modulus scales non-linearly with relative density; thus, the porous structure qualitatively overrides the intrinsic stiffness of the pDCPD chemistry, resulting in a bulk modulus significantly lower than that of the non-porous polymer."
    },
    "analysis_without_hierarchical_structure": {
      "descriptive_text": "The sample comprises a poly(dicyclopentadiene) homopolymer synthesized via high internal phase emulsion (HIPE) templating. Preparation involved mixing dicyclopentadiene with 1 v% Pluronic L121 surfactant, followed by the dropwise addition of water at 22°C. Polymerization was initiated using 0.015 mol% of Initiator M2 dissolved in toluene, and the system was cured at 80°C for 4 hours. Post-synthesis, the material underwent Soxhlet extraction with acetone and was dried under vacuum to remove residual components. The final specimens were aged in air for one month to achieve an oxidized state prior to Young's modulus measurement via tensile testing.",
      "reasoning_analysis": "Increasing Factors: The inherent chemical composition features rigid bicyclic structures within the dicyclopentadiene repeat units, which restrict chain segment mobility and intrinsically enhance stiffness. The thermal curing at 80°C promotes high conversion and crosslink density within the polymer network, further contributing to a higher modulus. Additionally, the processing history involving Soxhlet extraction and vacuum drying effectively removes residual solvents and surfactants, eliminating potential plasticizing effects that would otherwise reduce stiffness. Decreasing Factors: The HIPE templating processing history generates a highly porous cellular morphology, which drastically reduces the effective load-bearing cross-sectional area compared to a bulk dense polymer, thereby driving the Young's modulus down. Furthermore, aging in air for one month may induce oxidative chain scission within the unsaturated backbone, potentially degrading the network integrity and reducing stiffness. Dominant Factor: The architectural porosity introduced by the HIPE templating method is the dominant factor. While the intrinsic rigidity of the poly(dicyclopentadiene) network and the removal of plasticizers act to increase stiffness, the geometric reduction in material density and load-bearing capacity caused by the porous morphology qualitatively overwhelms the intrinsic material properties, resulting in a significantly lower effective Young's modulus relative to a dense bulk sample."
    }
  },
  {
    "doi": "10.1039/c2ta00546h",
    "title": "On the mechanical properties of HIPE templated macroporous poly(dicyclopentadiene) prepared with low surfactant amounts†",
    "year": 2013,
    "chemical_composition": {
      "repeat_unit_psmiles": "[*]C=CC1C2CCC1C2[*]",
      "monomers": [
        {
          "name": "Dicyclopentadiene",
          "smiles": "C1=CC2C3CC=CC3C2C1",
          "ratio_value": null,
          "ratio_unit": null
        }
      ],
      "additives": [
        {
          "name": "Pluronic L121",
          "type": "surfactant",
          "amount_value": 0.25,
          "amount_unit": "v%"
        },
        {
          "name": "Initiator M2",
          "type": "initiator",
          "amount_value": 0.015,
          "amount_unit": "mol%"
        }
      ],
      "is_homopolymer": true
    },
    "processing_history": "HIPE templating: DCPD + 0.25 v% Pluronic L121 mixed, water added dropwise at 22°C. Initiator M2 (0.015 mol% in toluene) added. Cured at 80°C for 4 h. Soxhlet extraction with acetone, dried under vacuum. Oxidized state (aged in air for one month). Young's modulus measured by tensile testing of at least 3 specimens.",
    "hierarchical_structure": "Macroporous foam. Experimental porosity 80%. Average window size 24 μm. Average cavity size 69 ± 53 μm. Skeletal density 1.325 g cm-3.",
    "properties": {
      "E": {
        "value": [
          0.23
        ],
        "unit": "GPa"
      }
    },
    "analysis_with_hierarchical_structure": {
      "descriptive_text": "This sample consists of a poly(dicyclopentadiene) homopolymer fabricated via high internal phase emulsion (HIPE) templating using 0.25 v% Pluronic L121 surfactant and 0.015 mol% Initiator M2. The synthesis involved dropwise water addition at 22°C followed by curing at 80°C for 4 hours, after which the material underwent Soxhlet extraction with acetone and vacuum drying. Subsequently, the sample was aged in air for one month to achieve an oxidized state prior to Young's modulus measurement by tensile testing. The resulting hierarchical structure is a macroporous foam characterized by 80% experimental porosity, an average window size of 24 μm, an average cavity size of 69 ± 53 μm, and a skeletal density of 1.325 g cm-3.",
      "reasoning_analysis": "Increasing Factors: The poly(dicyclopentadiene) backbone possesses a rigid bicyclic structure that inherently restricts chain segment mobility, contributing to a high skeletal modulus. Furthermore, the curing process at 80°C likely establishes a dense crosslinked network typical of dicyclopentadiene polymerization, and the one-month aging period in air may induce oxidative stiffening or additional physical crosslinking within the polymer struts. Decreasing Factors: The most significant reduction arises from the macroporous architecture, where 80% porosity drastically lowers the effective load-bearing cross-sectional area relative to the bulk material. The presence of Pluronic L121 surfactant, even after extraction, may leave residual low-molecular-weight species at the pore interfaces that act as plasticizers or weak boundary layers. Additionally, the broad distribution in cavity size (69 ± 53 μm) introduces structural heterogeneity that can serve as stress concentrators, reducing the measured stiffness during tensile testing. Dominant Factor: The high void fraction associated with the 80% porosity is the dominant factor governing the macroscopic Young's modulus. While the chemical composition provides a stiff skeletal material, the foam topology dictates that the effective modulus scales non-linearly with relative density, resulting in a qualitative decrease in E that overwhelmingly supersedes the stiffening contributions of the polymer backbone and aging history."
    },
    "analysis_without_hierarchical_structure": {
      "descriptive_text": "The sample consists of a polydicyclopentadiene (PDCPD) homopolymer synthesized via high internal phase emulsion (HIPE) templating. The preparation involved mixing dicyclopentadiene with 0.25 v% Pluronic L121 surfactant, followed by the dropwise addition of water at 22°C to form the emulsion. Polymerization was initiated by adding 0.015 mol% Initiator M2 dissolved in toluene, and the system was cured at 80°C for 4 hours. Post-synthesis processing included Soxhlet extraction with acetone to remove residual components, followed by vacuum drying. The material was subsequently aged in air for one month to reach an oxidized state prior to Young's modulus measurement via tensile testing of at least three specimens.",
      "reasoning_analysis": "Increasing Factors: The chemical composition based on dicyclopentadiene yields a rigid, crosslinked polydicyclopentadiene network characterized by bulky bicyclic structures that restrict chain segment mobility, intrinsically promoting a high stiffness. Furthermore, the processing history includes aging in air for one month, which may induce oxidative crosslinking or physical aging within the polymer matrix, potentially further stiffening the cell walls of the structure. Decreasing Factors: The HIPE templating processing history introduces a high volume fraction of porosity resulting from the removal of the aqueous phase, which drastically reduces the load-bearing cross-sectional area and consequently lowers the effective Young's modulus compared to the bulk polymer. Additionally, although Soxhlet extraction was performed, any residual Pluronic L121 surfactant or toluene solvent trapped within the porous network could act as a plasticizer, increasing free volume and reducing intermolecular forces. Dominant Factor: The porous morphology generated by the HIPE templating method is the dominant factor governing the mechanical behavior. While the intrinsic rigidity of the PDCPD backbone and oxidative aging provide a stiff matrix material, the presence of macroscopic voids fundamentally dictates the effective modulus, leading to a value significantly lower than that of non-porous PDCPD, with the specific modulus depending primarily on the porosity level and strut integrity."
    }
  },
  {
    "doi": null,
    "title": "Young’s modulus of fiber-reinforced and polymer-modified lightweight concrete composites",
    "year": 2007,
    "chemical_composition": {
      "repeat_unit_psmiles": null,
      "monomers": [
        {
          "name": "Styrene",
          "smiles": "C=CC1=CC=CC=C1",
          "ratio_value": null,
          "ratio_unit": null
        },
        {
          "name": "Butadiene",
          "smiles": "C=CC=C",
          "ratio_value": null,
          "ratio_unit": null
        }
      ],
      "additives": [
        {
          "name": "Styrene-Butadiene Latex",
          "type": "polymer additive",
          "amount_value": 40.42,
          "amount_unit": "kg/m3"
        },
        {
          "name": "Steel Fiber",
          "type": "filler",
          "amount_value": 58.9,
          "amount_unit": "kg/m3"
        },
        {
          "name": "Portland Cement 42.5",
          "type": "matrix",
          "amount_value": 350,
          "amount_unit": "kg/m3"
        },
        {
          "name": "Water",
          "type": "solvent",
          "amount_value": 154,
          "amount_unit": "kg/m3"
        },
        {
          "name": "Natural Sand",
          "type": "filler",
          "amount_value": 795,
          "amount_unit": "kg/m3"
        },
        {
          "name": "Pumice Stone",
          "type": "filler",
          "amount_value": 249.9,
          "amount_unit": "kg/m3"
        }
      ],
      "is_homopolymer": false
    },
    "processing_history": "Mixing at room temperature. Cured 7 days in 20°C water, then 18-20°C air at 60% RH until 28 days. Young's modulus measured by nondestructive digital ultrasound tester at 28 days.",
    "hierarchical_structure": "Polymer-modified lightweight fiber-reinforced concrete. Cement matrix with sand, pumice, and steel fibers. Polymer latex dispersed in matrix.",
    "properties": {
      "E": {
        "value": [
          20.53
        ],
        "unit": "GPa"
      }
    },
    "analysis_with_hierarchical_structure": {
      "descriptive_text": "The sample comprises a polymer-modified lightweight fiber-reinforced concrete composite featuring a Portland Cement 42.5 matrix (350 kg/m³) reinforced with natural sand (795 kg/m³), pumice stone (249.9 kg/m³), and steel fibers (58.9 kg/m³). The polymeric phase consists of styrene and butadiene monomers introduced as a Styrene-Butadiene Latex additive (40.42 kg/m³), dispersed within the cementitious mixture alongside water (154 kg/m³). Preparation involved room temperature mixing followed by a curing protocol of 7 days in 20°C water and subsequent air curing at 18-20°C and 60% relative humidity until 28 days. The resulting hierarchical structure is characterized as a cement matrix with dispersed polymer latex and embedded steel fibers, with the Young's modulus assessed using a nondestructive digital ultrasound tester at the 28-day mark.",
      "reasoning_analysis": "Increasing Factors: The hydration of the Portland Cement matrix over the 28-day curing period generates a rigid calcium silicate hydrate network that significantly enhances stiffness. Additionally, the inclusion of steel fibers introduces a high-modulus reinforcement phase that restricts deformation, while the natural sand acts as a stiff aggregate filler within the composite. Decreasing Factors: The Styrene-Butadiene Latex introduces a compliant, viscoelastic polymer phase that is inherently less stiff than the cementitious matrix, potentially reducing the overall composite modulus. Furthermore, the use of pumice stone as a lightweight aggregate introduces higher porosity and lower intrinsic stiffness compared to conventional aggregates, and the water content may contribute to capillary porosity upon evaporation. Dominant Factor: The rigid cementitious matrix and mineral aggregate skeleton fundamentally dictate the elastic response, establishing the primary stiffness of the composite; however, the compliant nature of the dispersed polymer latex and the porosity of the pumice aggregate qualitatively reduce the overall modulus relative to a non-modified, normal-weight concrete system."
    },
    "analysis_without_hierarchical_structure": {
      "descriptive_text": "The material system comprises a polymer-modified cementitious composite featuring a Portland Cement 42.5 matrix reinforced with Steel Fiber, Natural Sand, and Pumice Stone fillers. The polymer component is derived from Styrene and Butadiene monomers, introduced as Styrene-Butadiene Latex at a concentration of 40.42 kg/m3. Preparation involved mixing the constituents at room temperature, followed by a curing regime of 7 days submerged in 20°C water and subsequent exposure to 18-20°C air at 60% relative humidity until 28 days. The Young's modulus was characterized using a nondestructive digital ultrasound tester at the 28-day mark.",
      "reasoning_analysis": "Increasing Factors: The high volume fraction of rigid inorganic components, specifically the Portland Cement matrix, Natural Sand, and Steel Fiber reinforcement, creates a stiff percolating network that fundamentally drives the Young's modulus upward through load-bearing continuity. Furthermore, the 28-day curing history promotes extensive hydration of the cementitious phase, forming rigid calcium silicate hydrate structures that enhance the overall composite stiffness. Decreasing Factors: The incorporation of Styrene-Butadiene Latex introduces a compliant polymer phase with a significantly lower intrinsic modulus than the mineral matrix, which acts to reduce the overall stiffness relative to unmodified cementitious systems. Additionally, the presence of Pumice Stone, a lightweight aggregate with lower intrinsic rigidity, and the initial water content which may result in capillary porosity upon drying, contribute to a reduction in the effective modulus. Dominant Factor: The structural integrity and stiffness are qualitatively dominated by the rigid cement-aggregate-fiber network due to its high volume fraction and intrinsic modulus compared to the polymer phase; therefore, despite the softening effect of the latex, the composite behavior is governed by the mineral skeleton, resulting in a high modulus characteristic of reinforced concrete rather than polymeric materials."
    }
  },
  {
    "doi": null,
    "title": "Young’s modulus of fiber-reinforced and polymer-modified lightweight concrete composites",
    "year": 2007,
    "chemical_composition": {
      "repeat_unit_psmiles": null,
      "monomers": [
        {
          "name": "Styrene",
          "smiles": "C=CC1=CC=CC=C1",
          "ratio_value": null,
          "ratio_unit": null
        },
        {
          "name": "Butadiene",
          "smiles": "C=CC=C",
          "ratio_value": null,
          "ratio_unit": null
        }
      ],
      "additives": [
        {
          "name": "Styrene-Butadiene Latex",
          "type": "polymer additive",
          "amount_value": 20.21,
          "amount_unit": "kg/m3"
        },
        {
          "name": "Steel Fiber",
          "type": "filler",
          "amount_value": 58.9,
          "amount_unit": "kg/m3"
        },
        {
          "name": "Portland Cement 42.5",
          "type": "matrix",
          "amount_value": 350,
          "amount_unit": "kg/m3"
        },
        {
          "name": "Water",
          "type": "solvent",
          "amount_value": 173.25,
          "amount_unit": "kg/m3"
        },
        {
          "name": "Natural Sand",
          "type": "filler",
          "amount_value": 795,
          "amount_unit": "kg/m3"
        },
        {
          "name": "Pumice Stone",
          "type": "filler",
          "amount_value": 249.9,
          "amount_unit": "kg/m3"
        }
      ],
      "is_homopolymer": false
    },
    "processing_history": "Mixing at room temperature. Cured 7 days in 20°C water, then 18-20°C air at 60% RH until 28 days. Young's modulus measured by nondestructive digital ultrasound tester at 28 days.",
    "hierarchical_structure": "Polymer-modified lightweight fiber-reinforced concrete. Cement matrix with sand, pumice, and steel fibers. Polymer latex dispersed in matrix.",
    "properties": {
      "E": {
        "value": [
          22.8
        ],
        "unit": "GPa"
      }
    },
    "analysis_with_hierarchical_structure": {
      "descriptive_text": "The sample comprises a polymer-modified lightweight fiber-reinforced concrete composite featuring a Portland Cement 42.5 matrix reinforced with natural sand, pumice stone, and steel fibers. Styrene-butadiene rubber latex was incorporated as a polymer additive at 20.21 kg/m³ and dispersed within the cementitious matrix alongside 58.9 kg/m³ of steel fibers and lightweight aggregates including 795 kg/m³ of natural sand and 249.9 kg/m³ of pumice stone. The material was prepared by mixing at room temperature, followed by a curing regimen involving 7 days submerged in 20°C water and subsequent air curing at 18-20°C and 60% relative humidity until 28 days. The hierarchical structure is characterized by the polymer latex dispersed within the cement matrix, and the Young's modulus was evaluated using a nondestructive digital ultrasound tester at the 28-day mark.",
      "reasoning_analysis": "Increasing Factors: The inclusion of high-modulus steel fibers acts as rigid reinforcement that restricts matrix deformation and bridges microcracks, inherently driving the Young's modulus higher. Additionally, the prolonged curing history (28 days) allows for extensive hydration of the Portland cement, forming a rigid calcium silicate hydrate network that significantly increases matrix stiffness, while the high volume fraction of natural sand serves as a stiff aggregate filler further reinforcing the composite. Decreasing Factors: The incorporation of Styrene-butadiene rubber latex introduces a compliant polymer phase with a significantly lower modulus than the cementitious matrix, which softens the interfacial transition zones and reduces overall composite stiffness. Furthermore, the use of pumice stone as a lightweight aggregate introduces porosity and lower intrinsic particle stiffness compared to standard aggregates, and any residual porosity from water evaporation may create voids that decrease the effective load-bearing cross-section. Dominant Factor: While the rigid cementitious matrix and natural sand aggregates establish a high baseline stiffness inherent to concrete composites, the compliant nature of the dispersed SBR latex films and the porous, low-modulus pumice stone are the dominant factors qualitatively reducing the Young's modulus relative to conventional non-modified steel-reinforced concrete, despite the stiffening contribution of the steel fibers."
    },
    "analysis_without_hierarchical_structure": {
      "descriptive_text": "The sample comprises a polymer-modified cementitious composite formulated with a Portland Cement 42.5 matrix, water, Natural Sand, and Pumice Stone as aggregates, reinforced with Steel Fiber and modified with Styrene-Butadiene Latex. The constituents were mixed at room temperature and subjected to a curing regimen involving 7 days in water at 20°C followed by exposure to air at 18-20°C and 60% relative humidity until 28 days. The Young's modulus was subsequently evaluated using a nondestructive digital ultrasound tester at the 28-day mark.",
      "reasoning_analysis": "Increasing Factors: The presence of Steel Fiber introduces high-modulus reinforcement that restricts deformation and enhances load transfer within the composite. Additionally, the hydration of the Portland Cement matrix over the 28-day curing period generates rigid crystalline structures, while the Natural Sand aggregate provides a stiff skeletal framework that collectively drives the modulus upward. Decreasing Factors: The Styrene-Butadiene Latex forms a compliant polymer film within the matrix that possesses a significantly lower stiffness than the cement hydrate, thereby reducing the overall composite rigidity. Furthermore, the porous nature of the Pumice Stone aggregate and potential micro-voids resulting from water evaporation during air curing decrease the effective density and load-bearing capacity, contributing to a lower modulus. Dominant Factor: The continuous rigid network formed by the hydrated cement paste, Natural Sand, and Steel Fiber reinforcement qualitatively dominates the final stiffness behavior, establishing a high modulus baseline typical of structural concrete that overshadows the softening effect introduced by the relatively low volume fraction of the polymer latex."
    }
  },
  {
    "doi": "10.1063/1.1514183",
    "title": "Mechanical and Thermal Properties of CNT and CNF Reinforced Polymer Composites ?",
    "year": 2002,
    "chemical_composition": {
      "repeat_unit_psmiles": "[*]CCn(c1c2ccccc2c3ccccc13)[*]",
      "monomers": [
        {
          "name": "N-vinylcarbazole",
          "smiles": "C=Cn1c2ccccc2c3ccccc13",
          "ratio_value": null,
          "ratio_unit": null
        }
      ],
      "additives": [],
      "is_homopolymer": true
    },
    "processing_history": "Dissolved in dichloromethane (30 g/L), sonicated for 1 min (high power) then 2 hours (low power), left for 24 hours, decanted. Spin coated at 1500 min-1 for 1 minute, multiple layers, stored in 80 °C heated oven for 30 minutes between layers. Young's modulus measured by nano-hardness testing (HNT), max indentation force 0.5 mN, loading/unloading rate 1 mN/min.",
    "hierarchical_structure": "Polymer film.",
    "properties": {
      "E": {
        "value": [
          2
        ],
        "unit": "GPa"
      }
    },
    "analysis_with_hierarchical_structure": {
      "descriptive_text": "The sample is a poly(N-vinylcarbazole) homopolymer film prepared via a multi-layer solution processing technique. The polymer was dissolved in dichloromethane at 30 g/L, subjected to sequential high and low power sonication followed by a 24-hour resting period and decanting. Films were fabricated by spin coating at 1500 rpm for 1 minute per layer, with intermediate thermal annealing at 80 °C for 30 minutes between layers to facilitate solvent removal. The Young's modulus was subsequently characterized using nano-hardness testing with a maximum indentation force of 0.5 mN and a loading rate of 1 mN/min.",
      "reasoning_analysis": "Increasing Factors: The incorporation of bulky, rigid carbazole pendant groups restricts backbone segmental motion through steric hindrance and pi-pi stacking interactions, intrinsically increasing the stiffness and Young's modulus of the polymer matrix. Additionally, the multi-layer processing history with intermediate baking at 80 °C promotes solvent evaporation and film densification, reducing free volume and thereby enhancing mechanical rigidity. Decreasing Factors: The prolonged sonication protocol carries a risk of mechanochemical chain scission, which may reduce molecular weight and entanglement density, potentially compromising the load-bearing capacity of the film. Furthermore, any residual dichloromethane trapped within the multi-layer structure due to the baking temperature being below the polymer's glass transition temperature could act as a plasticizer, increasing chain mobility and lowering the modulus. Dominant Factor: The intrinsic stiffness conferred by the fused aromatic carbazole side groups is the dominant factor, establishing a high baseline Young's modulus characteristic of rigid-rod-like amorphous polymers, although the final magnitude is qualitatively modulated by the efficiency of solvent removal and the integrity of the polymer chains following sonication."
    },
    "analysis_without_hierarchical_structure": {
      "descriptive_text": "The sample comprises a poly(N-vinylcarbazole) homopolymer processed into thin films via spin coating. The polymer was dissolved in dichloromethane at 30 g/L and subjected to a staged sonication protocol consisting of one minute at high power followed by two hours at low power, after which the solution was left to settle for 24 hours and decanted. Multi-layer films were fabricated by spin coating at 1500 rpm for one minute per layer, with intermediate thermal treatment in an 80 °C oven for 30 minutes between each deposition. The Young's modulus was subsequently characterized using nano-hardness testing with a maximum indentation force of 0.5 mN and a loading rate of 1 mN/min.",
      "reasoning_analysis": "Increasing Factors: The chemical composition features bulky carbazole side groups attached to the vinyl backbone, which impose significant steric hindrance and restrict segmental chain mobility, intrinsically enhancing the stiffness and Young's modulus of the material. Additionally, the processing history includes thermal treatment at 80 °C between spin-coated layers, which facilitates the evaporation of the dichloromethane solvent, reducing free volume and increasing the material density, thereby contributing to a higher modulus. Decreasing Factors: The prolonged sonication process, particularly the two-hour low-power phase, poses a risk of mechanical chain scission, which could reduce the molecular weight and entanglement density, potentially lowering the Young's modulus. Furthermore, since the thermal treatment temperature of 80 °C is likely below the glass transition temperature of poly(N-vinylcarbazole), the polymer chains may remain in a non-equilibrium state with trapped free volume compared to a bulk annealed sample, which could depress the stiffness. Dominant Factor: The intrinsic structural rigidity conferred by the bulky aromatic carbazole moieties is the dominant factor establishing a high baseline Young's modulus, as the steric restrictions on chain motion fundamentally dictate the mechanical stiffness more significantly than the processing-induced variations in molecular weight or free volume for this homopolymer system."
    }
  },
  {
    "doi": "10.1039/c2ta00546h",
    "title": "On the mechanical properties of HIPE templated macroporous poly(dicyclopentadiene) prepared with low surfactant amounts†",
    "year": 2013,
    "chemical_composition": {
      "repeat_unit_psmiles": "[*]C=CC1C2CCC1C2[*]",
      "monomers": [
        {
          "name": "Dicyclopentadiene",
          "smiles": "C1=CC2C3CC=CC3C2C1",
          "ratio_value": null,
          "ratio_unit": null
        }
      ],
      "additives": [
        {
          "name": "Pluronic L121",
          "type": "surfactant",
          "amount_value": 3,
          "amount_unit": "v%"
        },
        {
          "name": "Initiator M2",
          "type": "initiator",
          "amount_value": 0.015,
          "amount_unit": "mol%"
        }
      ],
      "is_homopolymer": true
    },
    "processing_history": "HIPE templating: DCPD + 3 v% Pluronic L121 mixed, water added dropwise at 22°C. Initiator M2 (0.015 mol% in toluene) added. Cured at 80°C for 4 h. Soxhlet extraction with acetone, dried under vacuum. Unoxidized state (freshly prepared). Young's modulus measured by tensile testing of at least 3 specimens.",
    "hierarchical_structure": "Macroporous foam. Experimental porosity 80%. Average window size 2.7 μm. Average cavity size 7.4 ± 5.5 μm. Skeletal density 1.350 g cm-3.",
    "properties": {
      "E": {
        "value": [
          0.1
        ],
        "unit": "GPa"
      }
    },
    "analysis_with_hierarchical_structure": {
      "descriptive_text": "The sample consists of a polydicyclopentadiene (pDCPD) homopolymer synthesized via high internal phase emulsion (HIPE) templating. The formulation included 3 v% Pluronic L121 surfactant and 0.015 mol% Initiator M2 dissolved in toluene, with water added dropwise at 22°C prior to curing at 80°C for 4 hours. Following polymerization, the material underwent Soxhlet extraction with acetone and vacuum drying to remove residual components, resulting in an unoxidized macroporous foam. Structural characterization revealed an experimental porosity of 80% with an average window size of 2.7 μm and average cavity size of 7.4 ± 5.5 μm, alongside a skeletal density of 1.350 g cm-3. The Young's modulus was subsequently determined through tensile testing of at least three specimens.",
      "reasoning_analysis": "Increasing Factors: The polydicyclopentadiene backbone formed via ring-opening metathesis polymerization possesses inherent rigidity due to its cyclic structures and high crosslink density, which is further promoted by the thermal curing at 80°C. Additionally, the Soxhlet extraction process aims to remove the Pluronic surfactant, mitigating potential plasticization effects that would otherwise soften the skeletal matrix. Decreasing Factors: The most significant reduction arises from the hierarchical structure, specifically the 80% experimental porosity characteristic of the HIPE-derived macroporous foam. According to cellular solid mechanics, the presence of vast void volumes drastically reduces the load-bearing cross-sectional area and introduces stress concentrations at the pore windows and cavities. Furthermore, any residual surfactant remaining after extraction could act as a minor plasticizer within the polymer strands. Dominant Factor: While the crosslinked pDCPD skeleton provides a high intrinsic modulus, the macroscopic architectural design dominates the mechanical response. The 80% porosity qualitatively dictates a substantially lower effective Young's modulus compared to the bulk dense polymer, as the mechanical behavior is governed by the bending and stretching of the thin porous struts rather than the bulk material properties."
    },
    "analysis_without_hierarchical_structure": {
      "descriptive_text": "The sample consists of a polydicyclopentadiene homopolymer synthesized via high internal phase emulsion (HIPE) templating. The preparation involved mixing dicyclopentadiene with 3 v% Pluronic L121 surfactant, followed by the dropwise addition of water at 22°C to form the emulsion. Polymerization was initiated by adding 0.015 mol% Initiator M2 in toluene, and the system was cured at 80°C for 4 hours. Post-synthesis, the material underwent Soxhlet extraction with acetone and was dried under vacuum to remove residual components, resulting in an unoxidized state ready for Young's modulus measurement via tensile testing of at least three specimens.",
      "reasoning_analysis": "Increasing Factors: The inherent chemical composition, specifically the fused bicyclic ring structures within the polydicyclopentadiene backbone, imposes significant steric hindrance and restricts chain segment mobility, intrinsically driving the Young's modulus higher. Additionally, the thermal curing at 80°C facilitates crosslinking within the polymer network, which further constrains chain motion and enhances structural rigidity. Decreasing Factors: The HIPE templating processing history inherently generates a highly porous cellular morphology after the removal of the aqueous phase, which drastically reduces the effective load-bearing cross-sectional area and introduces stress concentrations, leading to a substantial decrease in the macroscopic Young's modulus compared to the dense bulk polymer. Furthermore, any residual Pluronic L121 surfactant not completely removed by Soxhlet extraction could act as a soft phase within the matrix, potentially lowering interfacial stiffness. Dominant Factor: The porous architecture induced by the HIPE templating method is the dominant factor governing the mechanical response. While the chemical composition of polydicyclopentadiene offers high intrinsic stiffness, the presence of macroscopic voids resulting from the emulsion templating and subsequent water removal overwhelmingly dictates the effective Young's modulus, causing it to be significantly lower than that of a non-porous counterpart."
    }
  },
  {
    "doi": "10.1039/c2ta00546h",
    "title": "On the mechanical properties of HIPE templated macroporous poly(dicyclopentadiene) prepared with low surfactant amounts†",
    "year": 2013,
    "chemical_composition": {
      "repeat_unit_psmiles": "[*]C=CC1C2CCC1C2[*]",
      "monomers": [
        {
          "name": "Dicyclopentadiene",
          "smiles": "C1=CC2C3CC=CC3C2C1",
          "ratio_value": null,
          "ratio_unit": null
        }
      ],
      "additives": [
        {
          "name": "Pluronic L121",
          "type": "surfactant",
          "amount_value": 3,
          "amount_unit": "v%"
        },
        {
          "name": "Initiator M2",
          "type": "initiator",
          "amount_value": 0.015,
          "amount_unit": "mol%"
        }
      ],
      "is_homopolymer": true
    },
    "processing_history": "HIPE templating: DCPD + 3 v% Pluronic L121 mixed, water added dropwise at 22°C. Initiator M2 (0.015 mol% in toluene) added. Cured at 80°C for 4 h. Soxhlet extraction with acetone, dried under vacuum. Oxidized state (aged in air for one month). Young's modulus measured by tensile testing of at least 3 specimens.",
    "hierarchical_structure": "Macroporous foam. Experimental porosity 80%. Average window size 2.7 μm. Average cavity size 7.4 ± 5.5 μm. Skeletal density 1.350 g cm-3.",
    "properties": {
      "E": {
        "value": [
          0.28
        ],
        "unit": "GPa"
      }
    },
    "analysis_with_hierarchical_structure": {
      "descriptive_text": "This material is a polydicyclopentadiene homopolymer synthesized via high internal phase emulsion templating using 3 v% Pluronic L121 surfactant and 0.015 mol% Initiator M2. The preparation involved dropwise water addition at 22°C followed by curing at 80°C for 4 hours, Soxhlet extraction with acetone, and vacuum drying, after which the sample was aged in air for one month to achieve an oxidized state. The resulting hierarchical structure is a macroporous foam with an experimental porosity of 80%, characterized by an average window size of 2.7 μm, an average cavity size of 7.4 ± 5.5 μm, and a skeletal density of 1.350 g cm-3, with Young's modulus determined by tensile testing of at least three specimens.",
      "reasoning_analysis": "Increasing Factors: The intrinsic stiffness of the polydicyclopentadiene backbone, derived from rigid bicyclic ring structures formed during ring-opening metathesis polymerization, provides a high modulus foundation for the skeletal material. The thermal curing at 80°C promotes crosslinking density which restricts chain mobility, while the one-month aging period in air may induce oxidative hardening or additional crosslinking within the polymer network, further enhancing the skeletal rigidity. Decreasing Factors: The high internal phase emulsion processing resulted in a macroporous foam structure with 80% porosity, which drastically reduces the effective load-bearing cross-sectional area and lowers the bulk modulus according to cellular solid mechanics. The presence of large cavities and interconnecting windows acts as stress concentrators that facilitate deformation, and any residual Pluronic L121 surfactant within the skeletal walls could act as a soft phase plasticizer. Dominant Factor: The geometric influence of the 80% porosity qualitatively dominates the mechanical behavior, as the reduction in relative density inherent to the foam architecture overwhelms the intrinsic stiffness contributions of the crosslinked pDCPD chemistry, resulting in a bulk Young's modulus significantly lower than that of the non-porous bulk polymer."
    },
    "analysis_without_hierarchical_structure": {
      "descriptive_text": "The sample consists of a polydicyclopentadiene homopolymer synthesized via high internal phase emulsion (HIPE) templating. The preparation involved mixing dicyclopentadiene with 3 v% Pluronic L121 surfactant, followed by the dropwise addition of water at 22°C. Polymerization was initiated by adding 0.015 mol% Initiator M2 in toluene, and the mixture was cured at 80°C for 4 hours. Post-synthesis processing included Soxhlet extraction with acetone to remove residual components, followed by vacuum drying. The material was subsequently aged in air for one month to reach an oxidized state prior to Young's modulus measurement via tensile testing of at least three specimens.",
      "reasoning_analysis": "Increasing Factors: The chemical composition based on dicyclopentadiene yields a backbone with rigid bicyclic structures that sterically hinder chain rotation, intrinsically promoting a high intrinsic modulus. Furthermore, the curing process at 80°C establishes a crosslinked network architecture, and the subsequent one-month oxidative aging in air may induce secondary crosslinking or physical aging, both of which tend to stiffen the polymer matrix. Decreasing Factors: The processing history utilizing HIPE templating introduces a cellular porous structure where the water phase creates voids within the material; this porosity significantly reduces the effective load-bearing cross-sectional area, thereby driving the bulk Young's modulus down relative to a dense solid. Additionally, although Soxhlet extraction was performed, any residual Pluronic surfactant or toluene solvent remaining within the pores could act as a plasticizer, increasing free volume and reducing stiffness. Dominant Factor: The architectural porosity induced by the HIPE templating process is the dominant factor. While the intrinsic chemical rigidity of the polydicyclopentadiene network supports high stiffness, the presence of macroscopic voids fundamentally alters the mechanical response according to cellular solid mechanics, qualitatively dominating the final modulus behavior by reducing it significantly compared to the non-porous bulk polymer."
    }
  },
  {
    "doi": null,
    "title": "Young’s modulus of fiber-reinforced and polymer-modified lightweight concrete composites",
    "year": 2007,
    "chemical_composition": {
      "repeat_unit_psmiles": null,
      "monomers": [
        {
