Repository: hhtrick/HHT-code

# HHT training framework

This directory contains model training, embedding precomputation, inference, article-level baselines and the curated datasets. All commands below assume that the working directory is `train_code/`.

## 3. Datasets and fixed partitions

Each main dataset is a JSON array at `dataset/{property}/{property}.json`. Entries contain source metadata, `chemical_composition`, `processing_history`, `hierarchical_structure`, `properties`, and two generated-analysis objects. Targets are stored as `properties[property]["value"]`; source metadata and target values are not predictive input fields.

| Property | Train | Validation | Test | Total |
|---|---:|---:|---:|---:|

File: train_code/dataset/E/E.json (part 66 of 204)
[
          "name": "Styrene",
          "smiles": "C=CC1=CC=CC=C1",
          "ratio_value": null,
          "ratio_unit": null
        },
        {
          "name": "Butadiene",
          "smiles": "C=CC=C",
          "ratio_value": null,
          "ratio_unit": null
        }
      ],
      "additives": [
        {
          "name": "Styrene-Butadiene Latex",
          "type": "polymer additive",
          "amount_value": 60.63,
          "amount_unit": "kg/m3"
        },
        {
          "name": "Steel Fiber",
          "type": "filler",
          "amount_value": 58.9,
          "amount_unit": "kg/m3"
        },
        {
          "name": "Portland Cement 42.5",
          "type": "matrix",
          "amount_value": 350,
          "amount_unit": "kg/m3"
        },
        {
          "name": "Water",
          "type": "solvent",
          "amount_value": 134.75,
          "amount_unit": "kg/m3"
        },
        {
          "name": "Natural Sand",
          "type": "filler",
          "amount_value": 795,
          "amount_unit": "kg/m3"
        },
        {
          "name": "Pumice Stone",
          "type": "filler",
          "amount_value": 249.9,
          "amount_unit": "kg/m3"
        }
      ],
      "is_homopolymer": false
    },
    "processing_history": "Mixing at room temperature. Cured 7 days in 20°C water, then 18-20°C air at 60% RH until 28 days. Young's modulus measured by nondestructive digital ultrasound tester at 28 days.",
    "hierarchical_structure": "Polymer-modified lightweight fiber-reinforced concrete. Cement matrix with sand, pumice, and steel fibers. Polymer latex dispersed in matrix.",
    "properties": {
      "E": {
        "value": [
          20.1
        ],
        "unit": "GPa"
      }
    },
    "analysis_with_hierarchical_structure": {
      "descriptive_text": "The sample constitutes a polymer-modified lightweight fiber-reinforced concrete composite characterized by a Portland Cement 42.5 matrix embedded with natural sand, pumice stone, and steel fibers. The polymer component consists of a styrene-butadiene latex dispersed throughout the cementitious matrix, synthesized from styrene and butadiene monomers. Processing involved mixing the constituents at room temperature, followed by a curing cycle of 7 days in water at 20°C and subsequent air curing at 18-20°C with 60% relative humidity up to 28 days. The Young's modulus was evaluated using a nondestructive digital ultrasound tester at the conclusion of the 28-day curing period.",
      "reasoning_analysis": "Increasing Factors: The inclusion of steel fibers introduces high-modulus reinforcement that restricts deformation within the composite, while the prolonged 28-day curing history promotes extensive hydration of the Portland cement, forming a rigid calcium silicate hydrate network that significantly increases E. Additionally, the natural sand acts as a stiff aggregate filler, further enhancing the overall composite stiffness. Decreasing Factors: The styrene-butadiene latex forms a viscoelastic polymer film within the matrix pores, which possesses a substantially lower modulus than the hardened cement paste, thereby introducing compliance and reducing E. Furthermore, the utilization of pumice stone as a lightweight aggregate introduces inherent porosity and lower intrinsic stiffness compared to dense mineral aggregates, and any capillary porosity resulting from water evaporation during air curing may further diminish the effective load-bearing cross-section. Dominant Factor: The rigid percolated network formed by the hydrated cement matrix and natural sand aggregates qualitatively dominates the magnitude of E by providing the primary load-bearing structure; however, the specific inclusion of lightweight pumice and the flexible polymer latex serves as the dominant modifying factors that suppress the overall stiffness relative to conventional non-modified normal-weight concrete."
    },
    "analysis_without_hierarchical_structure": {
      "descriptive_text": "The sample comprises a multi-component composite material utilizing Portland Cement 42.5 as the matrix, reinforced with Natural Sand, Pumice Stone, and Steel Fiber fillers. The formulation includes a Styrene-Butadiene Latex polymer additive and Water. Preparation involved mixing the components at room temperature, followed by a curing process of 7 days in 20°C water and subsequent storage in air at 18-20°C with 60% relative humidity until 28 days. The Young's modulus was evaluated using a nondestructive digital ultrasound tester at the 28-day mark.",
      "reasoning_analysis": "Increasing Factors: The hydration kinetics of the Portland Cement matrix over the 28-day curing period generate rigid calcium silicate hydrate networks that substantially increase structural stiffness. The inclusion of high-modulus Steel Fibers and rigid Natural Sand fillers reinforces the composite, restricting deformation and driving the Young's modulus upward. Decreasing Factors: The Styrene-Butadiene Latex introduces a compliant polymer phase with a lower intrinsic modulus than the cement paste, potentially interrupting the continuity of the rigid mineral network. Additionally, the Pumice Stone acts as a lightweight, porous aggregate which reduces overall composite density and stiffness compared to dense mineral aggregates, while water evaporation may introduce porosity. Dominant Factor: The continuous rigid cementitious matrix combined with the high-stiffness steel fibers and sand aggregates qualitatively dominates the mechanical response, establishing a high baseline stiffness characteristic of cementitious composites that outweighs the softening influence of the polymer phase and porous aggregates."
    }
  },
  {
    "doi": "10.1016/j.polymer.2023.126629",
    "title": "Photo-initiated thiol-ene reaction of multi-functional thiol and olefinic organosilicon compounds leading to porous polymers: Solution polymerization and photolithography",
    "year": 2023,
    "chemical_composition": {
      "repeat_unit_psmiles": null,
      "monomers": [
        {
          "name": "Trimethylolpropane tris(3-mercaptopropionate)",
          "smiles": "CCC(COC(=O)CCS)(COC(=O)CCS)COC(=O)CCS",
          "ratio_value": null,
          "ratio_unit": null
        },
        {
          "name": "Diallyldimethylsilane",
          "smiles": "C=CC[Si](C)(C)CC=C",
          "ratio_value": null,
          "ratio_unit": null
        }
      ],
      "additives": [
        {
          "name": "Benzophenone",
          "type": "initiator",
          "amount_value": 0.01,
          "amount_unit": "mol/mol (rel. to SH)"
        }
      ],
      "is_homopolymer": false
    },
    "processing_history": "Synthesis: Photo-initiated thiol-ene reaction in EtOH/DMSO (8/2 vol/vol), monomer concentration 30 wt%, [SH]/[olefinic group] = 1/1 mol/mol, Benzophenone initiator ([I]/[SH] = 0.01 mol/mol), UV (365 nm, 600 mW) 15 min, dried atmospheric 24h + vacuo 3h. Characterization: Young's modulus measured by compression test (Tensilon RTE-1210) at 0.5 mm/min, RT, 1 cm cube samples, slope at ~10% strain.",
    "hierarchical_structure": "Porous polymer with connected particle morphology. Average particle diameter: 2.72 μm, SD: 0.50 μm, CV: 0.18. Bulk density: 0.47 g/cm3. Pore radius: 3.5, 8.4 μm.",
    "properties": {
      "E": {
        "value": [
          0.0
        ],
        "unit": "GPa"
      }
    },
    "analysis_with_hierarchical_structure": {
      "descriptive_text": "The sample consists of a porous copolymer network synthesized via a photo-initiated thiol-ene reaction between Trimethylolpropane tris(3-mercaptopropionate) and Diallyldimethylsilane using Benzophenone as a photoinitiator at 0.01 mol/mol relative to thiol groups. The reaction was conducted in an EtOH/DMSO (8/2 vol/vol) solvent mixture at 30 wt% monomer concentration with a stoichiometric balance of thiol to olefinic groups, followed by UV irradiation at 365 nm (600 mW) for 15 minutes and subsequent drying under atmospheric conditions for 24 hours and in vacuo for 3 hours. The resulting material exhibits a connected particle morphology with an average particle diameter of 2.72 μm and a bulk density of 0.47 g/cm³, featuring a bimodal pore structure with radii of 3.5 and 8.4 μm. Mechanical characterization was performed via compression testing on 1 cm cube samples at room temperature with a crosshead speed of 0.5 mm/min, determining the Young's modulus from the slope at approximately 10% strain.",
      "reasoning_analysis": "Increasing Factors: The formation of a covalently crosslinked network via step-growth thiol-ene polymerization promotes a homogeneous network structure with high conversion efficiency, which intrinsically enhances stiffness relative to linear analogs. The stoichiometric balance of thiol to olefinic groups ensures optimal crosslink density, maximizing the elastic response of the polymer matrix itself. Additionally, the removal of solvents through extended atmospheric and vacuum drying minimizes plasticization effects that would otherwise soften the material. Decreasing Factors: The most significant reduction in modulus arises from the highly porous hierarchical structure, evidenced by a low bulk density of 0.47 g/cm³ and distinct pore radii of 3.5 and 8.4 μm. These voids drastically reduce the effective load-bearing cross-sectional area and act as stress concentrators under compression. Furthermore, the incorporation of Diallyldimethylsilane introduces siloxane-derived segments into the backbone, which typically possess greater chain flexibility and lower rotational barriers compared to rigid carbonaceous backbones, potentially lowering the intrinsic modulus of the polymer strands. Dominant Factor: The porous morphology is the dominant factor governing the macroscopic Young's modulus. While the crosslinked thiol-ene chemistry provides a rigid foundational network, the extensive void volume indicated by the low bulk density and connected particle morphology qualitatively overwhelms the intrinsic stiffness of the polymer matrix, resulting in a significantly reduced effective modulus compared to a non-porous bulk equivalent."
    },
    "analysis_without_hierarchical_structure": {
      "descriptive_text": "The sample comprises a crosslinked network synthesized via a photo-initiated thiol-ene reaction between Trimethylolpropane tris(3-mercaptopropionate) and Diallyldimethylsilane, using Benzophenone as a photoinitiator at 0.01 mol/mol relative to thiol groups. The reaction was carried out in an EtOH/DMSO (8/2 vol/vol) solvent system with a monomer concentration of 30 wt% and a stoichiometric thiol-to-olefin ratio of 1:1. Polymerization was induced by UV irradiation at 365 nm with an intensity of 600 mW for 15 minutes, followed by a drying process consisting of 24 hours under atmospheric conditions and 3 hours under vacuum. The Young's modulus was subsequently characterized by compression testing using a Tensilon RTE-1210 instrument at room temperature with a crosshead speed of 0.5 mm/min on 1 cm cube samples, determined from the slope at approximately 10% strain.",
      "reasoning_analysis": "Increasing Factors: The utilization of Trimethylolpropane tris(3-mercaptopropionate) introduces a trifunctional crosslinking node into the network, which inherently increases network connectivity and restricts chain mobility, thereby driving the Young's modulus upward. Additionally, the stoichiometric balance of thiol to olefinic groups (1:1) optimizes the reaction efficiency, maximizing the potential crosslink density. Decreasing Factors: The chemical structure of the Diallyldimethylsilane monomer introduces flexible silane and thioether linkages into the polymer backbone, which possess lower intrinsic stiffness compared to rigid aromatic or carbon-carbon chains, contributing to a lower modulus. Furthermore, the synthesis was conducted at a low monomer concentration (30 wt%), creating a highly dilute environment that favors intramolecular cyclization over intermolecular crosslinking, effectively reducing the network density. Residual solvent molecules from the EtOH/DMSO mixture, if not completely removed during drying, would act as plasticizers, increasing free volume and further depressing the modulus. Dominant Factor: The low monomer concentration during synthesis is the dominant factor influencing the final modulus. The high dilution significantly promotes the formation of cyclic defects rather than elastically active network chains, which qualitatively reduces the effective crosslink density and limits the stiffness more profoundly than the intrinsic flexibility of the silane backbone or the potential plasticization from residual solvent."
    }
  },
  {
    "doi": null,
    "title": "Development of alkali activated borosilicate inorganic polymers (AABSIP)",
    "year": 2011,
    "chemical_composition": {
      "repeat_unit_psmiles": null,
      "monomers": [
        {
          "name": "Silica Fume SF98",
          "smiles": null,
          "ratio_value": 40.5,
          "ratio_unit": "wt%"
        },
        {
          "name": "Anhydrous borax",
          "smiles": null,
          "ratio_value": 19.5,
          "ratio_unit": "wt%"
        }
      ],
      "additives": [
        {
          "name": "NaOH (AR Grade)",
          "type": "activator",
          "amount_value": 9.3,
          "amount_unit": "wt%"
        },
        {
          "name": "Deionised water",
          "type": "solvent",
          "amount_value": 30.6,
          "amount_unit": "wt%"
        }
      ],
      "is_homopolymer": false
    },
    "processing_history": "Boron feedstock dissolved in NaOH solution, mixed with silica fume in ARE-250 Orbital Planetary Mixer at 1300 rpm for 5 min, deaerated at 2100 rpm for 0.5 min. Slurry cured at 70 °C for 24 h in 24 mm diameter polypropylene vials. Young's modulus measured by uniaxial compressive test using EZ50 (Lloyds, England) at constant stress rate of 0.25 MPa/s with 50 N preload.",
    "hierarchical_structure": "Glassy matrix with many sub micron pores and some remnant precursor material. Predominantly X-ray amorphous with minor concentrations of borax.",
    "properties": {
      "E": {
        "value": [
          1.95
        ],
        "unit": "GPa"
      }
    },
    "analysis_with_hierarchical_structure": {
      "descriptive_text": "The sample constitutes a composite material primarily composed of 40.5 wt% Silica Fume SF98 and 19.5 wt% anhydrous borax, activated by 9.3 wt% NaOH and 30.6 wt% deionised water. Preparation involved dissolving the boron feedstock in the NaOH solution, followed by mixing with the silica fume using an ARE-250 Orbital Planetary Mixer at 1300 rpm for 5 minutes and deaeration at 2100 rpm for 0.5 minutes. The resulting slurry was cured at 70 °C for 24 hours within 24 mm diameter polypropylene vials. Structural characterization reveals a predominantly X-ray amorphous glassy matrix containing minor concentrations of borax, many sub-micron pores, and some remnant precursor material, with mechanical properties evaluated via uniaxial compressive testing at a constant stress rate of 0.25 MPa/s.",
      "reasoning_analysis": "Increasing Factors: The high weight fraction of rigid Silica Fume (40.5 wt%) and Anhydrous Borax (19.5 wt%) facilitates the formation of a stiff inorganic silicate-borate network, intrinsically driving the Young's modulus higher compared to organic systems. Additionally, the thermal curing at 70 °C promotes polycondensation and network crosslinking, further enhancing the structural rigidity and connectivity of the glassy matrix. Decreasing Factors: The presence of many sub-micron pores significantly reduces the effective load-bearing cross-sectional area and acts as stress concentrators, qualitatively lowering the modulus. Furthermore, the existence of remnant precursor material indicates incomplete reaction, introducing weaker phases, while the evaporation of the initial high water content (30.6 wt%) likely contributes to void formation, both of which degrade stiffness. Dominant Factor: While the intrinsically rigid inorganic composition establishes a high baseline potential for Young's modulus, the microstructural defects, specifically the high porosity and incomplete reaction evidenced by remnant precursors, are the dominant factors governing the final effective modulus. These structural discontinuities likely cause a significant qualitative reduction in stiffness relative to a fully dense, fully reacted glassy counterpart, limiting the mechanical performance despite the stiff chemical backbone."
    },
    "analysis_without_hierarchical_structure": {
      "descriptive_text": "The sample is a composite material formulated with 40.5 wt% Silica Fume SF98 and 19.5 wt% Anhydrous borax, activated by 9.3 wt% NaOH (AR Grade) in 30.6 wt% Deionised water. Preparation involved dissolving the boron feedstock in the NaOH solution, followed by mixing with the silica fume using an ARE-250 Orbital Planetary Mixer at 1300 rpm for 5 minutes. The resulting slurry was deaerated at 2100 rpm for 0.5 minutes and subsequently cured at 70 °C for 24 hours within 24 mm diameter polypropylene vials. The Young's modulus was determined via uniaxial compressive testing using an EZ50 instrument at a constant stress rate of 0.25 MPa/s with a 50 N preload.",
      "reasoning_analysis": "Increasing Factors: The high weight fraction of Silica Fume acts as a rigid reinforcement phase, significantly enhancing stiffness through the rule of mixtures. The alkaline activation by NaOH promotes the formation of a dense, crosslinked inorganic network between the borax and silica species, restricting segmental mobility and increasing structural rigidity. Furthermore, the processing history includes high-speed mixing and deaeration, which improves homogeneity and reduces void content, while thermal curing at 70 °C drives the polycondensation reaction to completion, densifying the matrix. Decreasing Factors: The substantial initial water content (30.6 wt%) poses a risk of residual porosity upon evaporation during the curing stage, which introduces compliance points and stress concentrators that lower the effective modulus. Additionally, if the thermal treatment is insufficient to remove all bound water or complete the network formation, the remaining mobile species could act as plasticizers within the interfacial regions. Dominant Factor: The intrinsic stiffness of the formed alkali-activated silicate-borate network combined with the high loading of rigid silica filler qualitatively dominates the mechanical response. While processing-induced porosity from water loss may reduce the theoretical maximum stiffness, the formation of a covalently bonded inorganic backbone ensures that the material behavior is governed by the rigid network architecture rather than the compliant phases."
    }
  },
  {
    "doi": "10.1063/1.1514183",
    "title": "Mechanical and Thermal Properties of CNT and CNF Reinforced Polymer Composites ?",
    "year": 2002,
    "chemical_composition": {
      "repeat_unit_psmiles": "[*]CC(O)[*]",
      "monomers": [
        {
          "name": "Vinyl alcohol",
          "smiles": "C=C(O)",
          "ratio_value": null,
          "ratio_unit": null
        }
      ],
      "additives": [],
      "is_homopolymer": true
    },
    "processing_history": "Dissolved in de-ionized water (30 g/L), sonicated for 1 min (high power) then 2 hours (low power), left for 24 hours, decanted. Drop cast onto glass substrate, dried in 60 °C heated oven. Young's modulus measured by nano-hardness testing (HNT), max indentation force 0.5 mN, loading/unloading rate 1 mN/min.",
    "hierarchical_structure": "Polymer film.",
    "properties": {
      "E": {
        "value": [
          7
        ],
        "unit": "GPa"
      }
    },
    "analysis_with_hierarchical_structure": {
      "descriptive_text": "The sample consists of a poly(vinyl alcohol) homopolymer film prepared via solution casting. The polymer was dissolved in de-ionized water at a concentration of 30 g/L and subjected to a sequential sonication protocol involving one minute at high power followed by two hours at low power, after which the solution was left undisturbed for 24 hours and decanted. The resulting solution was drop cast onto a glass substrate and dried in a heated oven at 60 °C to form the final film structure. Mechanical characterization was performed using nano-hardness testing with a maximum indentation force of 0.5 mN and a loading/unloading rate of 1 mN/min to determine the Young's modulus.",
      "reasoning_analysis": "Increasing Factors: The presence of hydroxyl groups on the vinyl alcohol repeat units facilitates a dense network of intermolecular hydrogen bonding. These interactions act as physical crosslinks that restrict chain segment mobility and enhance load transfer between chains, intrinsically driving the Young's modulus higher. Additionally, the solution casting process allows for chain packing that may promote semi-crystalline domain formation, further contributing to stiffness. Decreasing Factors: The processing history involves dissolution in water and drying at a moderate temperature of 60 °C, which may be insufficient to completely remove bound water molecules; residual moisture acts as a potent plasticizer by disrupting hydrogen bonds and increasing free volume, thereby reducing the Young's modulus. Furthermore, the extended sonication period poses a risk of mechanochemical chain scission, reducing the molecular weight and entanglement density, which qualitatively lowers the mechanical stiffness. Dominant Factor: The intrinsic density of intermolecular hydrogen bonds inherent to the poly(vinyl alcohol) chemistry is the dominant factor establishing the baseline stiffness of the material. However, the final Young's modulus behavior is critically governed by the processing history, specifically the efficacy of water removal during drying, which determines the extent to which the hydrogen bonding network is realized versus plasticized."
    },
    "analysis_without_hierarchical_structure": {
      "descriptive_text": "The sample consists of a poly(vinyl alcohol) homopolymer. It was prepared by dissolving the polymer in de-ionized water at a concentration of 30 g/L, followed by sequential sonication at high power for 1 minute and low power for 2 hours, after which the solution was left undisturbed for 24 hours and decanted. The resulting solution was drop cast onto a glass substrate and dried in a heated oven at 60 °C. The Young's modulus was measured by nano-hardness testing with a maximum indentation force of 0.5 mN and a loading/unloading rate of 1 mN/min.",
      "reasoning_analysis": "Increasing Factors: The presence of hydroxyl groups on the polymer backbone facilitates a dense intermolecular hydrogen bonding network, which restricts segmental motion and intrinsically drives the Young's modulus higher. Additionally, the 24-hour resting period prior to casting may promote physical chain associations that contribute to structural rigidity. Decreasing Factors: The prolonged sonication history carries a risk of ultrasonic chain scission, reducing molecular weight and entanglement density, which would lower the modulus. Furthermore, drying at 60 °C may not fully eliminate bound water from the hygroscopic matrix; residual moisture would act as a plasticizer, increasing free volume and significantly depressing the stiffness. Dominant Factor: While the intrinsic hydrogen bonding network establishes a high baseline stiffness for the poly(vinyl alcohol) chemistry, the residual moisture content governed by the aqueous processing and moderate temperature drying is the dominant dynamic factor that qualitatively determines the final modulus, likely causing a reduction relative to a fully dried, annealed state."
    }
  },
  {
    "doi": null,
    "title": "Development of alkali activated borosilicate inorganic polymers (AABSIP)",
    "year": 2011,
    "chemical_composition": {
      "repeat_unit_psmiles": null,
      "monomers": [
        {
          "name": "Silica Fume SF98",
          "smiles": null,
          "ratio_value": 40.5,
          "ratio_unit": "wt%"
        },
        {
          "name": "Borax",
          "smiles": null,
          "ratio_value": 37.1,
          "ratio_unit": "wt%"
        }
      ],
      "additives": [
        {
          "name": "NaOH (AR Grade)",
          "type": "activator",
          "amount_value": 9.3,
          "amount_unit": "wt%"
        },
        {
          "name": "Deionised water",
          "type": "solvent",
          "amount_value": 13.1,
          "amount_unit": "wt%"
        }
      ],
      "is_homopolymer": false
    },
    "processing_history": "Boron feedstock dissolved in NaOH solution, mixed with silica fume in ARE-250 Orbital Planetary Mixer at 1300 rpm for 5 min, deaerated at 2100 rpm for 0.5 min. Slurry cured at 70 °C for 24 h in 24 mm diameter polypropylene vials. Young's modulus measured by uniaxial compressive test using EZ50 (Lloyds, England) at constant stress rate of 0.25 MPa/s with 50 N preload.",
    "hierarchical_structure": "Glassy matrix with many sub micron pores and some remnant precursor material. Predominantly X-ray amorphous with minor concentrations of borax.",
    "properties": {
      "E": {
        "value": [
          1.71
        ],
        "unit": "GPa"
      }
    },
    "analysis_with_hierarchical_structure": {
      "descriptive_text": "The sample comprises a heterogeneous composite system consisting of 40.5 wt% Silica Fume SF98 and 37.1 wt% Borax, activated by 9.3 wt% NaOH (AR Grade) and 13.1 wt% Deionised water. Processing involved high-shear mixing in an ARE-250 Orbital Planetary Mixer at 1300 rpm for 5 minutes, followed by deaeration at 2100 rpm for 0.5 minutes, and subsequent curing at 70 °C for 24 hours within 24 mm diameter polypropylene vials. The resulting material exhibits a glassy matrix characterized by many sub-micron pores and some remnant precursor material, being predominantly X-ray amorphous with minor concentrations of borax. Mechanical characterization was performed via uniaxial compressive test using an EZ50 apparatus at a constant stress rate of 0.25 MPa/s with a 50 N preload to determine the Young's modulus.",
      "reasoning_analysis": "Increasing Factors: The high weight percentage of rigid inorganic precursors, specifically Silica Fume and Borax, establishes a dense, stiff backbone capable of sustaining high load. The thermal curing history at 70 °C for 24 hours promotes extensive polycondensation and network formation within the alkali-activated matrix, significantly enhancing crosslink density and interfacial bonding between components. Additionally, the high-shear mixing process ensures homogeneous dispersion of the constituents, which optimizes stress transfer throughout the composite structure. Decreasing Factors: The hierarchical structure reveals many sub-micron pores, which act as stress concentrators and reduce the effective load-bearing cross-sectional area, thereby lowering the macroscopic modulus. The presence of remnant precursor material indicates incomplete reaction, potentially creating weak interfaces or discontinuities within the glassy matrix. Furthermore, the initial water content may leave behind micro-voids upon evaporation or act as a plasticizing agent if trapped, both of which would depress the stiffness. Dominant Factor: While the intrinsic rigidity of the formed aluminosilicate-borate glassy network establishes a high baseline modulus, the presence of significant sub-micron porosity and remnant precursors from the processing history are the dominant factors that qualitatively limit the final Young's modulus relative to a theoretically dense, fully reacted glass."
    },
    "analysis_without_hierarchical_structure": {
      "descriptive_text": "The sample comprises a composite formulation containing 40.5 wt% Silica Fume SF98 and 37.1 wt% Borax, activated by 9.3 wt% NaOH (AR Grade) with 13.1 wt% deionised water. Preparation involved dissolving the boron feedstock in the NaOH solution followed by mixing with the silica fume using an ARE-250 Orbital Planetary Mixer at 1300 rpm for 5 minutes. The slurry was deaerated at 2100 rpm for 0.5 minutes and cured at 70 °C for 24 hours in 24 mm diameter polypropylene vials. Young's modulus was evaluated via uniaxial compressive testing using an EZ50 instrument at a constant stress rate of 0.25 MPa/s with a 50 N preload.",
      "reasoning_analysis": "Increasing Factors: The substantial inclusion of Silica Fume SF98 at 40.5 wt% serves as a rigid reinforcing phase within the matrix, significantly enhancing stiffness through effective load transfer. Additionally, the thermal curing at 70 °C promotes polycondensation and crosslinking within the borosilicate network, increasing structural rigidity, while the high-speed deaeration process minimizes void content that would otherwise compromise mechanical integrity. Decreasing Factors: The presence of 13.1 wt% deionised water introduces the potential for residual porosity upon evaporation or plasticization of the interfacial regions, which can reduce the effective load-bearing cross-section and lower stiffness. Furthermore, the compressive testing method may be sensitive to microcracking initiation that could affect the measured slope of the stress-strain curve compared to tensile modes. Dominant Factor: The high volume fraction of rigid silica filler combined with the thermally induced crosslinking density of the inorganic polymer network qualitatively dominates the mechanical behavior, establishing a high stiffness baseline that outweighs the potential softening effects of residual moisture or testing artifacts."
    }
  },
  {
    "doi": "10.1016/j.polymer.2023.126629",
    "title": "Photo-initiated thiol-ene reaction of multi-functional thiol and olefinic organosilicon compounds leading to porous polymers: Solution polymerization and photolithography",
    "year": 2023,
    "chemical_composition": {
      "repeat_unit_psmiles": null,
      "monomers": [
        {
          "name": "Trimethylolpropane tris(3-mercaptopropionate)",
          "smiles": "CCC(COC(=O)CCS)(COC(=O)CCS)COC(=O)CCS",
          "ratio_value": null,
          "ratio_unit": null
        },
        {
          "name": "1,4-Bis(vinyldimethylsilyl) benzene",
          "smiles": "C=C[Si](C)(C)c1ccc([Si](C)(C)C=C)cc1",
          "ratio_value": null,
          "ratio_unit": null
        }
      ],
      "additives": [
        {
          "name": "Benzophenone",
          "type": "initiator",
          "amount_value": 0.01,
          "amount_unit": "mol/mol (rel. to SH)"
        }
      ],
      "is_homopolymer": false
    },
    "processing_history": "Synthesis: Photo-initiated thiol-ene reaction in EtOH/DMSO (8/2 vol/vol), monomer concentration 30 wt%, [SH]/[olefinic group] = 1/1 mol/mol, Benzophenone initiator ([I]/[SH] = 0.01 mol/mol), UV (365 nm, 600 mW) 15 min, dried atmospheric 24h + vacuo 3h. Characterization: Young's modulus measured by compression test (Tensilon RTE-1210) at 0.5 mm/min, RT, 1 cm cube samples, slope at ~10% strain.",
    "hierarchical_structure": "Porous polymer with connected particle morphology. Average particle diameter: 3.33 μm, SD: 1.01 μm, CV: 0.31. Bulk density: 0.54 g/cm3. Pore radius: 2.9, 6.4 μm.",
    "properties": {
      "E": {
        "value": [
          0.0
        ],
        "unit": "GPa"
      }
    },
    "analysis_with_hierarchical_structure": {
      "descriptive_text": "The sample comprises a crosslinked thiol-ene network formed from the photo-initiated reaction of Trimethylolpropane tris(3-mercaptopropionate) and 1,4-Bis(vinyldimethylsilyl) benzene using Benzophenone as an initiator. Synthesis was performed in an EtOH/DMSO solvent system at 30 wt% monomer concentration with a stoichiometric thiol-to-ene ratio, followed by UV irradiation and subsequent drying under atmospheric and vacuum conditions. The resulting material displays a porous morphology with connected particles averaging 3.33 μm in diameter and a bulk density of 0.54 g/cm3, characterized by pore radii of 2.9 and 6.4 μm. Young's modulus was determined via compression testing at room temperature on 1 cm cube samples.",
      "reasoning_analysis": "Increasing Factors: The inclusion of 1,4-Bis(vinyldimethylsilyl) benzene introduces rigid aromatic benzene rings into the network backbone, which restricts segmental motion and increases the intrinsic stiffness of the polymer chains. Additionally, the multifunctional nature of both the thiol and ene monomers promotes a high crosslink density through the step-growth thiol-ene mechanism, creating a robust network structure that resists deformation. Decreasing Factors: The hierarchical porous structure is a primary driver for reduced stiffness, as the low bulk density of 0.54 g/cm3 indicates a high void fraction that significantly diminishes the effective load-bearing cross-sectional area. The connected particle morphology may also introduce mechanical weaknesses at inter-particle boundaries compared to a monolithic solid, and the siloxane linkages within the monomer structure provide additional conformational flexibility relative to all-carbon backbones. Dominant Factor: The porous architecture qualitatively dominates the mechanical behavior; while the aromatic crosslinked network provides intrinsic rigidity, the high porosity and particle-based morphology govern the bulk response, leading to a measured Young's modulus that is fundamentally limited by the deformation of the porous struts rather than the intrinsic modulus of the dense polymer phase."
    },
    "analysis_without_hierarchical_structure": {
      "descriptive_text": "The sample comprises a crosslinked network synthesized via a photo-initiated thiol-ene reaction between Trimethylolpropane tris(3-mercaptopropionate) and 1,4-Bis(vinyldimethylsilyl) benzene, utilizing Benzophenone as a photoinitiator at 0.01 mol/mol relative to thiol groups. The reaction was conducted in an EtOH/DMSO (8/2 vol/vol) solvent system with a monomer concentration of 30 wt% and a stoichiometric thiol-to-olefinic group ratio of 1/1 mol/mol, followed by UV irradiation at 365 nm with an intensity of 600 mW for 15 minutes. Post-synthesis, the material underwent drying under atmospheric conditions for 24 hours and subsequently under vacuum for 3 hours. The Young's modulus was characterized by compression testing using a Tensilon RTE-1210 instrument at room temperature with a crosshead speed of 0.5 mm/min on 1 cm cube samples, determining the slope at approximately 10% strain.",
      "reasoning_analysis": "Increasing Factors: The multifunctional nature of the thiol and vinyl monomers facilitates the formation of a covalently crosslinked network, which inherently restricts polymer chain mobility and increases stiffness. Additionally, the presence of the rigid aromatic benzene ring within the vinyl monomer backbone contributes to structural rigidity, further driving the Young's modulus upward. Decreasing Factors: The polymer backbone contains flexible aliphatic spacers, including ester linkages, thioether bonds, and dimethylsilyl groups, which enhance segmental mobility and tend to reduce the modulus. Furthermore, the high solvent content during polymerization may lead to a less densely packed network structure compared to bulk curing, and any residual solvent trapped despite drying could act as a plasticizer, depressing the stiffness. Dominant Factor: The establishment of a highly crosslinked network architecture through stoichiometric thiol-ene chemistry, reinforced by the rigid aromatic cores, qualitatively dominates the mechanical behavior by providing a robust structural framework that restricts deformation, outweighing the softening effects of the flexible spacers and processing dilution."
    }
  },
  {
    "doi": "10.1063/1.1514183",
    "title": "Mechanical and Thermal Properties of CNT and CNF Reinforced Polymer Composites ?",
    "year": 2002,
    "chemical_composition": {
      "repeat_unit_psmiles": "[*]CCn(c1c2ccccc2c3ccccc13)[*]",
      "monomers": [
        {
          "name": "N-vinylcarbazole",
          "smiles": "C=Cn1c2ccccc2c3ccccc13",
          "ratio_value": null,
          "ratio_unit": null
        }
      ],
      "additives": [
        {
          "name": "Multi-walled carbon nanotubes (Arc-discharge)",
          "type": "filler",
          "amount_value": 8,
          "amount_unit": "wt%"
        }
      ],
      "is_homopolymer": true
    },
    "processing_history": "Dissolved in dichloromethane (30 g/L), nanotubes added (Kraetschmer soot), sonicated for 1 min (high power) then 2 hours (low power), left for 24 hours, decanted. Spin coated at 1500 min-1 for 1 minute, multiple layers, stored in 80 °C heated oven for 30 minutes between layers. Young's modulus measured by nano-hardness testing (HNT), max indentation force 0.5 mN, loading/unloading rate 1 mN/min.",
    "hierarchical_structure": "Composite film with dispersed nanotubes.",
    "properties": {
      "E": {
        "value": [
          6
        ],
        "unit": "GPa"
      }
    },
    "analysis_with_hierarchical_structure": {
      "descriptive_text": "The sample comprises a poly(N-vinylcarbazole) homopolymer matrix reinforced with 8 wt% multi-walled carbon nanotubes sourced from arc-discharge soot. Preparation involved dissolving the polymer in dichloromethane at 30 g/L, followed by the addition of nanotubes and a sequential sonication protocol consisting of one minute at high power and two hours at low power. After decanting, the dispersion was fabricated into a composite film featuring dispersed nanotubes through a multilayer spin-coating process at 1500 rpm for one minute per layer, with intermediate thermal treatment at 80 °C for 30 minutes between layers. The mechanical properties were subsequently characterized via nano-hardness testing using a maximum indentation force of 0.5 mN and a loading rate of 1 mN/min.",
      "reasoning_analysis": "Increasing Factors: The poly(N-vinylcarbazole) backbone possesses bulky, rigid carbazole side groups that restrict segmental chain mobility, establishing an inherently stiff matrix modulus. The incorporation of 8 wt% multi-walled carbon nanotubes introduces a high-modulus filler phase capable of effective load transfer, significantly reinforcing the composite. Additionally, the thermal annealing between spin-coated layers likely reduces residual solvent content and improves interlayer cohesion, contributing to a denser, stiffer film structure. Decreasing Factors: The extended sonication period of two hours may induce structural damage or shortening of the carbon nanotubes, reducing their aspect ratio and diminishing their reinforcement efficiency. Furthermore, the spin-coating process typically results in random in-plane orientation of the nanotubes rather than alignment along the stress axis, which limits the maximum achievable modulus compared to aligned systems. Potential nanotube agglomeration despite sonication could also act as stress concentrators, locally compromising stiffness. Dominant Factor: The high loading fraction of multi-walled carbon nanotubes within the rigid poly(N-vinylcarbazole) matrix is the dominant factor, as the intrinsic stiffness of the nanotubes and the percolation network formed at 8 wt% qualitatively outweigh the reductions caused by processing-induced aspect ratio loss or random orientation, leading to a net increase in Young's modulus relative to the neat polymer."
    },
    "analysis_without_hierarchical_structure": {
