Repository: hhtrick/HHT-code

# HHT training framework

This directory contains model training, embedding precomputation, inference, article-level baselines and the curated datasets. All commands below assume that the working directory is `train_code/`.

## 3. Datasets and fixed partitions

Each main dataset is a JSON array at `dataset/{property}/{property}.json`. Entries contain source metadata, `chemical_composition`, `processing_history`, `hierarchical_structure`, `properties`, and two generated-analysis objects. Targets are stored as `properties[property]["value"]`; source metadata and target values are not predictive input fields.

| Property | Train | Validation | Test | Total |
|---|---:|---:|---:|---:|

File: train_code/dataset/E/E.json (part 67 of 204)
[
      "descriptive_text": "The sample comprises a poly(N-vinylcarbazole) homopolymer matrix reinforced with 8 wt% multi-walled carbon nanotubes derived from arc-discharge Kraetschmer soot. Preparation involved dissolving the polymer in dichloromethane at a concentration of 30 g/L, followed by the addition of the nanotubes and a sequential sonication process comprising one minute at high power and two hours at low power. After standing for 24 hours and decanting, the composite solution was fabricated into thin films via spin coating at 1500 rpm for one minute, utilizing a multi-layer approach where each layer was stored in an 80 °C heated oven for 30 minutes prior to the subsequent deposition. The Young's modulus was subsequently characterized using nano-hardness testing with a maximum indentation force of 0.5 mN and a loading/unloading rate of 1 mN/min.",
      "reasoning_analysis": "Increasing Factors: The intrinsic stiffness of the poly(N-vinylcarbazole) backbone, attributed to the bulky rigid carbazole side groups, provides a high baseline modulus through steric hindrance of chain segments. The incorporation of 8 wt% multi-walled carbon nanotubes introduces a high-aspect-ratio rigid filler with an exceptionally high intrinsic modulus, which significantly reinforces the matrix via load transfer mechanisms. Furthermore, the processing history involving prolonged sonication promotes nanotube exfoliation and dispersion, while the inter-layer thermal treatment at 80 °C facilitates solvent evaporation and film densification, reducing free volume and thereby increasing stiffness. Decreasing Factors: Despite sonication, the absence of covalent functionalization on the carbon nanotubes may limit interfacial adhesion strength between the graphitic filler and the polymer matrix, potentially leading to interfacial slippage under load. Additionally, if the thermal treatment was insufficient to fully remove the dichloromethane solvent, residual solvent molecules could act as plasticizers, increasing free volume and depressing the modulus. Aggregation of nanotubes, if present despite decanting, could act as stress concentrators rather than reinforcing elements. Dominant Factor: The reinforcement effect provided by the high loading of multi-walled carbon nanotubes qualitatively dominates the mechanical behavior. While interfacial limitations and potential residual solvent introduce softening mechanisms, the sheer intrinsic stiffness and aspect ratio of the well-dispersed nanotube network within the rigid aromatic polymer matrix drive the overall Young's modulus significantly higher than that of the neat polymer."
    }
  },
  {
    "doi": "10.1063/1.1514183",
    "title": "Mechanical and Thermal Properties of CNT and CNF Reinforced Polymer Composites ?",
    "year": 2002,
    "chemical_composition": {
      "repeat_unit_psmiles": "[*]CC(O)[*]",
      "monomers": [
        {
          "name": "Vinyl alcohol",
          "smiles": "C=C(O)",
          "ratio_value": null,
          "ratio_unit": null
        }
      ],
      "additives": [
        {
          "name": "Multi-walled carbon nanotubes (Arc-discharge)",
          "type": "filler",
          "amount_value": 5,
          "amount_unit": "wt%"
        }
      ],
      "is_homopolymer": true
    },
    "processing_history": "Dissolved in de-ionized water (30 g/L), nanotubes added (Kraetschmer soot), sonicated for 1 min (high power) then 2 hours (low power), left for 24 hours, decanted. Drop cast onto glass substrate, dried in 60 °C heated oven. Young's modulus measured by nano-hardness testing (HNT), max indentation force 0.5 mN, loading/unloading rate 1 mN/min.",
    "hierarchical_structure": "Composite film with dispersed nanotubes.",
    "properties": {
      "E": {
        "value": [
          12
        ],
        "unit": "GPa"
      }
    },
    "analysis_with_hierarchical_structure": {
      "descriptive_text": "The sample is a composite film consisting of a poly(vinyl alcohol) homopolymer matrix reinforced with 5 wt% multi-walled carbon nanotubes produced via arc-discharge. Preparation involved dissolving the polymer in de-ionized water at 30 g/L, followed by the incorporation of Kraetschmer soot and a sequential sonication process comprising 1 minute at high power and 2 hours at low power. After standing for 24 hours and decanting, the dispersion was drop cast onto a glass substrate and dried in a heated oven at 60 °C. The mechanical properties were evaluated via nano-hardness testing with a maximum indentation force of 0.5 mN and a loading rate of 1 mN/min.",
      "reasoning_analysis": "Increasing Factors: The incorporation of multi-walled carbon nanotubes introduces a rigid filler phase with an intrinsically high axial modulus, which significantly enhances the composite stiffness through load transfer mechanisms. Additionally, the poly(vinyl alcohol) matrix possesses strong intermolecular hydrogen bonding capabilities that promote semi-crystallinity and restrict chain mobility, providing a stiff baseline modulus. Decreasing Factors: The extensive sonication protocol, while aiding dispersion, risks shortening the nanotubes and reducing their aspect ratio, thereby diminishing their reinforcement efficiency. Furthermore, the use of Kraetschmer soot may introduce impurities or aggregates that act as stress concentrators, and the hydrophilic nature of the matrix combined with aqueous processing risks residual moisture plasticization. Dominant Factor: The high intrinsic stiffness of the 5 wt% multi-walled carbon nanotube loading qualitatively dominates the mechanical response, driving the Young's modulus higher than that of the neat polymer matrix, although the final magnitude is critically modulated by the efficiency of stress transfer at the matrix-filler interface and the degree of nanotube dispersion achieved during processing."
    },
    "analysis_without_hierarchical_structure": {
      "descriptive_text": "The sample comprises a poly(vinyl alcohol) homopolymer matrix reinforced with 5 wt% multi-walled carbon nanotubes produced via arc-discharge. Preparation involved dissolving the polymer in de-ionized water at a concentration of 30 g/L, followed by the incorporation of Kraetschmer soot containing the nanotubes. Dispersion was facilitated by sequential sonication consisting of one minute at high power and two hours at low power, after which the solution was allowed to settle for 24 hours and decanted. The dispersion was drop-cast onto a glass substrate and dried in a heated oven at 60 °C. Mechanical characterization was performed via nano-hardness testing to determine the Young's modulus, utilizing a maximum indentation force of 0.5 mN and a loading/unloading rate of 1 mN/min.",
      "reasoning_analysis": "Increasing Factors: The intrinsic stiffness of the poly(vinyl alcohol) matrix is enhanced by extensive intermolecular hydrogen bonding between hydroxyl groups, which restricts chain mobility. Furthermore, the addition of 5 wt% multi-walled carbon nanotubes introduces a rigid filler phase with a significantly higher modulus than the polymer, enabling load transfer from the matrix to the nanotubes. The prolonged sonication process aims to improve filler dispersion, reducing agglomerates that act as stress concentrators and thereby maximizing the reinforcement efficiency. Decreasing Factors: The use of water as a solvent combined with a relatively low drying temperature of 60 °C may result in residual moisture within the film, which acts as a plasticizer to increase free volume and reduce intermolecular forces, thereby lowering the modulus. Additionally, the extended sonication time poses a risk of damaging the nanotube aspect ratio through mechanical shearing, which would diminish their reinforcement potential, while the low drying temperature may limit the development of crystallinity in the poly(vinyl alcohol) matrix. Dominant Factor: The reinforcement effect provided by the rigid multi-walled carbon nanotube network within the hydrogen-bonded matrix qualitatively dominates the final Young's modulus behavior, driving the composite stiffness higher than that of the neat polymer; however, the absolute magnitude of this increase is constrained by the competing plasticization effects of residual solvent and potential filler damage incurred during processing."
    }
  },
  {
    "doi": "10.1039/c2ta00546h",
    "title": "On the mechanical properties of HIPE templated macroporous poly(dicyclopentadiene) prepared with low surfactant amounts†",
    "year": 2013,
    "chemical_composition": {
      "repeat_unit_psmiles": "[*]C=CC1C2CCC1C2[*]",
      "monomers": [
        {
          "name": "Dicyclopentadiene",
          "smiles": "C1=CC2C3CC=CC3C2C1",
          "ratio_value": null,
          "ratio_unit": null
        }
      ],
      "additives": [
        {
          "name": "Pluronic L121",
          "type": "surfactant",
          "amount_value": 5,
          "amount_unit": "v%"
        },
        {
          "name": "Initiator M2",
          "type": "initiator",
          "amount_value": 0.015,
          "amount_unit": "mol%"
        }
      ],
      "is_homopolymer": true
    },
    "processing_history": "HIPE templating: DCPD + 5 v% Pluronic L121 mixed, water added dropwise at 22°C. Initiator M2 (0.015 mol% in toluene) added. Cured at 80°C for 4 h. Soxhlet extraction with acetone, dried under vacuum. Unoxidized state (freshly prepared). Young's modulus measured by tensile testing of at least 3 specimens.",
    "hierarchical_structure": "Macroporous foam. Experimental porosity 81%. Average window size 1.7 μm. Average cavity size 6.7 ± 2.6 μm. Skeletal density 1.342 g cm-3.",
    "properties": {
      "E": {
        "value": [
          0.1
        ],
        "unit": "GPa"
      }
    },
    "analysis_with_hierarchical_structure": {
      "descriptive_text": "This sample comprises a polydicyclopentadiene homopolymer matrix fabricated via high internal phase emulsion (HIPE) templating. The formulation incorporated 5 v% Pluronic L121 surfactant and 0.015 mol% Initiator M2, with water added dropwise at 22°C followed by curing at 80°C for 4 hours. Post-polymerization processing involved Soxhlet extraction with acetone and vacuum drying to yield an unoxidized macroporous foam. Hierarchical characterization indicates an experimental porosity of 81%, featuring an average window size of 1.7 μm and cavity size of 6.7 ± 2.6 μm, with a skeletal density of 1.342 g cm-3. Mechanical properties were evaluated by tensile testing of at least three specimens to determine the Young's modulus.",
      "reasoning_analysis": "Increasing Factors: The chemical composition based on dicyclopentadiene facilitates the formation of a highly crosslinked network via ring-opening metathesis polymerization, initiated by Initiator M2, providing intrinsic backbone rigidity and a high skeletal density. The thermal curing profile at 80°C ensures sufficient crosslinking density within the polymer struts, maximizing the stiffness of the solid phase material. Decreasing Factors: The hierarchical structure is defined by a macroporous foam morphology created using Pluronic L121 surfactant during HIPE templating, resulting in an experimental porosity of 81% which drastically reduces the effective load-bearing cross-sectional area. The presence of large cavities and interconnecting windows introduces stress concentrators and promotes deformation mechanisms such as strut bending and buckling rather than axial stretching. Dominant Factor: While the intrinsic stiffness of the crosslinked pDCPD skeleton is substantial, the extreme porosity inherent to the surfactant-stabilized HIPE foam structure is the dominant factor governing the macroscopic Young's modulus. According to cellular solid mechanics, the bulk modulus scales non-linearly with relative density; therefore, the vast volume fraction of voids qualitatively overwhelms the intrinsic material stiffness, resulting in a significantly reduced effective modulus compared to the non-porous bulk polymer."
    },
    "analysis_without_hierarchical_structure": {
      "descriptive_text": "The sample comprises a poly(dicyclopentadiene) homopolymer fabricated using high internal phase emulsion (HIPE) templating. The preparation involved mixing dicyclopentadiene with 5 v% Pluronic L121 surfactant, followed by the dropwise addition of water at 22°C to stabilize the emulsion. Polymerization was initiated by introducing 0.015 mol% Initiator M2 in toluene, and the system was cured at 80°C for 4 hours. Subsequent post-processing included Soxhlet extraction with acetone and vacuum drying to yield the unoxidized porous solid. Mechanical characterization was performed via tensile testing on at least three specimens to determine the Young's modulus.",
      "reasoning_analysis": "Increasing Factors: The inherent chemical composition features a dicyclopentadiene backbone with rigid bicyclic structures that restrict chain segment mobility, intrinsically promoting high stiffness. Furthermore, the thermal curing at 80°C facilitates high conversion and crosslinking density within the network, which strengthens the polymer matrix and drives the Young's modulus upward. Decreasing Factors: The HIPE templating processing history inherently generates a highly porous cellular architecture where the water phase creates significant void volume upon removal. This porosity drastically reduces the effective load-bearing cross-sectional area, serving as a primary mechanism for lowering the macroscopic Young's modulus. Additionally, any residual Pluronic L121 surfactant remaining within the cell walls after extraction could act as a softer phase compared to the rigid matrix, potentially further depressing stiffness. Dominant Factor: The architectural porosity introduced by the HIPE templating method is the dominant factor governing the mechanical behavior. While the intrinsic rigidity of the poly(dicyclopentadiene) network suggests a high-modulus material, the presence of macroscopic voids fundamentally dictates the structural response, resulting in an effective Young's modulus that is significantly lower than the bulk polymer value and determined primarily by the relative density and cell wall morphology."
    }
  },
  {
    "doi": "10.1016/j.polymer.2023.126629",
    "title": "Photo-initiated thiol-ene reaction of multi-functional thiol and olefinic organosilicon compounds leading to porous polymers: Solution polymerization and photolithography",
    "year": 2023,
    "chemical_composition": {
      "repeat_unit_psmiles": null,
      "monomers": [
        {
          "name": "Trimethylolpropane tris(3-mercaptopropionate)",
          "smiles": "CCC(COC(=O)CCS)(COC(=O)CCS)COC(=O)CCS",
          "ratio_value": null,
          "ratio_unit": null
        },
        {
          "name": "Tetravinylsilane",
          "smiles": "C=C[Si](C=C)(C=C)C=C",
          "ratio_value": null,
          "ratio_unit": null
        }
      ],
      "additives": [
        {
          "name": "Benzophenone",
          "type": "initiator",
          "amount_value": 0.01,
          "amount_unit": "mol/mol (rel. to SH)"
        }
      ],
      "is_homopolymer": false
    },
    "processing_history": "Synthesis: Photo-initiated thiol-ene reaction in EtOH/DMSO (8/2 vol/vol), monomer concentration 30 wt%, [SH]/[olefinic group] = 1/1 mol/mol, Benzophenone initiator ([I]/[SH] = 0.01 mol/mol), UV (365 nm, 600 mW) 15 min, dried atmospheric 24h + vacuo 3h. Characterization: Young's modulus measured by compression test (Tensilon RTE-1210) at 0.5 mm/min, RT, 1 cm cube samples, slope at ~10% strain.",
    "hierarchical_structure": "Porous polymer with connected particle morphology. Average particle diameter: 2.44 μm, SD: 0.09 μm, CV: 0.04. Bulk density: 0.35 g/cm3. Pore radius: 1.3, 6.7 μm.",
    "properties": {
      "E": {
        "value": [
          0.0
        ],
        "unit": "GPa"
      }
    },
    "analysis_with_hierarchical_structure": {
      "descriptive_text": "This material is a crosslinked network synthesized via a photo-initiated thiol-ene reaction between Trimethylolpropane tris(3-mercaptopropionate) and Tetravinylsilane, using Benzophenone as a photoinitiator at 0.01 mol/mol relative to thiol groups. The synthesis was conducted in an EtOH/DMSO (8/2 vol/vol) solvent system at 30 wt% monomer concentration with equimolar stoichiometry, followed by UV irradiation at 365 nm for 15 minutes and subsequent drying under atmospheric and vacuum conditions. The resulting hierarchical structure exhibits a porous polymer morphology with connected particles having an average diameter of 2.44 μm and a bulk density of 0.35 g/cm³, featuring pore radii of 1.3 and 6.7 μm. Mechanical properties were evaluated via compression testing at room temperature on 1 cm cube samples.",
      "reasoning_analysis": "Increasing Factors: The use of multifunctional monomers, specifically a tri-thiol and a tetra-vinyl silane, facilitates the formation of a highly crosslinked network structure via thiol-ene click chemistry, which intrinsically increases the stiffness of the polymer matrix by restricting chain segment mobility. Additionally, the equimolar stoichiometry between thiol and olefinic groups promotes optimal network conversion, maximizing the structural integrity of the polymer strands. Decreasing Factors: The most significant reduction in modulus arises from the hierarchical structure, specifically the high porosity indicated by the low bulk density of 0.35 g/cm³ and the presence of micron-scale pores. According to cellular solid mechanics, the effective modulus scales non-linearly with relative density, meaning the voids drastically reduce the load-bearing cross-sectional area. Furthermore, the processing history involving a high solvent content during curing likely induced phase separation that generated this porous particle morphology rather than a dense bulk solid, and the flexible thioether linkages formed during the reaction may offer less intrinsic rigidity compared to carbon-carbon backbones. Dominant Factor: The porous morphology is the dominant factor governing the macroscopic Young's Modulus. While the chemical crosslinking enhances the stiffness of the individual polymer struts, the low bulk density and connected particle structure create a foam-like material where the geometric absence of material overwhelmingly dictates the mechanical response, resulting in a significantly lower effective modulus compared to a non-porous counterpart of the same chemical composition."
    },
    "analysis_without_hierarchical_structure": {
      "descriptive_text": "The polymer sample comprises a crosslinked network synthesized via a photo-initiated thiol-ene reaction between Trimethylolpropane tris(3-mercaptopropionate) and Tetravinylsilane monomers using Benzophenone as a photoinitiator at 0.01 mol/mol relative to thiol groups. The reaction mixture was prepared in an ethanol and dimethyl sulfoxide solvent system (8/2 vol/vol) at 30 wt% monomer concentration with a stoichiometric balance of thiol to olefinic groups. Following UV irradiation at 365 nm for 15 minutes, the material underwent drying under atmospheric conditions for 24 hours and subsequently under vacuum for 3 hours. Mechanical characterization was performed via compression testing on 1 cm cube samples at room temperature with a crosshead speed of 0.5 mm/min, where the Young's modulus was derived from the slope at approximately 10% strain.",
      "reasoning_analysis": "Increasing Factors: The employment of multifunctional monomers, specifically the trifunctional thiol and tetrafunctional vinyl silane, drives the formation of a highly crosslinked three-dimensional network structure which significantly restricts chain mobility. The thiol-ene click chemistry mechanism promotes high conversion efficiency and network homogeneity, while the rigid silicon center within the tetravinylsilane provides stiff network nodes, collectively contributing to a higher Young's modulus. Decreasing Factors: The processing history utilizes a solvent system containing dimethyl sulfoxide (DMSO), which possesses a high boiling point and may not be completely removed despite the atmospheric and vacuum drying protocol. Residual solvent molecules would act as plasticizers by increasing free volume and facilitating segmental motion, thereby lowering the Young's modulus. Additionally, the flexible ester and thioether linkages within the thiol monomer structure introduce inherent compliance compared to rigid aromatic backbones. Dominant Factor: The topological constraints imposed by the high crosslinking density resulting from the multifunctional monomer architecture and stoichiometric balance qualitatively dominate the mechanical behavior. While residual solvent presents a potential plasticization effect, the fundamental restriction of large-scale chain motion inherent to the dense covalent network dictates the primary stiffness characteristics, establishing the crosslink density as the governing factor for the Young's modulus."
    }
  },
  {
    "doi": "10.1039/c2ta00546h",
    "title": "On the mechanical properties of HIPE templated macroporous poly(dicyclopentadiene) prepared with low surfactant amounts†",
    "year": 2013,
    "chemical_composition": {
      "repeat_unit_psmiles": "[*]C=CC1C2CCC1C2[*]",
      "monomers": [
        {
          "name": "Dicyclopentadiene",
          "smiles": "C1=CC2C3CC=CC3C2C1",
          "ratio_value": null,
          "ratio_unit": null
        }
      ],
      "additives": [
        {
          "name": "Pluronic L121",
          "type": "surfactant",
          "amount_value": 5,
          "amount_unit": "v%"
        },
        {
          "name": "Initiator M2",
          "type": "initiator",
          "amount_value": 0.015,
          "amount_unit": "mol%"
        }
      ],
      "is_homopolymer": true
    },
    "processing_history": "HIPE templating: DCPD + 5 v% Pluronic L121 mixed, water added dropwise at 22°C. Initiator M2 (0.015 mol% in toluene) added. Cured at 80°C for 4 h. Soxhlet extraction with acetone, dried under vacuum. Oxidized state (aged in air for one month). Young's modulus measured by tensile testing of at least 3 specimens.",
    "hierarchical_structure": "Macroporous foam. Experimental porosity 81%. Average window size 1.7 μm. Average cavity size 6.7 ± 2.6 μm. Skeletal density 1.342 g cm-3.",
    "properties": {
      "E": {
        "value": [
          0.24
        ],
        "unit": "GPa"
      }
    },
    "analysis_with_hierarchical_structure": {
      "descriptive_text": "The sample comprises a polydicyclopentadiene homopolymer synthesized via high internal phase emulsion (HIPE) templating using 5 v% Pluronic L121 surfactant and 0.015 mol% Initiator M2. The mixture was cured at 80°C for 4 hours, followed by Soxhlet extraction with acetone, vacuum drying, and one month of air aging to induce an oxidized state. Characterization reveals a macroporous foam morphology with 81% experimental porosity, an average window size of 1.7 μm, and an average cavity size of 6.7 ± 2.6 μm, possessing a skeletal density of 1.342 g cm⁻³. The Young's modulus was evaluated through tensile testing of at least three specimens.",
      "reasoning_analysis": "Increasing Factors: The rigid bicyclic structure of the dicyclopentadiene repeat units and the highly crosslinked network formed during polymerization provide high intrinsic stiffness to the polymer skeleton. Additionally, the oxidative aging process may induce secondary crosslinking or physical aging within the skeletal walls, potentially enhancing the modulus of the solid phase. Decreasing Factors: The high internal phase emulsion (HIPE) processing resulted in a macroporous foam structure with 81% porosity, which drastically reduces the load-bearing cross-sectional area and lowers the effective modulus according to cellular solid mechanics. The presence of micron-scale cavities and windows acts as stress concentrators, and any residual surfactant at the pore interfaces could introduce compliant regions within the skeletal network. Dominant Factor: While the intrinsic stiffness of the crosslinked pDCPD skeleton is high, the macroscopic Young's modulus is dominantly governed by the high porosity introduced during HIPE templating. The geometric reduction in material density overwhelms the intrinsic material stiffness, resulting in a bulk modulus significantly lower than that of non-porous pDCPD."
    },
    "analysis_without_hierarchical_structure": {
      "descriptive_text": "The sample consists of a polydicyclopentadiene homopolymer synthesized via high internal phase emulsion templating. The preparation involved mixing dicyclopentadiene with 5 v% Pluronic L121 surfactant, followed by the dropwise addition of water at 22°C. Polymerization was initiated by adding 0.015 mol% Initiator M2 dissolved in toluene, and the system was cured at 80°C for 4 hours. Post-synthesis processing included Soxhlet extraction with acetone to remove porogens and surfactants, followed by vacuum drying. The material was subsequently aged in air for one month to reach an oxidized state before the Young's modulus was determined via tensile testing of at least three specimens.",
      "reasoning_analysis": "Increasing Factors: The intrinsic chemical composition of polydicyclopentadiene involves a highly crosslinked network formed via ring-opening metathesis polymerization, which provides a rigid backbone and high inherent stiffness. Additionally, the processing history includes aging in air for one month, which may induce oxidative crosslinking or physical aging within the polymer matrix, potentially further stiffening the cell walls of the structure. Decreasing Factors: The most significant factor reducing the modulus is the HIPE templating processing history, which generates a macroporous architecture; the presence of voids significantly reduces the effective load-bearing cross-sectional area compared to a bulk solid. Furthermore, although Soxhlet extraction was performed, any residual Pluronic L121 surfactant or toluene solvent trapped within the pores could act as a plasticizer, increasing chain mobility and reducing stiffness. Dominant Factor: The porous morphology induced by the HIPE templating method is the dominant factor governing the Young's modulus. While the chemical composition provides a stiff backbone and aging may harden the struts, the macroscopic reduction in material density and load-bearing capacity caused by the emulsion-derived porosity qualitatively dictates a substantially lower modulus relative to the non-porous bulk polymer."
    }
  },
  {
    "doi": "10.1063/1.1514183",
    "title": "Mechanical and Thermal Properties of CNT and CNF Reinforced Polymer Composites ?",
    "year": 2002,
    "chemical_composition": {
      "repeat_unit_psmiles": "[*]NC(=O)CCCCCCCCCCC[*]",
      "monomers": [
        {
          "name": "12-aminododecanoic acid",
          "smiles": "NCCCCCCCCCCCC(=O)O",
          "ratio_value": null,
          "ratio_unit": null
        }
      ],
      "additives": [],
      "is_homopolymer": true
    },
    "processing_history": "Granules dried for 12 hours in 80 °C vacuum oven at 50 mbar. Melt compounding in double screw micro extruder at 220 °C, 5 min residence, 80 rpm. Extruded and cooled. Fibre spinning via melt flow index tester (0.1 mm hole), haul off speed 300 rpm. Young's modulus measured by nano-hardness testing (HNT), max indentation force 100 mN, loading/unloading rate 200 mN/min.",
    "hierarchical_structure": "Polymer fibre.",
    "properties": {
      "E": {
        "value": [
          1.08
        ],
        "unit": "GPa"
      }
    },
    "analysis_with_hierarchical_structure": {
      "descriptive_text": "The sample is a polyamide 12 homopolymer derived from 12-aminododecanoic acid monomers, fabricated into a polymer fibre. The granules were initially dried for 12 hours in a vacuum oven at 80 °C and 50 mbar, followed by melt compounding in a double-screw micro extruder at 220 °C with a 5-minute residence time and 80 rpm screw speed. After extrusion and cooling, the material underwent fibre spinning via a melt flow index tester using a 0.1 mm hole at a haul-off speed of 300 rpm. The Young's modulus was subsequently characterized by nano-hardness testing with a maximum indentation force of 100 mN and a loading/unloading rate of 200 mN/min.",
      "reasoning_analysis": "Increasing Factors: The presence of amide linkages enables strong intermolecular hydrogen bonding, creating physical crosslinks that enhance stiffness. Crucially, the processing history involves fibre spinning with a significant haul-off speed, which induces high molecular orientation and alignment of polymer chains along the fibre axis, substantially increasing the axial Young's modulus. Additionally, the pre-processing vacuum drying removes absorbed moisture, eliminating its plasticizing effect on the polyamide matrix and thereby preserving higher stiffness. Decreasing Factors: The chemical composition features a long methylene sequence between amide groups, which introduces significant chain flexibility and free volume compared to shorter-chain polyamides, inherently lowering the baseline modulus. Furthermore, the melt processing temperatures place the polymer well above its melting point, and depending on the cooling rate prior to spinning, the initial crystallinity might be limited before orientation-induced crystallization occurs. Dominant Factor: While the long aliphatic sequence intrinsically favors flexibility, the processing-induced molecular orientation from the fibre spinning step is the dominant factor. The alignment of chains and crystallites along the stress direction during haul-off qualitatively overrides the flexible backbone contribution, resulting in a significantly enhanced modulus along the fibre axis compared to an isotropic bulk sample."
    },
    "analysis_without_hierarchical_structure": {
      "descriptive_text": "The sample consists of a polyamide 12 homopolymer derived from 12-aminododecanoic acid monomers. Prior to processing, the granules were dried for 12 hours in a vacuum oven at 80 °C and 50 mbar. The material underwent melt compounding in a double-screw micro extruder at 220 °C with a residence time of 5 minutes at 80 rpm, followed by extrusion and cooling. Subsequently, fibers were spun using a melt flow index tester equipped with a 0.1 mm die at a haul-off speed of 300 rpm to induce orientation. The Young's modulus was characterized via nano-hardness testing with a maximum indentation force of 100 mN and a loading/unloading rate of 200 mN/min.",
      "reasoning_analysis": "Increasing Factors: The processing history involves fiber spinning with a haul-off speed of 300 rpm, which induces significant molecular orientation along the fiber axis. This alignment facilitates load transfer through the stiff covalent bonds of the polymer backbone rather than weaker intermolecular forces, substantially increasing the Young's modulus in the direction of measurement. Additionally, the prior vacuum drying at 80 °C ensures moisture removal, preventing hydrolytic degradation during melt compounding at 220 °C, thereby preserving molecular weight which supports higher stiffness. The drawing process may also induce strain-induced crystallization, further reinforcing the material. Decreasing Factors: The chemical composition consists of polyamide 12, characterized by a long methylene sequence between amide linkages. This structure results in a lower density of intermolecular hydrogen bonds compared to shorter-chain polyamides, intrinsically lowering the baseline stiffness of the isotropic material by introducing greater chain flexibility. Furthermore, the cooling process after extrusion and spinning does not specify an annealing step, which may limit the degree of crystalline perfection or overall crystallinity compared to thermally treated samples, potentially restricting the maximum achievable modulus. Dominant Factor: The molecular orientation generated during the fiber spinning process is the dominant factor influencing the Young's modulus. While the polyamide 12 chemistry provides a flexible baseline due to the long methylene segments, the high haul-off speed aligns the chains parallel to the stress axis, qualitatively overriding the isotropic compliance and resulting in a significantly enhanced modulus relative to an unoriented bulk sample."
    }
  },
  {
    "doi": "10.1016/j.polymer.2023.126629",
    "title": "Photo-initiated thiol-ene reaction of multi-functional thiol and olefinic organosilicon compounds leading to porous polymers: Solution polymerization and photolithography",
    "year": 2023,
    "chemical_composition": {
      "repeat_unit_psmiles": null,
      "monomers": [
        {
          "name": "Trimethylolpropane tris(3-mercaptopropionate)",
          "smiles": "CCC(COC(=O)CCS)(COC(=O)CCS)COC(=O)CCS",
          "ratio_value": null,
          "ratio_unit": null
        },
        {
          "name": "Dimethyldivinylsilane",
          "smiles": "C=C[Si](C)(C)C=C",
          "ratio_value": null,
          "ratio_unit": null
        }
      ],
      "additives": [
        {
          "name": "Benzophenone",
          "type": "initiator",
          "amount_value": 0.01,
          "amount_unit": "mol/mol (rel. to SH)"
        }
      ],
      "is_homopolymer": false
    },
    "processing_history": "Synthesis: Photo-initiated thiol-ene reaction in EtOH/DMSO (8/2 vol/vol), monomer concentration 30 wt%, [SH]/[olefinic group] = 1/1 mol/mol, Benzophenone initiator ([I]/[SH] = 0.01 mol/mol), UV (365 nm, 600 mW) 15 min, dried atmospheric 24h + vacuo 3h. Characterization: Young's modulus measured by compression test (Tensilon RTE-1210) at 0.5 mm/min, RT, 1 cm cube samples, slope at ~10% strain.",
    "hierarchical_structure": "Porous polymer with connected particle morphology. Average particle diameter: 2.80 μm, SD: 0.47 μm, CV: 0.17. Bulk density: 0.58 g/cm3. Pore radius: 3.3, 7.3 μm.",
    "properties": {
      "E": {
        "value": [
          0.0
        ],
        "unit": "GPa"
      }
    },
    "analysis_with_hierarchical_structure": {
      "descriptive_text": "The sample consists of a porous copolymer network synthesized via a photo-initiated thiol-ene reaction between Trimethylolpropane tris(3-mercaptopropionate) and Dimethyldivinylsilane using Benzophenone as a photoinitiator at 0.01 mol/mol relative to thiol groups. The synthesis was conducted in an EtOH/DMSO (8/2 vol/vol) solvent mixture at 30 wt% monomer concentration with a stoichiometric balance of thiol to olefinic groups, followed by UV irradiation at 365 nm (600 mW) for 15 minutes and subsequent drying under atmospheric and vacuum conditions. The resulting material exhibits a connected particle morphology with an average particle diameter of 2.80 micrometers and a bulk density of 0.58 g/cm3, featuring a porous structure with pore radii distributed around 3.3 and 7.3 micrometers. Mechanical characterization was performed via compression testing on 1 cm cube samples at room temperature with a crosshead speed of 0.5 mm/min, determining the Young's modulus from the slope at approximately 10% strain.",
      "reasoning_analysis": "Increasing Factors: The multifunctional nature of the Trimethylolpropane tris(3-mercaptopropionate) monomer combined with the divinyl silane comonomer facilitates the formation of a highly crosslinked network through the thiol-ene click reaction. This high crosslink density restricts chain segment mobility and increases the intrinsic stiffness of the polymer strands, theoretically driving the Young's modulus of the solid phase upward. Additionally, the stoichiometric balance of thiol to olefinic groups ensures high conversion and network homogeneity, maximizing the mechanical integrity of the polymer walls. Decreasing Factors: The most significant reduction in modulus arises from the hierarchical porous structure, evidenced by the low bulk density of 0.58 g/cm3 and the presence of micron-scale pores. This high void fraction drastically reduces the effective load-bearing cross-sectional area under compression. Furthermore, the incorporation of dimethyldivinylsilane introduces silane units into the backbone, which possess greater flexibility compared to rigid carbonaceous chains, potentially lowering the intrinsic modulus of the network strands. The connected particle morphology also suggests that deformation may involve particle rearrangement or compression of inter-particle voids, further reducing stiffness. Dominant Factor: While the chemical crosslinking provides intrinsic rigidity to the polymer material itself, the macroscopic porous architecture is the dominant factor governing the measured Young's modulus. According to the mechanics of cellular solids, the effective modulus scales exponentially with relative density; therefore, the high porosity and low bulk density qualitatively dictate a substantially lower effective Young's modulus compared to a non-porous bulk material of identical chemical composition."
    },
    "analysis_without_hierarchical_structure": {
      "descriptive_text": "The sample consists of a crosslinked network synthesized via a photo-initiated thiol-ene reaction between Trimethylolpropane tris(3-mercaptopropionate) and Dimethyldivinylsilane monomers. The reaction was conducted in an EtOH/DMSO (8/2 vol/vol) solvent system at a monomer concentration of 30 wt% with a stoichiometric balance of thiol to olefinic groups, utilizing Benzophenone as a photoinitiator at 0.01 mol/mol relative to thiol groups under UV irradiation at 365 nm for 15 minutes. Following synthesis, the material was dried under atmospheric conditions for 24 hours followed by vacuum drying for 3 hours. The Young's modulus was subsequently characterized using a compression test on 1 cm cube samples at room temperature with a crosshead speed of 0.5 mm/min, calculating the slope at approximately 10% strain.",
      "reasoning_analysis": "Increasing Factors: The formation of a covalently crosslinked network structure, driven by the multifunctional Trimethylolpropane tris(3-mercaptopropionate) monomer acting as a crosslinker, significantly restricts chain mobility and establishes a solid-state architecture that inherently supports a higher Young's modulus compared to linear analogs. Additionally, the stoichiometric 1:1 balance between thiol and olefinic groups aims to maximize conversion and crosslink density, further contributing to structural rigidity. Decreasing Factors: The chemical composition includes Dimethyldivinylsilane, which introduces flexible siloxane-like segments and methyl groups that lower chain stiffness, while the propionate ester spacers in the thiol monomer also add flexibility between crosslink points. Furthermore, despite the atmospheric and vacuum drying steps, any residual EtOH or DMSO solvent trapped within the network could act as a plasticizer, increasing free volume and reducing the modulus. Dominant Factor: The establishment of the covalently crosslinked network architecture is the dominant factor defining the final Young's modulus behavior, as it fundamentally transitions the material from a viscous liquid to a load-bearing solid, overriding the modulus-depressing effects of the flexible chemical spacers and potential residual solvent which only modulate the magnitude of the stiffness rather than enabling it."
    }
  },
  {
    "doi": "10.1007/s10409-024-23442-x",
    "title": "Particle agglomeration and interphase interactions affect Young’s modulus of nanobiocomposites: eyes at mathematical modeling",
    "year": 2024,
    "chemical_composition": {
      "repeat_unit_psmiles": "[*]OC(C)CC(=O)[*]",
      "monomers": [
        {
          "name": "3-hydroxybutyric acid",
