Repository: hhtrick/HHT-code

# HHT training framework

This directory contains model training, embedding precomputation, inference, article-level baselines and the curated datasets. All commands below assume that the working directory is `train_code/`.

## 3. Datasets and fixed partitions

Each main dataset is a JSON array at `dataset/{property}/{property}.json`. Entries contain source metadata, `chemical_composition`, `processing_history`, `hierarchical_structure`, `properties`, and two generated-analysis objects. Targets are stored as `properties[property]["value"]`; source metadata and target values are not predictive input fields.

| Property | Train | Validation | Test | Total |
|---|---:|---:|---:|---:|

File: train_code/dataset/E/E.json (part 68 of 204)
[
          "smiles": "CC(O)CC(=O)O",
          "ratio_value": null,
          "ratio_unit": null
        }
      ],
      "additives": [
        {
          "name": "Keratin",
          "type": "polymer blend",
          "amount_value": 10,
          "amount_unit": "w/w%"
        },
        {
          "name": "Hydroxyapatite nanorods",
          "type": "filler",
          "amount_value": 0,
          "amount_unit": "w/w%"
        }
      ],
      "is_homopolymer": false
    },
    "processing_history": "PHB (7 w/v%) and K (10 w/w%) dissolved in chloroform-N,N-dimethylformamide (9:1 v/v) at 45 °C for 90 min. Electrospun (needle-to-collector 15-19 cm, voltage 11-16 kV, feed rate 0.008-0.013 mL/min, 25 °C). Dried in vacuum oven 3 h at room temperature. Young's modulus measured by tensile testing device (Instron model 1122) based on ASTM D882-10, extension rate 1 mm/min, load cell 20 N.",
    "hierarchical_structure": "Electrospun nanofibrous scaffold. Porous and bead-free microstructure with randomly oriented nanofibers.",
    "properties": {
      "E": {
        "value": [
          0.07
        ],
        "unit": "GPa"
      }
    },
    "analysis_with_hierarchical_structure": {
      "descriptive_text": "The sample comprises a poly(3-hydroxybutyrate) matrix blended with 10 w/w% Keratin, fabricated into an electrospun nanofibrous scaffold. Preparation involved dissolving the components in a chloroform-N,N-dimethylformamide (9:1 v/v) solvent system at 45 °C, followed by electrospinning at voltages between 11-16 kV and subsequent vacuum drying for 3 hours at room temperature. The resulting material exhibits a porous, bead-free microstructure consisting of randomly oriented nanofibers, with mechanical properties characterized by tensile testing according to ASTM D882-10 standards.",
      "reasoning_analysis": "Increasing Factors: The semi-crystalline nature of the poly(3-hydroxybutyrate) backbone provides intrinsic chain stiffness, while the high strain rates inherent to the electrospinning process can induce molecular orientation along the fiber axis and enhance crystallinity, thereby increasing the intrinsic modulus of the individual fibers. Additionally, the incorporation of Keratin may offer reinforcement depending on interfacial adhesion, and the vacuum drying step mitigates solvent-induced plasticization. Decreasing Factors: The porous architecture of the scaffold introduces significant void volume, which drastically reduces the effective load-bearing cross-sectional area and lowers the macroscopic modulus. Furthermore, the random orientation of the nanofibers results in inefficient stress transfer under uniaxial tension compared to aligned mats, as off-axis fibers contribute less to stiffness. Potential phase separation between the hydrophobic PHB and hydrophilic Keratin could also create weak interfaces that compromise mechanical integrity. Dominant Factor: Although the intrinsic material stiffness and processing-induced crystallinity favor a higher modulus, the macroscopic mechanical response is qualitatively dominated by the scaffold architecture. The combined effects of high porosity and random fiber orientation override the material-level rigidity, leading to a lower effective Young's modulus typical of compliant nanofibrous meshes rather than dense polymer films."
    },
    "analysis_without_hierarchical_structure": {
      "descriptive_text": "The sample comprises a poly(3-hydroxybutyrate) (PHB) matrix blended with 10 w/w% keratin. The composite solution was prepared by dissolving PHB (7 w/v%) and keratin in a chloroform-N,N-dimethylformamide (9:1 v/v) solvent system at 45 °C for 90 minutes. Nanofibrous mats were fabricated via electrospinning using a needle-to-collector distance of 15-19 cm and an applied voltage of 11-16 kV with a feed rate of 0.008-0.013 mL/min at 25 °C, followed by vacuum drying for 3 hours at room temperature. The Young's modulus was subsequently determined using tensile testing according to ASTM D882-10 standards.",
      "reasoning_analysis": "Increasing Factors: The semi-crystalline nature of the poly(3-hydroxybutyrate) (PHB) matrix provides intrinsic structural rigidity. Furthermore, the electrospinning process induces significant molecular orientation along the fiber axis due to high voltage stretching, which markedly enhances the modulus in the direction of alignment. The vacuum drying step also mitigates plasticization by removing residual solvent, preserving the stiffness of the polymer chains. Decreasing Factors: The resulting electrospun structure is a porous non-woven mat rather than a solid film, which typically reduces the effective bulk modulus due to pore collapse and fiber rearrangement during tensile loading. Additionally, the blend involves hydrophobic PHB and hydrophilic keratin; without explicit compatibilizers, potential phase separation at the interface could create stress concentration points that lower the modulus. Dominant Factor: The intrinsic stiffness of the semi-crystalline PHB backbone combined with the high degree of molecular orientation induced by the electrospinning process qualitatively dominates the mechanical response, establishing a high modulus baseline for the individual fibers, although the measured bulk property is inherently moderated by the porous network architecture."
    }
  },
  {
    "doi": "10.1016/j.polymer.2023.126629",
    "title": "Photo-initiated thiol-ene reaction of multi-functional thiol and olefinic organosilicon compounds leading to porous polymers: Solution polymerization and photolithography",
    "year": 2023,
    "chemical_composition": {
      "repeat_unit_psmiles": null,
      "monomers": [
        {
          "name": "Pentaerythritol tetrakis(3-mercaptopropionate)",
          "smiles": "SCCC(=O)OCC(COC(=O)CCS)(COC(=O)CCS)COC(=O)CCS",
          "ratio_value": null,
          "ratio_unit": null
        },
        {
          "name": "1,4-Bis(vinyldimethylsilyl) benzene",
          "smiles": "C=C[Si](C)(C)c1ccc([Si](C)(C)C=C)cc1",
          "ratio_value": null,
          "ratio_unit": null
        }
      ],
      "additives": [
        {
          "name": "Benzophenone",
          "type": "initiator",
          "amount_value": 0.01,
          "amount_unit": "mol/mol (rel. to SH)"
        }
      ],
      "is_homopolymer": false
    },
    "processing_history": "Synthesis: Photo-initiated thiol-ene reaction in EtOH/DMSO (8/2 vol/vol), monomer concentration 30 wt%, [SH]/[olefinic group] = 1/1 mol/mol, Benzophenone initiator ([I]/[SH] = 0.01 mol/mol), UV (365 nm, 600 mW) 15 min, dried atmospheric 24h + vacuo 3h. Characterization: Young's modulus measured by compression test (Tensilon RTE-1210) at 0.5 mm/min, RT, 1 cm cube samples, slope at ~10% strain.",
    "hierarchical_structure": "Porous polymer with connected particle morphology. Average particle diameter: 3.06 μm, SD: 0.55 μm, CV: 0.18. Bulk density: 0.63 g/cm3. Pore radius: 2.7, 7.6 μm.",
    "properties": {
      "E": {
        "value": [
          0.0
        ],
        "unit": "GPa"
      }
    },
    "analysis_with_hierarchical_structure": {
      "descriptive_text": "The sample comprises a crosslinked polymer network synthesized via a photo-initiated thiol-ene reaction between pentaerythritol tetrakis(3-mercaptopropionate) and 1,4-bis(vinyldimethylsilyl)benzene, utilizing benzophenone as the photoinitiator. The precursor solution consisted of 30 wt% monomers in an ethanol/DMSO solvent mixture with a stoichiometric thiol-to-ene ratio, cured under UV irradiation at 365 nm followed by atmospheric and vacuum drying. The resulting material exhibits a porous morphology with connected particles having an average diameter of 3.06 μm and a low bulk density of 0.63 g/cm³, featuring a bimodal pore distribution with radii of 2.7 and 7.6 μm. Mechanical characterization was conducted via compression testing at room temperature to determine the Young's modulus.",
      "reasoning_analysis": "Increasing Factors: The formation of a covalently crosslinked network via thiol-ene chemistry establishes a baseline stiffness, reinforced by the tetra-functional pentaerythritol core which increases crosslink density. Additionally, the incorporation of 1,4-bis(vinyldimethylsilyl)benzene introduces rigid aromatic rings into the polymer backbone, restricting chain segment mobility and contributing to a higher intrinsic modulus of the solid polymer phase. Decreasing Factors: The most significant reduction arises from the hierarchical porous structure, evidenced by the low bulk density of 0.63 g/cm³ and defined pore radii. These voids drastically reduce the effective load-bearing cross-sectional area and act as stress concentrators, mechanically weakening the bulk material. Furthermore, the flexible thioether and ester linkages within the mercaptopropionate chains provide compliance that lowers the intrinsic stiffness of the network strands, and the connected particle morphology suggests potential weaknesses at inter-particle boundaries compared to a homogeneous bulk solid. Dominant Factor: Despite the stiffening effects of aromatic rings and high crosslink density within the polymer strands, the macroscopic porosity and low bulk density are the dominant factors governing the final Young's modulus. The presence of significant void volume qualitatively overrides the intrinsic stiffness of the chemical network, resulting in a substantially lower effective modulus compared to a non-porous equivalent of the same chemical composition."
    },
    "analysis_without_hierarchical_structure": {
      "descriptive_text": "The polymer network was synthesized via a photo-initiated thiol-ene click reaction utilizing Pentaerythritol tetrakis(3-mercaptopropionate) as a tetra-functional thiol crosslinker and 1,4-Bis(vinyldimethylsilyl) benzene as the vinyl comonomer. Benzophenone was added as a photoinitiator at 0.01 mol/mol relative to thiol groups. The reaction was conducted in an EtOH/DMSO (8/2 vol/vol) solvent system with a monomer concentration of 30 wt% and a stoichiometric thiol-to-olefinic group ratio of 1/1. The mixture was cured under UV irradiation at 365 nm (600 mW) for 15 minutes, followed by drying under atmospheric conditions for 24 hours and vacuum for 3 hours. The resulting 1 cm cube samples were subjected to compression testing using a Tensilon RTE-1210 at a crosshead speed of 0.5 mm/min at room temperature, with the Young's modulus calculated from the slope at approximately 10% strain.",
      "reasoning_analysis": "Increasing Factors: The use of Pentaerythritol tetrakis(3-mercaptopropionate) as a tetra-functional monomer establishes a high crosslink density within the network architecture, which significantly restricts chain segment mobility and inherently drives the Young's modulus upward. Furthermore, the incorporation of the 1,4-Bis(vinyldimethylsilyl) benzene comonomer introduces rigid aromatic benzene rings into the network backbone, providing structural stiffness that contributes to a higher modulus. Decreasing Factors: The presence of flexible aliphatic propionate spacers and ester linkages within the thiol monomer, along with the dimethylsilyl groups in the vinyl monomer, introduces significant chain flexibility between crosslinking points which tends to lower the modulus. Additionally, the solution processing history involving 30 wt% monomer concentration in EtOH/DMSO may result in increased free volume upon solvent evaporation compared to bulk polymerization, and any residual solvent trapped despite vacuum drying could act as a plasticizer, further reducing stiffness. Dominant Factor: The high crosslink density imposed by the tetra-functional thiol crosslinker is the dominant factor governing the mechanical behavior, as the formation of a densely connected network topology fundamentally transitions the material from a viscous liquid to a rigid solid, outweighing the softening effects of the flexible spacer groups and processing-induced free volume."
    }
  },
  {
    "doi": "10.1039/c2ta00546h",
    "title": "On the mechanical properties of HIPE templated macroporous poly(dicyclopentadiene) prepared with low surfactant amounts†",
    "year": 2013,
    "chemical_composition": {
      "repeat_unit_psmiles": "[*]C=CC1C2CCC1C2[*]",
      "monomers": [
        {
          "name": "Dicyclopentadiene",
          "smiles": "C1=CC2C3CC=CC3C2C1",
          "ratio_value": null,
          "ratio_unit": null
        }
      ],
      "additives": [
        {
          "name": "Pluronic L121",
          "type": "surfactant",
          "amount_value": 6,
          "amount_unit": "v%"
        },
        {
          "name": "Initiator M2",
          "type": "initiator",
          "amount_value": 0.015,
          "amount_unit": "mol%"
        }
      ],
      "is_homopolymer": true
    },
    "processing_history": "HIPE templating: DCPD + 6 v% Pluronic L121 mixed, water added dropwise at 22°C. Initiator M2 (0.015 mol% in toluene) added. Cured at 80°C for 4 h. Soxhlet extraction with acetone, dried under vacuum. Unoxidized state (freshly prepared). Young's modulus measured by tensile testing of at least 3 specimens.",
    "hierarchical_structure": "Macroporous foam. Experimental porosity 80%. Average window size 1.6 μm. Average cavity size 5.8 ± 3.6 μm. Skeletal density 1.320 g cm-3.",
    "properties": {
      "E": {
        "value": [
          0.09
        ],
        "unit": "GPa"
      }
    },
    "analysis_with_hierarchical_structure": {
      "descriptive_text": "The sample comprises a polydicyclopentadiene homopolymer synthesized via high internal phase emulsion templating using 6 v% Pluronic L121 surfactant and 0.015 mol% Initiator M2. Following the dropwise addition of water at 22°C, the mixture was cured at 80°C for 4 hours, subjected to Soxhlet extraction with acetone, and dried under vacuum to produce an unoxidized macroporous foam. Structural analysis indicates an experimental porosity of 80% with an average window size of 1.6 μm and average cavity size of 5.8 ± 3.6 μm, possessing a skeletal density of 1.320 g cm-3, while the Young's modulus was evaluated through tensile testing of multiple specimens.",
      "reasoning_analysis": "Increasing Factors: The polydicyclopentadiene backbone features rigid bicyclic structures that inherently restrict chain mobility, providing high stiffness to the solid polymer phase, while the thermal curing process promotes the formation of a highly crosslinked thermoset network that further enhances skeletal rigidity. Decreasing Factors: The high internal phase emulsion processing generates a macroporous architecture with 80% porosity, which drastically reduces the effective load-bearing cross-sectional area and lowers the bulk modulus according to cellular solid mechanics scaling laws. Additionally, the removal of the surfactant and water template may leave microstructural defects or thin skeletal walls that compromise mechanical integrity. Dominant Factor: Although the crosslinked pDCPD skeleton possesses high intrinsic stiffness, the 80% void fraction introduced by the HIPE templating is the dominant factor, qualitatively dictating a significant reduction in the overall Young's modulus relative to the bulk non-porous polymer due to the governing influence of the foam geometry on mechanical performance."
    },
    "analysis_without_hierarchical_structure": {
      "descriptive_text": "The sample comprises a polydicyclopentadiene homopolymer synthesized via high internal phase emulsion (HIPE) templating. Preparation involved mixing dicyclopentadiene with 6 v% Pluronic L121 surfactant, followed by the dropwise addition of water at 22°C to form the emulsion. Polymerization was initiated by adding 0.015 mol% Initiator M2 dissolved in toluene, and the system was cured at 80°C for 4 hours. Post-synthesis processing included Soxhlet extraction with acetone to remove porogens and residuals, followed by vacuum drying to yield the final unoxidized material, with Young's modulus determined via tensile testing of at least three specimens.",
      "reasoning_analysis": "Increasing Factors: The chemical composition based on dicyclopentadiene creates a polymer backbone containing rigid bicyclic structures that sterically hinder chain rotation, intrinsically increasing stiffness. Additionally, the multifunctional nature of the monomer facilitates the formation of a highly crosslinked network during the 80°C curing step, which further restricts segmental mobility and drives the modulus upward. Decreasing Factors: The processing history utilizing HIPE templating introduces a significant volume fraction of voids into the material architecture, as the water phase acts as a pore former that is removed during extraction. This porous morphology drastically reduces the effective load-bearing cross-sectional area and introduces stress concentrators, qualitatively lowering the macroscopic modulus. Furthermore, any residual Pluronic L121 surfactant or toluene solvent remaining after extraction could act as a plasticizer within the cell walls, reducing intermolecular forces and stiffness. Dominant Factor: The porous cellular architecture resulting from the HIPE templating process is the dominant factor influencing the final modulus. While the intrinsic rigidity of the crosslinked polydicyclopentadiene network favors high stiffness, the geometric reduction in material density and load-bearing capacity caused by the high porosity overwhelmingly dictates the mechanical response, leading to a qualitative decrease in Young's modulus relative to a non-porous bulk polymer of the same composition."
    }
  },
  {
    "doi": "10.1007/s10409-024-23442-x",
    "title": "Particle agglomeration and interphase interactions affect Young’s modulus of nanobiocomposites: eyes at mathematical modeling",
    "year": 2024,
    "chemical_composition": {
      "repeat_unit_psmiles": "[*]OC(C)CC(=O)[*]",
      "monomers": [
        {
          "name": "3-hydroxybutyric acid",
          "smiles": "CC(O)CC(=O)O",
          "ratio_value": null,
          "ratio_unit": null
        }
      ],
      "additives": [
        {
          "name": "Keratin",
          "type": "polymer blend",
          "amount_value": 10,
          "amount_unit": "w/w%"
        },
        {
          "name": "Hydroxyapatite nanorods",
          "type": "filler",
          "amount_value": 2.5,
          "amount_unit": "w/w%"
        }
      ],
      "is_homopolymer": false
    },
    "processing_history": "PHB (7 w/v%) and K (10 w/w%) dissolved in chloroform-N,N-dimethylformamide (9:1 v/v) at 45 °C for 90 min. HAR dispersed. Electrospun (needle-to-collector 15-19 cm, voltage 11-16 kV, feed rate 0.008-0.013 mL/min, 25 °C). Dried in vacuum oven 3 h at room temperature. Young's modulus measured by tensile testing device (Instron model 1122) based on ASTM D882-10, extension rate 1 mm/min, load cell 20 N.",
    "hierarchical_structure": "Electrospun nanofibrous scaffold. Porous and bead-free microstructure with randomly oriented nanofibers.",
    "properties": {
      "E": {
        "value": [
          0.17
        ],
        "unit": "GPa"
      }
    },
    "analysis_with_hierarchical_structure": {
      "descriptive_text": "The sample is a composite electrospun nanofibrous scaffold comprising a poly(3-hydroxybutyrate) (PHB) matrix blended with 10 w/w% keratin and reinforced with 2.5 w/w% hydroxyapatite nanorods. The fabrication involved dissolving PHB and keratin in a chloroform-N,N-dimethylformamide (9:1 v/v) solvent system at 45 °C, dispersing the nanorods, and electrospinning the solution at voltages between 11–16 kV to produce a porous, bead-free microstructure with randomly oriented nanofibers. Following vacuum drying at room temperature, the Young's modulus was evaluated via tensile testing according to ASTM D882-10 standards.",
      "reasoning_analysis": "Increasing Factors: The incorporation of rigid hydroxyapatite nanorods acts as a high-modulus filler that reinforces the polymer matrix through stress transfer mechanisms, inherently driving the Young's modulus higher. Additionally, the semi-crystalline nature of the PHB matrix contributes to intrinsic chain stiffness, and potential hydrogen bonding between the keratin, PHB, and hydroxyapatite phases may enhance interfacial adhesion, further supporting load bearing. Decreasing Factors: The highly porous nature of the electrospun scaffold introduces significant void volume, which drastically reduces the effective load-bearing cross-sectional area compared to a dense bulk film, thereby lowering the macroscopic modulus. Furthermore, the random orientation of the nanofibers prevents alignment-induced strengthening in the direction of testing, and the inclusion of keratin, which may possess lower crystallinity than PHB, could disrupt the matrix continuity. Dominant Factor: While the hydroxyapatite nanorods provide intrinsic reinforcement to the individual fibers, the macroscopic Young's modulus is predominantly governed by the porous, randomly oriented nanofibrous architecture, which fundamentally limits the effective stiffness relative to dense bulk counterparts despite the composite reinforcement."
    },
    "analysis_without_hierarchical_structure": {
      "descriptive_text": "The sample comprises a poly(3-hydroxybutyrate) matrix blended with 10 w/w% keratin and reinforced with 2.5 w/w% hydroxyapatite nanorods. Preparation involved dissolving PHB (7 w/v%) and keratin in a chloroform-N,N-dimethylformamide (9:1 v/v) mixture at 45 °C for 90 minutes, followed by dispersion of the nanorods and electrospinning using a voltage of 11-16 kV and a feed rate of 0.008-0.013 mL/min. The resulting fibrous mats were dried in a vacuum oven at room temperature for 3 hours, and the Young's modulus was characterized via tensile testing according to ASTM D882-10 standards.",
      "reasoning_analysis": "Increasing Factors: The incorporation of hydroxyapatite nanorods acts as a rigid ceramic filler within the polymer matrix, significantly enhancing stiffness through load transfer mechanisms and restricting polymer chain mobility at the filler-matrix interface. Additionally, the semi-crystalline nature of the poly(3-hydroxybutyrate) backbone contributes intrinsic rigidity to the composite structure. Decreasing Factors: The addition of keratin, a proteinaceous polymer blend component, typically introduces a softer phase relative to the crystalline polyester matrix, which can reduce the overall composite stiffness. Furthermore, the electrospinning processing history generates a porous fibrous morphology rather than a dense bulk film; the inherent voids and potential fiber-fiber slippage during tensile loading effectively lower the measured modulus compared to a solid counterpart. Dominant Factor: While the porous electrospun architecture structurally limits the absolute maximum modulus achievable compared to bulk films, the reinforcement effect provided by the rigid hydroxyapatite nanorods qualitatively dominates the compositional behavior, driving the stiffness higher relative to the unreinforced polymer-keratin blend despite the softening influence of the protein additive."
    }
  },
  {
    "doi": "10.1063/1.1514183",
    "title": "Mechanical and Thermal Properties of CNT and CNF Reinforced Polymer Composites ?",
    "year": 2002,
    "chemical_composition": {
      "repeat_unit_psmiles": "[*]NC(=O)CCCCCCCCCCC[*]",
      "monomers": [
        {
          "name": "12-aminododecanoic acid",
          "smiles": "NCCCCCCCCCCCC(=O)O",
          "ratio_value": null,
          "ratio_unit": null
        }
      ],
      "additives": [
        {
          "name": "Aligned catalytic grown multi-walled carbon nanotubes",
          "type": "filler",
          "amount_value": 5,
          "amount_unit": "wt%"
        }
      ],
      "is_homopolymer": true
    },
    "processing_history": "Granules dried for 12 hours in 80 °C vacuum oven at 50 mbar. Melt compounding in double screw micro extruder at 220 °C, 5 min residence, 80 rpm. Extruded and cooled. Fibre spinning via melt flow index tester (0.1 mm hole), haul off speed 300 rpm. Young's modulus measured by nano-hardness testing (HNT), max indentation force 100 mN, loading/unloading rate 200 mN/min.",
    "hierarchical_structure": "Composite fibre with high orientation of nanotubes.",
    "properties": {
      "E": {
        "value": [
          1.7
        ],
        "unit": "GPa"
      }
    },
    "analysis_with_hierarchical_structure": {
      "descriptive_text": "This material system comprises a polyamide 12 homopolymer derived from 12-aminododecanoic acid, reinforced with 5 wt% aligned catalytic grown multi-walled carbon nanotubes. The granules were preconditioned by drying for 12 hours in a vacuum oven at 80 °C and 50 mbar before undergoing melt compounding in a double screw micro extruder at 220 °C with a 5-minute residence time at 80 rpm. Following extrusion and cooling, the composite was subjected to fibre spinning via a melt flow index tester using a 0.1 mm hole and a haul-off speed of 300 rpm, yielding a composite fibre characterized by a high orientation of nanotubes. Mechanical characterization was performed using nano-hardness testing with a maximum indentation force of 100 mN and a loading/unloading rate of 200 mN/min to determine the Young's modulus.",
      "reasoning_analysis": "Increasing Factors: The incorporation of 5 wt% multi-walled carbon nanotubes introduces a rigid reinforcing phase with exceptional aspect ratios and intrinsic stiffness, which significantly enhances the composite modulus. The fibre spinning process with a high haul-off speed induces substantial molecular orientation in the polyamide matrix and aligns the nanotubes along the fibre axis, maximizing load transfer efficiency. Additionally, the thermal history and drawing process likely promote crystallinity within the polyamide 12 matrix, further contributing to increased stiffness. Decreasing Factors: The polyamide 12 backbone features a long methylene sequence, which imparts greater chain flexibility and lower intrinsic stiffness compared to shorter-chain polyamides. Potential nanotube agglomeration during melt compounding could create stress concentration points that reduce effective reinforcement, and the elevated processing temperature of 220 °C carries a risk of thermal degradation that might reduce molecular weight and lower the matrix contribution. Dominant Factor: The synergistic effect of the high-modulus MWCNT filler and its specific alignment induced by the fibre spinning process qualitatively dominates the mechanical response. While the flexible methylene sequences of the PA12 matrix limit the baseline stiffness, the structural hierarchy defined by the aligned nanotubes within the oriented fibre structure overwhelmingly drives the Young's modulus upward, as the load is primarily borne by the stiff, oriented nanotube network rather than the compliant polymer matrix."
    },
    "analysis_without_hierarchical_structure": {
      "descriptive_text": "The sample comprises a polyamide 12 homopolymer derived from 12-aminododecanoic acid, reinforced with 5 wt% aligned catalytic grown multi-walled carbon nanotubes. Granules were dried for 12 hours in a vacuum oven at 80 °C and 50 mbar prior to melt compounding in a double screw micro extruder at 220 °C with a 5-minute residence time and 80 rpm screw speed. Following extrusion and cooling, the material underwent fibre spinning via a melt flow index tester using a 0.1 mm die and a haul-off speed of 300 rpm. Young's modulus was subsequently characterized by nano-hardness testing with a maximum indentation force of 100 mN and a loading/unloading rate of 200 mN/min.",
      "reasoning_analysis": "Increasing Factors: The inclusion of 5 wt% multi-walled carbon nanotubes introduces a rigid filler phase with exceptionally high intrinsic stiffness, while the amide groups in the polyamide 12 backbone facilitate hydrogen bonding that enhances intermolecular cohesion. Critically, the processing history involving fibre spinning with a substantial haul-off speed induces high degrees of molecular orientation in the polymer chains and aligns the nanotubes along the fiber axis, optimizing stress transfer. Additionally, the vacuum drying step removes absorbed moisture, eliminating its plasticizing effect on the amide linkages. Decreasing Factors: The chemical composition contains a long aliphatic sequence of twelve methylene units between amide groups, which imparts significant chain flexibility and reduces the intrinsic stiffness of the neat matrix compared to shorter-chain polyamides or aromatic polyamides. Furthermore, the melt processing at 220 °C involves thermal history that could potentially limit crystallinity development upon cooling or induce minor chain scission, slightly reducing the matrix contribution to stiffness. Dominant Factor: The reinforcement efficiency and orientation effects qualitatively dominate the final mechanical behavior. The alignment of the high-aspect-ratio carbon nanotubes combined with the drawing-induced orientation of the polyamide chains during fibre spinning creates a highly anisotropic structure that significantly elevates the Young's modulus in the fiber direction, overriding the inherent flexibility provided by the long methylene segments of the PA12 matrix."
    }
  },
  {
    "doi": "10.1016/j.polymer.2023.126629",
    "title": "Photo-initiated thiol-ene reaction of multi-functional thiol and olefinic organosilicon compounds leading to porous polymers: Solution polymerization and photolithography",
    "year": 2023,
    "chemical_composition": {
      "repeat_unit_psmiles": null,
      "monomers": [
        {
          "name": "Pentaerythritol tetrakis(3-mercaptopropionate)",
          "smiles": "SCCC(=O)OCC(COC(=O)CCS)(COC(=O)CCS)COC(=O)CCS",
          "ratio_value": null,
          "ratio_unit": null
        },
        {
          "name": "Diallyldimethylsilane",
          "smiles": "C=CC[Si](C)(C)CC=C",
          "ratio_value": null,
          "ratio_unit": null
        }
      ],
      "additives": [
        {
          "name": "Benzophenone",
          "type": "initiator",
          "amount_value": 0.01,
          "amount_unit": "mol/mol (rel. to SH)"
        }
      ],
      "is_homopolymer": false
    },
    "processing_history": "Synthesis: Photo-initiated thiol-ene reaction in EtOH/DMSO (8/2 vol/vol), monomer concentration 30 wt%, [SH]/[olefinic group] = 1/1 mol/mol, Benzophenone initiator ([I]/[SH] = 0.01 mol/mol), UV (365 nm, 600 mW) 15 min, dried atmospheric 24h + vacuo 3h. Characterization: Young's modulus measured by compression test (Tensilon RTE-1210) at 0.5 mm/min, RT, 1 cm cube samples, slope at ~10% strain.",
    "hierarchical_structure": "Porous polymer with connected particle morphology. Average particle diameter: 2.68 μm, SD: 0.62 μm, CV: 0.23. Bulk density: 0.41 g/cm3. Pore radius: 3.6, 6.8 μm.",
    "properties": {
      "E": {
        "value": [
          0.0
        ],
        "unit": "GPa"
      }
    },
    "analysis_with_hierarchical_structure": {
      "descriptive_text": "The sample comprises a crosslinked network synthesized via a photo-initiated thiol-ene click reaction between Pentaerythritol tetrakis(3-mercaptopropionate) and Diallyldimethylsilane, utilizing Benzophenone as the photoinitiator. Polymerization occurred in an EtOH/DMSO solvent system at 30 wt% monomer concentration with stoichiometric equivalence between thiol and olefinic groups, followed by UV irradiation and sequential atmospheric and vacuum drying. The resulting material displays a porous morphology with connected particle architecture, characterized by an average particle diameter of 2.68 μm, macropores with radii of 3.6 and 6.8 μm, and a low bulk density of 0.41 g/cm3. Mechanical properties were evaluated via compression testing at room temperature, with the Young's modulus derived from the stress-strain slope at approximately 10% strain.",
      "reasoning_analysis": "Increasing Factors: The utilization of a tetra-functional thiol monomer reacting with a di-functional ene comonomer establishes a highly crosslinked network architecture, which intrinsically restricts chain segment mobility and enhances the stiffness of the polymer backbone. Additionally, the stoichiometric balance of functional groups during synthesis promotes high conversion efficiency, maximizing the network density and contributing to a higher intrinsic modulus. Decreasing Factors: The most significant reduction arises from the highly porous structure, evidenced by the low bulk density of 0.41 g/cm3 and macroporous features, which drastically reduces the effective load-bearing cross-sectional area according to cellular solid mechanics. Furthermore, the incorporation of dimethylsilane segments introduces flexible siloxane linkages into the backbone, and the connected particle morphology may introduce interfacial weaknesses between aggregated domains that lower resistance to deformation. Dominant Factor: While the chemical crosslinking provides intrinsic rigidity, the macroscopic porosity and low bulk density qualitatively dominate the mechanical behavior, leading to a substantial reduction in the effective Young's modulus compared to a non-porous bulk equivalent of the same chemical composition."
    },
    "analysis_without_hierarchical_structure": {
      "descriptive_text": "The sample consists of a crosslinked network synthesized via a photo-initiated thiol-ene click reaction between Pentaerythritol tetrakis(3-mercaptopropionate) and Diallyldimethylsilane. The reaction was conducted in an ethanol and dimethyl sulfoxide solvent mixture (8/2 vol/vol) at a monomer concentration of 30 wt%, utilizing Benzophenone as a photoinitiator at a molar ratio of 0.01 relative to thiol groups. Polymerization was induced by UV irradiation at 365 nm with an intensity of 600 mW for 15 minutes, followed by a drying protocol involving 24 hours under atmospheric conditions and 3 hours under vacuum. The Young's modulus was subsequently determined via compression testing on 1 cm cube samples at room temperature using a Tensilon RTE-1210 instrument at a crosshead speed of 0.5 mm/min, calculating the slope at approximately 10% strain.",
      "reasoning_analysis": "Increasing Factors: The utilization of Pentaerythritol tetrakis(3-mercaptopropionate) introduces a tetra-functional crosslinking core, which significantly increases the network crosslink density and restricts chain mobility. Furthermore, the stoichiometric balance of thiol to olefinic groups (1/1 mol/mol) optimizes the conversion efficiency typical of step-growth thiol-ene polymerizations, maximizing the network integrity and theoretical modulus. Decreasing Factors: The Diallyldimethylsilane monomer incorporates flexible silicon-carbon bonds and aliphatic spacers between crosslink points, which enhances segmental mobility and lowers the intrinsic stiffness compared to rigid aromatic systems. Additionally, the synthesis at 30 wt% monomer concentration followed by drying poses a risk of incomplete removal of the high-boiling DMSO component, where residual solvent would act as a plasticizer to increase free volume and depress the modulus. Dominant Factor: Although the tetra-functional crosslinker establishes a robust topological network, the intrinsic flexibility of the silane-based backbone segments combined with the high likelihood of residual solvent plasticization due to the difficult removal of DMSO from a thick 1 cm cube qualitatively dominates the final Young's modulus behavior, limiting the material stiffness to a lower range characteristic of flexible elastomeric networks rather than rigid thermosets."
    }
  },
  {
    "doi": "10.1116/1.4996447",
    "title": "Quantifying Young's moduli of protein fibrils and particles with bimodal force spectroscopy ",
    "year": 2017,
    "chemical_composition": {
      "repeat_unit_psmiles": "[*]CC(c1ccccc1)[*]",
      "monomers": [
        {
          "name": "Styrene",
          "smiles": "C=Cc1ccccc1",
          "ratio_value": null,
          "ratio_unit": null
        }
      ],
      "additives": [],
      "is_homopolymer": true
    },
    "processing_history": "Purchased from McMaster-Carr (Catalog #8734K31), used as received. Cut into T-bone shapes for tensile testing. Young's modulus measured by uniaxial tensile test at 1.5 mm/s expansion speed with 500 N load cell.",
    "hierarchical_structure": "Smooth and homogeneous film.",
    "properties": {
      "E": {
        "value": [
          1.7
        ],
        "unit": "GPa"
      }
    },
    "analysis_with_hierarchical_structure": {
      "descriptive_text": "The sample comprises a polystyrene homopolymer obtained commercially from McMaster-Carr (Catalog #8734K31) and utilized in its as-received state. The material presents as a smooth and homogeneous film. For mechanical characterization, specimens were cut into T-bone shapes and subjected to uniaxial tensile testing at an expansion speed of 1.5 mm/s using a 500 N load cell to determine the Young's modulus.",
      "reasoning_analysis": "Increasing Factors: The presence of bulky phenyl side groups on the polymer backbone imposes significant steric hindrance, restricting segmental rotation and resulting in an inherently rigid glassy state at room temperature, which elevates the Young's modulus. Additionally, the homogeneous film structure suggests a lack of macroscopic voids or defects that would otherwise compromise structural integrity and stiffness, while the tensile testing strain rate of 1.5 mm/s contributes to a higher apparent modulus due to the viscoelastic nature of the polymer limiting chain relaxation time. Decreasing Factors: The material is an amorphous homopolymer without semi-crystalline domains, which typically offer higher stiffness than amorphous regions, and the absence of reinforcing additives or fillers means the modulus relies solely on the polymer matrix rather than composite reinforcement. Furthermore, the as-received commercial processing history implies no specific thermal annealing was performed to maximize density or relieve internal stresses introduced during the original sheet manufacturing, which could potentially lower stiffness compared to an optimized sample. Dominant Factor: The intrinsic rigidity of the polystyrene backbone in the glassy state is the dominant factor governing the Young's modulus. While the viscoelastic response to the testing strain rate and the lack of crystallinity modulate the value, the steric constraints imposed by the phenyl groups fundamentally establish the material as a rigid plastic, overriding the softening effects of the amorphous structure relative to more flexible polymer chains."
    },
    "analysis_without_hierarchical_structure": {
      "descriptive_text": "The sample comprises a polystyrene homopolymer sourced commercially from McMaster-Carr (Catalog #8734K31) and employed in its as-received condition. Specimens were prepared by machining the bulk material into T-bone geometries specifically designed for mechanical characterization. The Young's modulus was evaluated via uniaxial tensile testing performed at a crosshead expansion speed of 1.5 mm/s using a 500 N load cell.",
