Repository: hhtrick/HHT-code

# HHT training framework

This directory contains model training, embedding precomputation, inference, article-level baselines and the curated datasets. All commands below assume that the working directory is `train_code/`.

## 3. Datasets and fixed partitions

Each main dataset is a JSON array at `dataset/{property}/{property}.json`. Entries contain source metadata, `chemical_composition`, `processing_history`, `hierarchical_structure`, `properties`, and two generated-analysis objects. Targets are stored as `properties[property]["value"]`; source metadata and target values are not predictive input fields.

| Property | Train | Validation | Test | Total |
|---|---:|---:|---:|---:|

File: train_code/dataset/E/E.json (part 69 of 204)
[
      "reasoning_analysis": "Increasing Factors: The chemical composition consists of a polystyrene backbone featuring bulky phenyl side groups, which impose significant steric hindrance that restricts segmental rotation and increases intrinsic chain stiffness, thereby driving the Young's modulus upward. Additionally, the commercial sourcing implies a high molecular weight distribution sufficient to form a robust entanglement network, further supporting load bearing capacity. Decreasing Factors: The material is an amorphous homopolymer lacking crystalline regions that typically reinforce stiffness in semi-crystalline thermoplastics, and the reliance solely on the matrix properties without composite reinforcement limits the upper bound of stiffness. Furthermore, the mechanical cutting of T-bone shapes may introduce surface defects or residual edge stresses that could slightly compromise the initial elastic response. Dominant Factor: The intrinsic chain rigidity conferred by the phenyl substituents is the dominant factor, as it establishes the material in a glassy state at room temperature with a high baseline stiffness that outweighs the modulus reduction associated with the amorphous structure or lack of composite reinforcement."
    }
  },
  {
    "doi": "10.1039/c2ta00546h",
    "title": "On the mechanical properties of HIPE templated macroporous poly(dicyclopentadiene) prepared with low surfactant amounts†",
    "year": 2013,
    "chemical_composition": {
      "repeat_unit_psmiles": "[*]C=CC1C2CCC1C2[*]",
      "monomers": [
        {
          "name": "Dicyclopentadiene",
          "smiles": "C1=CC2C3CC=CC3C2C1",
          "ratio_value": null,
          "ratio_unit": null
        }
      ],
      "additives": [
        {
          "name": "Pluronic L121",
          "type": "surfactant",
          "amount_value": 7,
          "amount_unit": "v%"
        },
        {
          "name": "Initiator M2",
          "type": "initiator",
          "amount_value": 0.015,
          "amount_unit": "mol%"
        }
      ],
      "is_homopolymer": true
    },
    "processing_history": "HIPE templating: DCPD + 7 v% Pluronic L121 mixed, water added dropwise at 22°C. Initiator M2 (0.015 mol% in toluene) added. Cured at 80°C for 4 h. Soxhlet extraction with acetone, dried under vacuum. Unoxidized state (freshly prepared). Young's modulus measured by tensile testing of at least 3 specimens.",
    "hierarchical_structure": "Macroporous foam. Experimental porosity 82%. Average window size 1.3 μm. Average cavity size 4.2 ± 2.4 μm. Skeletal density 1.350 g cm-3.",
    "properties": {
      "E": {
        "value": [
          0.09
        ],
        "unit": "GPa"
      }
    },
    "analysis_with_hierarchical_structure": {
      "descriptive_text": "The sample consists of a polydicyclopentadiene (pDCPD) homopolymer matrix synthesized via high internal phase emulsion (HIPE) templating. The formulation included 7 v% Pluronic L121 surfactant and 0.015 mol% Initiator M2 dissolved in toluene, with water added dropwise at 22°C prior to curing at 80°C for 4 hours. Following polymerization, the material underwent Soxhlet extraction with acetone and vacuum drying to remove porogens and residual solvents, resulting in an unoxidized macroporous foam. Structural characterization reveals an experimental porosity of 82% with an average window size of 1.3 μm and average cavity size of 4.2 ± 2.4 μm, while the skeletal density of the polymer struts was determined to be 1.350 g cm-3. Young's modulus was subsequently evaluated via tensile testing of multiple specimens.",
      "reasoning_analysis": "Increasing Factors: The intrinsic chemical structure of polydicyclopentadiene, characterized by rigid bicyclic pendant groups and a crosslinked network formed during curing, provides a high baseline stiffness to the skeletal material. The curing process at 80°C ensures sufficient conversion and crosslinking density, maximizing the modulus of the solid polymer struts. Decreasing Factors: The most significant factor is the hierarchical macroporous structure with 82% experimental porosity, which drastically reduces the load-bearing cross-sectional area and introduces stress concentrations around the pore windows and cavities. Additionally, the use of Pluronic L121 surfactant during HIPE templating, if not completely removed during Soxhlet extraction, could remain at the pore interfaces and act as a soft phase or plasticizer, potentially lowering the interfacial stiffness. The presence of large cavities (4.2 μm) relative to the strut dimensions further compromises structural integrity under tensile load. Dominant Factor: While the crosslinked pDCPD skeleton possesses inherent rigidity, the extreme porosity introduced by the HIPE templating process is the dominant factor governing the bulk Young's modulus. According to cellular solid mechanics, the modulus scales non-linearly with relative density; therefore, the 82% void volume qualitatively overwhelms the intrinsic stiffness of the polymer material, resulting in a bulk modulus significantly lower than that of the non-porous skeletal density would suggest."
    },
    "analysis_without_hierarchical_structure": {
      "descriptive_text": "The sample consists of a polydicyclopentadiene homopolymer prepared via high internal phase emulsion (HIPE) templating. The formulation involved mixing dicyclopentadiene with 7 v% Pluronic L121 surfactant, followed by the dropwise addition of water at 22°C. Polymerization was initiated by adding 0.015 mol% of Initiator M2 dissolved in toluene, and the mixture was cured at 80°C for 4 hours. Post-synthesis processing included Soxhlet extraction with acetone and subsequent vacuum drying to remove residual components, resulting in an unoxidized, freshly prepared state. The Young's modulus was determined via tensile testing performed on at least three specimens.",
      "reasoning_analysis": "Increasing Factors: The intrinsic chemical composition of polydicyclopentadiene involves a highly crosslinked network formed via ring-opening metathesis polymerization, which inherently restricts chain mobility and provides a stiff backbone, driving the Young's modulus upward. Additionally, the processing history includes Soxhlet extraction and vacuum drying, which removes the Pluronic L121 surfactant and residual solvents, eliminating potential plasticizing effects that would otherwise soften the matrix. Decreasing Factors: The most significant factor reducing the modulus is the HIPE templating processing history, which generates a highly porous cellular structure upon removal of the aqueous phase. This porosity reduces the effective load-bearing cross-sectional area and introduces stress concentrations, drastically lowering the macroscopic stiffness compared to the bulk polymer. Furthermore, any incomplete removal of the toluene solvent used for the initiator could act as a plasticizer, increasing free volume and decreasing modulus. Dominant Factor: The architectural porosity introduced by the HIPE templating method is the dominant factor. Despite the high intrinsic stiffness of the crosslinked polydicyclopentadiene matrix, the presence of voids fundamentally compromises the structural continuity, qualitatively dictating a lower Young's modulus relative to a non-porous bulk sample of the same chemical composition."
    }
  },
  {
    "doi": "10.1016/j.polymer.2023.126629",
    "title": "Photo-initiated thiol-ene reaction of multi-functional thiol and olefinic organosilicon compounds leading to porous polymers: Solution polymerization and photolithography",
    "year": 2023,
    "chemical_composition": {
      "repeat_unit_psmiles": null,
      "monomers": [
        {
          "name": "Pentaerythritol tetrakis(3-mercaptopropionate)",
          "smiles": "SCCC(=O)OCC(COC(=O)CCS)(COC(=O)CCS)COC(=O)CCS",
          "ratio_value": null,
          "ratio_unit": null
        },
        {
          "name": "Tetravinylsilane",
          "smiles": "C=C[Si](C=C)(C=C)C=C",
          "ratio_value": null,
          "ratio_unit": null
        }
      ],
      "additives": [
        {
          "name": "Benzophenone",
          "type": "initiator",
          "amount_value": 0.01,
          "amount_unit": "mol/mol (rel. to SH)"
        }
      ],
      "is_homopolymer": false
    },
    "processing_history": "Synthesis: Photo-initiated thiol-ene reaction in EtOH/DMSO (8/2 vol/vol), monomer concentration 30 wt%, [SH]/[olefinic group] = 1/1 mol/mol, Benzophenone initiator ([I]/[SH] = 0.01 mol/mol), UV (365 nm, 600 mW) 15 min, dried atmospheric 24h + vacuo 3h. Characterization: Young's modulus measured by compression test (Tensilon RTE-1210) at 0.5 mm/min, RT, 1 cm cube samples, slope at ~10% strain.",
    "hierarchical_structure": "Porous polymer with connected particle morphology. Average particle diameter: 2.38 μm, SD: 0.42 μm, CV: 0.18. Bulk density: 0.34 g/cm3. Pore radius: 2.0, 6.4 μm.",
    "properties": {
      "E": {
        "value": [
          0.0
        ],
        "unit": "GPa"
      }
    },
    "analysis_with_hierarchical_structure": {
      "descriptive_text": "The sample consists of a crosslinked polymer network synthesized via a photo-initiated thiol-ene reaction between pentaerythritol tetrakis(3-mercaptopropionate) and tetravinylsilane monomers using benzophenone as the photoinitiator. The reaction was conducted in an ethanol/DMSO solvent mixture at 30 wt% monomer concentration under UV irradiation at 365 nm, followed by atmospheric and vacuum drying to remove residual solvents. The resulting material exhibits a porous morphology with connected particles having an average diameter of 2.38 μm and a low bulk density of 0.34 g/cm3, characterized by a bimodal pore radius distribution centered at 2.0 and 6.4 μm. Mechanical characterization was performed via compression testing on 1 cm cube samples at room temperature to determine the Young's modulus based on the slope at approximately 10% strain.",
      "reasoning_analysis": "Increasing Factors: The utilization of tetra-functional monomers, specifically pentaerythritol tetrakis(3-mercaptopropionate) and tetravinylsilane, promotes the formation of a highly crosslinked network architecture, which intrinsically enhances the stiffness of the polymer matrix relative to linear chains. Additionally, the incorporation of the silane core introduces inorganic character and rigid bond angles to the network backbone, further contributing to an increase in the intrinsic modulus of the solid phase. Decreasing Factors: The processing history involving synthesis in a solvent mixture followed by drying creates a highly porous structure, evidenced by the low bulk density of 0.34 g/cm3 and macropores up to 6.4 μm, which significantly reduces the load-bearing cross-sectional area. Furthermore, the connected particle morphology implies that stress transfer occurs through inter-particle contacts rather than a continuous covalent network, introducing structural compliance that lowers the effective modulus. Dominant Factor: Although the chemical composition favors a rigid crosslinked network, the macroscopic porosity and particle-based morphology qualitatively dominate the mechanical behavior. The high void fraction inherent to the hierarchical structure overrides the intrinsic stiffness contributions of the chemistry, dictating that the Young's modulus is governed primarily by the mechanics of the porous cellular solid rather than the bulk properties of the dense polymer."
    },
    "analysis_without_hierarchical_structure": {
      "descriptive_text": "The material consists of a crosslinked network formed from Pentaerythritol tetrakis(3-mercaptopropionate) and Tetravinylsilane via a photo-initiated thiol-ene reaction. Benzophenone was employed as a photo-initiator at 0.01 mol/mol relative to thiol groups. The synthesis was performed in an EtOH/DMSO (8/2 vol/vol) solvent system at 30 wt% monomer concentration with a stoichiometric [SH]/[olefinic group] ratio of 1/1 mol/mol, followed by UV irradiation at 365 nm (600 mW) for 15 minutes. Post-synthesis processing involved drying under atmospheric conditions for 24 hours and subsequently under vacuum for 3 hours. Young's modulus was determined via compression testing on 1 cm cube samples at room temperature with a crosshead speed of 0.5 mm/min, analyzing the slope at approximately 10% strain.",
      "reasoning_analysis": "Increasing Factors: The use of tetra-functional monomers, specifically Pentaerythritol tetrakis(3-mercaptopropionate) and Tetravinylsilane, facilitates the formation of a highly crosslinked network architecture, which inherently restricts chain segment mobility and increases stiffness. Furthermore, the stoichiometric balance of [SH]/[olefinic group] = 1/1 mol/mol optimizes the network connectivity, minimizing dangling ends and maximizing the elastic response. Decreasing Factors: The chemical structure incorporates flexible thioether and ester linkages within the network backbone, which introduce compliance and reduce the overall rigidity compared to all-carbon networks. Additionally, the solution processing involving EtOH/DMSO carries a risk of residual solvent retention despite vacuum drying, which could act as a plasticizer and lower the modulus. Dominant Factor: The high crosslink density resulting from the tetra-functional monomer architecture and stoichiometric curing conditions qualitatively dominates the mechanical behavior, establishing a rigid network structure that outweighs the local flexibility of the spacer groups, provided residual solvent is minimized."
    }
  },
  {
    "doi": "10.1116/1.4996447",
    "title": "Quantifying Young's moduli of protein fibrils and particles with bimodal force spectroscopy ",
    "year": 2017,
    "chemical_composition": {
      "repeat_unit_psmiles": "[*]CC(c1ccccc1)[*]",
      "monomers": [
        {
          "name": "Styrene",
          "smiles": "C=Cc1ccccc1",
          "ratio_value": null,
          "ratio_unit": null
        }
      ],
      "additives": [],
      "is_homopolymer": true
    },
    "processing_history": "Purchased from McMaster-Carr (Catalog #8734K31), used as received. Cut (1x2 cm), sonicated 10 min in isopropyl alcohol and deionized water. Young's modulus measured by Peakforce Quantitative Nanomechanical Mapping (PFQNM) using Bruker Multimode 8 AFM, Nanoscope V controller, RTESPA-300 tip (300 kHz, 40 N/m).",
    "hierarchical_structure": "Smooth and homogeneous film.",
    "properties": {
      "E": {
        "value": [
          2.2
        ],
        "unit": "GPa"
      }
    },
    "analysis_with_hierarchical_structure": {
      "descriptive_text": "The sample consists of a polystyrene homopolymer obtained commercially from McMaster-Carr and utilized as received without further chemical modification. Specimens were cut into 1x2 cm sections and subjected to sonication for 10 minutes in isopropyl alcohol and deionized water to ensure surface cleanliness, resulting in a smooth and homogeneous film. Mechanical properties were evaluated via Young's modulus measurements using Peakforce Quantitative Nanomechanical Mapping (PFQNM) on a Bruker Multimode 8 AFM system with an RTESPA-300 tip operating at 300 kHz and 40 N/m.",
      "reasoning_analysis": "Increasing Factors: The polystyrene backbone contains bulky phenyl side groups that impose significant steric hindrance on backbone rotation, resulting in a rigid chain conformation and high intrinsic stiffness in the glassy state. The hierarchical structure described as a smooth and homogeneous film indicates a lack of macroscopic voids or defects that would otherwise compromise load-bearing capacity and reduce the effective modulus. Decreasing Factors: The processing history indicates the material was used as received from a commercial supplier, implying an unknown thermal history that may include residual stresses or potential degradation from prior manufacturing steps. Additionally, the characterization method involves nanomechanical mapping via AFM, which probes surface properties where polymer chain mobility is often enhanced relative to the bulk due to reduced coordination at the interface, potentially yielding a lower apparent modulus. The sonication cleaning step involves solvent exposure which could theoretically induce minor surface plasticization if not thoroughly dried. Dominant Factor: The intrinsic rigidity of the polystyrene chain due to the phenyl substituents is the dominant factor establishing a high baseline Young's modulus characteristic of a glassy polymer. However, the specific value obtained is heavily influenced by the nanoscale surface probing method, which qualitatively tends to report lower stiffness values compared to bulk mechanical testing due to enhanced surface chain mobility."
    },
    "analysis_without_hierarchical_structure": {
      "descriptive_text": "The sample comprises a polystyrene homopolymer sourced commercially from McMaster-Carr (Catalog #8734K31) and employed in its as-received condition. Specimens were cut to 1x2 cm dimensions and sonicated for 10 minutes in isopropyl alcohol and deionized water before characterization. The Young's modulus was evaluated via Peakforce Quantitative Nanomechanical Mapping using a Bruker Multimode 8 AFM with an RTESPA-300 tip operating at 300 kHz and 40 N/m.",
      "reasoning_analysis": "Increasing Factors: The polystyrene homopolymer structure features bulky phenyl side groups that create substantial steric hindrance along the backbone. This limits segmental mobility and maintains the polymer in a glassy state at room temperature, inherently elevating the Young's modulus. The solvent sonication also removes surface contaminants that could otherwise act as compliant layers during indentation. Decreasing Factors: The lack of thermal annealing in the processing history means residual stresses from the original commercial fabrication remain, which may promote microvoid formation or crazing that reduces effective stiffness. Additionally, the dynamic nature of AFM Peakforce measurement involves high-frequency loading where viscoelastic energy dissipation can lead to an apparent modulus lower than static bulk values. Dominant Factor: The intrinsic rigidity of the glassy polystyrene backbone is the dominant factor governing the mechanical response. While surface preparation and measurement dynamics introduce variability, the chemical architecture's resistance to deformation primarily dictates the high modulus characteristic of this sample."
    }
  },
  {
    "doi": "10.1007/s10409-024-23442-x",
    "title": "Particle agglomeration and interphase interactions affect Young’s modulus of nanobiocomposites: eyes at mathematical modeling",
    "year": 2024,
    "chemical_composition": {
      "repeat_unit_psmiles": "[*]OC(C)CC(=O)[*]",
      "monomers": [
        {
          "name": "3-hydroxybutyric acid",
          "smiles": "CC(O)CC(=O)O",
          "ratio_value": null,
          "ratio_unit": null
        }
      ],
      "additives": [
        {
          "name": "Keratin",
          "type": "polymer blend",
          "amount_value": 10,
          "amount_unit": "w/w%"
        },
        {
          "name": "Hydroxyapatite nanorods",
          "type": "filler",
          "amount_value": 10,
          "amount_unit": "w/w%"
        }
      ],
      "is_homopolymer": false
    },
    "processing_history": "PHB (7 w/v%) and K (10 w/w%) dissolved in chloroform-N,N-dimethylformamide (9:1 v/v) at 45 °C for 90 min. HAR dispersed. Electrospun (needle-to-collector 15-19 cm, voltage 11-16 kV, feed rate 0.008-0.013 mL/min, 25 °C). Dried in vacuum oven 3 h at room temperature. Young's modulus measured by tensile testing device (Instron model 1122) based on ASTM D882-10, extension rate 1 mm/min, load cell 20 N.",
    "hierarchical_structure": "Electrospun nanofibrous scaffold. Porous and bead-free microstructure with randomly oriented nanofibers.",
    "properties": {
      "E": {
        "value": [
          0.08
        ],
        "unit": "GPa"
      }
    },
    "analysis_with_hierarchical_structure": {
      "descriptive_text": "The sample comprises a poly(3-hydroxybutyrate) (PHB) matrix blended with 10 w/w% Keratin and reinforced with 10 w/w% Hydroxyapatite nanorods. The composite solution was prepared by dissolving PHB and Keratin in a chloroform-N,N-dimethylformamide (9:1 v/v) solvent system at 45 °C for 90 minutes, followed by the dispersion of the nanorods. This mixture was processed via electrospinning at room temperature with a needle-to-collector distance of 15-19 cm and applied voltages between 11-16 kV to fabricate an electrospun nanofibrous scaffold. The resulting material exhibits a porous and bead-free microstructure composed of randomly oriented nanofibers, and its mechanical properties were evaluated using tensile testing according to ASTM D882-10 standards with an extension rate of 1 mm/min.",
      "reasoning_analysis": "Increasing Factors: The incorporation of 10 w/w% Hydroxyapatite nanorods acts as a rigid ceramic reinforcement within the polymer matrix, significantly increasing the intrinsic stiffness of the individual fibers through effective load transfer mechanisms. Additionally, the semi-crystalline nature of the PHB backbone contributes to a higher modulus compared to amorphous polymers, and the presence of Keratin may introduce additional hydrogen bonding networks that restrict chain mobility within the blend. Decreasing Factors: The hierarchical structure is defined as a porous nanofibrous scaffold, where the high void volume fraction drastically reduces the effective load-bearing cross-sectional area, thereby lowering the bulk Young's modulus. Furthermore, the random orientation of the nanofibers means that not all fibers are aligned with the tensile axis, leading to inefficient stress transfer compared to aligned mats, and potential interfacial weaknesses between the hydrophilic Keratin/Hydroxyapatite and hydrophobic PHB could act as stress concentrators. Dominant Factor: The hierarchical structure, specifically the porosity and random fiber orientation, qualitatively dominates the final Young's modulus behavior. While the rigid fillers enhance the intrinsic stiffness of the fiber material, the macroscopic architecture of the electrospun scaffold governs the bulk mechanical response, typically resulting in a significantly lower effective modulus compared to a dense composite film of the same composition."
    },
    "analysis_without_hierarchical_structure": {
      "descriptive_text": "The sample comprises a poly(3-hydroxybutyrate) matrix blended with 10 w/w% keratin and reinforced with 10 w/w% hydroxyapatite nanorods. Preparation involved dissolving the PHB and keratin in a chloroform-N,N-dimethylformamide (9:1 v/v) solvent system at 45 °C for 90 minutes, followed by dispersion of the nanorods. The mixture was processed via electrospinning using a needle-to-collector distance of 15-19 cm, an applied voltage of 11-16 kV, and a feed rate of 0.008-0.013 mL/min at 25 °C. Subsequently, the electrospun mats were dried in a vacuum oven for 3 hours at room temperature, and the Young's modulus was evaluated using tensile testing according to ASTM D882-10 standards with an extension rate of 1 mm/min.",
      "reasoning_analysis": "Increasing Factors: The inclusion of hydroxyapatite nanorods acts as a rigid ceramic filler within the polymer matrix, providing significant reinforcement due to the high intrinsic modulus of the inorganic phase and the high aspect ratio of the nanorods which facilitates stress transfer. Additionally, the poly(3-hydroxybutyrate) matrix is semi-crystalline, offering a stiffer baseline compared to amorphous polymers, and the electrospinning process can induce molecular orientation along the fiber axis, potentially enhancing stiffness in the direction of alignment. Decreasing Factors: The blending of keratin, a protein-based polymer, introduces a softer phase that generally possesses a lower modulus than the PHB matrix, likely reducing the overall composite stiffness depending on phase compatibility. Furthermore, the electrospun morphology inherently introduces porosity and relies on fiber-fiber bonding rather than a continuous bulk phase, which typically results in a lower effective macroscopic modulus compared to dense cast films. Dominant Factor: The reinforcement effect provided by the hydroxyapatite nanorods is the dominant factor influencing the final modulus behavior, as the rigid inorganic filler specifically counteracts the softening effect of the keratin blend and provides the primary mechanism for load bearing within the composite structure, despite the reduction in effective modulus caused by the fibrous porosity."
    }
  },
  {
    "doi": "10.1016/j.polymer.2023.126629",
    "title": "Photo-initiated thiol-ene reaction of multi-functional thiol and olefinic organosilicon compounds leading to porous polymers: Solution polymerization and photolithography",
    "year": 2023,
    "chemical_composition": {
      "repeat_unit_psmiles": null,
      "monomers": [
        {
          "name": "Pentaerythritol tetrakis(3-mercaptopropionate)",
          "smiles": "SCCC(=O)OCC(COC(=O)CCS)(COC(=O)CCS)COC(=O)CCS",
          "ratio_value": null,
          "ratio_unit": null
        },
        {
          "name": "Dimethyldivinylsilane",
          "smiles": "C=C[Si](C)(C)C=C",
          "ratio_value": null,
          "ratio_unit": null
        }
      ],
      "additives": [
        {
          "name": "Benzophenone",
          "type": "initiator",
          "amount_value": 0.01,
          "amount_unit": "mol/mol (rel. to SH)"
        }
      ],
      "is_homopolymer": false
    },
    "processing_history": "Synthesis: Photo-initiated thiol-ene reaction in EtOH/DMSO (8/2 vol/vol), monomer concentration 30 wt%, [SH]/[olefinic group] = 1/1 mol/mol, Benzophenone initiator ([I]/[SH] = 0.01 mol/mol), UV (365 nm, 600 mW) 15 min, dried atmospheric 24h + vacuo 3h. Characterization: Young's modulus measured by compression test (Tensilon RTE-1210) at 0.5 mm/min, RT, 1 cm cube samples, slope at ~10% strain.",
    "hierarchical_structure": "Porous polymer with connected particle morphology. Average particle diameter: 2.75 μm, SD: 0.53 μm, CV: 0.19. Bulk density: 0.46 g/cm3. Pore radius: 2.8, 6.2 μm.",
    "properties": {
      "E": {
        "value": [
          0.0
        ],
        "unit": "GPa"
      }
    },
    "analysis_with_hierarchical_structure": {
      "descriptive_text": "The sample is a porous polymer network synthesized via a photo-initiated thiol-ene reaction between Pentaerythritol tetrakis(3-mercaptopropionate) and Dimethyldivinylsilane, utilizing Benzophenone as a photoinitiator at 0.01 mol/mol relative to thiol groups. The reaction was conducted in an EtOH/DMSO (8/2 vol/vol) solvent mixture at 30 wt% monomer concentration with a stoichiometric balance of thiol to olefinic groups, followed by UV irradiation at 365 nm for 15 minutes and subsequent drying under atmospheric and vacuum conditions. The resulting material exhibits a porous morphology with connected particles having an average diameter of 2.75 μm and a low bulk density of 0.46 g/cm³, featuring a bimodal pore radius distribution centered at 2.8 and 6.2 μm. Mechanical characterization was performed via compression testing at room temperature to determine the Young's modulus based on the slope at approximately 10% strain.",
      "reasoning_analysis": "Increasing Factors: The utilization of a tetra-functional thiol monomer reacted with a di-functional ene via UV-induced photo-polymerization creates a highly crosslinked network architecture that intrinsically restricts chain segment mobility and enhances the stiffness of the polymer strands. The high conversion efficiency typical of thiol-ene click chemistry ensures a robust network structure with minimal defects. Decreasing Factors: The material exhibits a highly porous morphology with a bulk density of 0.46 g/cm³, which significantly reduces the effective load-bearing cross-sectional area available during compression. Furthermore, the incorporation of dimethyldivinylsilane introduces flexible siloxane linkages into the backbone, which possess lower intrinsic rigidity compared to all-carbon backbones, and the use of an EtOH/DMSO solvent mixture during processing likely induced phase separation that created structural discontinuities. Dominant Factor: The porous hierarchical structure is the dominant factor governing the mechanical response; despite the high crosslink density of the polymer strands achieved through photo-curing, the macroscopic Young's modulus is overwhelmingly reduced by the low bulk density and the presence of micron-scale voids, which allow for substantial structural compliance and pore collapse under load relative to a non-porous bulk equivalent."
    },
    "analysis_without_hierarchical_structure": {
      "descriptive_text": "The polymer network was synthesized via a photo-initiated thiol-ene click reaction between pentaerythritol tetrakis(3-mercaptopropionate) and dimethyldivinylsilane monomers using benzophenone as a photoinitiator. The reaction was conducted in an ethanol and dimethyl sulfoxide solvent mixture (8/2 vol/vol) at a monomer concentration of 30 wt% with a stoichiometric balance of thiol to olefinic groups. Following UV irradiation at 365 nm for 15 minutes, the resulting material was dried under atmospheric conditions for 24 hours followed by vacuum drying for 3 hours. The Young's modulus was subsequently determined via compression testing at room temperature using a crosshead speed of 0.5 mm/min on 1 cm cube samples, calculating the slope at approximately 10% strain.",
      "reasoning_analysis": "Increasing Factors: The tetra-functionality of the pentaerythritol thiol monomer facilitates the formation of a highly crosslinked three-dimensional network, which significantly restricts chain segment mobility and increases stiffness. The stoichiometric 1:1 ratio of thiol to ene groups optimizes the crosslink density, and the rigorous drying protocol involving atmospheric and vacuum stages minimizes residual solvent plasticization, thereby preserving the intrinsic modulus of the network. Decreasing Factors: The incorporation of dimethyldivinylsilane introduces siloxane-containing units into the polymer backbone where Si-C bonds and the resulting thioether linkages possess lower rotational energy barriers compared to purely carbonaceous backbones, introducing local flexibility that tends to reduce the modulus. Additionally, the use of a solvent system during synthesis at 30 wt% monomer concentration could theoretically result in a slightly lower crosslink density compared to bulk polymerization due to increased inter-chain distance during network formation. Dominant Factor: The topological constraint imposed by the high crosslink density arising from the tetra-functional core is the dominant factor. Despite the local flexibility introduced by the siloxane and thioether linkages, the dense network architecture prevents large-scale chain deformation, resulting in a material where the modulus is primarily governed by the network connectivity rather than the flexibility of the individual chain segments."
    }
  },
  {
    "doi": "10.1002/app.39428",
    "title": "Predictions of Young’s Modulus of Inorganic Fibrous Particulate-Reinforced Polymer Composites",
    "year": 2013,
    "chemical_composition": {
      "repeat_unit_psmiles": "[*]C(=O)CCCCCN[*]",
      "monomers": [
        {
          "name": "Caprolactam",
          "smiles": "O=C1CCCCCN1",
          "ratio_value": null,
          "ratio_unit": null
        }
      ],
      "additives": [],
      "is_homopolymer": true
    },
    "processing_history": "Data quoted from Unal et al. (Ref 2). Young's modulus measured by tensile test.",
    "hierarchical_structure": "Neat Nylon 6 matrix. Wollastonite filler average particle size 46.8 um and aspect ratio 10:1 mentioned for composites in same study.",
    "properties": {
      "E": {
        "value": [
          2.31
        ],
        "unit": "GPa"
      }
    },
    "analysis_with_hierarchical_structure": {
      "descriptive_text": "The sample consists of a neat Nylon 6 homopolymer matrix synthesized from caprolactam monomers. Serving as the reference material within a broader investigation of mineral composites, this specimen was characterized based on data reported by Unal et al., where the Young's modulus was determined through tensile testing.",
      "reasoning_analysis": "Increasing Factors: The chemical composition consisting of caprolactam-derived amide linkages enables extensive intermolecular hydrogen bonding, which restricts segmental motion and intrinsically increases stiffness. The hierarchical structure indicates a neat matrix which, for Nylon 6, typically possesses a semi-crystalline morphology where crystalline lamellae act as reinforcing physical crosslinks. Decreasing Factors: The processing history and composition confirm the absence of additives, meaning the sample lacks the stiffening effect of rigid fillers like the Wollastonite mentioned for other samples in the study. Additionally, the amorphous regions inherent to the semi-crystalline structure permit chain mobility that reduces the overall modulus compared to a fully crystalline or fiber-reinforced system. Dominant Factor: The strong hydrogen bonding network and semi-crystalline nature of the Nylon 6 backbone are the dominant factors establishing the baseline modulus; however, the absence of reinforcement in this neat configuration qualitatively results in a lower modulus relative to the composite variants analyzed in the referenced work."
    },
    "analysis_without_hierarchical_structure": {
      "descriptive_text": "The sample consists of a neat polycaprolactam homopolymer synthesized from caprolactam monomers without the incorporation of additives. The mechanical data is sourced from Unal et al., with the Young's modulus specifically characterized through tensile testing procedures.",
      "reasoning_analysis": "Increasing Factors: The polyamide chemistry features regular amide linkages capable of forming strong intermolecular hydrogen bonds, which act as physical cross-links to restrict chain mobility and enhance stiffness. Additionally, the linear homopolymer architecture facilitates efficient chain packing and semi-crystallinity, further contributing to a higher modulus. Decreasing Factors: The presence of five methylene groups between amide linkages introduces flexible aliphatic segments that increase chain compliance compared to rigid aromatic polyamides. Furthermore, the absence of reinforcing fillers and the lack of specific orientation processing in the history means the material lacks composite stiffening or molecular alignment effects that would otherwise elevate the modulus. Dominant Factor: The extensive hydrogen bonding network inherent to the polycaprolactam structure qualitatively dominates the mechanical response, establishing a high baseline stiffness that persists despite the flexibility of the aliphatic spacers and the absence of external reinforcement."
    }
  },
  {
    "doi": "10.1016/j.polymer.2023.126629",
    "title": "Photo-initiated thiol-ene reaction of multi-functional thiol and olefinic organosilicon compounds leading to porous polymers: Solution polymerization and photolithography",
    "year": 2023,
    "chemical_composition": {
      "repeat_unit_psmiles": null,
      "monomers": [
        {
          "name": "Dipentaerythritol hexakis(3-mercaptopropionate)",
          "smiles": "SCCC(=O)OCC(COC(=O)CCS)(COC(=O)CCS)COCC(COC(=O)CCS)(COC(=O)CCS)COC(=O)CCS",
          "ratio_value": null,
          "ratio_unit": null
        },
        {
          "name": "1,4-Bis(vinyldimethylsilyl) benzene",
          "smiles": "C=C[Si](C)(C)c1ccc([Si](C)(C)C=C)cc1",
          "ratio_value": null,
          "ratio_unit": null
        }
      ],
      "additives": [
        {
          "name": "Benzophenone",
          "type": "initiator",
          "amount_value": 0.01,
          "amount_unit": "mol/mol (rel. to SH)"
        }
      ],
      "is_homopolymer": false
    },
    "processing_history": "Synthesis: Photo-initiated thiol-ene reaction in EtOH/DMSO (7/3 vol/vol), monomer concentration 30 wt%, [SH]/[olefinic group] = 1/1 mol/mol, Benzophenone initiator ([I]/[SH] = 0.01 mol/mol), UV (365 nm, 600 mW) 15 min, dried atmospheric 24h + vacuo 3h. Characterization: Young's modulus measured by compression test (Tensilon RTE-1210) at 0.5 mm/min, RT, 1 cm cube samples, slope at ~10% strain.",
    "hierarchical_structure": "Porous polymer with connected particle morphology. Average particle diameter: 1.15 μm, SD: 0.13 μm, CV: 0.11. Bulk density: 0.72 g/cm3. Pore radius: 0.4, 6.7 μm.",
    "properties": {
      "E": {
        "value": [
          0.0
        ],
        "unit": "GPa"
      }
    },
    "analysis_with_hierarchical_structure": {
      "descriptive_text": "The sample comprises a network polymer synthesized via a photo-initiated thiol-ene reaction between multifunctional Dipentaerythritol hexakis(3-mercaptopropionate) and aromatic 1,4-Bis(vinyldimethylsilyl) benzene monomers, using Benzophenone as a photoinitiator. The reaction proceeded in an EtOH/DMSO solvent system at 30 wt% concentration with stoichiometric thiol-ene equivalence, followed by UV curing and sequential atmospheric and vacuum drying. Structurally, the material manifests as a porous polymer with a connected particle morphology, exhibiting an average particle diameter of 1.15 μm, a bulk density of 0.72 g/cm³, and a bimodal pore radius distribution. The Young's modulus was subsequently evaluated using compression testing on 1 cm cube samples at room temperature.",
      "reasoning_analysis": "Increasing Factors: The multifunctional nature of the dipentaerythritol derivative facilitates a high crosslink density, while the central benzene ring in the vinyl monomer introduces aromatic rigidity to the network backbone. Additionally, the stoichiometric balance of thiol to olefinic groups promotes optimal network conversion, minimizing plasticizing dangling chains. Decreasing Factors: The most significant reduction arises from the porous hierarchical structure, evidenced by the low bulk density of 0.72 g/cm³ and bimodal pore radii, which drastically reduces the load-bearing cross-sectional area. Furthermore, the connected particle morphology introduces inter-particle boundaries that act as stress concentrators compared to a monolithic bulk, and the presence of aliphatic propionate spacers and siloxane linkages offers greater segmental flexibility than purely aromatic carbon chains. Dominant Factor: Despite the intrinsically stiff chemical network created by the aromatic cores and high crosslinking functionality, the macroscopic porosity and particle-based morphology qualitatively dominate the mechanical response. The void fraction inherent in the low bulk density structure effectively decouples much of the material from load bearing, resulting in a Young's modulus significantly lower than what would be expected for a dense, non-porous polymer of identical chemical composition."
    },
    "analysis_without_hierarchical_structure": {
