Repository: hhtrick/HHT-code

# HHT training framework

This directory contains model training, embedding precomputation, inference, article-level baselines and the curated datasets. All commands below assume that the working directory is `train_code/`.

## 3. Datasets and fixed partitions

Each main dataset is a JSON array at `dataset/{property}/{property}.json`. Entries contain source metadata, `chemical_composition`, `processing_history`, `hierarchical_structure`, `properties`, and two generated-analysis objects. Targets are stored as `properties[property]["value"]`; source metadata and target values are not predictive input fields.

| Property | Train | Validation | Test | Total |
|---|---:|---:|---:|---:|

File: train_code/dataset/E/E.json (part 70 of 204)
[
      "descriptive_text": "The sample comprises a crosslinked network formed through a photo-initiated thiol-ene click reaction between Dipentaerythritol hexakis(3-mercaptopropionate) and 1,4-Bis(vinyldimethylsilyl) benzene, utilizing Benzophenone as a photoinitiator at 0.01 mol/mol relative to thiol groups. Synthesis was performed in an EtOH/DMSO (7/3 vol/vol) mixture with a 30 wt% monomer concentration and a stoichiometric thiol-to-olefin ratio of 1/1, followed by UV irradiation at 365 nm and 600 mW for 15 minutes. The resulting material was dried atmospherically for 24 hours and under vacuum for 3 hours, after which the Young's modulus was determined via compression testing on 1 cm cube samples at room temperature using a crosshead speed of 0.5 mm/min, calculating the slope at approximately 10% strain.",
      "reasoning_analysis": "Increasing Factors: The hexa-functional nature of the Dipentaerythritol hexakis(3-mercaptopropionate) monomer drives the formation of a highly crosslinked network architecture, which significantly restricts chain mobility and increases stiffness. Additionally, the presence of the aromatic benzene ring within the 1,4-Bis(vinyldimethylsilyl) benzene comonomer introduces rigid segments into the network backbone, further resisting deformation. The stoichiometric balance of thiol to olefinic groups ensures optimal conversion and network integrity, minimizing the presence of non-load-bearing dangling chains. Decreasing Factors: The aliphatic ester linkages within the thiol monomer act as flexible spacers between crosslinking nodes, which inherently lowers the modulus compared to purely aromatic backbones. Furthermore, the dilute synthesis condition (30 wt% monomer concentration) increases the probability of intramolecular cyclization reactions over intermolecular crosslinking, effectively reducing the density of elastically active network chains. Residual solvent molecules remaining after drying could also act as plasticizers, increasing free volume and reducing stiffness. Dominant Factor: The high crosslink density imposed by the hexa-functional thiol monomer is the primary determinant of the mechanical response, establishing a rigid network architecture that qualitatively dominates the flexibility introduced by the aliphatic spacers; however, the dilute processing history likely moderates the final modulus by limiting the efficiency of network formation compared to bulk polymerization."
    }
  },
  {
    "doi": "10.1007/s10409-024-23442-x",
    "title": "Particle agglomeration and interphase interactions affect Young’s modulus of nanobiocomposites: eyes at mathematical modeling",
    "year": 2024,
    "chemical_composition": {
      "repeat_unit_psmiles": "[*]OC(C)CC(=O)[*]",
      "monomers": [
        {
          "name": "3-hydroxybutyric acid",
          "smiles": "CC(O)CC(=O)O",
          "ratio_value": null,
          "ratio_unit": null
        }
      ],
      "additives": [
        {
          "name": "Keratin",
          "type": "polymer blend",
          "amount_value": 10,
          "amount_unit": "w/w%"
        },
        {
          "name": "Hydroxyapatite nanorods",
          "type": "filler",
          "amount_value": 5,
          "amount_unit": "w/w%"
        }
      ],
      "is_homopolymer": false
    },
    "processing_history": "PHB (7 w/v%) and K (10 w/w%) dissolved in chloroform-N,N-dimethylformamide (9:1 v/v) at 45 °C for 90 min. HAR dispersed. Electrospun (needle-to-collector 15-19 cm, voltage 11-16 kV, feed rate 0.008-0.013 mL/min, 25 °C). Dried in vacuum oven 3 h at room temperature. Young's modulus measured by tensile testing device (Instron model 1122) based on ASTM D882-10, extension rate 1 mm/min, load cell 20 N.",
    "hierarchical_structure": "Electrospun nanofibrous scaffold. Porous and bead-free microstructure with randomly oriented nanofibers.",
    "properties": {
      "E": {
        "value": [
          0.12
        ],
        "unit": "GPa"
      }
    },
    "analysis_with_hierarchical_structure": {
      "descriptive_text": "The sample is a composite nanofibrous scaffold comprising a poly(3-hydroxybutyrate) (PHB) matrix derived from 3-hydroxybutyric acid monomers, blended with 10 w/w% Keratin and reinforced with 5 w/w% Hydroxyapatite nanorods. Fabrication involved dissolving PHB and Keratin in a chloroform-N,N-dimethylformamide (9:1 v/v) solvent system at 45 °C for 90 minutes, followed by nanorod dispersion and electrospinning at voltages between 11-16 kV with a feed rate of 0.008-0.013 mL/min. The resulting hierarchical structure features a porous, bead-free microstructure of randomly oriented nanofibers, which was vacuum dried for 3 hours at room temperature prior to Young's Modulus characterization via tensile testing according to ASTM D882-10.",
      "reasoning_analysis": "Increasing Factors: The incorporation of rigid Hydroxyapatite nanorods acts as a high-modulus reinforcing filler, restricting polymer chain mobility and enhancing load transfer within the composite matrix, while the semi-crystalline nature of the PHB backbone contributes intrinsic stiffness to the fiber material. Decreasing Factors: The porous nature of the electrospun scaffold significantly reduces the effective load-bearing cross-sectional area, thereby lowering the macroscopic modulus compared to a dense bulk film, and the random orientation of the nanofibers results in inefficient stress transfer along the loading axis. Additionally, the inclusion of Keratin may disrupt the crystallinity of the PHB matrix, potentially reducing the intrinsic stiffness of the polymer phase. Dominant Factor: While the rigid ceramic filler provides intrinsic reinforcement, the porous, randomly oriented nanofibrous architecture qualitatively dominates the final mechanical behavior by fundamentally limiting the effective stiffness of the scaffold structure relative to dense bulk materials."
    },
    "analysis_without_hierarchical_structure": {
      "descriptive_text": "The sample comprises a poly(3-hydroxybutyrate) matrix blended with 10 w/w% keratin and reinforced with 5 w/w% hydroxyapatite nanorods. Preparation involved dissolving the polymer and keratin in a chloroform-N,N-dimethylformamide (9:1 v/v) mixture at 45 °C for 90 minutes, followed by dispersion of the nanorods. The solution was electrospun at 25 °C using a voltage of 11-16 kV and a feed rate of 0.008-0.013 mL/min with a needle-to-collector distance of 15-19 cm. Post-processing included vacuum drying for 3 hours at room temperature, and the Young's modulus was evaluated via tensile testing according to ASTM D882-10 standards.",
      "reasoning_analysis": "Increasing Factors: The incorporation of hydroxyapatite nanorods serves as a rigid ceramic filler with a significantly higher intrinsic modulus than the polymer matrix, providing reinforcement through load transfer and restricting polymer chain mobility at the interface. Furthermore, the electrospinning process induces molecular orientation and alignment of the polymer chains along the fiber axis, which enhances stiffness in the direction of testing, while the vacuum drying step ensures the removal of residual solvent that could otherwise act as a plasticizer. Decreasing Factors: The addition of 10 w/w% keratin introduces a proteinaceous phase that is generally less stiff than semi-crystalline poly(3-hydroxybutyrate), potentially disrupting the crystallinity of the PHB matrix and creating softer domains within the composite. Additionally, the inherent porosity and fiber-fiber bonding limitations of the electrospun mat structure reduce the effective load-bearing cross-sectional area compared to a dense solid film. Dominant Factor: The reinforcement mechanism provided by the rigid hydroxyapatite nanorods combined with the processing-induced molecular orientation qualitatively dominates the final stiffness behavior, as the high aspect ratio and intrinsic rigidity of the ceramic filler typically outweigh the softening effect introduced by the keratin blend and the structural porosity."
    }
  },
  {
    "doi": "10.1116/1.4996447",
    "title": "Quantifying Young's moduli of protein fibrils and particles with bimodal force spectroscopy ",
    "year": 2017,
    "chemical_composition": {
      "repeat_unit_psmiles": "[*]CC(c1ccccc1)[*]",
      "monomers": [
        {
          "name": "Styrene",
          "smiles": "C=Cc1ccccc1",
          "ratio_value": null,
          "ratio_unit": null
        }
      ],
      "additives": [],
      "is_homopolymer": true
    },
    "processing_history": "Purchased from McMaster-Carr (Catalog #8734K31), used as received. Cut (1x2 cm), sonicated 10 min in isopropyl alcohol and deionized water. Beta-lactoglobulin fibrils deposited onto film. Young's modulus of background PS measured by Peakforce Quantitative Nanomechanical Mapping (PFQNM) using Bruker Multimode 8 AFM, Nanoscope V controller, RTESPA-300 tip (300 kHz, 40 N/m).",
    "hierarchical_structure": "Smooth and homogeneous film with potential adsorbed protein layer.",
    "properties": {
      "E": {
        "value": [
          5.0
        ],
        "unit": "GPa"
      }
    },
    "analysis_with_hierarchical_structure": {
      "descriptive_text": "The sample comprises a polystyrene homopolymer film sourced commercially from McMaster-Carr and utilized in its as-received condition. Specimens were cut to 1x2 cm dimensions and cleaned via 10-minute sonication in isopropyl alcohol and deionized water prior to the deposition of beta-lactoglobulin fibrils onto the film surface. The resulting morphology is described as a smooth and homogeneous film with a potential adsorbed protein layer. Mechanical characterization was performed by measuring the Young's modulus of the background polystyrene using Peakforce Quantitative Nanomechanical Mapping (PFQNM) on a Bruker Multimode 8 AFM system with an RTESPA-300 tip operating at 300 kHz and 40 N/m.",
      "reasoning_analysis": "Increasing Factors: The incorporation of bulky phenyl side groups within the polystyrene repeat units creates significant steric hindrance that restricts backbone segmental mobility, intrinsically driving the Young's modulus higher. Additionally, the material exists in a glassy state at room temperature, where frozen chain configurations provide high resistance to deformation. Decreasing Factors: The measurement technique utilizes atomic force microscopy which probes the immediate surface region where chain end segregation typically increases free volume and local mobility, potentially lowering the measured modulus relative to bulk values. Furthermore, the as-received processing history indicates a lack of controlled thermal annealing, which may result in lower physical aging and densification compared to optimized samples, and the sonication cleaning step introduces a minor possibility of surface micro-damage. Dominant Factor: The intrinsic stiffness conferred by the glassy polystyrene backbone is the dominant factor establishing a high modulus baseline; however, the surface-sensitive nature of the nanomechanical mapping means the final qualitative behavior is significantly modulated by surface chain dynamics and the specific lack of bulk-optimizing thermal history."
    },
    "analysis_without_hierarchical_structure": {
      "descriptive_text": "The sample comprises a commercial polystyrene homopolymer sourced from McMaster-Carr and utilized in its as-received condition. Specimens were cut into 1x2 cm sections and cleaned via sonication for 10 minutes in isopropyl alcohol and deionized water prior to the deposition of beta-lactoglobulin fibrils onto the film surface. The Young's modulus of the underlying background polystyrene was characterized using Peakforce Quantitative Nanomechanical Mapping on a Bruker Multimode 8 AFM system with an RTESPA-300 tip operating at 300 kHz and 40 N/m.",
      "reasoning_analysis": "Increasing Factors: The chemical composition consists of a polystyrene homopolymer featuring bulky phenyl side groups that impose significant steric hindrance on backbone rotation, ensuring the material remains in a rigid glassy state at room temperature which intrinsically drives the Young's modulus higher. Additionally, the sonication cleaning step removes compliant surface contaminants that could otherwise artificially lower the measured nanomechanical stiffness. Decreasing Factors: The use of AFM-based Peakforce Quantitative Nanomechanical Mapping probes the near-surface region where enhanced chain mobility due to free surface effects typically results in a localized reduction in modulus compared to bulk values. Furthermore, exposure to isopropyl alcohol during sonication carries a risk of minor surface swelling or residual solvent retention acting as a plasticizer, while the commercial as-received status may imply the presence of low molecular weight oligomers that reduce entanglement density. Dominant Factor: The intrinsic thermodynamic rigidity of the polystyrene backbone below its glass transition temperature is the dominant factor, establishing a high stiffness baseline that qualitatively outweighs the localized softening effects introduced by surface-sensitive measurement techniques and solvent cleaning protocols."
    }
  },
  {
    "doi": "10.1039/c2ta00546h",
    "title": "On the mechanical properties of HIPE templated macroporous poly(dicyclopentadiene) prepared with low surfactant amounts†",
    "year": 2013,
    "chemical_composition": {
      "repeat_unit_psmiles": "[*]C=CC1C2CCC1C2[*]",
      "monomers": [
        {
          "name": "Dicyclopentadiene",
          "smiles": "C1=CC2C3CC=CC3C2C1",
          "ratio_value": null,
          "ratio_unit": null
        }
      ],
      "additives": [
        {
          "name": "Pluronic L121",
          "type": "surfactant",
          "amount_value": 8,
          "amount_unit": "v%"
        },
        {
          "name": "Initiator M2",
          "type": "initiator",
          "amount_value": 0.015,
          "amount_unit": "mol%"
        }
      ],
      "is_homopolymer": true
    },
    "processing_history": "HIPE templating: DCPD + 8 v% Pluronic L121 mixed, water added dropwise at 22°C. Initiator M2 (0.015 mol% in toluene) added. Cured at 80°C for 4 h. Soxhlet extraction with acetone, dried under vacuum. Unoxidized state (freshly prepared). Young's modulus measured by tensile testing of at least 3 specimens.",
    "hierarchical_structure": "Macroporous foam. Experimental porosity 81%. Average window size 1.1 μm. Average cavity size 4.6 ± 2.3 μm. Skeletal density 1.180 g cm-3.",
    "properties": {
      "E": {
        "value": [
          0.02
        ],
        "unit": "GPa"
      }
    },
    "analysis_with_hierarchical_structure": {
      "descriptive_text": "This material is a poly(dicyclopentadiene) homopolymer synthesized via high internal phase emulsion (HIPE) templating. The formulation comprised dicyclopentadiene monomer blended with 8 v% Pluronic L121 surfactant and 0.015 mol% Initiator M2 in toluene, followed by the dropwise addition of water at 22°C. The mixture was cured at 80°C for 4 hours, subjected to Soxhlet extraction with acetone, and dried under vacuum to produce an unoxidized macroporous foam. Structural analysis indicates an experimental porosity of 81%, featuring an average window size of 1.1 μm and an average cavity size of 4.6 ± 2.3 μm, with a skeletal density of 1.180 g cm-3. The Young's modulus was evaluated through tensile testing of at least three specimens.",
      "reasoning_analysis": "Increasing Factors: The poly(dicyclopentadiene) backbone incorporates rigid cyclic structures that significantly restrict segmental chain mobility, providing a high intrinsic stiffness to the solid polymer phase. Furthermore, the ring-opening metathesis polymerization typically generates a highly crosslinked network, and the thermal curing at 80°C promotes conversion, both of which serve to maximize the modulus of the skeletal material. Decreasing Factors: The primary reduction in stiffness arises from the macroporous foam architecture with 81% experimental porosity, as the high void fraction drastically diminishes the effective load-bearing cross-sectional area. The presence of large cavities and interconnecting windows introduces structural compliance and potential stress concentrators. Additionally, any residual Pluronic L121 surfactant remaining after extraction could act as a plasticizer within the matrix, potentially lowering intermolecular friction and the stiffness of the polymer skeleton. Dominant Factor: The architectural porosity is the dominant factor governing the bulk Young's modulus. While the chemical composition of the poly(dicyclopentadiene) skeleton provides a high baseline stiffness, the 81% void volume fundamentally dictates the mechanical response, resulting in a bulk modulus significantly lower than that of the dense polymer according to cellular solid mechanics principles."
    },
    "analysis_without_hierarchical_structure": {
      "descriptive_text": "The sample comprises a polydicyclopentadiene homopolymer fabricated through high internal phase emulsion (HIPE) templating. Dicyclopentadiene monomer was mixed with 8 v% Pluronic L121 surfactant, followed by the dropwise addition of water at 22°C and the introduction of 0.015 mol% Initiator M2 in toluene. The system was cured at 80°C for 4 hours, then subjected to Soxhlet extraction with acetone and vacuum drying to yield an unoxidized porous solid. Young's modulus was evaluated via tensile testing of at least three specimens.",
      "reasoning_analysis": "Increasing Factors: The intrinsic rigidity of the polydicyclopentadiene backbone, characterized by bulky bicyclic structures within the repeat unit, restricts segmental mobility and provides a stiff foundation. Furthermore, the thermal curing at 80°C facilitates the formation of a crosslinked network via ring-opening metathesis polymerization, which enhances structural integrity and resistance to deformation. Decreasing Factors: The HIPE templating processing history inherently generates a macroporous architecture by removing the water phase and surfactant during Soxhlet extraction, significantly reducing the effective load-bearing cross-sectional area. Additionally, any residual Pluronic L121 surfactant or toluene solvent remaining within the cell walls could act as a plasticizer, increasing free volume and lowering the stiffness of the polymer matrix. Dominant Factor: The morphological effect of porosity introduced by the HIPE templating method qualitatively dominates the mechanical response. While the chemical composition provides a stiff thermoset matrix, the presence of voids drastically reduces the effective Young's modulus compared to a bulk dense sample, making the porous architecture the primary determinant of the final stiffness."
    }
  },
  {
    "doi": "10.1016/j.polymer.2023.126629",
    "title": "Photo-initiated thiol-ene reaction of multi-functional thiol and olefinic organosilicon compounds leading to porous polymers: Solution polymerization and photolithography",
    "year": 2023,
    "chemical_composition": {
      "repeat_unit_psmiles": null,
      "monomers": [
        {
          "name": "Dipentaerythritol hexakis(3-mercaptopropionate)",
          "smiles": "SCCC(=O)OCC(COC(=O)CCS)(COC(=O)CCS)COCC(COC(=O)CCS)(COC(=O)CCS)COC(=O)CCS",
          "ratio_value": null,
          "ratio_unit": null
        },
        {
          "name": "Diallyldimethylsilane",
          "smiles": "C=CC[Si](C)(C)CC=C",
          "ratio_value": null,
          "ratio_unit": null
        }
      ],
      "additives": [
        {
          "name": "Benzophenone",
          "type": "initiator",
          "amount_value": 0.01,
          "amount_unit": "mol/mol (rel. to SH)"
        }
      ],
      "is_homopolymer": false
    },
    "processing_history": "Synthesis: Photo-initiated thiol-ene reaction in EtOH/DMSO (7/3 vol/vol), monomer concentration 30 wt%, [SH]/[olefinic group] = 1/1 mol/mol, Benzophenone initiator ([I]/[SH] = 0.01 mol/mol), UV (365 nm, 600 mW) 15 min, dried atmospheric 24h + vacuo 3h. Characterization: Young's modulus measured by compression test (Tensilon RTE-1210) at 0.5 mm/min, RT, 1 cm cube samples, slope at ~10% strain.",
    "hierarchical_structure": "Porous polymer with connected particle morphology. Average particle diameter: 2.22 μm, SD: 0.84 μm, CV: 0.38. Bulk density: 0.47 g/cm3. Pore radius: 3.0, 6.0 μm.",
    "properties": {
      "E": {
        "value": [
          0.0
        ],
        "unit": "GPa"
      }
    },
    "analysis_with_hierarchical_structure": {
      "descriptive_text": "This material is a porous copolymer network synthesized via a photo-initiated thiol-ene reaction between Dipentaerythritol hexakis(3-mercaptopropionate) and Diallyldimethylsilane, utilizing Benzophenone as a photoinitiator at 0.01 mol/mol relative to thiol groups. The synthesis was conducted in an EtOH/DMSO (7/3 vol/vol) solvent mixture with a monomer concentration of 30 wt% and a stoichiometric balance of thiol to olefinic groups, followed by UV irradiation at 365 nm (600 mW) for 15 minutes and subsequent drying under atmospheric conditions for 24 hours and in vacuo for 3 hours. The resulting material exhibits a connected particle morphology with an average particle diameter of 2.22 μm and a bulk density of 0.47 g/cm³, featuring a bimodal pore structure with radii of 3.0 and 6.0 μm. Mechanical characterization was performed via compression testing at room temperature using a Tensilon RTE-1210 instrument at a crosshead speed of 0.5 mm/min on 1 cm cube samples, with the Young's modulus derived from the slope at approximately 10% strain.",
      "reasoning_analysis": "Increasing Factors: The use of a hexafunctional thiol monomer (Dipentaerythritol hexakis(3-mercaptopropionate)) combined with a difunctional ene creates a highly crosslinked network architecture, which restricts segmental chain mobility and intrinsically increases the stiffness of the polymer struts. Additionally, the step-growth nature of the thiol-ene click chemistry promotes a homogeneous network formation with minimal dangling chains, maximizing the effective crosslink density contributing to rigidity. Decreasing Factors: The most significant reduction in stiffness arises from the hierarchical porous structure, evidenced by the low bulk density of 0.47 g/cm³ and large pore radii (3.0 and 6.0 μm), which drastically reduces the load-bearing cross-sectional area according to cellular solid mechanics. Furthermore, the chemical backbone comprises flexible aliphatic ester linkages and siloxane-derived segments from the Diallyldimethylsilane, which are inherently less rigid than aromatic counterparts, and the solvent casting process (EtOH/DMSO) likely induced the phase separation responsible for the porosity that compromises structural integrity. Dominant Factor: While the high crosslink density of the thiol-ene chemistry provides a rigid baseline for the polymer matrix itself, the macroscopic porous morphology is the dominant factor governing the bulk Young's modulus; the high void fraction and large pore sizes qualitatively overwhelm the intrinsic material stiffness, resulting in a significantly lower effective modulus compared to a non-porous bulk equivalent of the same chemical composition."
    },
    "analysis_without_hierarchical_structure": {
      "descriptive_text": "The polymer sample comprises a network synthesized via a photo-initiated thiol-ene reaction between Dipentaerythritol hexakis(3-mercaptopropionate) and Diallyldimethylsilane using Benzophenone as the photoinitiator at 0.01 mol/mol relative to thiol groups. The reaction was conducted in an EtOH/DMSO solvent system at 30 wt% monomer concentration with a stoichiometric thiol-to-olefin ratio of 1/1, followed by UV irradiation at 365 nm and 600 mW for 15 minutes. Post-synthesis, the material was dried under atmospheric conditions for 24 hours and subsequently under vacuum for 3 hours. Mechanical characterization involved measuring the Young's modulus via compression test on 1 cm cube samples at room temperature with a crosshead speed of 0.5 mm/min, determining the slope at approximately 10% strain.",
      "reasoning_analysis": "Increasing Factors: The utilization of Dipentaerythritol hexakis(3-mercaptopropionate) provides a high-functionality core with six thiol groups, resulting in a high crosslink density that significantly restricts chain mobility and enhances stiffness. The stoichiometric balance of thiol to olefinic groups ensures optimal network formation with minimal dangling ends, while the vacuum drying step mitigates plasticization by removing residual solvent. Decreasing Factors: The incorporation of Diallyldimethylsilane introduces flexible siloxane-like segments and the thiol-ene reaction forms flexible thioether linkages, both of which possess low rotational energy barriers compared to rigid aromatic structures, inherently reducing the material's stiffness. Additionally, polymerization in a diluted solution state may lead to a more expanded network topology during gelation compared to bulk processing, potentially lowering the effective crosslink density. Dominant Factor: The high crosslink density arising from the hexa-functional thiol monomer is the dominant factor determining the Young's modulus. Despite the inherent flexibility of the silane spacers and thioether bonds, the topological constraints imposed by the dense networking architecture prevent large-scale chain deformation, establishing a modulus characteristic of a rigid thermoset network rather than a soft elastomer."
    }
  },
  {
    "doi": "10.1002/app.39428",
    "title": "Predictions of Young’s Modulus of Inorganic Fibrous Particulate-Reinforced Polymer Composites",
    "year": 2013,
    "chemical_composition": {
      "repeat_unit_psmiles": "[*]OCCCCOC(=O)c1ccc(C(=O)O[*])cc1",
      "monomers": [
        {
          "name": "Terephthalic acid",
          "smiles": "OC(=O)c1ccc(C(=O)O)cc1",
          "ratio_value": null,
          "ratio_unit": null
        },
        {
          "name": "1,4-Butanediol",
          "smiles": "OCCCCO",
          "ratio_value": null,
          "ratio_unit": null
        }
      ],
      "additives": [],
      "is_homopolymer": false
    },
    "processing_history": "Data quoted from Deshmukh et al. (Ref 1). Young's modulus measured by tensile test.",
    "hierarchical_structure": "Neat PBT matrix. Wollastonite filler average particle size 30 um mentioned for composites in same study.",
    "properties": {
      "E": {
        "value": [
          1.23
        ],
        "unit": "GPa"
      }
    },
    "analysis_with_hierarchical_structure": {
      "descriptive_text": "The sample comprises a neat poly(butylene terephthalate) (PBT) matrix synthesized from terephthalic acid and 1,4-butanediol monomers. Although the referenced study by Deshmukh et al. investigates composites containing Wollastonite filler with an average particle size of 30 μm, this specific specimen represents the unfilled polymer system. The Young's modulus was characterized via tensile testing according to the protocols established in the cited literature.",
      "reasoning_analysis": "Increasing Factors: The incorporation of rigid aromatic terephthalate units within the polymer backbone restricts segmental rotation and provides intrinsic chain stiffness, which drives the Young's modulus upward. Additionally, PBT is inherently semi-crystalline; the presence of crystalline domains acts as physical crosslinks that reinforce the material structure and enhance resistance to elastic deformation. Decreasing Factors: The aliphatic 1,4-butanediol spacer introduces flexible methylene sequences between the aromatic rings, increasing chain mobility and lowering the modulus compared to polymers with shorter spacers like poly(ethylene terephthalate). Furthermore, as this is a neat matrix devoid of the Wollastonite filler mentioned in the broader study context, it lacks the significant stiffening contribution typically provided by rigid mineral reinforcements. Dominant Factor: The semi-crystalline morphology combined with the rigid aromatic backbone serves as the dominant factor, establishing a moderate baseline stiffness for the neat polymer; however, the absence of filler reinforcement means the modulus is fundamentally limited by the intrinsic properties of the PBT matrix rather than composite enhancement."
    },
    "analysis_without_hierarchical_structure": {
      "descriptive_text": "The polymer sample is composed of terephthalic acid and 1,4-butanediol monomers, forming a linear polyester structure. The mechanical data was sourced from Deshmukh et al. (Ref 1), where the Young's modulus was characterized using tensile testing methods.",
      "reasoning_analysis": "Increasing Factors: The incorporation of rigid terephthalic acid units introduces aromatic rings into the polymer backbone, which significantly restricts chain segment rotation and enhances structural stiffness. Additionally, the presence of ester linkages facilitates dipole-dipole interactions between chains, contributing to higher cohesive energy density and resistance to elastic deformation. Decreasing Factors: The 1,4-butanediol monomer introduces aliphatic methylene sequences into the backbone, which provide greater conformational freedom and flexibility compared to shorter diol spacers, potentially lowering the modulus relative to stiffer polyesters. Furthermore, the composition relies solely on the polymer matrix without reinforcing fillers, and the processing history lacks specific thermal treatments such as annealing or orientation that could otherwise maximize crystallinity and stiffness. Dominant Factor: The intrinsic rigidity conferred by the aromatic terephthalate units serves as the dominant factor governing the Young's modulus. While the aliphatic spacer introduces some flexibility and the undefined thermal history implies a standard morphology, the high stiffness of the benzene rings within the chemical architecture typically establishes the primary baseline for the material's elastic behavior."
    }
  },
  {
    "doi": "10.1039/c2ta00546h",
    "title": "On the mechanical properties of HIPE templated macroporous poly(dicyclopentadiene) prepared with low surfactant amounts†",
    "year": 2013,
    "chemical_composition": {
      "repeat_unit_psmiles": "[*]C=CC1C2CCC1C2[*]",
      "monomers": [
        {
          "name": "Dicyclopentadiene",
          "smiles": "C1=CC2C3CC=CC3C2C1",
          "ratio_value": null,
          "ratio_unit": null
        }
      ],
      "additives": [
        {
          "name": "Pluronic L121",
          "type": "surfactant",
          "amount_value": 7,
          "amount_unit": "v%"
        },
        {
          "name": "Initiator M2",
          "type": "initiator",
          "amount_value": 0.015,
          "amount_unit": "mol%"
        }
      ],
      "is_homopolymer": true
    },
    "processing_history": "HIPE templating: DCPD + 7 v% Pluronic L121 mixed, water added dropwise at 22°C. Initiator M2 (0.015 mol% in toluene) added. Cured at 80°C for 4 h. Soxhlet extraction with acetone, dried under vacuum. Oxidized state (aged in air for one month). Young's modulus measured by tensile testing of at least 3 specimens.",
    "hierarchical_structure": "Macroporous foam. Experimental porosity 82%. Average window size 1.3 μm. Average cavity size 4.2 ± 2.4 μm. Skeletal density 1.350 g cm-3.",
    "properties": {
      "E": {
        "value": [
          0.24
        ],
        "unit": "GPa"
      }
    },
    "analysis_with_hierarchical_structure": {
      "descriptive_text": "The sample comprises a poly(dicyclopentadiene) homopolymer synthesized via high internal phase emulsion (HIPE) templating incorporating 7 v% Pluronic L121 surfactant and 0.015 mol% Initiator M2. The preparation involved dropwise water addition at 22°C followed by curing at 80°C for 4 hours, Soxhlet extraction with acetone, vacuum drying, and subsequent aging in air for one month to achieve an oxidized state. The resulting material features a macroporous foam morphology with an experimental porosity of 82%, an average window size of 1.3 μm, an average cavity size of 4.2 ± 2.4 μm, and a skeletal density of 1.350 g cm-3, with Young's modulus characterized by tensile testing of at least three specimens.",
      "reasoning_analysis": "Increasing Factors: The intrinsic rigidity of the poly(dicyclopentadiene) backbone, defined by bulky bicyclic structures, restricts segmental motion and provides a high baseline stiffness to the solid polymer phase. Additionally, the curing process at 80°C facilitates crosslinking via ring-opening metathesis polymerization, creating a rigid thermoset network, while subsequent aging in air may induce oxidative stiffening or secondary crosslinking within the skeletal structure. Decreasing Factors: The most profound reduction in modulus arises from the macroporous foam architecture, specifically the high experimental porosity of 82%, which drastically reduces the load-bearing cross-sectional area. The presence of large cavities and interconnecting windows acts as structural discontinuities that comply under stress, significantly lowering the bulk stiffness relative to the dense polymer, while the HIPE templating process inherently sacrifices mechanical integrity to achieve this high void fraction. Dominant Factor: While the crosslinked pDCPD skeleton possesses high intrinsic stiffness, the dominant factor governing the bulk Young's modulus is the high porosity and foam morphology. The geometric reduction in material density outweighs the intrinsic rigidity of the chemical composition, resulting in a material behavior dictated primarily by cellular solid mechanics rather than bulk polymer physics."
    },
    "analysis_without_hierarchical_structure": {
      "descriptive_text": "The sample is a polydicyclopentadiene homopolymer prepared via high internal phase emulsion (HIPE) templating. The formulation consisted of dicyclopentadiene mixed with 7 v% Pluronic L121 surfactant, followed by the dropwise addition of water at 22°C and the introduction of 0.015 mol% Initiator M2 dissolved in toluene. The mixture was cured at 80°C for 4 hours, subsequently subjected to Soxhlet extraction with acetone to remove porogens and residuals, and finally dried under vacuum. Prior to characterization, the material was aged in air for one month to reach an oxidized state, and the Young's modulus was determined through tensile testing of at least three specimens.",
      "reasoning_analysis": "Increasing Factors: The inherent chemical composition, specifically the rigid bicyclic structure of the polydicyclopentadiene backbone and the high crosslink density achieved during the 80°C cure, intrinsically drives the Young's modulus higher by restricting chain mobility and enhancing structural stiffness. Additionally, physical aging during the one-month air exposure may allow for structural relaxation towards equilibrium, potentially densifying the polymer matrix and contributing to a slight increase in modulus. Decreasing Factors: The HIPE templating processing history inherently generates a porous morphology, introducing voids that significantly reduce the effective load-bearing cross-sectional area, thereby drastically lowering the bulk Young's modulus compared to the non-porous bulk polymer. Furthermore, potential oxidative degradation during the aging period could induce chain scission, while any residual surfactant or solvent remaining after Soxhlet extraction could act as a plasticizer, both contributing to a reduction in stiffness. Dominant Factor: The morphological architecture resulting from the HIPE templating process is the dominant factor; despite the high intrinsic stiffness of the crosslinked pDCPD backbone, the presence of a porous cellular structure fundamentally dictates the macroscopic mechanical response, leading to a Young's modulus that is qualitatively governed by the relative density and cell wall integrity rather than the bulk polymer properties alone."
    }
  },
  {
    "doi": "10.1116/1.4996447",
    "title": "Quantifying Young's moduli of protein fibrils and particles with bimodal force spectroscopy ",
    "year": 2017,
    "chemical_composition": {
      "repeat_unit_psmiles": "[*]OCCCCCC(=O)[*]",
      "monomers": [
        {
          "name": "epsilon-Caprolactone",
          "smiles": "O=C1CCCCCO1",
          "ratio_value": null,
          "ratio_unit": null
        }
      ],
      "additives": [],
      "is_homopolymer": true
    },
    "processing_history": "Purchased from Sigma (#440744), melt-casted as 15x5 cm sheets. Cut into T-bone shapes for tensile testing. Young's modulus measured by uniaxial tensile test at 1.5 mm/s expansion speed with 500 N load cell.",
    "hierarchical_structure": "Smooth and homogeneous film.",
    "properties": {
      "E": {
        "value": [
          0.2
        ],
        "unit": "GPa"
      }
    },
    "analysis_with_hierarchical_structure": {
      "descriptive_text": "The sample is a poly(epsilon-caprolactone) homopolymer composed of epsilon-caprolactone repeat units. Commercially sourced from Sigma, the material was processed by melt-casting into 15x5 cm sheets and subsequently cut into T-bone shapes for mechanical evaluation. The resulting hierarchical structure is characterized as a smooth and homogeneous film. The Young's modulus was determined via a uniaxial tensile test conducted at an expansion speed of 1.5 mm/s using a 500 N load cell.",
      "reasoning_analysis": "Increasing Factors: The melt-casting process typically allows for the development of semi-crystalline morphology in poly(epsilon-caprolactone), where crystalline lamellae act as physical crosslinks within the amorphous matrix to enhance stiffness. Additionally, the smooth and homogeneous nature of the film suggests a lack of macroscopic voids or defects, ensuring efficient stress transfer during tensile loading. Decreasing Factors: The chemical backbone consists of long aliphatic methylene sequences between ester linkages, which provide high chain flexibility and low rotational barriers, inherently limiting stiffness. Furthermore, the glass transition temperature of this polyester is significantly below room temperature, meaning the tensile test is performed in a rubbery or leathery state rather than a glassy state, which drastically reduces the modulus. The isotropic nature of the melt-casted sheets without subsequent mechanical drawing also prevents molecular orientation that could otherwise increase stiffness in the testing direction. Dominant Factor: The intrinsic flexibility of the aliphatic polyester backbone combined with the testing temperature being well above the glass transition temperature qualitatively dominates the mechanical response. While crystallinity induced by melt-casting provides some reinforcement, the material fundamentally behaves as a flexible semi-crystalline polymer, leading to a lower Young's modulus relative to rigid aromatic or glassy thermoplastics."
    },
    "analysis_without_hierarchical_structure": {
      "descriptive_text": "The sample consists of a poly(epsilon-caprolactone) homopolymer commercially sourced from Sigma. The material was processed by melt-casting into 15x5 cm sheets, which were subsequently cut into T-bone shaped specimens for mechanical evaluation. The Young's modulus was determined via uniaxial tensile testing conducted at an expansion speed of 1.5 mm/s using a 500 N load cell.",
