Repository: hhtrick/HHT-code

# HHT training framework

This directory contains model training, embedding precomputation, inference, article-level baselines and the curated datasets. All commands below assume that the working directory is `train_code/`.

## 3. Datasets and fixed partitions

Each main dataset is a JSON array at `dataset/{property}/{property}.json`. Entries contain source metadata, `chemical_composition`, `processing_history`, `hierarchical_structure`, `properties`, and two generated-analysis objects. Targets are stored as `properties[property]["value"]`; source metadata and target values are not predictive input fields.

| Property | Train | Validation | Test | Total |
|---|---:|---:|---:|---:|

File: train_code/dataset/E/E.json (part 71 of 204)
[
      "reasoning_analysis": "Increasing Factors: The semi-crystalline morphology inherent to poly(epsilon-caprolactone) acts as a reinforcing mechanism, where crystalline domains formed during the melt-casting process restrict chain mobility and serve as physical crosslinks to enhance stiffness. The absence of additives further prevents any dilution of the polymer matrix that could compromise intermolecular interactions. Decreasing Factors: The aliphatic polyester backbone contains extensive methylene sequences that provide high chain flexibility and free volume, intrinsically reducing the modulus relative to polymers with rigid aromatic structures. Additionally, testing conducted at ambient temperatures places the amorphous phase above its glass transition, resulting in a rubbery contribution that lowers the overall composite stiffness. Dominant Factor: The intrinsic flexibility of the methylene-rich backbone is the dominant factor governing the mechanical behavior; although the crystallinity induced by melt-casting provides necessary structural coherence, it cannot fully offset the high segmental mobility dictated by the chemical composition, resulting in a material characterized by flexible rather than rigid mechanical properties."
    }
  },
  {
    "doi": "10.1016/j.polymer.2023.126629",
    "title": "Photo-initiated thiol-ene reaction of multi-functional thiol and olefinic organosilicon compounds leading to porous polymers: Solution polymerization and photolithography",
    "year": 2023,
    "chemical_composition": {
      "repeat_unit_psmiles": null,
      "monomers": [
        {
          "name": "Dipentaerythritol hexakis(3-mercaptopropionate)",
          "smiles": "SCCC(=O)OCC(COC(=O)CCS)(COC(=O)CCS)COCC(COC(=O)CCS)(COC(=O)CCS)COC(=O)CCS",
          "ratio_value": null,
          "ratio_unit": null
        },
        {
          "name": "Tetravinylsilane",
          "smiles": "C=C[Si](C=C)(C=C)C=C",
          "ratio_value": null,
          "ratio_unit": null
        }
      ],
      "additives": [
        {
          "name": "Benzophenone",
          "type": "initiator",
          "amount_value": 0.01,
          "amount_unit": "mol/mol (rel. to SH)"
        }
      ],
      "is_homopolymer": false
    },
    "processing_history": "Synthesis: Photo-initiated thiol-ene reaction in EtOH/DMSO (7/3 vol/vol), monomer concentration 30 wt%, [SH]/[olefinic group] = 1/1 mol/mol, Benzophenone initiator ([I]/[SH] = 0.01 mol/mol), UV (365 nm, 600 mW) 15 min, dried atmospheric 24h + vacuo 3h. Characterization: Young's modulus measured by compression test (Tensilon RTE-1210) at 0.5 mm/min, RT, 1 cm cube samples, slope at ~10% strain.",
    "hierarchical_structure": "Porous polymer with connected particle morphology. Average particle diameter: 1.86 μm, SD: 0.22 μm, CV: 0.12. Bulk density: 0.31 g/cm3. Pore radius: 1.9, 5.6 μm.",
    "properties": {
      "E": {
        "value": [
          0.0
        ],
        "unit": "GPa"
      }
    },
    "analysis_with_hierarchical_structure": {
      "descriptive_text": "The sample comprises a crosslinked network formed from the photo-initiated thiol-ene reaction between Dipentaerythritol hexakis(3-mercaptopropionate) and Tetravinylsilane, utilizing Benzophenone as the initiator. Synthesis was performed in an EtOH/DMSO solvent system at 30 wt% monomer concentration under UV irradiation, followed by atmospheric and vacuum drying. The resulting material exhibits a porous morphology with connected particles averaging 1.86 μm in diameter and a low bulk density of 0.31 g/cm³, characterized by pore radii of 1.9 and 5.6 μm. Mechanical evaluation was conducted via compression testing at room temperature to determine the Young's modulus.",
      "reasoning_analysis": "Increasing Factors: The chemical composition features highly multifunctional monomers, specifically a hexathiol and a tetravinylsilane, which facilitate the formation of a densely crosslinked network structure. This high crosslink density intrinsically restricts chain segment mobility and increases the stiffness of the polymer backbone. Additionally, the presence of the silane center in the vinyl monomer may introduce slight inorganic character rigidity compared to purely organic chains, and the stoichiometric balance ensures optimal network connectivity without excessive dangling ends. Decreasing Factors: The processing history involving a high solvent fraction (70% during synthesis) induced significant porosity, evidenced by the low bulk density of 0.31 g/cm³ and macropores up to 5.6 μm. This porous architecture drastically reduces the effective load-bearing cross-sectional area. Furthermore, the connected particle morphology implies inter-particle interfaces that may act as mechanical weak points or stress concentrators compared to a monolithic bulk material. Dominant Factor: While the inherent chemical network rigidity suggests a high modulus, the macroscopic porous structure dominates the mechanical response. The low bulk density indicates the material behaves mechanically more like a foam than a solid polymer, making the porosity and particle connectivity the primary factors that qualitatively reduce the Young's modulus relative to a non-porous counterpart of the same chemistry."
    },
    "analysis_without_hierarchical_structure": {
      "descriptive_text": "This material system comprises a crosslinked network synthesized via a photo-initiated thiol-ene reaction between Dipentaerythritol hexakis(3-mercaptopropionate) and Tetravinylsilane monomers using Benzophenone as a photoinitiator at 0.01 mol/mol relative to thiol groups. The reaction was conducted in an EtOH/DMSO solvent mixture at 30 wt% monomer concentration with stoichiometric equivalence between thiol and olefinic groups, followed by UV irradiation at 365 nm for 15 minutes. Post-synthesis processing involved atmospheric drying for 24 hours and vacuum drying for 3 hours to remove volatiles. The Young's modulus was subsequently characterized via compression testing on 1 cm cube samples at room temperature with a crosshead speed of 0.5 mm/min, determined by the slope at approximately 10% strain.",
      "reasoning_analysis": "Increasing Factors: The utilization of highly multifunctional monomers, specifically the hexafunctional thiol and tetrafunctional vinylsilane, drives the formation of a high crosslink density network which significantly restricts chain segment mobility and enhances stiffness. The presence of the silicon center in the tetravinylsilane introduces rigid nodes within the network architecture, and the step-growth mechanism of the thiol-ene chemistry typically ensures a homogeneous network structure that optimizes load transfer. Decreasing Factors: The thiol monomer incorporates flexible aliphatic propionate spacers and ether linkages which increase chain flexibility compared to rigid aromatic systems, inherently lowering the modulus. Additionally, the use of DMSO during synthesis presents a risk of residual solvent retention despite vacuum drying, which could act as a plasticizer to increase free volume and reduce stiffness. Dominant Factor: The topological constraints imposed by the high functionality of the monomers resulting in a densely crosslinked network architecture qualitatively dominate the mechanical response, establishing a solid-like modulus that outweighs the softening effects of the flexible spacers or potential minor residual solvent content."
    }
  },
  {
    "doi": null,
    "title": "Theoretical and Experimental Evaluation of Crystallite Moduli of Various Crystalline Forms of Poly(L‑lactic acid)",
    "year": 2012,
    "chemical_composition": {
      "repeat_unit_psmiles": "[*]OC(C)C(=O)O[*]",
      "monomers": [
        {
          "name": "L-lactic acid",
          "smiles": "C[C@H](O)C(=O)O",
          "ratio_value": null,
          "ratio_unit": null
        }
      ],
      "additives": [],
      "is_homopolymer": true
    },
    "processing_history": "PLLA (Mw 600,000 g/mol) melted and quenched in ice-water to obtain amorphous sample. Uniaxially oriented by stretching at 60 °C (draw ratio 3-4). Annealed for 6 h at 80 °C to obtain δ form. Crystallite modulus measured by X-ray diffraction method under constant tensile stress (Rigaku-RINT TTR III, Cu Kα), monitoring shift of meridional 00L reflections. Assumed homogeneous stress distribution.",
    "hierarchical_structure": "δ form (disordered α) crystalline phase. Highly disordered (10/3) helical form. Almost only 0010 reflection peak observed.",
    "properties": {
      "E": {
        "value": [
          12.58
        ],
        "unit": "GPa"
      }
    },
    "analysis_with_hierarchical_structure": {
      "descriptive_text": "The sample consists of a high molecular weight (Mw 600,000 g/mol) poly(L-lactic acid) (PLLA) homopolymer derived from L-lactic acid monomers. Initially melted and quenched in ice-water to achieve an amorphous state, the material was subsequently uniaxially oriented by stretching at 60 °C with a draw ratio between 3 and 4, followed by annealing for 6 hours at 80 °C to induce the formation of the δ crystalline form. Structural characterization reveals a highly disordered (10/3) helical conformation within the δ form (disordered α) crystalline phase, evidenced by the observation of almost exclusively the 0010 reflection peak. The crystallite modulus was determined using X-ray diffraction under constant tensile stress utilizing Cu Kα radiation, monitoring the shift of meridional 00L reflections under the assumption of homogeneous stress distribution.",
      "reasoning_analysis": "Increasing Factors: The uniaxial orientation achieved through stretching at 60 °C aligns the polymer chains parallel to the stress axis, ensuring that the measured modulus reflects the intrinsic stiffness of the covalent backbone rather than intermolecular interactions. The high molecular weight supports the formation of stable crystalline domains, and the subsequent annealing at 80 °C promotes the development of the δ crystalline phase, establishing an ordered lattice structure compared to the initial amorphous state. Additionally, the intrinsic strength of the covalent bonds within the L-lactic acid repeat units provides a high baseline stiffness along the chain axis. Decreasing Factors: The specific crystalline morphology is identified as the δ form, characterized by a highly disordered (10/3) helical conformation. Helical chain conformations typically exhibit lower crystallite modulus values compared to extended planar zigzag conformations because mechanical deformation involves conformational untwisting in addition to bond stretching. Furthermore, the noted structural disorder within the crystalline phase implies packing defects that may reduce the efficiency of stress transfer along the chain axis. Dominant Factor: The dominant factor governing the crystallite modulus is the intrinsic stiffness of the polymer backbone enabled by the high degree of uniaxial orientation; however, the qualitative magnitude is fundamentally constrained by the helical conformation and structural disorder of the δ-form, which prevents the modulus from reaching the theoretical maximum associated with fully extended chain crystals."
    },
    "analysis_without_hierarchical_structure": {
      "descriptive_text": "The sample consists of a high molecular weight poly(L-lactic acid) (PLLA) homopolymer synthesized from L-lactic acid monomers. To prepare the specimen, the PLLA (Mw 600,000 g/mol) was melted and subsequently quenched in ice-water to generate an amorphous precursor. This amorphous film was then uniaxially oriented by stretching at 60 °C to a draw ratio between 3 and 4, followed by annealing for 6 hours at 80 °C to induce the formation of the δ crystal form. The crystallite modulus was ultimately determined using X-ray diffraction under constant tensile stress, monitoring the shift of meridional 00L reflections while assuming a homogeneous stress distribution.",
      "reasoning_analysis": "Increasing Factors: The uniaxial stretching process aligns the polymer chains parallel to the stress axis, ensuring that the measured crystallite modulus reflects the high stiffness of the covalent backbone bonds rather than weaker intermolecular interactions. Additionally, the annealing treatment enhances crystalline perfection and stabilizes the δ form, reducing lattice defects that would otherwise comply under stress, while the high stereoregularity of the L-lactic acid monomers facilitates tight chain packing within the crystallites. Decreasing Factors: The inherent flexibility of the ester linkage within the backbone offers less resistance to deformation compared to rigid aromatic structures, intrinsically limiting the theoretical maximum modulus. Furthermore, the presence of the methyl side group introduces steric bulk that may limit maximum packing density compared to linear polyesters without side groups. Dominant Factor: The mechanical orientation induced by uniaxial stretching combined with thermal annealing is the dominant factor. This processing history forces the polymer chains into a highly aligned, defect-reduced crystalline state, ensuring that the measured crystallite modulus is governed primarily by the strong covalent interactions along the chain axis rather than the limiting factors of side-group sterics or linkage flexibility."
    }
  },
  {
    "doi": "10.1039/c2ta00546h",
    "title": "On the mechanical properties of HIPE templated macroporous poly(dicyclopentadiene) prepared with low surfactant amounts†",
    "year": 2013,
    "chemical_composition": {
      "repeat_unit_psmiles": "[*]C=CC1C2CCC1C2[*]",
      "monomers": [
        {
          "name": "Dicyclopentadiene",
          "smiles": "C1=CC2C3CC=CC3C2C1",
          "ratio_value": null,
          "ratio_unit": null
        }
      ],
      "additives": [
        {
          "name": "Pluronic L121",
          "type": "surfactant",
          "amount_value": 6,
          "amount_unit": "v%"
        },
        {
          "name": "Initiator M2",
          "type": "initiator",
          "amount_value": 0.015,
          "amount_unit": "mol%"
        }
      ],
      "is_homopolymer": true
    },
    "processing_history": "HIPE templating: DCPD + 6 v% Pluronic L121 mixed, water added dropwise at 22°C. Initiator M2 (0.015 mol% in toluene) added. Cured at 80°C for 4 h. Soxhlet extraction with acetone, dried under vacuum. Oxidized state (aged in air for one month). Young's modulus measured by tensile testing of at least 3 specimens.",
    "hierarchical_structure": "Macroporous foam. Experimental porosity 80%. Average window size 1.6 μm. Average cavity size 5.8 ± 3.6 μm. Skeletal density 1.320 g cm-3.",
    "properties": {
      "E": {
        "value": [
          0.23
        ],
        "unit": "GPa"
      }
    },
    "analysis_with_hierarchical_structure": {
      "descriptive_text": "The sample is a poly(dicyclopentadiene) homopolymer synthesized via High Internal Phase Emulsion (HIPE) templating using 6 v% Pluronic L121 surfactant and 0.015 mol% Initiator M2. The processing involved dropwise water addition at 22°C, followed by curing at 80°C for 4 hours, Soxhlet extraction with acetone, vacuum drying, and subsequent aging in air for one month to achieve an oxidized state. The resulting material possesses a macroporous foam morphology with an experimental porosity of 80%, characterized by an average window size of 1.6 μm, an average cavity size of 5.8 ± 3.6 μm, and a skeletal density of 1.320 g cm-3, with Young's modulus determined by tensile testing of at least three specimens.",
      "reasoning_analysis": "Increasing Factors: The rigid bicyclic structure of the dicyclopentadiene repeat units imposes significant steric hindrance, restricting backbone flexibility and intrinsically increasing the skeletal stiffness. The curing process at 80°C promotes high conversion and crosslink density within the network, further constraining chain mobility and enhancing the modulus of the solid phase. Additionally, the oxidative aging history may introduce secondary interactions or additional crosslinking within the polymer matrix, potentially stiffening the skeletal walls. Decreasing Factors: The HIPE templating process generates a high void fraction, specifically the 80% experimental porosity, which drastically reduces the effective load-bearing cross-sectional area according to cellular solid mechanics. The presence of microscale cavities and interconnecting windows acts as stress concentrators that facilitate structural deformation under tensile load. Furthermore, incomplete removal of the Pluronic L121 surfactant during Soxhlet extraction could leave residual molecules that act as plasticizers, lowering intermolecular cohesion within the struts. Dominant Factor: The macroporous architecture is the dominant factor governing the bulk Young's modulus. While the crosslinked poly(dicyclopentadiene) skeleton possesses high intrinsic stiffness, the 80% porosity overwhelmingly dictates the macroscopic mechanical response, resulting in a bulk modulus significantly lower than that of the dense polymer material."
    },
    "analysis_without_hierarchical_structure": {
      "descriptive_text": "The sample consists of a polydicyclopentadiene homopolymer synthesized via high internal phase emulsion (HIPE) templating. The preparation involved mixing dicyclopentadiene with 6 v% Pluronic L121 surfactant, followed by the dropwise addition of water at 22°C and the introduction of Initiator M2 at 0.015 mol% dissolved in toluene. The mixture was cured at 80°C for 4 hours, subsequently subjected to Soxhlet extraction with acetone, and dried under vacuum. Finally, the material was aged in air for one month to achieve an oxidized state prior to Young's modulus measurement by tensile testing of at least three specimens.",
      "reasoning_analysis": "Increasing Factors: The chemical composition features dicyclopentadiene monomers which form a rigid bicyclic structure upon polymerization, intrinsically restricting chain flexibility and driving the modulus higher. The thermal curing at 80°C establishes a crosslinked network that further limits segmental motion, while the oxidative aging process may introduce secondary crosslinks within the matrix, contributing to additional stiffening. Decreasing Factors: The processing history utilizing HIPE templating involves the removal of a water phase, creating a porous cellular architecture with significant void volume that drastically reduces the effective load-bearing cross-section. Additionally, if any Pluronic surfactant or toluene solvent remains despite extraction, they could act as plasticizers, and prolonged oxidative aging carries the risk of chain scission which could degrade network integrity. Dominant Factor: The porous architecture generated by the HIPE templating process is the dominant geometric factor influencing the macroscopic Young's modulus. While the intrinsic rigidity of the crosslinked polydicyclopentadiene matrix and oxidative stiffening establish a high baseline stiffness for the solid phase, the presence of voids significantly scales down the effective modulus relative to a bulk non-porous sample, overriding the chemical contributions to stiffness."
    }
  },
  {
    "doi": "10.1016/j.polymer.2023.126629",
    "title": "Photo-initiated thiol-ene reaction of multi-functional thiol and olefinic organosilicon compounds leading to porous polymers: Solution polymerization and photolithography",
    "year": 2023,
    "chemical_composition": {
      "repeat_unit_psmiles": null,
      "monomers": [
        {
          "name": "Dipentaerythritol hexakis(3-mercaptopropionate)",
          "smiles": "SCCC(=O)OCC(COC(=O)CCS)(COC(=O)CCS)COCC(COC(=O)CCS)(COC(=O)CCS)COC(=O)CCS",
          "ratio_value": null,
          "ratio_unit": null
        },
        {
          "name": "Dimethyldivinylsilane",
          "smiles": "C=C[Si](C)(C)C=C",
          "ratio_value": null,
          "ratio_unit": null
        }
      ],
      "additives": [
        {
          "name": "Benzophenone",
          "type": "initiator",
          "amount_value": 0.01,
          "amount_unit": "mol/mol (rel. to SH)"
        }
      ],
      "is_homopolymer": false
    },
    "processing_history": "Synthesis: Photo-initiated thiol-ene reaction in EtOH/DMSO (7/3 vol/vol), monomer concentration 30 wt%, [SH]/[olefinic group] = 1/1 mol/mol, Benzophenone initiator ([I]/[SH] = 0.01 mol/mol), UV (365 nm, 600 mW) 15 min, dried atmospheric 24h + vacuo 3h. Characterization: Young's modulus measured by compression test (Tensilon RTE-1210) at 0.5 mm/min, RT, 1 cm cube samples, slope at ~10% strain.",
    "hierarchical_structure": "Porous polymer with connected particle morphology. Average particle diameter: 2.45 μm, SD: 0.46 μm, CV: 0.19. Bulk density: 0.52 g/cm3. Pore radius: 1.3, 2.5, 6.2 μm.",
    "properties": {
      "E": {
        "value": [
          0.0
        ],
        "unit": "GPa"
      }
    },
    "analysis_with_hierarchical_structure": {
      "descriptive_text": "The sample comprises a porous copolymer network synthesized via a photo-initiated thiol-ene reaction between Dipentaerythritol hexakis(3-mercaptopropionate) and Dimethyldivinylsilane, utilizing Benzophenone as a photoinitiator at a concentration of 0.01 mol/mol relative to thiol groups. Polymerization was conducted in an EtOH/DMSO (7/3 vol/vol) solvent system with a 30 wt% monomer concentration and a stoichiometric thiol-to-olefin ratio, followed by UV irradiation at 365 nm for 15 minutes and subsequent drying under atmospheric and vacuum conditions. The resulting material displays a connected particle morphology with an average particle diameter of 2.45 μm and a bulk density of 0.52 g/cm³, characterized by a multimodal pore distribution with radii of 1.3, 2.5, and 6.2 μm. Mechanical properties were evaluated via compression testing at room temperature using a Tensilon RTE-1210 instrument at a crosshead speed of 0.5 mm/min on 1 cm cube samples, with the Young's modulus derived from the slope at approximately 10% strain.",
      "reasoning_analysis": "Increasing Factors: The chemical composition features a hexa-functional thiol monomer reacting with a divinyl crosslinker, which facilitates the formation of a highly crosslinked network structure. High crosslink density inherently restricts polymer chain segmental mobility and increases the intrinsic stiffness of the polymer matrix. Additionally, the photo-initiated thiol-ene click chemistry typically yields homogeneous networks with high conversion efficiency, ensuring robust covalent bonding throughout the solid phase. The vacuum drying step in the processing history helps remove residual solvents that could otherwise act as plasticizers, thereby preserving the stiffness of the network. Decreasing Factors: The hierarchical structure is defined by significant porosity, evidenced by a bulk density of 0.52 g/cm³ which is substantially lower than that of a dense polymer matrix. The presence of voids with radii ranging from 1.3 to 6.2 μm drastically reduces the effective load-bearing cross-sectional area, leading to a substantial reduction in the macroscopic Young's modulus according to cellular solid mechanics. Furthermore, the incorporation of Dimethyldivinylsilane introduces silicon-containing linkages into the backbone, which are generally more flexible and possess lower rotational barriers compared to rigid aromatic or carbonaceous backbones, potentially lowering the intrinsic modulus of the solid phase. Dominant Factor: While the high crosslink density provides a stiff intrinsic polymer matrix, the porous morphology is the dominant factor governing the measured Young's modulus. The low bulk density indicates a high void volume fraction, and in porous materials, the mechanical response is primarily dictated by the architecture of the voids rather than the intrinsic properties of the solid struts. Consequently, the porosity qualitatively dominates the behavior, resulting in a significantly lower macroscopic modulus compared to a non-porous equivalent of the same chemical composition."
    },
    "analysis_without_hierarchical_structure": {
      "descriptive_text": "The sample comprises a crosslinked network synthesized via a photo-initiated thiol-ene reaction between Dipentaerythritol hexakis(3-mercaptopropionate) and Dimethyldivinylsilane, using Benzophenone as a photoinitiator at 0.01 mol/mol relative to thiol groups. The reaction was conducted in an ethanol and dimethyl sulfoxide solvent mixture (7/3 vol/vol) with a monomer concentration of 30 wt% and a stoichiometric thiol-to-olefinic group ratio of 1/1. Polymerization was induced by UV irradiation at 365 nm with an intensity of 600 mW for 15 minutes, followed by drying under atmospheric conditions for 24 hours and in vacuo for 3 hours. The Young's modulus was characterized using a compression test on 1 cm cube samples at room temperature with a crosshead speed of 0.5 mm/min, calculating the slope at approximately 10% strain.",
      "reasoning_analysis": "Increasing Factors: The hexa-functional architecture of the dipentaerythritol hexakis(3-mercaptopropionate) monomer drives the formation of a highly crosslinked network, which intrinsically restricts chain mobility and increases stiffness. Additionally, the stoichiometric balance of functional groups and the step-growth nature of the thiol-ene chemistry promote a homogeneous network structure with high conversion efficiency, further supporting a higher modulus. Decreasing Factors: The use of a high volume fraction of solvent during synthesis may lead to lower bulk density or micro-voids upon removal, while any residual solvent remaining after the drying process would act as a plasticizer, increasing free volume and reducing stiffness. The presence of siloxane-containing linkages from the divinylsilane may also introduce localized flexibility compared to rigid carbon backbones. Dominant Factor: The high crosslinking density resulting from the hexa-functional core is the dominant factor, as the topological constraints imposed by the dense network structure generally outweigh the softening effects of potential residual solvent or flexible linkages in determining the macroscopic Young's modulus."
    }
  },
  {
    "doi": "10.1116/1.4996447",
    "title": "Quantifying Young's moduli of protein fibrils and particles with bimodal force spectroscopy ",
    "year": 2017,
    "chemical_composition": {
      "repeat_unit_psmiles": "[*]CC[*]",
      "monomers": [
        {
          "name": "Ethylene",
          "smiles": "C=C",
          "ratio_value": null,
          "ratio_unit": null
        }
      ],
      "additives": [],
      "is_homopolymer": true
    },
    "processing_history": "Purchased from McMaster-Carr (Catalog #8619K422), used as received. Cut into T-bone shapes for tensile testing. Young's modulus measured by uniaxial tensile test at 1.5 mm/s expansion speed with 500 N load cell.",
    "hierarchical_structure": "Smooth and homogeneous film.",
    "properties": {
      "E": {
        "value": [
          1.3
        ],
        "unit": "GPa"
      }
    },
    "analysis_with_hierarchical_structure": {
      "descriptive_text": "The sample comprises a polyethylene homopolymer synthesized from ethylene monomers. Obtained commercially from McMaster-Carr and utilized in its as-received condition, the material was fabricated into T-bone shaped specimens for mechanical evaluation. The hierarchical structure is described as a smooth and homogeneous film. Mechanical characterization was conducted via uniaxial tensile testing at an expansion speed of 1.5 mm/s using a 500 N load cell to determine the Young's modulus.",
      "reasoning_analysis": "Increasing Factors: The semi-crystalline morphology typical of commercial polyethylene films promotes dense chain packing and strong van der Waals interactions within crystalline lamellae, which substantially increases stiffness. Additionally, the film manufacturing process likely induced molecular orientation, aligning polymer chains to better resist tensile deformation along the testing axis. Decreasing Factors: The chemical composition features a simple aliphatic backbone with high segmental mobility and low rotational energy barriers, which intrinsically limits the maximum achievable stiffness compared to polymers with rigid aromatic structures. Furthermore, the mechanical response relies entirely on the polymer matrix without composite stiffening effects. Dominant Factor: The morphological crystallinity and orientation established during the commercial film production dominate the final Young's modulus. While the flexible backbone predisposes the material to lower stiffness, the solid-state structure formed during processing provides the primary resistance to elastic deformation, defining the material as a semi-rigid thermoplastic rather than a compliant elastomer."
    },
    "analysis_without_hierarchical_structure": {
      "descriptive_text": "The sample consists of a polyethylene homopolymer sourced commercially from McMaster-Carr (Catalog #8619K422) and utilized in its as-received condition. Specimens were prepared by cutting the material into T-bone shapes suitable for mechanical evaluation. The Young's modulus was subsequently determined via uniaxial tensile testing conducted at an expansion speed of 1.5 mm/s utilizing a 500 N load cell.",
      "reasoning_analysis": "Increasing Factors: The semi-crystalline morphology inherent to commercially processed polyethylene homopolymers acts as physical crosslinks, restricting chain slippage and enhancing stiffness. The linear architecture of the ethylene repeat unit allows for efficient chain packing within crystalline lamellae, further contributing to rigidity. Decreasing Factors: The chemical composition features a simple carbon-carbon backbone with small hydrogen substituents, offering minimal steric hindrance to bond rotation, which intrinsically lowers the chain stiffness compared to polymers with bulky side groups or aromatic rings. Additionally, the absence of reinforcing additives such as fillers or fibers in the composition removes potential mechanisms for composite stiffening. The as received processing history implies no specific laboratory-scale annealing or orientation was performed to maximize crystallinity or align chains along the stress axis. Dominant Factor: The degree of crystallinity established during the undisclosed commercial manufacturing process is the dominant factor. While the flexible backbone sets a fundamental baseline, the specific thermal and mechanical history imparted by the manufacturer dictates the crystalline fraction, which serves as the primary variable controlling the magnitude of the Young's modulus in semi-crystalline polyethylene systems."
    }
  },
  {
    "doi": "10.1002/app.39428",
    "title": "Predictions of Young’s Modulus of Inorganic Fibrous Particulate-Reinforced Polymer Composites",
    "year": 2013,
    "chemical_composition": {
      "repeat_unit_psmiles": "[*]CC(C)[*]",
      "monomers": [
        {
          "name": "Propylene",
          "smiles": "CC=C",
          "ratio_value": null,
          "ratio_unit": null
        }
      ],
      "additives": [
        {
          "name": "Wollastonite",
          "type": "filler",
          "amount_value": 3,
          "amount_unit": "vol%"
        }
      ],
      "is_homopolymer": true
    },
    "processing_history": "Data quoted from Luyt et al. (Ref 3). Young's modulus measured by tensile test (Table I).",
    "hierarchical_structure": "PP matrix with 3 vol% nanostructured wollastonite filler.",
    "properties": {
      "E": {
        "value": [
          0.72
        ],
        "unit": "GPa"
      }
    },
    "analysis_with_hierarchical_structure": {
      "descriptive_text": "The sample consists of a polypropylene homopolymer matrix composite reinforced with 3 vol% nanostructured wollastonite filler. Sourced from the study by Luyt et al., the material was subjected to tensile testing to determine the Young's modulus, with data recorded in Table I of the reference. The hierarchical structure is defined by the distribution of the nanostructured silicate filler within the polypropylene phase, forming a particulate composite system.",
      "reasoning_analysis": "Increasing Factors: The incorporation of rigid wollastonite filler introduces a high-modulus mineral phase into the compliant polypropylene matrix, inherently driving the Young's modulus upward based on composite theory. The nanostructured nature of the filler suggests a high surface-area-to-volume ratio, which can improve stress transfer efficiency across the polymer-filler interface compared to conventional micro-fillers. Additionally, the intrinsic semicrystalline structure of the polypropylene homopolymer contributes to baseline stiffness through the presence of crystalline lamellae. Decreasing Factors: The relatively low filler loading of 3 vol% limits the percolation of the rigid network, ensuring the mechanical response remains largely governed by the softer polymer matrix. Moreover, the lack of specified coupling agents in the composition data indicates potential interfacial incompatibility between the hydrophobic matrix and hydrophilic filler, which may reduce load transfer efficiency and mitigate stiffness gains. Dominant Factor: The intrinsic stiffness of the rigid wollastonite filler qualitatively dominates the behavior by increasing the modulus relative to neat polypropylene, although the low volume fraction and potential interfacial weaknesses constrain the magnitude of this reinforcement effect."
    },
    "analysis_without_hierarchical_structure": {
      "descriptive_text": "This material system consists of a polypropylene homopolymer matrix composite containing 3 vol% Wollastonite filler. The reported mechanical properties are derived from literature data by Luyt et al., wherein the Young's modulus was determined through standard tensile testing protocols.",
      "reasoning_analysis": "Increasing Factors: The inclusion of Wollastonite, a rigid mineral filler, introduces a high-modulus phase that restricts matrix deformation, inherently driving the Young's modulus higher compared to the neat polymer. Additionally, the semi-crystalline structure of the polypropylene homopolymer contributes to overall stiffness through the presence of rigid crystalline domains, and the tensile testing method ensures the measurement captures the initial linear elastic response. Decreasing Factors: The low filler concentration of 3 vol% limits the magnitude of reinforcement achievable through the rule of mixtures. Furthermore, the absence of specified coupling agents in the composition data suggests potential weak interfacial adhesion between the hydrophobic matrix and hydrophilic filler, which could lead to interfacial slippage and reduced stress transfer efficiency. Dominant Factor: While the semi-crystalline polypropylene matrix establishes the fundamental baseline stiffness, the presence of the rigid Wollastonite filler is the dominant compositional factor qualitatively elevating the Young's modulus above that of the unfilled polymer, although the low volume fraction moderates the extent of this enhancement."
    }
  },
  {
    "doi": "10.1039/c2ta00546h",
    "title": "On the mechanical properties of HIPE templated macroporous poly(dicyclopentadiene) prepared with low surfactant amounts†",
    "year": 2013,
    "chemical_composition": {
      "repeat_unit_psmiles": "[*]C=CC1C2CCC1C2[*]",
      "monomers": [
        {
          "name": "Dicyclopentadiene",
          "smiles": "C1=CC2C3CC=CC3C2C1",
          "ratio_value": null,
          "ratio_unit": null
        }
      ],
      "additives": [
        {
          "name": "Pluronic L121",
          "type": "surfactant",
          "amount_value": 9,
          "amount_unit": "v%"
        },
        {
          "name": "Initiator M2",
          "type": "initiator",
          "amount_value": 0.015,
          "amount_unit": "mol%"
        }
      ],
      "is_homopolymer": true
    },
    "processing_history": "HIPE templating: DCPD + 9 v% Pluronic L121 mixed, water added dropwise at 22°C. Initiator M2 (0.015 mol% in toluene) added. Cured at 80°C for 4 h. Soxhlet extraction with acetone, dried under vacuum. Oxidized state (aged in air for one month). Young's modulus measured by tensile testing of at least 3 specimens.",
    "hierarchical_structure": "Macroporous foam. Experimental porosity 80%. Average window size 1.3 μm. Average cavity size 3.9 ± 2.1 μm. Skeletal density 1.250 g cm-3.",
    "properties": {
      "E": {
        "value": [
          0.06
        ],
        "unit": "GPa"
      }
    },
    "analysis_with_hierarchical_structure": {
      "descriptive_text": "The sample comprises a poly(dicyclopentadiene) homopolymer synthesized via high internal phase emulsion (HIPE) templating, incorporating 9 v% Pluronic L121 surfactant and 0.015 mol% Initiator M2. The preparation involved mixing dicyclopentadiene with the surfactant, followed by the dropwise addition of water at 22°C and the introduction of the initiator in toluene, after which the system was cured at 80°C for 4 hours. Post-synthesis processing included Soxhlet extraction with acetone and vacuum drying to remove porogens and solvents, followed by aging in air for one month to achieve an oxidized state. The resulting hierarchical structure is a macroporous foam exhibiting 80% experimental porosity, with an average window size of 1.3 μm, an average cavity size of 3.9 ± 2.1 μm, and a skeletal density of 1.250 g cm-3, with the Young's modulus characterized by tensile testing of at least three specimens.",
      "reasoning_analysis": "Increasing Factors: The intrinsic stiffness of the poly(dicyclopentadiene) skeletal matrix is driven by the rigid bicyclic structure of the repeat units, which imposes significant steric hindrance and restricts chain segment mobility. The thermal curing process at 80°C promotes crosslinking through ring-opening metathesis polymerization, creating a robust network architecture within the solid phase that resists deformation. Additionally, the aging period in air may induce slight oxidative stabilization or surface hardening of the polymer strands. Decreasing Factors: The macroporous foam architecture with 80% porosity drastically reduces the effective load-bearing cross-sectional area, introducing substantial compliance compared to a bulk solid. The thin skeletal walls defined by the HIPE templating process are susceptible to buckling and bending modes rather than pure axial stretching, further lowering the stiffness. Moreover, the oxidative aging over one month could potentially lead to chain scission within the polymer backbone, degrading the intrinsic mechanical strength of the skeleton, while residual surfactant or defects from the extraction process might act as stress concentrators. Dominant Factor: The geometric influence of the high porosity level is the qualitatively dominant factor determining the Young's modulus. While the intrinsic modulus of the crosslinked pDCPD material is high, the effective modulus of the bulk sample is governed by the relative density and cellular topology according to foam mechanics principles. Consequently, the vast volume fraction of voids overwhelms the intrinsic material stiffness, leading to an effective modulus that is substantially lower than that of a non-porous poly(dicyclopentadiene) bulk specimen."
    },
    "analysis_without_hierarchical_structure": {
