Repository: hhtrick/HHT-code

# HHT training framework

This directory contains model training, embedding precomputation, inference, article-level baselines and the curated datasets. All commands below assume that the working directory is `train_code/`.

## 3. Datasets and fixed partitions

Each main dataset is a JSON array at `dataset/{property}/{property}.json`. Entries contain source metadata, `chemical_composition`, `processing_history`, `hierarchical_structure`, `properties`, and two generated-analysis objects. Targets are stored as `properties[property]["value"]`; source metadata and target values are not predictive input fields.

| Property | Train | Validation | Test | Total |
|---|---:|---:|---:|---:|

File: train_code/dataset/E/E.json (part 72 of 204)
[
      "descriptive_text": "The sample consists of a polydicyclopentadiene homopolymer synthesized via high internal phase emulsion (HIPE) templating. The preparation involved mixing dicyclopentadiene with 9 v% Pluronic L121 surfactant, followed by the dropwise addition of water at 22°C to form the emulsion. Polymerization was initiated by adding 0.015 mol% Initiator M2 in toluene, and the system was cured at 80°C for 4 hours. Post-synthesis processing included Soxhlet extraction with acetone to remove residual components, followed by vacuum drying. The material was subsequently aged in air for one month to achieve an oxidized state before the Young's modulus was determined via tensile testing of at least three specimens.",
      "reasoning_analysis": "Increasing Factors: The inherent rigidity of the dicyclopentadiene repeat unit, characterized by bulky bicyclic structures, restricts segmental motion and provides a high intrinsic stiffness to the polymer backbone. Furthermore, the thermal curing at 80°C promotes crosslinking within the network, enhancing structural integrity, while the one-month air aging may induce physical aging or oxidative crosslinking that further densifies the polymer matrix within the cell walls. Decreasing Factors: The HIPE templating processing history inherently generates a highly porous cellular architecture, which drastically reduces the effective load-bearing cross-sectional area compared to a bulk solid. Additionally, any residual surfactant (Pluronic L121) or solvent molecules not fully removed during Soxhlet extraction could act as plasticizers, increasing free volume and reducing stiffness, while oxidative chain scission during aging could potentially degrade the backbone integrity. Dominant Factor: The geometric effect of the porous structure created by the HIPE templating method is the dominant factor governing the macroscopic Young's modulus. While the chemical composition provides a stiff backbone, the presence of voids inherently lowers the bulk modulus significantly relative to non-porous pDCPD, making the architectural porosity the primary determinant of the final mechanical response."
    }
  },
  {
    "doi": "10.1116/1.4996447",
    "title": "Quantifying Young's moduli of protein fibrils and particles with bimodal force spectroscopy ",
    "year": 2017,
    "chemical_composition": {
      "repeat_unit_psmiles": null,
      "monomers": [
        {
          "name": "Amino acids",
          "smiles": null,
          "ratio_value": null,
          "ratio_unit": null
        }
      ],
      "additives": [],
      "is_homopolymer": false
    },
    "processing_history": "beta-lactoglobulin (93.4% protein) assembled into fibrils (2% w/w) by prolonged heating. Diluted to 0.05% (w/w) in 0.01 M HCl, deposited onto PS films, stored in desiccator >6 h. Young's modulus measured by Bimodal Force Spectroscopy (BFS) using Asylum Instruments MFP3D, AM-FM probe holder, aluminum-coated silicon cantilevers (9.7 N/m, 115 kHz), second eigenmode (810-850 kHz), scan speed 0.8 Hz.",
    "hierarchical_structure": "2-15 um long semiflexible fibrous aggregates with twisted filaments.",
    "properties": {
      "E": {
        "value": [
          1.6
        ],
        "unit": "GPa"
      }
    },
    "analysis_with_hierarchical_structure": {
      "descriptive_text": "The sample comprises beta-lactoglobulin protein assemblies derived from amino acid monomers, processed into semiflexible fibrous aggregates with twisted filaments ranging from 2 to 15 μm in length. Fibril formation was achieved by prolonged heating of a 2% w/w protein solution, followed by dilution to 0.05% w/w in 0.01 M HCl and deposition onto polystyrene films. After storage in a desiccator for over 6 hours to ensure dryness, the Young's modulus was characterized using Bimodal Force Spectroscopy with aluminum-coated silicon cantilevers operating in the second eigenmode.",
      "reasoning_analysis": "Increasing Factors: The prolonged heating induces the assembly of globular proteins into ordered amyloid-like fibrils, where extensive intermolecular hydrogen bonding within cross-beta sheet structures significantly enhances axial stiffness. Additionally, storage in a desiccator removes residual water, eliminating plasticization effects that typically soften protein matrices, thereby increasing the measured modulus. The semiflexible, twisted filament morphology further suggests a high persistence length, contributing to structural rigidity. Decreasing Factors: Despite fibrillization, the inherent flexibility of the polypeptide backbone remains lower than that of synthetic rigid-rod polymers or inorganic materials, limiting the upper bound of the modulus. Furthermore, the dilution to 0.05% w/w prior to deposition results in a sparse network; if the measurement probes inter-fibril regions or relies on network connectivity rather than individual fibril stiffness, the effective modulus could be reduced due to insufficient load transfer between aggregates. Dominant Factor: The structural transformation from native globular states to ordered cross-beta sheet fibrils, combined with the dry measurement environment, qualitatively dominates the mechanical response. These factors collectively establish a significantly higher Young's modulus compared to native protein solutions, driven primarily by the rigidity of the fibrillar spine and the absence of plasticizing solvent."
    },
    "analysis_without_hierarchical_structure": {
      "descriptive_text": "The sample consists of beta-lactoglobulin protein with 93.4% protein content, which was assembled into fibrils at a 2% w/w concentration through prolonged heating. This fibrillar solution was subsequently diluted to 0.05% w/w in 0.01 M HCl and deposited onto polystyrene films, followed by storage in a desiccator for over 6 hours to ensure drying. The Young's modulus was characterized using Bimodal Force Spectroscopy via an Asylum Instruments MFP3D atomic force microscope equipped with an AM-FM probe holder and aluminum-coated silicon cantilevers, operating at a scan speed of 0.8 Hz.",
      "reasoning_analysis": "Increasing Factors: The prolonged heating induced the assembly of globular beta-lactoglobulin into amyloid-like fibrils, which possess a cross-beta sheet structure known to significantly enhance axial stiffness and mechanical rigidity compared to the native globular state. Furthermore, the storage in a desiccator removes residual water, eliminating plasticization effects that typically soften protein matrices, thereby driving the modulus higher. Decreasing Factors: The extreme dilution to 0.05% w/w prior to deposition results in a very sparse network or thin film on the polystyrene substrate, which may lower the effective bulk modulus compared to dense fibril mats due to reduced material density and potential substrate compliance influence during nanomechanical testing. Dominant Factor: The supramolecular transformation from globular proteins to rigid fibrillar structures is the dominant factor, as the intrinsic stiffness of the cross-beta sheet architecture fundamentally dictates the mechanical response, overriding the density reductions caused by dilution when measuring the local modulus of the fibril network via atomic force microscopy."
    }
  },
  {
    "doi": "10.1002/app.39428",
    "title": "Predictions of Young’s Modulus of Inorganic Fibrous Particulate-Reinforced Polymer Composites",
    "year": 2013,
    "chemical_composition": {
      "repeat_unit_psmiles": "[*]CC(C)[*]",
      "monomers": [
        {
          "name": "Propylene",
          "smiles": "CC=C",
          "ratio_value": null,
          "ratio_unit": null
        }
      ],
      "additives": [],
      "is_homopolymer": true
    },
    "processing_history": "Data quoted from Luyt et al. (Ref 3). Young's modulus measured by tensile test (Table I).",
    "hierarchical_structure": "Pure PP matrix. Nanostructured wollastonite filler used in composite series.",
    "properties": {
      "E": {
        "value": [
          0.65
        ],
        "unit": "GPa"
      }
    },
    "analysis_with_hierarchical_structure": {
      "descriptive_text": "The sample consists of a polypropylene homopolymer defined by the repeat unit structure [-CH2-CH(CH3)-]n. Identified as a pure PP matrix within a broader investigation involving nanostructured wollastonite fillers, this specific specimen serves as the neat polymer baseline without additional additives. The Young's modulus was characterized via tensile testing, with data sourced from Luyt et al., serving as the mechanical reference for the associated composite study.",
      "reasoning_analysis": "Increasing Factors: The semi-crystalline nature of isotactic polypropylene contributes significantly to stiffness, as crystalline lamellae act as physical crosslinks that restrict chain segment mobility under stress. Additionally, the methyl side groups on the polymer backbone introduce steric hindrance compared to polyethylene, slightly increasing the resistance to deformation. Decreasing Factors: The testing temperature is likely above the glass transition temperature of polypropylene, meaning the amorphous regions exist in a rubbery or leathery state that lowers the overall modulus relative to glassy polymers. Furthermore, as this specimen represents the pure matrix without the nanostructured wollastonite filler present in the composite series, it lacks the reinforcement effect that rigid inorganic fillers typically provide to increase stiffness. Dominant Factor: The degree of crystallinity inherent to the polypropylene grade and the standardized processing conditions implied by the literature source is the dominant factor; while the absence of filler lowers the modulus relative to the composites, the intrinsic semi-crystalline morphology of the PP matrix establishes the baseline stiffness upon which filler reinforcement is added."
    },
    "analysis_without_hierarchical_structure": {
      "descriptive_text": "The sample comprises a polypropylene homopolymer derived from propylene monomers without the inclusion of additives. The mechanical properties are sourced from literature data reported by Luyt et al., where the Young's modulus was quantified using tensile testing methods.",
      "reasoning_analysis": "Increasing Factors: The semi-crystalline nature of the polypropylene homopolymer creates rigid crystalline lamellae that act as physical crosslinks, significantly enhancing stiffness. The methyl side groups introduce steric hindrance that restricts backbone rotation, contributing to intrinsic chain rigidity. Decreasing Factors: The inherent amorphous regions within the matrix provide compliant domains that allow for segmental motion, limiting the modulus compared to fully crystalline materials. Additionally, the absence of reinforcing fillers means the material lacks the composite stiffening effect. Dominant Factor: The degree of crystallinity arising from the stereoregularity of the polypropylene chains is the dominant factor, as the volume fraction of crystalline domains fundamentally dictates the macroscopic stiffness for this neat polymer system in the absence of specific orientation processing."
    }
  },
  {
    "doi": "10.1039/c2ta00546h",
    "title": "On the mechanical properties of HIPE templated macroporous poly(dicyclopentadiene) prepared with low surfactant amounts†",
    "year": 2013,
    "chemical_composition": {
      "repeat_unit_psmiles": "[*]C=CC1C2CCC1C2[*]",
      "monomers": [
        {
          "name": "Dicyclopentadiene",
          "smiles": "C1=CC2C3CC=CC3C2C1",
          "ratio_value": null,
          "ratio_unit": null
        }
      ],
      "additives": [
        {
          "name": "Pluronic L121",
          "type": "surfactant",
          "amount_value": 8,
          "amount_unit": "v%"
        },
        {
          "name": "Initiator M2",
          "type": "initiator",
          "amount_value": 0.015,
          "amount_unit": "mol%"
        }
      ],
      "is_homopolymer": true
    },
    "processing_history": "HIPE templating: DCPD + 8 v% Pluronic L121 mixed, water added dropwise at 22°C. Initiator M2 (0.015 mol% in toluene) added. Cured at 80°C for 4 h. Soxhlet extraction with acetone, dried under vacuum. Oxidized state (aged in air for one month). Young's modulus measured by tensile testing of at least 3 specimens.",
    "hierarchical_structure": "Macroporous foam. Experimental porosity 81%. Average window size 1.1 μm. Average cavity size 4.6 ± 2.3 μm. Skeletal density 1.180 g cm-3.",
    "properties": {
      "E": {
        "value": [
          0.07
        ],
        "unit": "GPa"
      }
    },
    "analysis_with_hierarchical_structure": {
      "descriptive_text": "This material is a poly(dicyclopentadiene) homopolymer synthesized via high internal phase emulsion (HIPE) templating utilizing 8 v% Pluronic L121 surfactant and 0.015 mol% Initiator M2. The preparation involved dropwise water addition at 22°C followed by curing at 80°C for 4 hours, subsequent Soxhlet extraction with acetone, and vacuum drying, resulting in an oxidized state after one month of air aging. The resulting hierarchical structure is a macroporous foam exhibiting 81% experimental porosity, with an average window size of 1.1 μm and an average cavity size of 4.6 ± 2.3 μm, alongside a skeletal density of 1.180 g cm-3. Young's modulus was evaluated via tensile testing of at least three specimens.",
      "reasoning_analysis": "Increasing Factors: The intrinsic stiffness of the poly(dicyclopentadiene) skeletal phase is driven by the rigid bicyclic backbone structure and the highly crosslinked network formed during ring-opening metathesis polymerization, which severely restricts chain segmental mobility. Additionally, the processing history includes a one-month aging period in air, where oxidative effects may induce secondary crosslinking or stiffening of the polymer network, potentially enhancing the modulus of the solid struts. Decreasing Factors: The most significant reduction arises from the hierarchical macroporous structure, specifically the 81% experimental porosity, which drastically reduces the effective load-bearing cross-sectional area according to cellular solid mechanics. Furthermore, despite Soxhlet extraction, trace residues of the Pluronic L121 surfactant could remain within the skeletal phase, acting as plasticizers that lower the stiffness of the polymer walls, while the pore windows and cavities introduce stress concentrations that facilitate deformation. Dominant Factor: The architectural porosity qualitatively dominates the mechanical response; despite the high intrinsic modulus of the crosslinked pDCPD skeletal material, the 81% void volume ensures that the bulk Young's modulus is governed by the bending and stretching of the porous struts rather than the intrinsic properties of the bulk polymer, leading to a substantial reduction relative to the non-porous material."
    },
    "analysis_without_hierarchical_structure": {
      "descriptive_text": "The sample comprises a polydicyclopentadiene homopolymer fabricated through high internal phase emulsion (HIPE) templating. Dicyclopentadiene was mixed with 8 v% Pluronic L121 surfactant, followed by the dropwise addition of water at 22°C to stabilize the emulsion. Polymerization was initiated using 0.015 mol% Initiator M2 in toluene, and the mixture was cured at 80°C for 4 hours. Subsequent processing involved Soxhlet extraction with acetone and vacuum drying to remove the porogen and residual chemicals, followed by aging in air for one month to induce an oxidized state. The Young's modulus was evaluated via tensile testing of at least three specimens.",
      "reasoning_analysis": "Increasing Factors: The chemical composition features a polydicyclopentadiene backbone characterized by rigid fused cyclic structures, which intrinsically restrict chain segment mobility and enhance stiffness. Additionally, the curing process at 80°C promotes crosslinking through the participation of the second double bond in the DCPD monomer, forming a dense network that resists deformation and drives the Young's modulus upward. Decreasing Factors: The HIPE templating processing history inherently introduces a porous cellular morphology upon removal of the water phase, which significantly reduces the effective load-bearing cross-sectional area and lowers the macroscopic modulus. Furthermore, the one-month aging period in air may lead to oxidative chain scission rather than beneficial crosslinking, potentially degrading the network integrity, and any residual surfactant not fully removed by extraction could act as a plasticizer to reduce stiffness. Dominant Factor: The porous architecture resulting from the HIPE templating method is the dominant factor governing the mechanical response. While the intrinsic rigidity of the crosslinked pDCPD network establishes a high theoretical stiffness, the presence of voids qualitatively dictates a substantially lower macroscopic Young's modulus compared to a non-porous bulk equivalent of the same chemical composition."
    }
  },
  {
    "doi": "10.1002/app.39428",
    "title": "Predictions of Young’s Modulus of Inorganic Fibrous Particulate-Reinforced Polymer Composites",
    "year": 2013,
    "chemical_composition": {
      "repeat_unit_psmiles": "[*]CC(C)[*]",
      "monomers": [
        {
          "name": "Propylene",
          "smiles": "CC=C",
          "ratio_value": null,
          "ratio_unit": null
        }
      ],
      "additives": [
        {
          "name": "Wollastonite",
          "type": "filler",
          "amount_value": 1.5,
          "amount_unit": "vol%"
        }
      ],
      "is_homopolymer": true
    },
    "processing_history": "Data quoted from Luyt et al. (Ref 3). Young's modulus measured by tensile test (Table I).",
    "hierarchical_structure": "PP matrix with 1.5 vol% nanostructured wollastonite filler.",
    "properties": {
      "E": {
        "value": [
          0.66
        ],
        "unit": "GPa"
      }
    },
    "analysis_with_hierarchical_structure": {
      "descriptive_text": "The sample comprises a polypropylene homopolymer matrix reinforced with 1.5 vol% nanostructured wollastonite filler. Sourced from data reported by Luyt et al., the material was characterized via tensile testing to determine mechanical properties. The hierarchical structure is defined by the dispersion of the nanostructured mineral filler within the polymer matrix, forming a composite material.",
      "reasoning_analysis": "Increasing Factors: The inclusion of rigid wollastonite filler introduces a high-modulus phase that restricts matrix deformation, driving the Young's modulus upward relative to the neat polymer. The nanostructured morphology of the filler enhances the interfacial surface area, potentially improving stress transfer efficiency between the filler and the polypropylene chains. Decreasing Factors: The polypropylene matrix is composed of flexible aliphatic chains with a relatively low intrinsic stiffness compared to rigid engineering polymers. Additionally, the low filler concentration of 1.5 vol% limits the reinforcement efficiency, as the volume fraction is insufficient to establish a percolating network that would maximally elevate stiffness. Dominant Factor: The continuous polypropylene matrix qualitatively dominates the final Young's modulus behavior due to the low volume fraction of the filler, establishing the baseline stiffness, while the wollastonite serves as a secondary modifying factor that provides a positive deviation from the neat polymer baseline."
    },
    "analysis_without_hierarchical_structure": {
      "descriptive_text": "The sample consists of a polypropylene homopolymer matrix reinforced with 1.5 vol% Wollastonite filler. The mechanical properties were characterized based on data quoted from Luyt et al., where the Young's modulus was determined via tensile testing.",
      "reasoning_analysis": "Increasing Factors: The incorporation of rigid Wollastonite mineral filler introduces stiff inclusions that restrict the deformation of the polymer matrix under load, inherently driving the Young's modulus upward. Additionally, the semi-crystalline nature typical of polypropylene homopolymers contributes to stiffness through the presence of ordered crystalline lamellae which are mechanically stronger than the amorphous regions. Decreasing Factors: The flexible aliphatic carbon backbone of the polypropylene chain allows for significant segmental motion and conformational changes under stress, which intrinsically limits the maximum achievable modulus compared to rigid engineering plastics. Furthermore, the low filler loading of 1.5 vol% limits the formation of a percolating rigid network, and potential weak interfacial adhesion between the hydrophilic filler and hydrophobic matrix could reduce stress transfer efficiency. Dominant Factor: The intrinsic mechanical properties of the semi-crystalline polypropylene matrix qualitatively dominate the absolute Young's modulus value due to the high volume fraction of the polymer relative to the low filler content, although the rigid Wollastonite particles serve as the primary mechanism for stiffness enhancement relative to the neat resin."
    }
  },
  {
    "doi": "10.1116/1.4996447",
    "title": "Quantifying Young's moduli of protein fibrils and particles with bimodal force spectroscopy ",
    "year": 2017,
    "chemical_composition": {
      "repeat_unit_psmiles": "[*]OCCCCCC(=O)[*]",
      "monomers": [
        {
          "name": "epsilon-Caprolactone",
          "smiles": "O=C1CCCCCO1",
          "ratio_value": null,
          "ratio_unit": null
        }
      ],
      "additives": [],
      "is_homopolymer": true
    },
    "processing_history": "Purchased from Sigma (#440744), melt-casted as 15x5 cm sheets. Cut (1x2 cm), sonicated 10 min in isopropyl alcohol and deionized water. Young's modulus measured by Peakforce Quantitative Nanomechanical Mapping (PFQNM) using Bruker Multimode 8 AFM, Nanoscope V controller, RTESPA-300 tip (300 kHz, 40 N/m).",
    "hierarchical_structure": "Smooth and homogeneous film.",
    "properties": {
      "E": {
        "value": [
          0.5
        ],
        "unit": "GPa"
      }
    },
    "analysis_with_hierarchical_structure": {
      "descriptive_text": "The sample comprises a poly(epsilon-caprolactone) homopolymer fabricated into a smooth and homogeneous film. Sourced commercially from Sigma, the material underwent melt-casting to form 15x5 cm sheets, which were subsequently cut into 1x2 cm specimens and sonicated for 10 minutes in a mixture of isopropyl alcohol and deionized water. Mechanical characterization was performed via Peakforce Quantitative Nanomechanical Mapping using a Bruker Multimode 8 AFM with an RTESPA-300 tip.",
      "reasoning_analysis": "Increasing Factors: The melt-casting processing history facilitates the formation of crystalline domains upon cooling, which act as physical crosslinks and reinforcing phases within the matrix to enhance stiffness. Additionally, the homogeneous film structure indicates an absence of macroscopic voids or defects that would otherwise act as stress concentrators, while the sonication cleaning step removes surface contaminants that could potentially plasticize the interface. Decreasing Factors: The chemical composition features a long aliphatic hexamethylene sequence within the ester repeat unit, providing substantial chain flexibility and low rotational barriers that intrinsically lower the stiffness. Furthermore, poly(epsilon-caprolactone) possesses a glass transition temperature significantly below room temperature, meaning the amorphous phase is in a rubbery state during measurement, contributing to compliance, and the absence of rigid fillers limits composite stiffening effects. Dominant Factor: The intrinsic flexibility of the aliphatic backbone and the rubbery nature of the amorphous phase at room temperature are the dominant factors, establishing a baseline low modulus characteristic of soft biodegradable polyesters; however, the degree of crystallinity induced by the melt-casting history serves as the primary variable modulating the stiffness above this flexible baseline."
    },
    "analysis_without_hierarchical_structure": {
      "descriptive_text": "The sample comprises a poly(epsilon-caprolactone) homopolymer commercially obtained from Sigma. The bulk material was fabricated into 15x5 cm sheets through melt-casting, followed by cutting into 1x2 cm specimens. These specimens were subjected to sonication for 10 minutes in isopropyl alcohol and deionized water prior to analysis. The Young's modulus was characterized using Peakforce Quantitative Nanomechanical Mapping (PFQNM) on a Bruker Multimode 8 AFM system utilizing an RTESPA-300 tip.",
      "reasoning_analysis": "Increasing Factors: The melt-casting processing history facilitates thermal cooling from the melt state, promoting the formation of semi-crystalline morphology where crystalline lamellae act as physical crosslinks to restrict chain mobility and enhance stiffness. Additionally, the AFM measurement technique probes local nanomechanical properties, where interaction with rigid crystalline domains rather than the softer amorphous matrix can yield higher localized modulus values. Decreasing Factors: The chemical composition features a repeat unit with five methylene groups separating the ester linkages, creating a highly flexible aliphatic backbone that intrinsically lowers the modulus compared to aromatic polyesters. Furthermore, since the glass transition temperature of poly(epsilon-caprolactone) is well below room temperature, the amorphous regions exist in a rubbery state, contributing minimally to load bearing. Residual solvents from the sonication process, if not completely evaporated, could also plasticize the surface layer measured by AFM. Dominant Factor: The semi-crystalline morphology induced by the melt-casting process is the dominant factor governing the Young's modulus for this specific sample. Because the measurement occurs at a temperature above the polymer's glass transition, the amorphous phase provides negligible stiffness, making the volume fraction and integrity of the crystalline phase formed during thermal processing the primary determinant of the macroscopic and nanomechanical stiffness."
    }
  },
  {
    "doi": "10.1039/c2ta00546h",
    "title": "On the mechanical properties of HIPE templated macroporous poly(dicyclopentadiene) prepared with low surfactant amounts†",
    "year": 2013,
    "chemical_composition": {
      "repeat_unit_psmiles": "[*]C=CC1C2CCC1C2[*]",
      "monomers": [
        {
          "name": "Dicyclopentadiene",
          "smiles": "C1=CC2C3CC=CC3C2C1",
          "ratio_value": null,
          "ratio_unit": null
        }
      ],
      "additives": [
        {
          "name": "Pluronic L121",
          "type": "surfactant",
          "amount_value": 9,
          "amount_unit": "v%"
        },
        {
          "name": "Initiator M2",
          "type": "initiator",
          "amount_value": 0.015,
          "amount_unit": "mol%"
        }
      ],
      "is_homopolymer": true
    },
    "processing_history": "HIPE templating: DCPD + 9 v% Pluronic L121 mixed, water added dropwise at 22°C. Initiator M2 (0.015 mol% in toluene) added. Cured at 80°C for 4 h. Soxhlet extraction with acetone, dried under vacuum. Unoxidized state (freshly prepared). Young's modulus measured by tensile testing of at least 3 specimens.",
    "hierarchical_structure": "Macroporous foam. Experimental porosity 80%. Average window size 1.3 μm. Average cavity size 3.9 ± 2.1 μm. Skeletal density 1.250 g cm-3.",
    "properties": {
      "E": {
        "value": [
          0.02
        ],
        "unit": "GPa"
      }
    },
    "analysis_with_hierarchical_structure": {
      "descriptive_text": "This sample comprises a poly(dicyclopentadiene) homopolymer synthesized via high internal phase emulsion (HIPE) templating, incorporating 9 v% Pluronic L121 surfactant and 0.015 mol% Initiator M2. The processing involved dropwise water addition at 22°C, followed by curing at 80°C for 4 hours, Soxhlet extraction with acetone, and vacuum drying to yield an unoxidized macroporous foam. Characterization reveals an experimental porosity of 80%, with an average window size of 1.3 μm and average cavity size of 3.9 ± 2.1 μm, resulting in a skeletal density of 1.250 g cm-3, while the Young's modulus was determined via tensile testing of at least three specimens.",
      "reasoning_analysis": "Increasing Factors: The poly(dicyclopentadiene) backbone features rigid cyclic structures that form a highly crosslinked network through ring-opening metathesis polymerization, intrinsically providing high skeletal stiffness. The thermal curing at 80°C promotes network formation, and the Soxhlet extraction process removes the Pluronic surfactant, mitigating potential plasticization effects that would otherwise soften the polymer matrix. Decreasing Factors: The macroporous architecture with 80% experimental porosity drastically reduces the effective load-bearing cross-sectional area and introduces stress concentrations around the 1.3 μm windows and 3.9 μm cavities. Additionally, any residual surfactant or solvent trapped within the pore structure despite extraction could act as a plasticizer, lowering the skeletal modulus. Dominant Factor: The geometric effect of the high porosity introduced by the HIPE templating process is the dominant factor governing the macroscopic Young's modulus. While the pDCPD skeletal material is inherently rigid, the foam structure follows density-scaling relations where the effective modulus is exponentially suppressed relative to the bulk polymer, overriding the intrinsic stiffness contributions of the chemical composition."
    },
    "analysis_without_hierarchical_structure": {
      "descriptive_text": "The sample comprises a poly(dicyclopentadiene) homopolymer fabricated using high internal phase emulsion (HIPE) templating. The preparation involved mixing dicyclopentadiene with 9 v% Pluronic L121 surfactant, followed by the dropwise addition of water at 22°C to form the emulsion. Polymerization was initiated by introducing 0.015 mol% Initiator M2 in toluene, and the system was cured at 80°C for 4 hours. Subsequent processing included Soxhlet extraction with acetone and vacuum drying to remove residual components, yielding an unoxidized porous structure. The Young's modulus was evaluated through tensile testing performed on at least three specimens.",
      "reasoning_analysis": "Increasing Factors: The intrinsic rigidity of the poly(dicyclopentadiene) backbone, characterized by fused cyclic structures, restricts segmental motion and provides a high baseline stiffness. Furthermore, the thermal curing at 80°C promotes crosslinking and high conversion, enhancing the network density. The post-synthesis Soxhlet extraction and vacuum drying effectively remove low-molecular-weight additives and solvents, preventing plasticization that would otherwise soften the matrix. Decreasing Factors: The HIPE templating processing history inherently generates a highly porous morphology. This introduction of voids significantly reduces the effective load-bearing cross-sectional area, which drastically lowers the macroscopic Young's modulus compared to a dense bulk polymer. Additionally, if any surfactant residues remain within the pore walls despite extraction, they could locally reduce intermolecular cohesion. Dominant Factor: The morphological porosity resulting from the HIPE templating technique is the dominant factor governing the mechanical behavior. While the chemical composition yields a stiff matrix, the substantial void fraction introduced during processing fundamentally diminishes the effective stiffness, causing the macroscopic Young's modulus to be significantly lower than that of the non-porous bulk material."
    }
  },
  {
    "doi": "10.1002/app.39428",
    "title": "Predictions of Young’s Modulus of Inorganic Fibrous Particulate-Reinforced Polymer Composites",
    "year": 2013,
    "chemical_composition": {
      "repeat_unit_psmiles": "[*]CC(C)[*]",
      "monomers": [
        {
          "name": "Propylene",
          "smiles": "CC=C",
          "ratio_value": null,
          "ratio_unit": null
        }
      ],
      "additives": [
        {
          "name": "Wollastonite",
          "type": "filler",
          "amount_value": 6,
          "amount_unit": "vol%"
        }
      ],
      "is_homopolymer": true
    },
    "processing_history": "Data quoted from Luyt et al. (Ref 3). Young's modulus measured by tensile test (Table I).",
    "hierarchical_structure": "PP matrix with 6 vol% nanostructured wollastonite filler.",
    "properties": {
      "E": {
        "value": [
          0.74
        ],
        "unit": "GPa"
      }
    },
    "analysis_with_hierarchical_structure": {
      "descriptive_text": "The sample consists of a polypropylene homopolymer matrix incorporated with 6 vol% nanostructured wollastonite filler. According to data quoted from Luyt et al., the Young's modulus was characterized using tensile testing. The hierarchical structure is identified as a composite system featuring the inorganic filler dispersed within the polymer matrix.",
      "reasoning_analysis": "Increasing Factors: The inclusion of rigid wollastonite filler, which possesses a substantially higher intrinsic stiffness than the polypropylene matrix, serves to reinforce the composite and restrict macroscopic deformation. The nanostructured morphology of the filler increases the interfacial surface area, potentially improving stress transfer efficiency between the phases and contributing to a higher modulus. Decreasing Factors: The polypropylene matrix inherently displays a lower modulus compared to the ceramic filler, maintaining a compliant baseline behavior for the bulk material. Furthermore, the relatively low filler volume fraction of 6% limits the extent of reinforcement compared to highly loaded composites, meaning the matrix properties still significantly influence the overall composite stiffness. Dominant Factor: The high stiffness of the inorganic wollastonite phase qualitatively dominates the composite behavior, overriding the compliance of the polymer matrix to produce a net increase in Young's modulus relative to the neat homopolymer."
    },
    "analysis_without_hierarchical_structure": {
      "descriptive_text": "The material system consists of a polypropylene homopolymer matrix reinforced with Wollastonite filler at a loading of 6 vol%. The mechanical data reported herein is sourced from Luyt et al., where the Young's modulus was determined via tensile testing according to the protocols outlined in Table I of the reference study.",
      "reasoning_analysis": "Increasing Factors: The incorporation of 6 vol% Wollastonite, a rigid calcium silicate mineral, introduces a high-modulus phase into the compliant polypropylene matrix, which inherently increases the composite stiffness through load transfer mechanisms. Additionally, the homopolymer architecture of the polypropylene backbone promotes higher crystallinity compared to copolymers, providing a stiffer matrix baseline. Decreasing Factors: Potential interfacial incompatibility between the hydrophobic polypropylene matrix and the hydrophilic Wollastonite surface may limit stress transfer efficiency if no coupling agent was employed, thereby reducing the effective reinforcement. Furthermore, the presence of filler particles can disrupt the polymer's crystallization kinetics, potentially lowering the matrix contribution to the overall stiffness. Dominant Factor: The reinforcement effect provided by the rigid Wollastonite filler qualitatively dominates the mechanical behavior, as the substantial modulus mismatch between the mineral filler and the polymer matrix ensures that the composite exhibits a higher Young's modulus than the neat polypropylene homopolymer despite potential interfacial limitations."
    }
  },
  {
    "doi": "10.1116/1.4996447",
    "title": "Quantifying Young's moduli of protein fibrils and particles with bimodal force spectroscopy ",
    "year": 2017,
    "chemical_composition": {
      "repeat_unit_psmiles": null,
      "monomers": [
        {
          "name": "Amino acids",
          "smiles": null,
          "ratio_value": null,
          "ratio_unit": null
        }
      ],
      "additives": [],
      "is_homopolymer": false
    },
    "processing_history": "beta-lactoglobulin (93.4% protein) assembled into fibrils (2% w/w) by prolonged heating. Diluted to 0.05% (w/w) in 0.01 M HCl, deposited onto PS films, stored in desiccator >6 h. Young's modulus measured by Peakforce Quantitative Nanomechanical Mapping (PFQNM) using Bruker Multimode 8 AFM, Nanoscope V controller, RTESPA-300 tip (300 kHz, 40 N/m).",
    "hierarchical_structure": "2-15 um long semiflexible fibrous aggregates with twisted filaments.",
    "properties": {
      "E": {
        "value": [
          3.0
        ],
        "unit": "GPa"
      }
    },
    "analysis_with_hierarchical_structure": {
      "descriptive_text": "The sample consists of beta-lactoglobulin protein assemblies (93.4% protein) derived from amino acid monomers, processed into fibrils at a concentration of 2% w/w through prolonged heating. These structures were subsequently diluted to 0.05% w/w in 0.01 M HCl and deposited onto polystyrene films before being stored in a desiccator for over six hours. Hierarchically, the material forms semiflexible fibrous aggregates characterized by twisted filaments with lengths ranging from 2 to 15 micrometers. The Young's modulus was characterized using Peakforce Quantitative Nanomechanical Mapping via atomic force microscopy with an RTESPA-300 tip.",
      "reasoning_analysis": "Increasing Factors: The prolonged heating process induces the denaturation and self-assembly of beta-lactoglobulin into amyloid-like fibrils, which possess a cross-beta sheet core structure known to exhibit high axial stiffness compared to globular protein states. The hierarchical formation of semiflexible fibrous aggregates with twisted filaments suggests dense packing and strong intermolecular hydrogen bonding, further reinforcing the mechanical rigidity. Additionally, the storage in a desiccator removes absorbed water, eliminating its plasticizing effect on the protein matrix and thereby increasing the modulus. Decreasing Factors: The intrinsic chemical nature of the polypeptide backbone, composed of amino acid residues linked by amide bonds, generally offers lower stiffness compared to fully carbonaceous synthetic polymer backbones or crystalline inorganic materials. The semiflexible classification of the filaments implies a finite persistence length, allowing for some entropic elasticity that may reduce the effective modulus compared to perfectly rigid rods. Furthermore, the dilution to 0.05% w/w prior to deposition may result in a sparse network where substrate effects or incomplete load transfer between fibrils could lower the measured composite modulus. Dominant Factor: The morphological transition from native globular proteins to elongated fibrillar aggregates via thermal treatment is the dominant factor, as the formation of the extensive hydrogen-bonded cross-beta sheet architecture fundamentally alters the mechanical landscape from soft globules to stiff nanofibers, outweighing the inherent flexibility of the polypeptide chain."
    },
    "analysis_without_hierarchical_structure": {
