Repository: hhtrick/HHT-code

# HHT training framework

This directory contains model training, embedding precomputation, inference, article-level baselines and the curated datasets. All commands below assume that the working directory is `train_code/`.

## 3. Datasets and fixed partitions

Each main dataset is a JSON array at `dataset/{property}/{property}.json`. Entries contain source metadata, `chemical_composition`, `processing_history`, `hierarchical_structure`, `properties`, and two generated-analysis objects. Targets are stored as `properties[property]["value"]`; source metadata and target values are not predictive input fields.

| Property | Train | Validation | Test | Total |
|---|---:|---:|---:|---:|

File: train_code/dataset/E/E.json (part 73 of 204)
[
      "descriptive_text": "The material system comprises beta-lactoglobulin protein derived from amino acid monomers. Fibrils were formed at 2% w/w concentration via prolonged thermal treatment, then diluted to 0.05% w/w in 0.01 M HCl prior to deposition onto polystyrene films. After storage in a desiccator for more than six hours, the Young's modulus was evaluated using Peakforce Quantitative Nanomechanical Mapping on a Bruker Multimode 8 atomic force microscope equipped with an RTESPA-300 tip.",
      "reasoning_analysis": "Increasing Factors: The prolonged heating process induces the self-assembly of globular beta-lactoglobulin into rigid amyloid-like fibrils, characterized by extensive cross-beta sheet stacking that significantly enhances intermolecular hydrogen bonding and structural stiffness. Furthermore, the storage in a desiccator removes residual water, eliminating the plasticizing effect of moisture which typically softens protein matrices, thereby driving the modulus higher. Decreasing Factors: The extreme dilution to 0.05% w/w prior to deposition may result in a sparse network morphology rather than a continuous bulk film, potentially lowering the effective measured modulus due to discontinuities or substrate influence. Additionally, processing in 0.01 M HCl implies a pH away from the isoelectric point, potentially introducing electrostatic repulsion between charged side chains that could slightly disrupt optimal packing density. Dominant Factor: The thermally induced structural transition from flexible globular proteins to rigid fibrillar architectures is the dominant factor governing the mechanical behavior. This fundamental change in polymer architecture establishes a high-stiffness baseline that outweighs the morphological limitations imposed by low concentration deposition or acidic processing conditions."
    }
  },
  {
    "doi": "10.1016/j.polymer.2023.126629",
    "title": "Photo-initiated thiol-ene reaction of multi-functional thiol and olefinic organosilicon compounds leading to porous polymers: Solution polymerization and photolithography",
    "year": 2023,
    "chemical_composition": {
      "repeat_unit_psmiles": null,
      "monomers": [
        {
          "name": "Pentaerythritol tetrakis(3-mercaptopropionate)",
          "smiles": "SCCC(=O)OCC(COC(=O)CCS)(COC(=O)CCS)COC(=O)CCS",
          "ratio_value": null,
          "ratio_unit": null
        },
        {
          "name": "Diallyldimethylsilane",
          "smiles": "C=CC[Si](C)(C)CC=C",
          "ratio_value": null,
          "ratio_unit": null
        }
      ],
      "additives": [
        {
          "name": "Benzophenone",
          "type": "initiator",
          "amount_value": 0.003,
          "amount_unit": "mol/mol (rel. to SH)"
        }
      ],
      "is_homopolymer": false
    },
    "processing_history": "Synthesis: Photo-initiated thiol-ene reaction in EtOH/DMSO (8/2 vol/vol), monomer concentration 30 wt%, [SH]/[olefinic group] = 1/1 mol/mol, Benzophenone initiator ([I]/[SH] = 0.003 mol/mol), UV (365 nm, 600 mW) 15 min, dried atmospheric 24h + vacuo 3h. Characterization: Young's modulus measured by compression test (Tensilon RTE-1210) at 0.5 mm/min, RT, 1 cm cube samples, slope at ~10% strain.",
    "hierarchical_structure": "Porous polymer with connected particle morphology. Average particle diameter: 2.29 μm, SD: 0.36 μm, CV: 0.16. Bulk density: 0.45 g/cm3. Pore radius: not reported.",
    "properties": {
      "E": {
        "value": [
          0.0
        ],
        "unit": "GPa"
      }
    },
    "analysis_with_hierarchical_structure": {
      "descriptive_text": "This material is a porous crosslinked network synthesized via a photo-initiated thiol-ene reaction between Pentaerythritol tetrakis(3-mercaptopropionate) and Diallyldimethylsilane using Benzophenone as the photoinitiator. The polymerization was conducted in an EtOH/DMSO solvent system at 30 wt% monomer concentration with stoichiometric equivalence between thiol and olefinic groups, followed by UV irradiation and sequential atmospheric and vacuum drying. The resulting hierarchical structure features a connected particle morphology with an average particle diameter of 2.29 μm and a low bulk density of 0.45 g/cm³. Mechanical properties were evaluated using compression testing at room temperature, with the Young's modulus derived from the stress-strain slope at approximately 10% strain.",
      "reasoning_analysis": "Increasing Factors: The formation of a highly crosslinked network via the reaction of a tetra-functional thiol and a di-functional ene monomer creates a dense covalent structure that restricts chain mobility, intrinsically increasing the stiffness of the polymer matrix. Additionally, the stoichiometric balance of functional groups ensures high conversion efficiency, maximizing the crosslink density and contributing to higher modulus values within the solid phase. Decreasing Factors: The incorporation of diallyldimethylsilane introduces flexible silane linkages and methyl side groups into the backbone, which lowers the intrinsic rigidity of the polymer chains compared to purely carbonaceous networks. More significantly, the processing history results in a highly porous morphology with a bulk density of 0.45 g/cm³, indicating a substantial void fraction that drastically reduces the effective load-bearing cross-sectional area of the bulk sample. Dominant Factor: While the thiol-ene chemistry provides a rigid network foundation, the macroscopic porosity is the dominant factor governing the final Young's modulus. The high void fraction inherent in the connected particle morphology qualitatively overwhelms the intrinsic stiffness of the polymer matrix, leading to a significantly lower bulk modulus compared to a non-porous equivalent of the same chemical composition."
    },
    "analysis_without_hierarchical_structure": {
      "descriptive_text": "The sample comprises a crosslinked network synthesized via a photo-initiated thiol-ene reaction between Pentaerythritol tetrakis(3-mercaptopropionate) and Diallyldimethylsilane monomers using Benzophenone as a photoinitiator at 0.003 mol/mol relative to thiol groups. The reaction was conducted in an EtOH/DMSO solvent system (8/2 vol/vol) at 30 wt% monomer concentration with equimolar thiol-to-olefin stoichiometry, followed by UV irradiation at 365 nm for 15 minutes and subsequent drying under atmospheric and vacuum conditions. Young's modulus was determined via compression testing on 1 cm cube samples at room temperature with a crosshead speed of 0.5 mm/min, calculating the slope at approximately 10% strain.",
      "reasoning_analysis": "Increasing Factors: The use of a tetrafunctional thiol monomer (Pentaerythritol tetrakis(3-mercaptopropionate)) promotes a high crosslink density, which restricts chain segment mobility and significantly enhances stiffness. Additionally, the thiol-ene click chemistry mechanism typically yields homogeneous networks with efficient stress transfer, and the vacuum drying step removes residual solvent that would otherwise act as a plasticizer. Decreasing Factors: The chemical structure incorporates flexible dimethylsilane segments and ester/thioether linkages, which increase chain flexibility and free volume, inherently lowering the modulus compared to rigid aromatic networks. Furthermore, the high solvent content (70 vol%) during the curing phase may result in a more open network topology with lower effective crosslink density than bulk polymerization. Dominant Factor: The network architecture defined by the tetrafunctional crosslinker is the dominant factor governing the Young's modulus, as the crosslink density fundamentally dictates the elastic response of the thermoset, although the flexible spacer groups moderate the magnitude of the stiffness."
    }
  },
  {
    "doi": null,
    "title": "Young's Modulus of Dry-pressed Ceramics: The Eect of the Binder",
    "year": 1999,
    "chemical_composition": {
      "repeat_unit_psmiles": "[*]CC(O)[*]",
      "monomers": [
        {
          "name": "Vinyl alcohol",
          "smiles": "C=CO",
          "ratio_value": null,
          "ratio_unit": null
        }
      ],
      "additives": [
        {
          "name": "Polyvinyl alcohol",
          "type": "binder",
          "amount_value": 3,
          "amount_unit": "wt% (dry weight basis of alumina)"
        },
        {
          "name": "Alumina",
          "type": "filler",
          "amount_value": null,
          "amount_unit": "wt% (base)"
        },
        {
          "name": "Water",
          "type": "moisture",
          "amount_value": 0.6,
          "amount_unit": "wt% (wrt alumina)"
        },
        {
          "name": "Ammonium polymethacrylate",
          "type": "dispersant",
          "amount_value": 0.16,
          "amount_unit": "wt%"
        }
      ],
      "is_homopolymer": true
    },
    "processing_history": "Aqueous suspension (60 wt% alumina) spray-dried to 200 μm granules. Hydraulic pressing at 4 mm/min to >100 MPa. Young's modulus measured by low frequency (60 kHz) pulse-echo method in longitudinal 'long bar' mode at room temperature.",
    "hierarchical_structure": "Spray-dried granules (~200 μm) with polymer-rich surface layer. Intergranular porosity eliminated at >100 MPa forming pressure.",
    "properties": {
      "E": {
        "value": [
          8
        ],
        "unit": "GPa"
      }
    },
    "analysis_with_hierarchical_structure": {
      "descriptive_text": "The sample comprises a polyvinyl alcohol binder system integrated with an alumina filler base, prepared from an aqueous suspension containing 60 wt% alumina, 3 wt% polyvinyl alcohol, 0.16 wt% ammonium polymethacrylate dispersant, and 0.6 wt% moisture. This mixture was processed via spray-drying to form approximately 200 μm granules exhibiting a polymer-rich surface layer, followed by hydraulic pressing at a rate of 4 mm/min to pressures exceeding 100 MPa to eliminate intergranular porosity. The resulting compact was characterized at room temperature using a low frequency (60 kHz) pulse-echo method in longitudinal 'long bar' mode to determine the Young's modulus.",
      "reasoning_analysis": "Increasing Factors: The high volume fraction of rigid alumina particles establishes a stiff skeletal framework that significantly enhances load-bearing capacity compared to the neat polymer binder. Furthermore, the processing history involving hydraulic pressing to pressures exceeding 100 MPa eliminates intergranular porosity, thereby maximizing particle-particle contact and improving stress transfer efficiency across the composite structure. Decreasing Factors: The inclusion of the compliant polyvinyl alcohol binder and ammonium polymethacrylate dispersant introduces phases with inherently lower stiffness than the ceramic filler, which softens the overall composite response. Additionally, the presence of 0.6 wt% moisture acts as a plasticizer for the polyvinyl alcohol, disrupting hydrogen bonding networks within the binder phase and reducing interfacial rigidity, while the polymer-rich surface layer on the spray-dried granules may create compliant intergranular regions. Dominant Factor: The structural rigidity provided by the high loading of alumina filler combined with the densification achieved through high-pressure pressing qualitatively dominates the mechanical response, resulting in a Young's modulus significantly elevated relative to the pure binder system, despite the softening effects of the organic additives and residual moisture."
    },
    "analysis_without_hierarchical_structure": {
      "descriptive_text": "The sample comprises an alumina-based composite system where polyvinyl alcohol serves as the binder phase at 3 wt% relative to the alumina base. The formulation incorporates ammonium polymethacrylate as a dispersant at 0.16 wt% and contains 0.6 wt% residual moisture. Processing involved preparing an aqueous suspension with 60 wt% alumina, which was spray-dried to produce 200 μm granules. These granules were consolidated using hydraulic pressing at a rate of 4 mm/min to pressures exceeding 100 MPa. The Young's modulus was subsequently characterized using a low frequency pulse-echo method in longitudinal mode at room temperature.",
      "reasoning_analysis": "Increasing Factors: The primary driver for elevated modulus is the high volume fraction of alumina, a rigid ceramic filler with an intrinsic stiffness significantly exceeding that of the polymer binder. Additionally, the processing history involving hydraulic pressing at pressures greater than 100 MPa enhances particle packing density and reduces macroscopic porosity, thereby increasing the effective load-bearing cross-section and stiffness of the compact. Decreasing Factors: The presence of the polyvinyl alcohol binder introduces a compliant polymer phase that is mechanically softer than the ceramic filler, inherently lowering the composite modulus relative to a fully sintered ceramic. Furthermore, the retained moisture content acts as a plasticizer for the PVA binder, increasing free volume and chain mobility within the binding phase, which softens the inter-particle contacts. The spray-drying step may also introduce internal granule porosity that persists despite pressing, creating stress concentration sites that reduce overall stiffness. Dominant Factor: While the compliant binder and residual moisture introduce softening mechanisms, the high loading of the rigid alumina filler combined with the high-pressure consolidation history qualitatively dominates the mechanical response. The percolating network of stiff ceramic particles establishes a rigid scaffold that dictates the bulk elastic behavior, resulting in a modulus governed primarily by the ceramic packing density rather than the viscoelastic properties of the binder phase."
    }
  },
  {
    "doi": "10.1039/c2ta00546h",
    "title": "On the mechanical properties of HIPE templated macroporous poly(dicyclopentadiene) prepared with low surfactant amounts†",
    "year": 2013,
    "chemical_composition": {
      "repeat_unit_psmiles": "[*]C=CC1C2CCC1C2[*]",
      "monomers": [
        {
          "name": "Dicyclopentadiene",
          "smiles": "C1=CC2C3CC=CC3C2C1",
          "ratio_value": null,
          "ratio_unit": null
        }
      ],
      "additives": [
        {
          "name": "Pluronic L121",
          "type": "surfactant",
          "amount_value": 10,
          "amount_unit": "v%"
        },
        {
          "name": "Initiator M2",
          "type": "initiator",
          "amount_value": 0.015,
          "amount_unit": "mol%"
        }
      ],
      "is_homopolymer": true
    },
    "processing_history": "HIPE templating: DCPD + 10 v% Pluronic L121 mixed, water added dropwise at 22°C. Initiator M2 (0.015 mol% in toluene) added. Cured at 80°C for 4 h. Soxhlet extraction with acetone, dried under vacuum. Oxidized state (aged in air for one month). Young's modulus measured by tensile testing of at least 3 specimens.",
    "hierarchical_structure": "Macroporous foam. Experimental porosity 79%. Average window size 1.1 μm. Average cavity size 3.4 ± 1.2 μm. Skeletal density 1.204 g cm-3.",
    "properties": {
      "E": {
        "value": [
          0.08
        ],
        "unit": "GPa"
      }
    },
    "analysis_with_hierarchical_structure": {
      "descriptive_text": "This material is characterized as a polydicyclopentadiene homopolymer synthesized via high internal phase emulsion (HIPE) templating. The formulation comprised dicyclopentadiene monomer mixed with 10 v% Pluronic L121 surfactant and 0.015 mol% Initiator M2 in toluene, followed by the dropwise addition of water at 22°C. The emulsion was cured at 80°C for 4 hours, subjected to Soxhlet extraction with acetone to remove porogens, and dried under vacuum before being aged in air for one month to achieve an oxidized state. Structurally, the sample manifests as a macroporous foam with an experimental porosity of 79%, featuring an average window size of 1.1 μm and average cavity size of 3.4 ± 1.2 μm, with a skeletal density of 1.204 g cm-3. The Young's modulus was determined via tensile testing of at least three specimens.",
      "reasoning_analysis": "Increasing Factors: The intrinsic rigidity of the polydicyclopentadiene backbone, defined by bulky bicyclic repeat units, provides a stiff skeletal phase, while the crosslinked network formed during the 80°C curing process restricts chain mobility to enhance the modulus of the solid struts. Additionally, the one-month aging period in air may induce oxidative crosslinking or physical aging within the polymer skeleton, potentially increasing the stiffness of the solid phase. Decreasing Factors: The most significant reduction arises from the hierarchical macroporous structure, specifically the 79% experimental porosity generated via HIPE templating, as the presence of voids drastically reduces the load-bearing cross-sectional area according to cellular solid mechanics. The average cavity size of 3.4 μm and window size of 1.1 μm introduce stress concentrations that further compromise mechanical integrity, and the removal of the Pluronic L121 surfactant via Soxhlet extraction eliminates any potential reinforcement the additive might have provided if retained. Dominant Factor: The high porosity level (79%) is the dominant factor governing the final Young's modulus, as the macroscopic mechanical behavior is dictated by the foam architecture rather than the intrinsic polymer properties. The geometric reduction in load-bearing material outweighs the stiffening effects of the bicyclic monomer structure and oxidative aging, resulting in a material characterized by low effective stiffness relative to dense polydicyclopentadiene."
    },
    "analysis_without_hierarchical_structure": {
      "descriptive_text": "The sample comprises a polydicyclopentadiene homopolymer fabricated using high internal phase emulsion (HIPE) templating. Preparation involved blending dicyclopentadiene with 10 v% Pluronic L121 surfactant, followed by the dropwise addition of water at 22°C and the incorporation of 0.015 mol% Initiator M2 in toluene. The system was cured at 80°C for 4 hours, then purified via Soxhlet extraction with acetone and dried under vacuum. After aging in air for one month to induce an oxidized state, the Young's modulus was determined through tensile testing of at least three specimens.",
      "reasoning_analysis": "Increasing Factors: The chemical composition features a polydicyclopentadiene backbone with rigid bicyclic structures that sterically hinder chain rotation, inherently promoting high stiffness. The thermal curing process facilitates crosslinking through ring-opening metathesis polymerization, creating a dense network that resists deformation, while the one-month air aging may induce physical aging or oxidative crosslinking that further reduces free volume and increases rigidity. Decreasing Factors: The HIPE templating processing history introduces a highly porous cellular morphology, which significantly reduces the load-bearing material density and drastically lowers the bulk modulus compared to a solid film. Additionally, any incomplete removal of the Pluronic L121 surfactant or toluene solvent during extraction could act as a plasticizer, enhancing chain mobility and reducing intermolecular friction. Dominant Factor: The macroscopic porosity generated by the HIPE templating method is the dominant factor governing the mechanical response. Although the crosslinked PDCPD matrix possesses high intrinsic stiffness, the void fraction inherent to the polyHIPE structure fundamentally compromises the load-bearing capacity, qualitatively resulting in a bulk Young's modulus significantly lower than that of the non-porous bulk polymer."
    }
  },
  {
    "doi": "10.1116/1.4996447",
    "title": "Quantifying Young's moduli of protein fibrils and particles with bimodal force spectroscopy ",
    "year": 2017,
    "chemical_composition": {
      "repeat_unit_psmiles": null,
      "monomers": [
        {
          "name": "Amino acids",
          "smiles": null,
          "ratio_value": null,
          "ratio_unit": null
        }
      ],
      "additives": [],
      "is_homopolymer": false
    },
    "processing_history": "Zein protein (Sigma-Aldrich) produced into nanoparticles (1% w/w, 100-200 nm) via antisolvent precipitation. Diluted to 0.05% (w/w) in 0.01 M HCl, deposited onto PCL films, stored in desiccator >6 h. Young's modulus measured by Bimodal Force Spectroscopy (BFS) using Asylum Instruments MFP3D, AM-FM probe holder, aluminum-coated silicon cantilevers (9.7 N/m, 115 kHz), second eigenmode (810-850 kHz), scan speed 0.8 Hz.",
    "hierarchical_structure": "Spherical 100-200 nm nanoparticles.",
    "properties": {
      "E": {
        "value": [
          0.85
        ],
        "unit": "GPa"
      }
    },
    "analysis_with_hierarchical_structure": {
      "descriptive_text": "The sample consists of Zein protein nanoparticles composed of amino acid repeat units, engineered into spherical morphologies with diameters ranging from 100 to 200 nm via antisolvent precipitation at an initial concentration of 1% w/w. These nanoparticles were subsequently diluted to 0.05% w/w in 0.01 M HCl and deposited onto polycaprolactone (PCL) films, followed by storage in a desiccator for over 6 hours to ensure drying. The mechanical properties were characterized using Bimodal Force Spectroscopy with aluminum-coated silicon cantilevers operating at the second eigenmode, providing nanomechanical mapping of the deposited protein structures.",
      "reasoning_analysis": "Increasing Factors: The storage in a desiccator removes residual water and solvent, eliminating plasticization effects that typically soften protein matrices, thereby significantly increasing the Young's modulus by promoting a glassy state. Additionally, the intrinsic secondary structure of Zein, rich in alpha-helices and stabilized by hydrogen bonding and hydrophobic interactions, provides inherent rigidity to the nanoparticle core. The antisolvent precipitation method often yields densely packed protein cores, further contributing to higher stiffness. Decreasing Factors: The discontinuous morphology of discrete nanoparticles introduces interparticle voids and boundaries when deposited, which can reduce the effective load-bearing capacity compared to a continuous bulk film. The use of 0.01 M HCl may protonate amino acid side chains, potentially disrupting internal salt bridges that contribute to structural integrity. Furthermore, the compliance of the underlying PCL substrate may influence the measured modulus if the protein layer is thin, artificially lowering the apparent stiffness. Dominant Factor: The removal of plasticizing water during desiccator storage is the dominant factor, driving the protein into a rigid, glassy state that fundamentally elevates the Young's modulus; however, the effective modulus is ultimately constrained by the nanoparticulate morphology, where interparticle contacts rather than bulk continuity govern the macroscopic mechanical response."
    },
    "analysis_without_hierarchical_structure": {
      "descriptive_text": "The sample comprises Zein protein, a biopolymer constructed from amino acid monomers, which was processed into nanoparticles with diameters between 100 and 200 nm via antisolvent precipitation at a 1% w/w concentration. These nanoparticles were diluted to 0.05% w/w in 0.01 M HCl and deposited onto polycaprolactone (PCL) films, followed by storage in a desiccator for over 6 hours to ensure drying. The Young's modulus was subsequently characterized using Bimodal Force Spectroscopy with aluminum-coated silicon cantilevers operating at a second eigenmode frequency between 810 and 850 kHz and a scan speed of 0.8 Hz.",
      "reasoning_analysis": "Increasing Factors: The chemical composition consisting of amino acid residues enables the formation of extensive intermolecular hydrogen bonding networks and stable secondary structures within the Zein protein, which intrinsically increases chain stiffness and resistance to deformation. The antisolvent precipitation processing history promotes dense chain packing within the nanoparticles, reducing free volume, while the subsequent storage in a desiccator removes residual moisture, eliminating the plasticizing effect of water that typically softens protein matrices. Decreasing Factors: The dilution in 0.01 M HCl introduces an acidic environment that could protonate side chains and potentially disrupt ionic interactions or salt bridges within the protein structure if not fully neutralized upon drying. Furthermore, the deposition of discrete nanoparticles onto a PCL film rather than forming a continuous bulk matrix may introduce inter-particle voids or weak interfaces, potentially lowering the effective modulus compared to a fused continuous film due to particle slip or incomplete coalescence. Dominant Factor: The removal of plasticizing water via desiccator storage combined with the dense packing induced by antisolvent precipitation qualitatively dominates the final mechanical behavior. These processing steps preserve the rigid secondary structures and minimize free volume within the Zein nanoparticles, ensuring that the inherent stiffness derived from the protein's amino acid backbone governs the Young's modulus more significantly than the potential softening from acidic residues or morphological discontinuities."
    }
  },
  {
    "doi": "10.1016/S1672-6529(08)60117-1",
    "title": "Verification of Beam Models for Ionic Polymer-Metal Composite Actuator",
    "year": 2009,
    "chemical_composition": {
      "repeat_unit_psmiles": null,
      "monomers": [
        {
          "name": "Nafion-117",
          "smiles": null,
          "ratio_value": null,
          "ratio_unit": null
        }
      ],
      "additives": [
        {
          "name": "Polypyrrole",
          "type": "filler",
          "amount_value": null,
          "amount_unit": null
        },
        {
          "name": "Alumina",
          "type": "filler",
          "amount_value": null,
          "amount_unit": null
        },
        {
          "name": "Platinum",
          "type": "metal",
          "amount_value": null,
          "amount_unit": null
        }
      ],
      "is_homopolymer": false
    },
    "processing_history": "Nafion-117 membrane synthesized with polypyrrole/alumina composite filler. Platinum electrodes chemically plated on both sides. Young's modulus measured by bending test of cantilevered strip (20 mm x 5 mm x 0.598 mm). Dead weight applied at mid-point. Tip displacement measured by laser displacement sensor (LB-11, Keyence). Calculated using Euler-Bernoulli beam theory.",
    "hierarchical_structure": "IPMC strip with Nafion-117 membrane containing polypyrrole/alumina composite filler. Platinum electrodes on both sides. Thickness 0.598 mm.",
    "properties": {
      "E": {
        "value": [
          0.13
        ],
        "unit": "GPa"
      }
    },
    "analysis_with_hierarchical_structure": {
      "descriptive_text": "The sample comprises an Ionic Polymer-Metal Composite (IPMC) strip featuring a Nafion-117 membrane matrix embedded with a polypyrrole and alumina composite filler. Platinum electrodes were chemically plated on both surfaces of the membrane, resulting in a symmetric layered structure with a total thickness of 0.598 mm. Mechanical characterization was performed via a cantilevered bending test on a 20 mm x 5 mm strip, where a dead weight was applied at the mid-point and tip displacement was recorded using a laser displacement sensor, allowing for the calculation of Young's modulus based on Euler-Bernoulli beam theory.",
      "reasoning_analysis": "Increasing Factors: The incorporation of alumina, a rigid ceramic oxide, and polypyrrole, a conductive polymer with higher stiffness than the base ionomer, acts as reinforcing fillers within the Nafion matrix, inherently increasing the composite modulus through load transfer mechanisms. Furthermore, the chemically plated platinum electrodes on both surfaces introduce a metallic phase with a significantly higher intrinsic modulus than the polymer, which substantially enhances the overall bending stiffness of the strip. Decreasing Factors: The Nafion-117 matrix is a perfluorinated ionomer known for its viscoelastic behavior and relatively low modulus compared to ceramics or metals, particularly if any residual solvent or hydration is present which would plasticize the polymer chains and increase free volume. Additionally, imperfect interfacial adhesion between the inorganic fillers and the polymer matrix could lead to stress concentration points or debonding, reducing the efficiency of the reinforcement. Dominant Factor: The presence of the high-modulus platinum surface layers and the rigid alumina filler qualitatively dominates the mechanical response, overriding the soft nature of the Nafion matrix to yield a significantly higher effective Young's modulus compared to the pristine polymer membrane."
    },
    "analysis_without_hierarchical_structure": {
      "descriptive_text": "The sample comprises a Nafion-117 membrane matrix incorporated with a composite filler system consisting of Polypyrrole and Alumina. Platinum electrodes were chemically plated onto both surfaces of the membrane. The Young's modulus was determined through a bending test performed on a cantilevered strip with dimensions of 20 mm by 5 mm by 0.598 mm, where a dead weight was applied at the mid-point and tip displacement was monitored using a laser displacement sensor, with the final value calculated using Euler-Bernoulli beam theory.",
      "reasoning_analysis": "Increasing Factors: The incorporation of rigid Alumina ceramic particles and Polypyrrole within the Nafion matrix restricts polymer chain mobility and increases the composite stiffness via reinforcement mechanisms. Additionally, the chemical plating of Platinum electrodes on both surfaces creates a high-modulus metal skin; in a cantilever bending configuration, surface layers contribute significantly to the area moment of inertia, drastically enhancing the apparent flexural rigidity. The semi-crystalline nature of the Nafion fluoropolymer backbone also provides a stiffer baseline compared to amorphous hydrocarbon polymers. Decreasing Factors: The introduction of multiple distinct phases increases the complexity of the interface; poor adhesion or interfacial voids between the fillers and the Nafion matrix could lead to stress concentration and reduced load transfer efficiency, potentially lowering the effective modulus compared to a theoretical perfect composite. Additionally, if the Nafion matrix contains residual solvent or water within its ionic clusters, this could plasticize the amorphous regions, reducing the baseline stiffness of the polymer phase. Dominant Factor: The presence of the high-modulus Platinum surface layers and the rigid Alumina filler particles qualitatively dominates the mechanical response. Specifically, in the context of the described bending test, the Platinum plating acts as a stiff skin that disproportionately increases the measured flexural modulus, overriding the inherent viscoelasticity of the Nafion matrix."
    }
  },
  {
    "doi": "10.1016/j.polymer.2023.126629",
    "title": "Photo-initiated thiol-ene reaction of multi-functional thiol and olefinic organosilicon compounds leading to porous polymers: Solution polymerization and photolithography",
    "year": 2023,
    "chemical_composition": {
      "repeat_unit_psmiles": null,
      "monomers": [
        {
          "name": "Pentaerythritol tetrakis(3-mercaptopropionate)",
          "smiles": "SCCC(=O)OCC(COC(=O)CCS)(COC(=O)CCS)COC(=O)CCS",
          "ratio_value": null,
          "ratio_unit": null
        },
        {
          "name": "Diallyldimethylsilane",
          "smiles": "C=CC[Si](C)(C)CC=C",
          "ratio_value": null,
          "ratio_unit": null
        }
      ],
      "additives": [
        {
          "name": "Benzophenone",
          "type": "initiator",
          "amount_value": 0.02,
          "amount_unit": "mol/mol (rel. to SH)"
        }
      ],
      "is_homopolymer": false
    },
    "processing_history": "Synthesis: Photo-initiated thiol-ene reaction in EtOH/DMSO (8/2 vol/vol), monomer concentration 30 wt%, [SH]/[olefinic group] = 1/1 mol/mol, Benzophenone initiator ([I]/[SH] = 0.02 mol/mol), UV (365 nm, 600 mW) 15 min, dried atmospheric 24h + vacuo 3h. Characterization: Young's modulus measured by compression test (Tensilon RTE-1210) at 0.5 mm/min, RT, 1 cm cube samples, slope at ~10% strain.",
    "hierarchical_structure": "Porous polymer with connected particle morphology. Average particle diameter: 5.70 μm, SD: 3.59 μm, CV: 0.63. Bulk density: 0.36 g/cm3. Pore radius: not reported.",
    "properties": {
      "E": {
        "value": [
          0.0
        ],
        "unit": "GPa"
      }
    },
    "analysis_with_hierarchical_structure": {
      "descriptive_text": "The sample is a porous copolymer synthesized via a photo-initiated thiol-ene click reaction between pentaerythritol tetrakis(3-mercaptopropionate) and diallyldimethylsilane using benzophenone as the photoinitiator at 0.02 mol/mol relative to thiol groups. The reaction was conducted in an EtOH/DMSO (8/2 vol/vol) solvent mixture at 30 wt% monomer concentration with a stoichiometric balance of thiol to olefinic groups, followed by UV irradiation at 365 nm for 15 minutes and subsequent drying under atmospheric conditions for 24 hours and in vacuo for 3 hours. The resulting material exhibits a connected particle morphology with an average particle diameter of 5.70 μm and a low bulk density of 0.36 g/cm³, indicative of significant porosity. Mechanical characterization was performed via compression testing at room temperature using a Tensilon RTE-1210 instrument at a crosshead speed of 0.5 mm/min on 1 cm cube samples, with the Young's modulus determined from the slope at approximately 10% strain.",
      "reasoning_analysis": "Increasing Factors: The chemical composition utilizes a tetra-functional thiol monomer reacted with a di-functional ene monomer, which facilitates the formation of a highly crosslinked network structure through thiol-ene click chemistry. This high crosslink density restricts polymer chain segment mobility and typically enhances the intrinsic stiffness of the polymer network. Additionally, the stoichiometric equivalence of thiol to olefinic groups promotes optimal network conversion, minimizing the presence of dangling chain ends that could otherwise soften the material. Decreasing Factors: The hierarchical structure is defined by significant porosity, evidenced by the connected particle morphology and a bulk density of 0.36 g/cm³, which is substantially lower than typical dense polymer materials. These voids reduce the effective load-bearing cross-sectional area and allow for pore collapse under compressive load, drastically lowering the macroscopic modulus. Furthermore, the incorporation of diallyldimethylsilane introduces flexible silane linkages into the backbone, which possess lower rotational barriers compared to rigid aromatic systems, potentially reducing the intrinsic modulus of the solid phase. The use of compression testing on porous cubes may also capture structural densification rather than pure elastic deformation. Dominant Factor: While the chemical composition favors a rigid, highly crosslinked network, the macroscopic porosity is the dominant factor governing the measured Young's modulus. The low bulk density implies a high void fraction, which drastically diminishes the effective stiffness of the bulk material relative to the intrinsic modulus of the polymer strands themselves. Consequently, the structural porosity outweighs the stiffening effects of the crosslinked thiol-ene chemistry, leading to a qualitative reduction in the overall modulus."
    },
    "analysis_without_hierarchical_structure": {
      "descriptive_text": "The sample consists of a crosslinked network synthesized via a photo-initiated thiol-ene reaction between Pentaerythritol tetrakis(3-mercaptopropionate) and Diallyldimethylsilane. Benzophenone was employed as the photoinitiator at a concentration of 0.02 mol/mol relative to thiol groups. The reaction mixture was prepared in an EtOH/DMSO (8/2 vol/vol) solvent system with a monomer concentration of 30 wt% and a stoichiometric balance of thiol to olefinic groups. Following UV irradiation at 365 nm for 15 minutes, the resulting material was dried under atmospheric conditions for 24 hours followed by vacuum drying for 3 hours. The Young's modulus was subsequently determined via compression testing at room temperature using a crosshead speed of 0.5 mm/min on 1 cm cube samples, calculating the slope at approximately 10% strain.",
      "reasoning_analysis": "Increasing Factors: The use of Pentaerythritol tetrakis(3-mercaptopropionate) provides a tetra-functional crosslinking core that significantly increases network crosslink density, thereby restricting chain mobility and driving the Young's modulus higher. Additionally, the stoichiometric balance of thiol to olefinic groups (1:1) and the high conversion efficiency characteristic of thiol-ene click chemistry optimize the network integrity, further contributing to increased stiffness. Decreasing Factors: The incorporation of Diallyldimethylsilane introduces flexible silane linkages into the network backbone, which possess lower rotational energy barriers compared to rigid carbonaceous chains, inherently lowering the modulus. Furthermore, the processing history involving solution polymerization at only 30 wt% monomer concentration may result in a lower effective network density per unit volume compared to bulk curing, and any residual solvent remaining after drying could act as a plasticizer, reducing intermolecular forces and decreasing the modulus. Dominant Factor: The high crosslink density established by the tetra-functional thiol monomer is the dominant factor determining the material's solid mechanical integrity; however, the flexibility of the silane segments and the dilution effect from solution processing qualitatively limit the upper bound of the modulus, preventing it from reaching the levels typical of highly rigid aromatic thermosets."
    }
  },
  {
    "doi": "10.1039/c2ta00546h",
    "title": "On the mechanical properties of HIPE templated macroporous poly(dicyclopentadiene) prepared with low surfactant amounts†",
    "year": 2013,
    "chemical_composition": {
      "repeat_unit_psmiles": "[*]C=CC1C2CCC1C2[*]",
      "monomers": [
        {
          "name": "Dicyclopentadiene",
          "smiles": "C1=CC2C3CC=CC3C2C1",
          "ratio_value": null,
          "ratio_unit": null
        }
      ],
      "additives": [
        {
          "name": "Pluronic L121",
          "type": "surfactant",
          "amount_value": 3,
          "amount_unit": "v%"
        },
        {
          "name": "Initiator M2",
          "type": "initiator",
          "amount_value": 0.015,
          "amount_unit": "mol%"
        }
      ],
      "is_homopolymer": true
    },
    "processing_history": "HIPE templating: DCPD + 3 v% Pluronic L121 mixed, water added dropwise at 22°C. Initiator M2 (0.015 mol% in toluene) added. Cured at 80°C for 4 h. Soxhlet extraction with acetone, dried under vacuum. Unoxidized state (freshly prepared). 70% porosity formulation. Young's modulus measured by tensile testing.",
    "hierarchical_structure": "Macroporous foam. Experimental porosity 70%.",
    "properties": {
      "E": {
        "value": [
          0.17
        ],
        "unit": "GPa"
      }
    },
