Repository: hhtrick/HHT-code

# HHT training framework

This directory contains model training, embedding precomputation, inference, article-level baselines and the curated datasets. All commands below assume that the working directory is `train_code/`.

## 3. Datasets and fixed partitions

Each main dataset is a JSON array at `dataset/{property}/{property}.json`. Entries contain source metadata, `chemical_composition`, `processing_history`, `hierarchical_structure`, `properties`, and two generated-analysis objects. Targets are stored as `properties[property]["value"]`; source metadata and target values are not predictive input fields.

| Property | Train | Validation | Test | Total |
|---|---:|---:|---:|---:|

File: train_code/dataset/E/E.json (part 74 of 204)
[
    "analysis_with_hierarchical_structure": {
      "descriptive_text": "This sample comprises a poly(dicyclopentadiene) homopolymer synthesized via high internal phase emulsion (HIPE) templating. The formulation involved mixing dicyclopentadiene monomers with 3 v% Pluronic L121 surfactant, followed by the dropwise addition of water at 22°C and the introduction of 0.015 mol% Initiator M2 in toluene. The material was cured at 80°C for 4 hours, subsequently subjected to Soxhlet extraction with acetone, and dried under vacuum to yield an unoxidized macroporous foam with an experimental porosity of 70%. The Young's modulus was characterized via tensile testing.",
      "reasoning_analysis": "Increasing Factors: The poly(dicyclopentadiene) backbone incorporates bulky fused cyclic structures that restrict segmental rotation and chain flexibility, intrinsically contributing to a high stiffness in the bulk polymer material. Additionally, the thermal curing at 80°C promotes high monomer conversion and network formation, while the subsequent Soxhlet extraction and vacuum drying remove residual solvents and surfactants that could otherwise act as plasticizers, thereby preserving the intrinsic rigidity of the polymer matrix. Decreasing Factors: The most significant factor reducing the modulus is the macroporous architecture with 70% experimental porosity generated via HIPE templating. The presence of extensive void volume drastically reduces the effective load-bearing cross-sectional area during tensile testing. Furthermore, the pore walls in such high-porosity foams may exhibit structural defects or thinner dimensions that act as stress concentrators, facilitating deformation at lower stresses compared to a dense solid. Dominant Factor: While the intrinsic rigidity of the dicyclopentadiene repeat units establishes a stiff baseline for the solid phase, the geometric reduction in material density caused by the 70% porosity is the dominant factor. According to cellular solid mechanics, the modulus scales non-linearly with relative density; therefore, the void fraction qualitatively dictates a substantial reduction in the overall Young's modulus relative to the non-porous bulk polymer."
    },
    "analysis_without_hierarchical_structure": {
      "descriptive_text": "The sample consists of a polydicyclopentadiene homopolymer synthesized via high internal phase emulsion (HIPE) templating. The formulation included dicyclopentadiene monomer mixed with 3 v% Pluronic L121 surfactant, into which water was added dropwise at 22°C, followed by the addition of 0.015 mol% Initiator M2 dissolved in toluene. The mixture was cured at 80°C for 4 hours to establish the polymer network. Post-synthesis processing involved Soxhlet extraction with acetone to remove residual species, followed by vacuum drying to yield a porous structure with a targeted 70% porosity in its unoxidized, freshly prepared state. The Young's modulus was subsequently characterized using tensile testing.",
      "reasoning_analysis": "Increasing Factors: The intrinsic rigidity of the polydicyclopentadiene network, derived from the bulky bicyclic monomer structures and thermal curing at 80°C, promotes a high crosslink density and restricted chain mobility, which inherently drives the Young's modulus upward. Furthermore, the post-polymerization Soxhlet extraction and vacuum drying remove low-molecular-weight species and surfactants that could otherwise act as plasticizers, preserving the stiffness of the polymer matrix. Decreasing Factors: The most significant factor reducing the modulus is the 70% porosity generated by the HIPE templating process. The introduction of a high volume fraction of voids drastically reduces the effective load-bearing cross-sectional area and creates stress concentration points within the cellular structure. Additionally, the thin polymer walls characteristic of polyHIPE morphologies are mechanically weaker than bulk material, further depressing the macroscopic stiffness. Dominant Factor: The geometric effect of the 70% porosity introduced during the HIPE templating processing history is the dominant factor. While the chemical composition provides a rigid thermoset backbone, the massive reduction in material density and structural continuity caused by the void network qualitatively overrides the intrinsic stiffness of the dense polymer, resulting in a significantly lower effective Young's modulus compared to a non-porous counterpart."
    }
  },
  {
    "doi": "10.1080/00405000802377433",
    "title": "Assessment of physical properties of fibres from thermoplastic polymers by means of tensiometric tests",
    "year": 2010,
    "chemical_composition": {
      "repeat_unit_psmiles": "[*]NC(=O)CCCCC[*]",
      "monomers": [
        {
          "name": "Caprolactam",
          "smiles": "O=C1CCCCN1",
          "ratio_value": null,
          "ratio_unit": null
        }
      ],
      "additives": [],
      "is_homopolymer": true
    },
    "processing_history": "Multifilaments spun at 270 °C, 1000 m/min, drawing ratio 3.04. Young's modulus measured by Sigma 701 tensiometer at 23 ± 1 °C, 50 ± 5% RH, 1 mm/min rate, 20 g load, calculated from slope of force-strain curve at extension.",
    "hierarchical_structure": "Multifilament structure with drawing ratio 3.04. Orientation along fibre axis.",
    "properties": {
      "E": {
        "value": [
          0.11
        ],
        "unit": "GPa"
      }
    },
    "analysis_with_hierarchical_structure": {
      "descriptive_text": "The sample comprises a polyamide 6 homopolymer derived from caprolactam monomers, processed into a multifilament structure via melt spinning at 270 °C with a take-up speed of 1000 m/min. The fibers were subsequently drawn to a ratio of 3.04 to induce orientation along the fibre axis. Mechanical characterization was conducted using a Sigma 701 tensiometer at 23 ± 1 °C and 50 ± 5% relative humidity, with the Young's modulus calculated from the slope of the force-strain curve at extension under a 20 g load and 1 mm/min rate.",
      "reasoning_analysis": "Increasing Factors: The presence of amide linkages in the polyamide 6 backbone facilitates strong intermolecular hydrogen bonding, which stiffens the material resistance to deformation. Furthermore, the processing history involving a drawing ratio of 3.04 induces significant molecular orientation along the fibre axis, aligning the polymer chains with the direction of the applied tensile load, thereby drastically increasing the Young's modulus in that direction. Decreasing Factors: The aliphatic methylene sequences within the repeat unit introduce flexibility compared to aromatic counterparts, inherently lowering stiffness. Additionally, the testing condition of 50 ± 5% relative humidity allows for moisture absorption, where water molecules act as plasticizers by disrupting hydrogen bonds in the amorphous regions, reducing intermolecular friction and lowering the modulus. Dominant Factor: While moisture plasticization and flexible spacers mitigate stiffness, the high degree of chain orientation achieved through the specific drawing ratio of 3.04 is the dominant factor, as alignment of covalent bonds along the stress axis fundamentally governs the high axial Young's modulus typical of drawn polyamide fibers."
    },
    "analysis_without_hierarchical_structure": {
      "descriptive_text": "The sample comprises a polycaprolactam homopolymer synthesized from caprolactam monomers. Multifilaments were manufactured via melt spinning at 270 °C with a take-up velocity of 1000 m/min, subsequently undergoing a drawing process with a ratio of 3.04 to enhance molecular orientation. The Young's modulus was characterized using a Sigma 701 tensiometer under ambient conditions of 23 ± 1 °C and 50 ± 5% relative humidity, applying a crosshead rate of 1 mm/min and a 20 g load, with the modulus derived from the slope of the force-strain curve during extension.",
      "reasoning_analysis": "Increasing Factors: The polyamide backbone facilitates strong intermolecular hydrogen bonding, which restricts chain mobility and inherently increases stiffness. Additionally, the processing history specifies a drawing ratio of 3.04, which aligns polymer chains along the fiber axis and promotes crystallization, significantly boosting the modulus in the direction of measurement. Decreasing Factors: The testing environment involves 50 ± 5% relative humidity, which is critical for nylons as absorbed moisture acts as a plasticizer that disrupts hydrogen bonding networks and increases free volume in the amorphous phase, thereby lowering the modulus. Dominant Factor: The molecular orientation induced by the drawing process is the dominant factor, as the alignment of covalent bonds along the stress axis provides a structural reinforcement that outweighs the softening effect of environmental moisture, defining the high-stiffness character of the drawn filament."
    }
  },
  {
    "doi": "10.1016/j.polymer.2023.126629",
    "title": "Photo-initiated thiol-ene reaction of multi-functional thiol and olefinic organosilicon compounds leading to porous polymers: Solution polymerization and photolithography",
    "year": 2023,
    "chemical_composition": {
      "repeat_unit_psmiles": null,
      "monomers": [
        {
          "name": "Pentaerythritol tetrakis(3-mercaptopropionate)",
          "smiles": "SCCC(=O)OCC(COC(=O)CCS)(COC(=O)CCS)COC(=O)CCS",
          "ratio_value": null,
          "ratio_unit": null
        },
        {
          "name": "Diallyldimethylsilane",
          "smiles": "C=CC[Si](C)(C)CC=C",
          "ratio_value": null,
          "ratio_unit": null
        }
      ],
      "additives": [
        {
          "name": "Benzophenone",
          "type": "initiator",
          "amount_value": 0.005,
          "amount_unit": "mol/mol (rel. to SH)"
        }
      ],
      "is_homopolymer": false
    },
    "processing_history": "Synthesis: Photo-initiated thiol-ene reaction in EtOH/DMSO (8/2 vol/vol), monomer concentration 30 wt%, [SH]/[olefinic group] = 1/1 mol/mol, Benzophenone initiator ([I]/[SH] = 0.005 mol/mol), UV (365 nm, 600 mW) 15 min, dried atmospheric 24h + vacuo 3h. Characterization: Young's modulus measured by compression test (Tensilon RTE-1210) at 0.5 mm/min, RT, 1 cm cube samples, slope at ~10% strain.",
    "hierarchical_structure": "Porous polymer with connected particle morphology. Average particle diameter: 2.50 μm, SD: 0.78 μm, CV: 0.31. Bulk density: 0.42 g/cm3. Pore radius: not reported.",
    "properties": {
      "E": {
        "value": [
          0.0
        ],
        "unit": "GPa"
      }
    },
    "analysis_with_hierarchical_structure": {
      "descriptive_text": "The sample is a porous crosslinked network synthesized via a photo-initiated thiol-ene reaction between Pentaerythritol tetrakis(3-mercaptopropionate) and Diallyldimethylsilane using Benzophenone as a photoinitiator at 0.005 mol/mol relative to thiol groups. The reaction was conducted in an EtOH/DMSO (8/2 vol/vol) solvent mixture with a monomer concentration of 30 wt% and a stoichiometric balance of thiol to olefinic groups, followed by UV irradiation at 365 nm (600 mW) for 15 minutes and subsequent drying under atmospheric conditions for 24 hours and vacuum for 3 hours. The resulting material exhibits a porous polymer morphology with connected particles having an average diameter of 2.50 μm (SD 0.78 μm, CV 0.31) and a bulk density of 0.42 g/cm3. Mechanical characterization was performed via compression testing using a Tensilon RTE-1210 at a crosshead speed of 0.5 mm/min on 1 cm cube samples at room temperature, with the Young's modulus derived from the slope at approximately 10% strain.",
      "reasoning_analysis": "Increasing Factors: The use of a tetra-functional thiol monomer (Pentaerythritol tetrakis(3-mercaptopropionate)) reacted with a di-ene comonomer creates a highly crosslinked network architecture via the thiol-ene click mechanism, which restricts chain segment mobility and increases the intrinsic stiffness of the polymer matrix. The high conversion efficiency typical of UV-initiated thiol-ene chemistry further maximizes this crosslink density, contributing positively to the material's resistance to deformation. Decreasing Factors: The hierarchical structure is explicitly defined as a porous polymer with a low bulk density of 0.42 g/cm3, indicating a high void fraction that significantly reduces the effective load-bearing cross-sectional area during compression testing. Additionally, the incorporation of Diallyldimethylsilane introduces siloxane-related linkages into the backbone, which generally possess higher flexibility and lower intrinsic stiffness compared to rigid carbonaceous backbones. The processing history involving a high solvent ratio (70% solvent) likely induced phase separation leading to this porous morphology, further compromising bulk stiffness. Dominant Factor: The macroscopic porosity and associated low bulk density are the dominant factors governing the final Young's modulus. While the chemical crosslinking provides structural integrity to the individual particle struts, the extensive void volume fundamentally dictates the bulk mechanical response, resulting in a significantly lower effective modulus compared to a dense, non-porous counterpart of the same chemical composition."
    },
    "analysis_without_hierarchical_structure": {
      "descriptive_text": "The polymer network was synthesized via a photo-initiated thiol-ene click reaction between Pentaerythritol tetrakis(3-mercaptopropionate) and Diallyldimethylsilane using Benzophenone as the photoinitiator at a concentration of 0.005 mol/mol relative to thiol groups. The reaction was conducted in an EtOH/DMSO solvent system at a monomer concentration of 30 wt% with a stoichiometric balance of thiol to olefinic groups. Curing was achieved using UV irradiation at 365 nm for 15 minutes, followed by drying under atmospheric conditions for 24 hours and subsequently under vacuum for 3 hours. The Young's modulus was determined via compression testing on 1 cm cube samples at room temperature with a crosshead speed of 0.5 mm/min, calculating the slope at approximately 10% strain.",
      "reasoning_analysis": "Increasing Factors: The utilization of Pentaerythritol tetrakis(3-mercaptopropionate) introduces a tetra-functional crosslinking node, which significantly increases the crosslink density of the resulting network. Furthermore, the stoichiometric balance of thiol to olefinic groups ensures maximum conversion efficiency, creating a tightly interconnected polymer architecture that resists deformation. The thorough drying process involving atmospheric and vacuum stages minimizes residual solvent content, preventing plasticization that would otherwise lower stiffness. Decreasing Factors: The chemical structure of Diallyldimethylsilane incorporates flexible silane segments and methylene spacers, which increase chain flexibility and free volume compared to rigid aromatic backbones, inherently lowering the modulus. Additionally, the ester linkages within the thiol monomer contribute to backbone compliance. If any high-boiling point DMSO remains trapped within the network despite drying, it could act as a plasticizer, reducing intermolecular forces and decreasing the Young's modulus. Dominant Factor: The high crosslink density established by the tetra-functional thiol monomer is the dominant factor, as it transforms the system from a viscous liquid to a solid network, fundamentally dictating the mechanical integrity. While the flexible silane and ester linkages moderate the stiffness, the topological constraints imposed by the dense crosslinking network primarily govern the resistance to elastic deformation measured during compression."
    }
  },
  {
    "doi": "10.1039/c2ta00546h",
    "title": "On the mechanical properties of HIPE templated macroporous poly(dicyclopentadiene) prepared with low surfactant amounts†",
    "year": 2013,
    "chemical_composition": {
      "repeat_unit_psmiles": "[*]C=CC1C2CCC1C2[*]",
      "monomers": [
        {
          "name": "Dicyclopentadiene",
          "smiles": "C1=CC2C3CC=CC3C2C1",
          "ratio_value": null,
          "ratio_unit": null
        }
      ],
      "additives": [
        {
          "name": "Pluronic L121",
          "type": "surfactant",
          "amount_value": 10,
          "amount_unit": "v%"
        },
        {
          "name": "Initiator M2",
          "type": "initiator",
          "amount_value": 0.015,
          "amount_unit": "mol%"
        }
      ],
      "is_homopolymer": true
    },
    "processing_history": "HIPE templating: DCPD + 10 v% Pluronic L121 mixed, water added dropwise at 22°C. Initiator M2 (0.015 mol% in toluene) added. Cured at 80°C for 4 h. Soxhlet extraction with acetone, dried under vacuum. Unoxidized state (freshly prepared). Young's modulus measured by tensile testing of at least 3 specimens.",
    "hierarchical_structure": "Macroporous foam. Experimental porosity 79%. Average window size 1.1 μm. Average cavity size 3.4 ± 1.2 μm. Skeletal density 1.204 g cm-3.",
    "properties": {
      "E": {
        "value": [
          0.01
        ],
        "unit": "GPa"
      }
    },
    "analysis_with_hierarchical_structure": {
      "descriptive_text": "The sample comprises a polydicyclopentadiene homopolymer synthesized via high internal phase emulsion (HIPE) templating incorporating Pluronic L121 surfactant (10 v%) and Initiator M2 (0.015 mol%). Preparation involved the dropwise addition of water to the monomer-surfactant mixture at 22°C, followed by curing at 80°C for 4 hours, Soxhlet extraction with acetone, and vacuum drying to yield an unoxidized macroporous foam. Structural analysis indicates an experimental porosity of 79% with an average cavity size of 3.4 ± 1.2 μm and window size of 1.1 μm, possessing a skeletal density of 1.204 g cm-3, with mechanical performance evaluated through tensile testing.",
      "reasoning_analysis": "Increasing Factors: The polydicyclopentadiene backbone features rigid fused cyclopentene rings that restrict segmental rotation, providing high intrinsic stiffness to the skeletal polymer phase. Additionally, the thermal curing at 80°C promotes network formation and conversion, enhancing the rigidity of the solid struts comprising the foam structure. Decreasing Factors: The HIPE templating process generates a macroporous foam with 79% experimental porosity, meaning the majority of the volume consists of void space that cannot bear mechanical load. The large cavity and window sizes significantly reduce the effective cross-sectional area available for stress transfer, and any residual surfactant remaining after Soxhlet extraction could potentially act as a plasticizer or create weak interfaces within the struts. Dominant Factor: The architectural porosity is the qualitatively dominant factor governing the bulk modulus. While the pDCPD skeleton is inherently stiff, the Gibson-Ashby scaling laws for cellular solids dictate that the effective modulus decreases drastically with relative density; thus, the 79% void fraction overwhelms the intrinsic material stiffness, resulting in a bulk modulus significantly lower than that of the dense polymer."
    },
    "analysis_without_hierarchical_structure": {
      "descriptive_text": "The sample consists of a polydicyclopentadiene homopolymer fabricated via high internal phase emulsion (HIPE) templating. The preparation involved mixing dicyclopentadiene with 10 v% Pluronic L121 surfactant, followed by the dropwise addition of water at 22°C. Polymerization was initiated by adding 0.015 mol% Initiator M2 dissolved in toluene, and the mixture was cured at 80°C for 4 hours. Post-synthesis processing included Soxhlet extraction with acetone to remove residual components, followed by vacuum drying to ensure an unoxidized, freshly prepared state. The Young's modulus was subsequently determined via tensile testing of at least three specimens.",
      "reasoning_analysis": "Increasing Factors: The inherent chemical structure of polydicyclopentadiene involves a rigid bicyclic backbone and typically forms a highly crosslinked network, which restricts chain mobility and inherently contributes to high stiffness. The thermal curing at 80°C promotes complete conversion and crosslinking density, further maximizing the intrinsic modulus of the polymer matrix itself. Decreasing Factors: The HIPE templating processing history is the critical variable; this method intentionally generates a highly porous cellular structure by removing the water phase and surfactant via Soxhlet extraction. The presence of significant void volume fraction drastically reduces the load-bearing cross-sectional area and introduces stress concentrations, leading to a substantial reduction in Young's modulus compared to the bulk non-porous material. Additionally, if any residual Pluronic L121 surfactant remains despite extraction, it could act as a plasticizer within the cell walls, further depressing stiffness. Dominant Factor: The architectural porosity induced by the HIPE templating and subsequent extraction process is the dominant factor. While the crosslinked pDCPD chemistry provides a stiff matrix material, the macroscopic cellular structure created by the emulsion template fundamentally dictates the mechanical response, qualitatively resulting in a significantly lower Young's modulus than would be observed in a solid, non-tempered pDCPD bulk sample."
    }
  },
  {
    "doi": "10.1039/c2ta00546h",
    "title": "On the mechanical properties of HIPE templated macroporous poly(dicyclopentadiene) prepared with low surfactant amounts†",
    "year": 2013,
    "chemical_composition": {
      "repeat_unit_psmiles": "[*]C=CC1C2CCC1C2[*]",
      "monomers": [
        {
          "name": "Dicyclopentadiene",
          "smiles": "C1=CC2C3CC=CC3C2C1",
          "ratio_value": null,
          "ratio_unit": null
        }
      ],
      "additives": [
        {
          "name": "Pluronic L121",
          "type": "surfactant",
          "amount_value": 3,
          "amount_unit": "v%"
        },
        {
          "name": "Initiator M2",
          "type": "initiator",
          "amount_value": 0.015,
          "amount_unit": "mol%"
        }
      ],
      "is_homopolymer": true
    },
    "processing_history": "HIPE templating: DCPD + 3 v% Pluronic L121 mixed, water added dropwise at 22°C. Initiator M2 (0.015 mol% in toluene) added. Cured at 80°C for 4 h. Soxhlet extraction with acetone, dried under vacuum. Unoxidized state (freshly prepared). 60% porosity formulation. Young's modulus measured by tensile testing.",
    "hierarchical_structure": "Macroporous foam. Experimental porosity 60%.",
    "properties": {
      "E": {
        "value": [
          0.27
        ],
        "unit": "GPa"
      }
    },
    "analysis_with_hierarchical_structure": {
      "descriptive_text": "This material is a polydicyclopentadiene (pDCPD) homopolymer synthesized via high internal phase emulsion (HIPE) templating. The formulation incorporated 3 v% Pluronic L121 surfactant and 0.015 mol% Initiator M2 in toluene, with water added dropwise at 22°C followed by curing at 80°C for 4 hours. Post-polymerization processing involved Soxhlet extraction with acetone and vacuum drying to remove residual components, yielding an unoxidized macroporous foam with an experimental porosity of 60%. The Young's modulus was characterized using tensile testing.",
      "reasoning_analysis": "Increasing Factors: The intrinsic stiffness is supported by the rigid bicyclic structure of the dicyclopentadiene repeat units, which restricts chain segment mobility through steric hindrance. Furthermore, the ring-opening metathesis polymerization mechanism typically generates a highly crosslinked network structure, enhancing the structural integrity and resistance to deformation compared to linear thermoplastics. Decreasing Factors: The processing history utilizing HIPE templating resulted in a macroporous foam structure with 60% porosity, which drastically reduces the effective load-bearing cross-sectional area and introduces stress concentrators within the bulk material. Additionally, while Soxhlet extraction was employed, any incomplete removal of the toluene solvent or acetone could act as a plasticizer, reducing intermolecular friction and lowering stiffness. The presence of the surfactant facilitated the high void fraction, inherently compromising the bulk mechanical continuity. Dominant Factor: The geometric reduction in material density due to the 60% porosity is the qualitatively dominant factor. Although the intrinsic pDCPD network possesses high stiffness, the effective modulus of a cellular solid scales non-linearly with relative density; thus, the high void volume fraction established by the HIPE processing history overwhelmingly dictates a reduction in the macroscopic Young's modulus relative to dense bulk pDCPD."
    },
    "analysis_without_hierarchical_structure": {
      "descriptive_text": "This sample comprises a polydicyclopentadiene homopolymer synthesized via high internal phase emulsion (HIPE) templating to achieve a porous architecture. The preparation involved mixing dicyclopentadiene with 3 v% Pluronic L121 surfactant, followed by the dropwise addition of water at 22°C to form the emulsion. Polymerization was initiated by adding 0.015 mol% Initiator M2 dissolved in toluene, and the system was cured at 80°C for 4 hours. Post-synthesis, the material underwent Soxhlet extraction with acetone to remove residual components and was subsequently dried under vacuum in its unoxidized state, resulting in a formulation with 60% porosity, where the Young's modulus was determined via tensile testing.",
      "reasoning_analysis": "Increasing Factors: The intrinsic chemical composition of polydicyclopentadiene features a rigid backbone with fused cyclic structures, which inherently restricts chain segment mobility and provides a high baseline stiffness. Furthermore, the thermal curing at 80°C facilitates crosslinking, enhancing the network density, while the Soxhlet extraction process removes low-molecular-weight species and surfactants that could otherwise act as plasticizers, thereby preserving the matrix stiffness. Decreasing Factors: The most significant reduction arises from the processing history involving HIPE templating, which established a 60% porosity formulation; these voids drastically reduce the load-bearing cross-sectional area and introduce stress concentrations that weaken the material macroscopically. Additionally, the cellular architecture inherent to polyHIPE materials typically follows power-law scaling relations where modulus decreases disproportionately with reduced relative density. Dominant Factor: The 60% porosity introduced during the HIPE templating process is the dominant factor governing the Young's modulus. Although the cured pDCPD matrix possesses high intrinsic rigidity, the effective macroscopic modulus is overwhelmingly dictated by the void volume fraction, resulting in a qualitative reduction in stiffness compared to a non-porous bulk equivalent."
    }
  },
  {
    "doi": "10.1080/00405000802377433",
    "title": "Assessment of physical properties of fibres from thermoplastic polymers by means of tensiometric tests",
    "year": 2010,
    "chemical_composition": {
      "repeat_unit_psmiles": "[*]NC(=O)CCCCC[*]",
      "monomers": [
        {
          "name": "Caprolactam",
          "smiles": "O=C1CCCCN1",
          "ratio_value": null,
          "ratio_unit": null
        }
      ],
      "additives": [],
      "is_homopolymer": true
    },
    "processing_history": "Multifilaments spun at 270 °C, 1000 m/min, drawing ratio 3.04. Young's modulus measured by Sigma 701 tensiometer at 23 ± 1 °C, 50 ± 5% RH, 1 mm/min rate, 20 g load, calculated from slope of force-strain curve at recovery.",
    "hierarchical_structure": "Multifilament structure with drawing ratio 3.04. Orientation along fibre axis.",
    "properties": {
      "E": {
        "value": [
          0.13
        ],
        "unit": "GPa"
      }
    },
    "analysis_with_hierarchical_structure": {
      "descriptive_text": "The sample is a polyamide 6 homopolymer synthesized from caprolactam monomers, structured as a multifilament with molecular orientation along the fibre axis. It was processed by melt spinning at 270 °C with a take-up speed of 1000 m/min, followed by drawing to a ratio of 3.04. Mechanical characterization was performed using a Sigma 701 tensiometer at 23 ± 1 °C and 50 ± 5% relative humidity with a strain rate of 1 mm/min and a 20 g load, where the Young's modulus was calculated from the slope of the force-strain curve at recovery.",
      "reasoning_analysis": "Increasing Factors: The chemical composition features amide linkages capable of forming strong intermolecular hydrogen bonds, which restrict chain sliding and intrinsically increase stiffness. Furthermore, the processing history specifies a drawing ratio of 3.04, which induces significant molecular orientation along the fibre axis; aligning the polymer chains with the direction of tensile stress maximizes the contribution of covalent backbone bonds to the mechanical response, substantially increasing the axial Young's modulus. Decreasing Factors: The testing environment specifies 50 ± 5% relative humidity, and polyamide 6 is hygroscopic; absorbed water molecules act as plasticizers by disrupting intermolecular hydrogen bonding and increasing free volume, thereby reducing stiffness. Additionally, the presence of amorphous regions within the semi-crystalline structure, which are less rigid than crystalline domains, contributes to a lower modulus compared to a fully crystalline theoretical limit. Dominant Factor: The molecular orientation achieved through the high drawing ratio is the dominant factor governing the axial stiffness of this specific sample, as the alignment of chains along the stress axis fundamentally transforms the mechanical response from isotropic bulk behavior to anisotropic fiber behavior, although the plasticizing effect of moisture during testing qualitatively limits the maximum achievable modulus relative to dry conditions."
    },
    "analysis_without_hierarchical_structure": {
      "descriptive_text": "The sample comprises a polyamide 6 homopolymer synthesized from caprolactam monomers. Multifilament fibers were manufactured via melt spinning at 270 °C with a take-up speed of 1000 m/min, followed by a drawing process with a ratio of 3.04 to induce molecular orientation. The Young's modulus was determined using a Sigma 701 tensiometer under controlled environmental conditions of 23 ± 1 °C and 50 ± 5% relative humidity, calculated from the slope of the force-strain curve at recovery with a 1 mm/min rate and 20 g load.",
      "reasoning_analysis": "Increasing Factors: The polyamide 6 chemistry facilitates strong intermolecular hydrogen bonding between amide groups, promoting crystallinity and intrinsic chain stiffness. Furthermore, the processing history involves a drawing ratio of 3.04, which induces significant molecular orientation along the fiber axis, aligning covalent bonds with the stress direction and substantially enhancing the modulus. Decreasing Factors: The testing environment specifies 50% relative humidity, and since polyamides are hygroscopic, absorbed water molecules disrupt intermolecular hydrogen bonds and act as a plasticizer, increasing free volume and chain mobility which reduces stiffness. Additionally, the aliphatic methylene sequences in the backbone provide inherent flexibility compared to rigid aromatic structures. Dominant Factor: The structural anisotropy and chain orientation established by the high drawing ratio during processing represent the dominant factor defining the mechanical state of the sample. While moisture absorption significantly modulates the stiffness by plasticizing the amorphous regions, the alignment of crystalline and amorphous phases along the stress axis fundamentally dictates the high modulus characteristic of the drawn multifilament relative to an isotropic bulk polymer."
    }
  },
  {
    "doi": "10.1080/00405000802377433",
    "title": "Assessment of physical properties of fibres from thermoplastic polymers by means of tensiometric tests",
    "year": 2010,
    "chemical_composition": {
      "repeat_unit_psmiles": "[*]CC(C)[*]",
      "monomers": [
        {
          "name": "Propene",
          "smiles": "CC=C",
          "ratio_value": null,
          "ratio_unit": null
        }
      ],
      "additives": [],
      "is_homopolymer": true
    },
    "processing_history": "Multifilaments spun at 240 °C, 600 m/min, drawing ratio 3.5. Young's modulus measured by Sigma 701 tensiometer at 23 ± 1 °C, 50 ± 5% RH, 1 mm/min rate, 20 g load, calculated from slope of force-strain curve at extension.",
    "hierarchical_structure": "Multifilament structure with drawing ratio 3.5. Orientation along fibre axis.",
    "properties": {
      "E": {
        "value": [
          0.08
        ],
        "unit": "GPa"
      }
    },
    "analysis_with_hierarchical_structure": {
      "descriptive_text": "The sample comprises a polypropylene homopolymer derived from propene monomers, fabricated into a multifilament structure through melt spinning at 240 °C with a line speed of 600 m/min. The fibers were subjected to a drawing ratio of 3.5, resulting in significant molecular orientation along the fibre axis. Mechanical characterization was conducted using a Sigma 701 tensiometer at 23 ± 1 °C and 50 ± 5% relative humidity with a crosshead speed of 1 mm/min under a 20 g load, where the Young's modulus was determined from the slope of the force-strain curve at extension.",
      "reasoning_analysis": "Increasing Factors: The primary driver for increased Young's modulus is the processing history involving a drawing ratio of 3.5, which induces high molecular orientation along the fibre axis. This alignment places the covalent backbone bonds parallel to the stress direction, maximizing stiffness compared to isotropic samples. Additionally, the drawing process likely increases crystallinity, further restricting chain mobility and enhancing rigidity. Decreasing Factors: The chemical composition consists of a flexible aliphatic carbon backbone with methyl side groups, which inherently possesses lower stiffness compared to polymers with rigid aromatic rings. Furthermore, the testing temperature of 23 °C is above the glass transition temperature of polypropylene, meaning the amorphous regions remain in a rubbery state, limiting the overall modulus relative to a glassy polymer. Dominant Factor: The processing-induced molecular orientation dominates the final Young's modulus behavior. While the inherent chemistry of polypropylene allows for chain flexibility, the structural alignment achieved through high-ratio drawing transforms the material into an anisotropic fiber, qualitatively elevating the modulus along the axial direction far beyond that of unoriented bulk polypropylene."
    },
    "analysis_without_hierarchical_structure": {
      "descriptive_text": "The sample consists of a polypropylene homopolymer derived from propene monomers. Multifilaments were spun at 240 °C with a speed of 600 m/min and subjected to a drawing ratio of 3.5. The Young's modulus was measured by a Sigma 701 tensiometer at 23 ± 1 °C and 50 ± 5% RH with a 1 mm/min rate and 20 g load, calculated from the slope of the force-strain curve at extension.",
      "reasoning_analysis": "Increasing Factors: The high drawing ratio of 3.5 applied during processing induces significant molecular orientation along the fiber axis, aligning the polymer backbones parallel to the stress direction. This alignment maximizes the contribution of covalent bond stretching rather than weaker intermolecular forces, substantially increasing the Young's modulus. Additionally, the stress-induced crystallization during spinning and drawing enhances the crystalline fraction, which possesses a higher intrinsic stiffness than the amorphous phase. Decreasing Factors: The presence of amorphous regions between crystalline lamellae acts as compliant zones that can deform more easily under load, limiting the maximum achievable modulus. Furthermore, the measurement temperature of 23 °C is well above the glass transition temperature of polypropylene, meaning the amorphous segments are in a rubbery state, offering less resistance to deformation compared to a glassy state. Dominant Factor: The mechanical orientation induced by the drawing ratio of 3.5 is the dominant factor. While the inherent semi-crystalline nature of polypropylene provides a baseline stiffness, the alignment of chains along the fiber axis drastically reduces entropic elasticity and forces deformation through bond stretching, qualitatively overriding the compliance of the rubbery amorphous phase to yield a significantly higher modulus than an undrawn isotropic sample."
    }
  },
  {
    "doi": "10.1002/app.55539",
    "title": "Highly dispersed biochar as a sustainable filler for enhancing mechanical performance and biodegradation of polybutylene succinate",
    "year": 2024,
    "chemical_composition": {
      "repeat_unit_psmiles": "[*]OC(=O)CCC(=O)OCCCC[*]",
      "monomers": [
        {
          "name": "Succinic acid",
          "smiles": "OC(=O)CCC(=O)O",
          "ratio_value": null,
          "ratio_unit": null
        },
        {
          "name": "1,4-Butanediol",
          "smiles": "OCCCCO",
          "ratio_value": null,
          "ratio_unit": null
        }
      ],
      "additives": [
        {
          "name": "Biochar",
          "type": "filler",
          "amount_value": 1,
          "amount_unit": "wt%"
        }
      ],
      "is_homopolymer": false
    },
    "processing_history": "Biochar dried (100 °C, 24 h), ground, ball-milled (500 rpm, 20 min) without acetone/sonication treatment. PBS chips dried at 60 °C for 24 h. Composites extruded using twin-screw extruder (Zones 100, 135, 140, 145, 140 °C), quenched, pelletized, dried. Films hot-pressed at 150 °C for 10 min. Young's modulus determined from uniaxial tensile test using UTM (AGS-X, Shimadzu) at 10 mm/min crosshead speed, 500 N load cell, ASTM D638 Type V specimens.",
    "hierarchical_structure": "PBS matrix with untreated biochar filler. BC particles aggregated due to electrostatic attraction. Average particle size ~11.74 μm before extrusion.",
    "properties": {
      "E": {
        "value": [
          0.43
        ],
        "unit": "GPa"
      }
    },
    "analysis_with_hierarchical_structure": {
      "descriptive_text": "The sample comprises a poly(butylene succinate) matrix synthesized from succinic acid and 1,4-butanediol, compounded with 1 wt% biochar filler. The biochar was dried at 100 °C for 24 hours and mechanically ground via ball-milling at 500 rpm for 20 minutes without solvent or sonication assistance, yielding an average particle size of approximately 11.74 μm prior to extrusion. PBS chips were dried at 60 °C for 24 hours and composite pellets were produced using a twin-screw extruder with temperature zones set between 100 and 145 °C, followed by quenching, pelletizing, and drying. Final films were obtained by hot-pressing at 150 °C for 10 minutes, and the Young's modulus was characterized via uniaxial tensile testing using ASTM D638 Type V specimens at a crosshead speed of 10 mm/min.",
