Repository: hhtrick/HHT-code

# HHT training framework

This directory contains model training, embedding precomputation, inference, article-level baselines and the curated datasets. All commands below assume that the working directory is `train_code/`.

## 3. Datasets and fixed partitions

Each main dataset is a JSON array at `dataset/{property}/{property}.json`. Entries contain source metadata, `chemical_composition`, `processing_history`, `hierarchical_structure`, `properties`, and two generated-analysis objects. Targets are stored as `properties[property]["value"]`; source metadata and target values are not predictive input fields.

| Property | Train | Validation | Test | Total |
|---|---:|---:|---:|---:|

File: train_code/dataset/E/E.json (part 77 of 204)
[
      "reasoning_analysis": "Increasing Factors: The incorporation of 8.0 wt% multi-walled carbon nanotubes introduces a highly rigid filler phase with exceptional intrinsic stiffness, enhancing the composite modulus through load transfer mechanisms. Additionally, the poly(9-vinylcarbazole) backbone features bulky carbazole side groups that impose steric hindrance, restricting segmental mobility and resulting in an inherently stiff glassy matrix. The thermal treatment at 80 °C during processing likely facilitates the removal of residual dichloromethane solvent, minimizing plasticization effects that would otherwise lower the modulus. Decreasing Factors: The hierarchical structure indicates an amorphous matrix with a second phase, suggesting that potential agglomeration or incomplete exfoliation during sonication could create stress concentration points that diminish the effective reinforcement efficiency. Furthermore, the isotropic nature of the spin-coated amorphous film lacks the orientational crystallinity that could further maximize stiffness along the loading axis. Dominant Factor: The reinforcement provided by the high-aspect-ratio MWNTs within the sterically hindered PVK matrix qualitatively dominates the mechanical response. Despite potential dispersion limitations inherent to the solution processing method, the substantial stiffness contrast between the nanotube filler and the polymer matrix ensures a net increase in Young's modulus relative to the neat polymer."
    },
    "analysis_without_hierarchical_structure": {
      "descriptive_text": "The sample comprises a poly(9-vinylcarbazole) homopolymer matrix reinforced with 8.0 wt% Multi-walled carbon nanotubes. Preparation involved dispersing the components in dichloromethane at 30g/L, followed by sonication consisting of one minute at high power and two hours at low power to achieve homogeneity. The mixture was decanted and fabricated into films via spin coating at 1500 min-1 for one minute, with intermediate thermal annealing in an 80°C oven for 30 minutes between layers. Mechanical characterization was performed using nano-indentation with a maximum force of 0.5mN and a loading/unloading rate of 1mN/min, averaging data from 10 indentations.",
      "reasoning_analysis": "Increasing Factors: The inclusion of 8.0 wt% Multi-walled carbon nanotubes provides significant reinforcement due to their exceptionally high intrinsic stiffness, while the bulky carbazole side groups on the polymer backbone restrict chain mobility through steric hindrance, contributing to a rigid matrix. The extensive sonication protocol promotes uniform filler dispersion, minimizing agglomeration-induced defects, and the aromatic nature of the poly(9-vinylcarbazole) likely facilitates strong pi-pi stacking interactions with the nanotube surfaces, enhancing interfacial stress transfer. Additionally, the thermal treatment at 80°C between layers aids in solvent removal and increases polymer packing density. Decreasing Factors: Despite sonication, the high filler loading increases the probability of nanotube agglomeration, which can act as stress concentrators and reduce effective load bearing. Furthermore, if the 80°C thermal treatment was insufficient to fully evaporate the dichloromethane, residual solvent could plasticize the matrix, increasing free volume and lowering stiffness. The inherently amorphous structure of the polymer matrix also limits the maximum modulus compared to semi-crystalline systems. Dominant Factor: The reinforcement effect from the high-modulus Multi-walled carbon nanotubes qualitatively dominates the mechanical behavior. The combination of significant filler loading, favorable chemical compatibility promoting interfacial adhesion, and processing conditions optimized for dispersion ensures that the composite stiffness is substantially higher than that of the neat polymer, overriding the potential softening effects of residual solvent or matrix amorphousness."
    }
  },
  {
    "doi": null,
    "title": "Significance of Interphase Depth and Clay Aggregation/Agglomeration on the Young's Modulus of Nanocomposites",
    "year": 2025,
    "chemical_composition": {
      "repeat_unit_psmiles": "[*]NC(=O)CCCCCCCCCCC[*]",
      "monomers": [
        {
          "name": "Laurolactam",
          "smiles": "O=C1CCCCCCCCCCCN1",
          "ratio_value": null,
          "ratio_unit": null
        }
      ],
      "additives": [
        {
          "name": "Clay",
          "type": "filler",
          "amount_value": null,
          "amount_unit": null
        }
      ],
      "is_homopolymer": true
    },
    "processing_history": "Data extracted from Table 1 of the modeling study. Matrix Young's Modulus (Em) reported for PA-12/Clay nanocomposite system. Original experimental data sourced from reference [47]. Interphase and aggregation parameters (ti=2 nm, q=0.95, N=3, p=9 nm) specified in Table 1.",
    "hierarchical_structure": "Nanoclay-polymer nanocomposite with interphase. Interphase thickness 2 nm. Aggregated portion q=0.95. Accumulated layers N=3.",
    "properties": {
      "E": {
        "value": [
          1.16
        ],
        "unit": "GPa"
      }
    },
    "analysis_with_hierarchical_structure": {
      "descriptive_text": "The sample comprises a polyamide 12 (PA-12) homopolymer matrix synthesized from laurolactam monomers, reinforced with clay filler to form a nanoclay-polymer nanocomposite. The hierarchical structure is characterized by a distinct interphase region with a thickness of 2 nm surrounding the filler particles. Morphological parameters indicate a high degree of filler aggregation, with an aggregated portion of 0.95 and accumulated layers numbering 3. The structural and mechanical data, including the matrix Young's Modulus, were derived from a modeling study based on original experimental data, utilizing specific interphase and aggregation parameters to define the nanocomposite morphology.",
      "reasoning_analysis": "Increasing Factors: The inclusion of rigid clay filler provides a substantial reinforcement effect due to its significantly higher intrinsic stiffness compared to the PA-12 matrix. Furthermore, the hydrogen bonding network within the polyamide backbone contributes to the baseline matrix stiffness, and the defined 2 nm interphase region suggests constrained polymer segments near the filler surface that may exhibit enhanced local modulus. Decreasing Factors: The processing history and resulting morphology indicate a high degree of filler aggregation (q=0.95) and the formation of tactoids with multiple accumulated layers (N=3), which significantly reduces the effective aspect ratio and interfacial surface area available for stress transfer. This aggregated state is mechanically less efficient than a fully exfoliated dispersion, limiting the load-bearing capacity of the filler. Dominant Factor: The intrinsic rigidity of the clay filler qualitatively dominates the final E behavior by driving the composite modulus above that of the neat polymer; however, the high level of aggregation specified in the structural parameters acts as the governing constraint that limits the magnitude of this enhancement relative to ideal nanocomposite dispersion."
    },
    "analysis_without_hierarchical_structure": {
      "descriptive_text": "The material system consists of a polyamide 12 (PA-12) homopolymer matrix derived from laurolactam monomers, reinforced with clay filler to form a nanocomposite. The data regarding this system was extracted from a modeling study referencing original experimental data, specifically focusing on the Matrix Young's Modulus of the PA-12/Clay formulation. The system characterization includes specified interphase and aggregation parameters, such as an interphase thickness of 2 nm and aggregation metrics, indicative of a structured nanocomposite morphology used for mechanical property modeling.",
      "reasoning_analysis": "Increasing Factors: The incorporation of rigid clay filler into the PA-12 matrix serves as the primary mechanism for enhancing Young's Modulus, as the high stiffness of the inorganic phase facilitates effective load transfer to the polymer matrix. Additionally, the semi-crystalline nature of PA-12, stabilized by interchain hydrogen bonding within the amide groups, provides a robust baseline stiffness, while the specified interphase parameters suggest a distinct boundary region that can restrict chain mobility and further enhance composite stiffness. Decreasing Factors: The chemical structure of PA-12 contains long methylene sequences between amide groups, which impart greater chain flexibility and lower intrinsic modulus compared to shorter-chain polyamides. Furthermore, the noted aggregation parameters imply that the clay may exist in tactoids rather than a fully exfoliated state, reducing the effective aspect ratio of the filler and limiting the maximum theoretical reinforcement efficiency. Dominant Factor: The reinforcement effect provided by the rigid clay filler qualitatively dominates the mechanical behavior, leading to a net increase in Young's Modulus compared to the neat polymer. While the flexible methylene segments of the PA-12 backbone and potential filler aggregation impose limits on the maximum achievable stiffness, the inclusion of the high-modulus inorganic phase remains the defining factor elevating the composite's E above that of the unreinforced matrix."
    }
  },
  {
    "doi": "10.1080/00405000802377433",
    "title": "Assessment of physical properties of fibres from thermoplastic polymers by means of tensiometric tests",
    "year": 2010,
    "chemical_composition": {
      "repeat_unit_psmiles": null,
      "monomers": [
        {
          "name": "1,4-Butanediol",
          "smiles": "OCCCCO",
          "ratio_value": null,
          "ratio_unit": null
        },
        {
          "name": "Succinic acid",
          "smiles": "OC(=O)CCC(=O)O",
          "ratio_value": null,
          "ratio_unit": null
        },
        {
          "name": "Adipic acid",
          "smiles": "OC(=O)CCCCC(=O)O",
          "ratio_value": null,
          "ratio_unit": null
        }
      ],
      "additives": [],
      "is_homopolymer": false
    },
    "processing_history": "Multifilaments spun at 250 °C, 1000 m/min, drawing ratio 3.28. Young's modulus measured by Sigma 701 tensiometer at 23 ± 1 °C, 50 ± 5% RH, 1 mm/min rate, 20 g load, calculated from slope of force-strain curve at extension.",
    "hierarchical_structure": "Multifilament structure with drawing ratio 3.28. Orientation along fibre axis.",
    "properties": {
      "E": {
        "value": [
          0.07
        ],
        "unit": "GPa"
      }
    },
    "analysis_with_hierarchical_structure": {
      "descriptive_text": "This material is an aliphatic copolyester synthesized from 1,4-butanediol, succinic acid, and adipic acid monomers. It was fabricated into a multifilament structure via melt spinning at 250 °C with a take-up speed of 1000 m/min, followed by a drawing process with a ratio of 3.28 to induce orientation along the fiber axis. The Young's modulus was characterized using a Sigma 701 tensiometer at 23 ± 1 °C and 50 ± 5% relative humidity, calculated from the slope of the force-strain curve at extension.",
      "reasoning_analysis": "Increasing Factors: The processing history involves a drawing ratio of 3.28, which induces significant molecular orientation along the fiber axis. This alignment positions the stiff covalent bonds of the polymer backbone parallel to the applied stress, substantially increasing the Young's modulus compared to an isotropic state. Additionally, the drawing process likely promotes strain-induced crystallization, where crystalline domains act as rigid physical crosslinks reinforcing the material. Decreasing Factors: The chemical composition involves a copolymerization of succinic and adipic acids, which introduces structural irregularity compared to a homopolymer like poly(butylene succinate). This disrupts packing efficiency and reduces overall crystallinity, thereby lowering the modulus. Furthermore, the aliphatic nature of the backbone provides inherent flexibility compared to aromatic polyesters, and the testing environment of 50% relative humidity may allow moisture absorption that plasticizes the amorphous regions. Dominant Factor: The processing-induced molecular orientation is the dominant factor. Despite the modulus-reducing effects of copolymerization and flexible aliphatic spacers, the substantial draw ratio aligns the polymer chains sufficiently to maximize load bearing along the fiber axis, resulting in a Young's modulus that is qualitatively higher than what would be observed in an undrawn or isotropic sample of the same chemical composition."
    },
    "analysis_without_hierarchical_structure": {
      "descriptive_text": "The sample comprises an aliphatic copolyester synthesized from 1,4-butanediol, succinic acid, and adipic acid monomers. Multifilaments were fabricated via melt spinning at 250 °C with a take-up speed of 1000 m/min, followed by a drawing process with a ratio of 3.28 to induce molecular orientation. The Young's modulus was characterized using a Sigma 701 tensiometer at 23 ± 1 °C and 50 ± 5% relative humidity, utilizing a crosshead speed of 1 mm/min and a 20 g load, with values calculated from the slope of the force-strain curve at extension.",
      "reasoning_analysis": "Increasing Factors: The processing history specifies a drawing ratio of 3.28 during multifilament production, which induces significant molecular orientation along the fiber axis. This alignment positions the polymer backbones parallel to the applied stress, forcing deformation to occur through the stretching of stiff covalent bonds rather than intermolecular sliding, thereby substantially increasing the Young's modulus. Decreasing Factors: The chemical composition incorporates adipic acid, which contains a longer methylene sequence than succinic acid, introducing greater intrinsic chain flexibility and free volume that tends to lower stiffness. Additionally, the copolymeric structure disrupts crystalline packing compared to homopolymers, potentially reducing the rigid crystalline fraction, while the testing environment of 50% relative humidity may allow minor moisture plasticization at the ester linkages. Dominant Factor: The mechanical orientation induced by the drawing process is the dominant factor governing the modulus. Although the copolymer composition introduces intrinsic flexibility, the high degree of chain alignment along the tensile axis overrides the chemical softness, resulting in a modulus behavior dictated primarily by the oriented fiber morphology rather than the isotropic bulk polymer properties."
    }
  },
  {
    "doi": "10.1134/S1070427223050130",
    "title": "Determination of Local Young’s Modulus Values on the Polymer Surface by Contact Force Spectroscopy",
    "year": 2023,
    "chemical_composition": {
      "repeat_unit_psmiles": null,
      "monomers": [
        {
          "name": "Diphenylsiloxane unit",
          "smiles": "O[Si](c1ccccc1)(c2ccccc2)O",
          "ratio_value": 0.3,
          "ratio_unit": "relative"
        },
        {
          "name": "Phenylhydroxysiloxane unit",
          "smiles": "O[Si](c1ccccc1)(O)O",
          "ratio_value": 0.003,
          "ratio_unit": "relative"
        },
        {
          "name": "Dimethylsiloxane unit",
          "smiles": "C[Si](C)(O)O",
          "ratio_value": 1,
          "ratio_unit": "relative"
        }
      ],
      "additives": [
        {
          "name": "Carbonyl iron",
          "type": "filler",
          "amount_value": 20,
          "amount_unit": "wt%"
        },
        {
          "name": "Cetylpyridinium bromide",
          "type": "surfactant",
          "amount_value": null,
          "amount_unit": null
        }
      ],
      "is_homopolymer": false
    },
    "processing_history": "Polymer dissolved in toluene. Filler (Carbonyl iron) surface modified with cetylpyridinium bromide (7e-3 M aqueous solution). Cast onto glass support at room temperature. Film thickness 2 mm. Placed on sapphire support. Young's modulus measured by Contact Force Spectroscopy (CFS) using Solver P47 scanning probe microscope, sphere-plane Hertz model, Poisson coefficient 0.5, contact mode.",
    "hierarchical_structure": "Block copolymer matrix with dispersed modified carbonyl iron filler (20 wt%).",
    "properties": {
      "E": {
        "value": [
          0.0
        ],
        "unit": "GPa"
      }
    },
    "analysis_with_hierarchical_structure": {
      "descriptive_text": "The sample comprises a block copolymer matrix consisting predominantly of dimethylsiloxane units, copolymerized with diphenylsiloxane and minor phenylhydroxysiloxane units. This matrix is reinforced with 20 wt% carbonyl iron filler, which was surface-modified using cetylpyridinium bromide prior to incorporation. Preparation involved dissolving the polymer in toluene, mixing with the modified filler, and casting onto a glass support at room temperature to yield a 2 mm thick film. The hierarchical structure is defined by dispersed modified carbonyl iron within the block copolymer matrix. The Young's modulus was characterized by Contact Force Spectroscopy using a Solver P47 scanning probe microscope in contact mode, placing the film on a sapphire support and analyzing data via the sphere-plane Hertz model with a Poisson coefficient of 0.5.",
      "reasoning_analysis": "Increasing Factors: The incorporation of 20 wt% rigid carbonyl iron filler serves as the primary reinforcement mechanism, physically restricting polymer chain mobility and bearing load within the composite. Additionally, the inclusion of diphenylsiloxane units introduces bulky phenyl groups that increase backbone stiffness through steric hindrance and enhanced intermolecular interactions compared to pure polydimethylsiloxane. The surface modification of the filler with cetylpyridinium bromide likely improves interfacial adhesion between the metallic particles and the siloxane matrix, facilitating efficient stress transfer. Decreasing Factors: The chemical composition is dominated by dimethylsiloxane units, which possess a highly flexible siloxane backbone intrinsic to low modulus elastomers. Furthermore, the solvent casting process at room temperature using toluene carries the risk of residual solvent retention, which could act as a plasticizer to increase free volume and reduce stiffness. The absence of explicit high-temperature curing or chemical crosslinking data suggests the network may rely on physical entanglements rather than a dense covalent network. Dominant Factor: Despite the inherently flexible nature of the siloxane backbone, the high loading fraction of rigid carbonyl iron filler qualitatively dominates the mechanical response. The composite behavior is governed by the rigid particle phase rather than the soft matrix, resulting in a Young's modulus significantly elevated relative to the neat copolymer, provided the interfacial adhesion promoted by the surfactant treatment is effective."
    },
    "analysis_without_hierarchical_structure": {
      "descriptive_text": "The sample comprises a copolymer matrix consisting of dimethylsiloxane units incorporated with diphenylsiloxane units at a relative ratio of 0.3 and trace amounts of phenylhydroxysiloxane units. This silicone-based system is compounded with 20 wt% carbonyl iron filler, where the filler surface was modified using cetylpyridinium bromide surfactant. The composite was prepared by dissolving the polymer in toluene, followed by casting onto a glass support at room temperature to form a 2 mm thick film, which was subsequently placed on a sapphire support for characterization. The Young's modulus was determined using Contact Force Spectroscopy via a Solver P47 scanning probe microscope, utilizing the sphere-plane Hertz model with a Poisson coefficient of 0.5 in contact mode.",
      "reasoning_analysis": "Increasing Factors: The incorporation of diphenylsiloxane units introduces bulky phenyl side groups that restrict chain rotation compared to pure polydimethylsiloxane, inherently increasing the stiffness of the polymer matrix. Furthermore, the addition of 20 wt% carbonyl iron, a rigid metallic filler, significantly reinforces the composite through load transfer mechanisms, while the surface modification with cetylpyridinium bromide likely enhances interfacial adhesion between the hydrophobic polymer and the iron particles, maximizing the reinforcing efficiency. Decreasing Factors: The primary backbone consists of dimethylsiloxane units, which possess high chain flexibility and low rotational energy barriers due to the siloxane bond angle, inherently resulting in a low baseline modulus relative to carbon-based thermoplastics. Additionally, the solution casting process in toluene at room temperature without explicit high-temperature annealing risks residual solvent retention, which could plasticize the matrix and reduce intermolecular friction. Dominant Factor: While the siloxane backbone provides intrinsic flexibility, the presence of 20 wt% rigid carbonyl iron particles acts as the dominant factor. The high modulus of the metallic filler relative to the silicone matrix overwhelms the intrinsic softness of the polymer, leading to a net increase in the composite's Young's modulus compared to the unfilled copolymer."
    }
  },
  {
    "doi": null,
    "title": "Young’s Modulus of Polyelectrolyte Multilayers from Microcapsule Swelling",
    "year": 2003,
    "chemical_composition": {
      "repeat_unit_psmiles": null,
      "monomers": [
        {
          "name": "Sodium 4-styrenesulfonate",
          "smiles": "C=Cc1ccc(S(=O)(=O)[O-])cc1.[Na+]",
          "ratio_value": null,
          "ratio_unit": null
        },
        {
          "name": "Allylamine hydrochloride",
          "smiles": "C=CC[NH3+].[Cl-]",
          "ratio_value": null,
          "ratio_unit": null
        }
      ],
      "additives": [],
      "is_homopolymer": false
    },
    "processing_history": "Layer-by-layer assembly of PSS and PAH on MnCO3 templates (radius 1.85 µm). Cores dissolved in HCl. Capsules filled with 0.16 mol/L PSS solution. Shell thickness varied (4-10 bilayers). Young's modulus determined by measuring osmotic swelling equilibrium radius and fitting to elastic membrane model (eq 6), Figure 4 bottom curve.",
    "hierarchical_structure": "Polyelectrolyte multilayer shell, 4-10 PSS/PAH bilayers, bilayer thickness ~4 nm.",
    "properties": {
      "E": {
        "value": [
          0.13
        ],
        "unit": "GPa"
      }
    },
    "analysis_with_hierarchical_structure": {
      "descriptive_text": "The sample comprises hollow polyelectrolyte multilayer capsules constructed from Sodium 4-styrenesulfonate and Allylamine hydrochloride. These structures were fabricated via layer-by-layer assembly on MnCO3 templates with a radius of 1.85 µm, followed by dissolution of the cores in HCl to yield hollow shells. The capsules were subsequently filled with a 0.16 mol/L PSS solution to induce osmotic pressure, with shell thicknesses varying between 4 and 10 bilayers, each approximately 4 nm thick. The Young's modulus was determined by measuring the osmotic swelling equilibrium radius and fitting the data to an elastic membrane model.",
      "reasoning_analysis": "Increasing Factors: The formation of a polyelectrolyte complex between the anionic sulfonate groups of Sodium 4-styrenesulfonate and the cationic ammonium groups of Allylamine hydrochloride creates strong electrostatic crosslinks within the multilayer shell. These ionic interactions significantly restrict polymer chain mobility and increase the cohesive energy density, thereby driving the Young's modulus upward. Additionally, the layer-by-layer processing history promotes a dense, stratified architecture that enhances structural integrity compared to randomly mixed blends. Decreasing Factors: The measurement methodology relies on osmotic swelling equilibrium, which necessitates the presence of solvent (water) within the polymer network. This hydration acts as a plasticizer, screening the electrostatic interactions and increasing the free volume between chains, which substantially lowers the Young's modulus relative to the dry state. Furthermore, the nanoscale confinement of the bilayers (~4 nm) and the relatively low total number of bilayers (4-10) may introduce surface effects or structural inhomogeneities that reduce the effective stiffness compared to bulk polyelectrolyte films. Dominant Factor: The dominant factor governing the Young's modulus for this specific sample is the hydration state imposed by the processing and characterization method. While the intrinsic ionic crosslinking provides a rigid baseline, the plasticizing effect of water required for the osmotic swelling measurement qualitatively dominates the mechanical response, resulting in a modulus characteristic of a hydrated, soft hydrogel-like membrane rather than a rigid, dry polyelectrolyte glass."
    },
    "analysis_without_hierarchical_structure": {
      "descriptive_text": "The sample comprises a polyelectrolyte complex derived from Sodium 4-styrenesulfonate and Allylamine hydrochloride. It was fabricated via layer-by-layer assembly of poly(sodium 4-styrenesulfonate) and poly(allylamine hydrochloride) on manganese carbonate templates with a radius of 1.85 µm, followed by dissolution of the cores in hydrochloric acid. The resulting hollow capsules were filled with a 0.16 mol/L PSS solution, with shell thickness varied between 4 and 10 bilayers. The Young's modulus was determined by measuring the osmotic swelling equilibrium radius and fitting the data to an elastic membrane model.",
      "reasoning_analysis": "Increasing Factors: The formation of a polyelectrolyte multilayer structure introduces dense electrostatic crosslinks between the sulfonate groups of PSS and the ammonium groups of PAH, which significantly restricts polymer chain mobility and enhances structural rigidity. Additionally, the layer-by-layer assembly technique typically promotes dense packing of polymer chains, contributing to a higher modulus compared to loosely blended systems. Decreasing Factors: The processing history involves dissolution in acid and filling with an aqueous PSS solution, indicating the material is measured in a hydrated state where water molecules act as plasticizers by screening electrostatic interactions and increasing free volume. Furthermore, the hollow capsule geometry may exhibit different mechanical compliance compared to bulk films due to curvature effects and shell thinness. Dominant Factor: The density of ionic crosslinks within the hydrated multilayer network qualitatively dominates the mechanical response; while hydration softens the material, the strong electrostatic network provides the primary elastic restoring force against the internal osmotic pressure used to determine the modulus."
    }
  },
  {
    "doi": "10.1002/app.52839",
    "title": "Cellulose nanocrystals and snail shell-reinforced polyvinyl alcohol bioplastic films: Additive concentration optimization and mechanical properties assessment",
    "year": 2022,
    "chemical_composition": {
      "repeat_unit_psmiles": "[*]CC(O)[*]",
      "monomers": [
        {
          "name": "Vinyl alcohol",
          "smiles": "C=C(O)",
          "ratio_value": 5,
          "ratio_unit": "wt%"
        }
      ],
      "additives": [
        {
          "name": "Cellulose nanocrystals",
          "type": "filler",
          "amount_value": 2.5,
          "amount_unit": "wt%"
        },
        {
          "name": "Snail shell nanoparticles",
          "type": "filler",
          "amount_value": 0,
          "amount_unit": "wt%"
        },
        {
          "name": "Glycerol",
          "type": "plasticizer",
          "amount_value": 3.5,
          "amount_unit": "wt%"
        }
      ],
      "is_homopolymer": true
    },
    "processing_history": "Solvent casting. PVA dissolved in distilled water, heated 80°C, stirred 1000 rpm 2h. CNC and SSN added, heated 65°C, stirred 500 rpm 1h. Cast in wax-coated mold, cured 72h ambient, characterized after 2 weeks. Young's modulus measured by uniaxial tensile test (Instron 5966-K8883, 10 kN load cell) at 50 mm/min cross-head speed, ambient temperature, average of 5 samples.",
    "hierarchical_structure": "Homogeneous dispersion of SSN and CNC in the matrix (SEM).",
    "properties": {
      "E": {
        "value": [
          0.01
        ],
        "unit": "GPa"
      }
    },
    "analysis_with_hierarchical_structure": {
      "descriptive_text": "The sample consists of a poly(vinyl alcohol) homopolymer matrix reinforced with 2.5 wt% cellulose nanocrystals and plasticized with 3.5 wt% glycerol. The composite was fabricated via solvent casting, wherein the polymer was dissolved in distilled water at 80°C under stirring, followed by the incorporation of the nanofillers at 65°C. The mixture was cast into a wax-coated mold, cured for 72 hours under ambient conditions, and mechanically characterized after a two-week storage period. Structural analysis indicates a homogeneous dispersion of the nanocrystalline filler within the polymer matrix.",
      "reasoning_analysis": "Increasing Factors: The incorporation of rigid cellulose nanocrystals introduces a high-modulus filler phase that reinforces the polymer matrix through load transfer mechanisms, inherently driving the Young's modulus upward. Additionally, the solvent casting process followed by ambient curing and a two-week storage period promotes the formation of intermolecular hydrogen bonds and potential crystallinity within the poly(vinyl alcohol) backbone, further enhancing stiffness. Decreasing Factors: The presence of glycerol acts as a plasticizer by intercalating between polymer chains, increasing free volume and disrupting the intrinsic hydrogen bonding network of the poly(vinyl alcohol), which reduces interchain friction and lowers the Young's modulus. Furthermore, any residual moisture from the aqueous processing history could contribute to additional plasticization. Dominant Factor: Although the glycerol induces matrix softening, the high aspect ratio and intrinsic stiffness of the cellulose nanocrystals, coupled with the homogeneous dispersion confirmed by structural analysis and the hydrogen bonding capacity of the matrix, qualitatively dominate the mechanical response, suggesting the reinforcement mechanism outweighs the plasticization effect in determining the final stiffness."
    },
    "analysis_without_hierarchical_structure": {
      "descriptive_text": "The sample consists of a poly(vinyl alcohol) homopolymer matrix reinforced with 2.5 wt% cellulose nanocrystals and plasticized with 3.5 wt% glycerol. The composite was fabricated via solvent casting, where the polymer was dissolved in distilled water at 80°C and stirred, followed by the incorporation of cellulose nanocrystals at 65°C. The mixture was cast into a wax-coated mold, cured for 72 hours under ambient conditions, and mechanically characterized by uniaxial tensile testing at ambient temperature after a two-week resting period.",
      "reasoning_analysis": "Increasing Factors: The poly(vinyl alcohol) backbone possesses abundant hydroxyl groups that form a dense intermolecular hydrogen bonding network, intrinsically restricting chain mobility and increasing stiffness. Additionally, the incorporation of rigid cellulose nanocrystals acts as a reinforcing filler that bears load effectively, while the ambient curing process promotes semi-crystalline domain formation within the matrix, further elevating the modulus. Decreasing Factors: The presence of glycerol serves as a plasticizer that intercalates between polymer chains, disrupting hydrogen bonds and increasing free volume, which enhances segmental mobility and reduces the overall stiffness. Dominant Factor: The intrinsic rigidity provided by the dense hydrogen bonding network of the poly(vinyl alcohol) matrix, supported by the high aspect ratio of the cellulose nanocrystals and the crystallinity developed during ambient curing, qualitatively dominates the mechanical response, maintaining a higher modulus despite the softening influence of the low-concentration glycerol plasticizer."
    }
  },
  {
    "doi": "10.1080/00405000802377433",
    "title": "Assessment of physical properties of fibres from thermoplastic polymers by means of tensiometric tests",
    "year": 2010,
    "chemical_composition": {
      "repeat_unit_psmiles": null,
      "monomers": [
        {
          "name": "1,4-Butanediol",
          "smiles": "OCCCCO",
          "ratio_value": null,
          "ratio_unit": null
        },
        {
          "name": "Succinic acid",
          "smiles": "OC(=O)CCC(=O)O",
          "ratio_value": null,
          "ratio_unit": null
        },
        {
          "name": "Adipic acid",
          "smiles": "OC(=O)CCCCC(=O)O",
          "ratio_value": null,
          "ratio_unit": null
        }
      ],
      "additives": [],
      "is_homopolymer": false
    },
    "processing_history": "Multifilaments spun at 250 °C, 1000 m/min, drawing ratio 3.28. Young's modulus measured by Sigma 701 tensiometer at 23 ± 1 °C, 50 ± 5% RH, 1 mm/min rate, 20 g load, calculated from slope of force-strain curve at recovery.",
    "hierarchical_structure": "Multifilament structure with drawing ratio 3.28. Orientation along fibre axis.",
    "properties": {
      "E": {
        "value": [
          0.07
        ],
        "unit": "GPa"
      }
    },
    "analysis_with_hierarchical_structure": {
      "descriptive_text": "The sample comprises an aliphatic copolyester synthesized from 1,4-butanediol, succinic acid, and adipic acid monomers. It was processed into a multifilament structure via melt spinning at 250 °C with a take-up speed of 1000 m/min, followed by drawing to a ratio of 3.28 to induce orientation along the fibre axis. The Young's modulus was characterized using a Sigma 701 tensiometer at 23 ± 1 °C and 50 ± 5% relative humidity, calculated from the slope of the force-strain curve at recovery under a 20 g load.",
      "reasoning_analysis": "Increasing Factors: The processing history involving a drawing ratio of 3.28 induces significant molecular orientation along the fibre axis, aligning polymer chains with the direction of tensile stress and thereby maximizing the contribution of covalent backbone bonds to stiffness. Additionally, the succinic acid units within the copolymer backbone provide shorter aliphatic segments compared to adipic acid, contributing to intrinsic chain rigidity and facilitating crystallization which enhances modulus. Decreasing Factors: The copolymerization with adipic acid introduces longer, flexible methylene spacers that increase chain mobility and disrupt crystalline packing relative to a poly(butylene succinate) homopolymer, inherently lowering the modulus. Furthermore, the testing environment at 50% relative humidity may allow for moisture absorption in the aliphatic polyester matrix, acting as a mild plasticizer that reduces intermolecular forces. Dominant Factor: The uniaxial molecular orientation achieved through the drawing process is the dominant factor governing the Young's modulus. While the adipic acid comonomer reduces the theoretical maximum stiffness compared to a rigid homopolymer, the structural alignment of chains along the fibre axis drastically amplifies the modulus in the measurement direction, overriding the softening effects of the flexible comonomer segments."
    },
    "analysis_without_hierarchical_structure": {
      "descriptive_text": "The sample comprises an aliphatic copolyester derived from 1,4-butanediol, succinic acid, and adipic acid monomers. Multifilaments were produced via melt spinning at 250 °C with a line speed of 1000 m/min and subjected to a drawing ratio of 3.28. The Young's modulus was determined using a Sigma 701 tensiometer under controlled conditions of 23 ± 1 °C and 50 ± 5% relative humidity, utilizing a 1 mm/min crosshead rate and 20 g load, with values calculated from the slope of the force-strain curve during recovery.",
      "reasoning_analysis": "Increasing Factors: The processing history involves a drawing ratio of 3.28, which induces significant molecular orientation along the fiber axis, aligning the polymer chains and allowing the stiffer covalent bonds of the backbone to bear load more effectively, thereby increasing the Young's modulus (E). Additionally, this mechanical drawing likely promotes strain-induced crystallization, enhancing intermolecular interactions and resistance to elastic deformation. Decreasing Factors: The chemical composition consists of a copolymer containing both succinic and adipic acid units; the variation in dicarboxylic acid chain length introduces structural irregularity that disrupts crystal lattice perfection compared to a homopolymer, potentially lowering crystallinity and stiffness. Furthermore, the aliphatic methylene sequences in the monomers impart inherent chain flexibility, and the testing environment of 50% relative humidity may allow moisture absorption that acts as a mild plasticizer. Dominant Factor: The mechanical orientation resulting from the high drawing ratio is the dominant factor governing the Young's modulus (E). While the copolymer composition introduces intrinsic flexibility and potential crystallinity defects, the alignment of chains along the stress direction during processing maximizes the axial stiffness, overriding the softening effects of the chemical structure and environmental conditions."
    }
  },
  {
    "doi": "10.1134/S1070427223050130",
    "title": "Determination of Local Young’s Modulus Values on the Polymer Surface by Contact Force Spectroscopy",
    "year": 2023,
    "chemical_composition": {
      "repeat_unit_psmiles": null,
      "monomers": [
        {
          "name": "Diphenylsiloxane unit",
          "smiles": "O[Si](c1ccccc1)(c2ccccc2)O",
          "ratio_value": 0.3,
          "ratio_unit": "relative"
        },
        {
          "name": "Phenylhydroxysiloxane unit",
          "smiles": "O[Si](c1ccccc1)(O)O",
          "ratio_value": 0.003,
          "ratio_unit": "relative"
        },
        {
          "name": "Dimethylsiloxane unit",
          "smiles": "C[Si](C)(O)O",
          "ratio_value": 1,
          "ratio_unit": "relative"
        }
      ],
      "additives": [
        {
          "name": "Carbonyl iron",
          "type": "filler",
          "amount_value": 30,
          "amount_unit": "wt%"
        },
        {
          "name": "Cetylpyridinium bromide",
          "type": "surfactant",
          "amount_value": null,
          "amount_unit": null
        }
      ],
      "is_homopolymer": false
    },
    "processing_history": "Polymer dissolved in toluene. Filler (Carbonyl iron) surface modified with cetylpyridinium bromide (7e-3 M aqueous solution). Cast onto glass support at room temperature. Film thickness 2 mm. Placed on sapphire support. Young's modulus measured by Contact Force Spectroscopy (CFS) using Solver P47 scanning probe microscope, sphere-plane Hertz model, Poisson coefficient 0.5, contact mode.",
    "hierarchical_structure": "Block copolymer matrix with dispersed modified carbonyl iron filler (30 wt%).",
    "properties": {
      "E": {
        "value": [
          0.0
        ],
        "unit": "GPa"
      }
    },
    "analysis_with_hierarchical_structure": {
