Repository: hhtrick/HHT-code

# HHT training framework

This directory contains model training, embedding precomputation, inference, article-level baselines and the curated datasets. All commands below assume that the working directory is `train_code/`.

## 3. Datasets and fixed partitions

Each main dataset is a JSON array at `dataset/{property}/{property}.json`. Entries contain source metadata, `chemical_composition`, `processing_history`, `hierarchical_structure`, `properties`, and two generated-analysis objects. Targets are stored as `properties[property]["value"]`; source metadata and target values are not predictive input fields.

| Property | Train | Validation | Test | Total |
|---|---:|---:|---:|---:|

File: train_code/dataset/E/E.json (part 78 of 204)
[
      "descriptive_text": "The sample comprises a siloxane-based block copolymer matrix consisting primarily of dimethylsiloxane units, supplemented by diphenylsiloxane and minor phenylhydroxysiloxane units. This matrix is reinforced with 30 wt% carbonyl iron filler, where the filler surface was pre-modified with cetylpyridinium bromide surfactant. The material was prepared by dissolving the polymer in toluene, mixing with the modified filler, and casting onto a glass support at room temperature to yield a 2 mm thick film, which was later positioned on a sapphire support for mechanical testing. The resulting hierarchical structure features dispersed modified carbonyl iron within the copolymer matrix, and the Young's modulus was characterized using Contact Force Spectroscopy via a scanning probe microscope utilizing the sphere-plane Hertz model.",
      "reasoning_analysis": "Increasing Factors: The addition of 30 wt% carbonyl iron, a rigid metallic filler, substantially increases the composite stiffness through hydrodynamic reinforcement and potential filler networking. The incorporation of diphenylsiloxane units introduces bulky phenyl groups that increase backbone stiffness and restrict segmental mobility compared to pure polydimethylsiloxane, while the presence of phenylhydroxysiloxane units may enable crosslinking via hydroxyl condensation, further limiting chain motion. Decreasing Factors: The dimethylsiloxane backbone is inherently flexible with low rotational barriers, establishing a low-modulus elastomeric baseline. Additionally, residual toluene from the room temperature casting process could act as a plasticizer, increasing free volume and reducing stiffness, and the surfactant layer at the filler-matrix interface may create a compliant interphase that diminishes stress transfer efficiency. Dominant Factor: Despite the inherent softness of the siloxane matrix and potential plasticization effects, the high loading of rigid carbonyl iron filler is the dominant factor qualitatively driving the Young's modulus upward, as the mechanical behavior of heavily filled elastomeric composites is primarily governed by the rigid filler phase and interfacial interactions rather than the compliance of the neat polymer matrix."
    },
    "analysis_without_hierarchical_structure": {
      "descriptive_text": "The sample comprises a siloxane copolymer matrix consisting of dimethylsiloxane, diphenylsiloxane, and trace phenylhydroxysiloxane units. This polymer was dissolved in toluene and compounded with 30 wt% carbonyl iron filler, wherein the filler surface was modified using cetylpyridinium bromide surfactant in an aqueous solution. The mixture was cast onto a glass support at room temperature to form a 2 mm thick film and placed on a sapphire support for characterization. The Young's modulus was determined by Contact Force Spectroscopy using a scanning probe microscope in contact mode, analyzing the data with the sphere-plane Hertz model assuming a Poisson coefficient of 0.5.",
      "reasoning_analysis": "Increasing Factors: The incorporation of 30 wt% carbonyl iron filler introduces rigid metallic particles into the compliant siloxane matrix, significantly enhancing stiffness through composite reinforcement mechanisms. Additionally, the presence of diphenylsiloxane units introduces bulky phenyl groups that restrict backbone mobility compared to pure dimethylsiloxane, while the phenylhydroxysiloxane units provide hydroxyl groups capable of hydrogen bonding or crosslinking, further rigidifying the network. The surface modification of the filler likely improves interfacial adhesion, facilitating efficient stress transfer between the polymer and the rigid filler. Decreasing Factors: The primary matrix component is dimethylsiloxane, which possesses an inherently flexible backbone and low intrinsic modulus characteristic of silicone elastomers. Furthermore, the room temperature solvent casting process using toluene risks retaining residual solvent within the thick 2 mm film, which could act as a plasticizer to increase free volume and reduce stiffness. The organic surfactant layer on the filler particles also introduces a compliant interphase that may slightly dampen the reinforcement efficiency compared to direct matrix-filler contact. Dominant Factor: The high loading of rigid carbonyl iron filler qualitatively dominates the mechanical response. While the siloxane backbone provides inherent flexibility, the substantial volume fraction of stiff metallic particles overrides the intrinsic compliance of the polymer matrix, resulting in a composite Young's modulus significantly higher than that of the neat copolymer."
    }
  },
  {
    "doi": null,
    "title": "Significance of Interphase Depth and Clay Aggregation/Agglomeration on the Young's Modulus of Nanocomposites",
    "year": 2025,
    "chemical_composition": {
      "repeat_unit_psmiles": "[*]NC(=O)CCCCC[*]",
      "monomers": [
        {
          "name": "Caprolactam",
          "smiles": "O=C1CCCCCN1",
          "ratio_value": null,
          "ratio_unit": null
        }
      ],
      "additives": [
        {
          "name": "Organoclay",
          "type": "filler",
          "amount_value": null,
          "amount_unit": null
        }
      ],
      "is_homopolymer": true
    },
    "processing_history": "Data extracted from Table 1 of the modeling study. Matrix Young's Modulus (Em) reported for PA-6/organoclay nanocomposite system. Original experimental data sourced from reference [46]. Interphase and aggregation parameters (ti=2 nm, q=0.95, N=5, p=10 nm) specified in Table 1.",
    "hierarchical_structure": "Nanoclay-polymer nanocomposite with interphase. Interphase thickness 2 nm. Aggregated portion q=0.95. Accumulated layers N=5.",
    "properties": {
      "E": {
        "value": [
          2.7
        ],
        "unit": "GPa"
      }
    },
    "analysis_with_hierarchical_structure": {
      "descriptive_text": "The sample comprises a Polyamide 6 (PA-6) homopolymer synthesized from Caprolactam monomers, incorporated with Organoclay filler to form a nanoclay-polymer nanocomposite. The hierarchical structure is defined by an interphase thickness of 2 nm, an aggregated portion of 0.95, accumulated layers of 5, and a parameter p of 10 nm. The data characterizing this system, specifically the Matrix Young's Modulus, was extracted from a modeling study based on original experimental data from reference [46], utilizing these specified interphase and aggregation parameters for analysis.",
      "reasoning_analysis": "Increasing Factors: The inclusion of rigid organoclay filler intrinsically increases the composite stiffness due to the high modulus of the inorganic phase relative to the polymer matrix. Additionally, the formation of a constrained interphase region around the filler particles typically restricts polymer chain mobility, contributing further to stiffness enhancement. Decreasing Factors: The high aggregation parameter (q=0.95) and the presence of accumulated layers (N=5) indicate a predominantly intercalated morphology rather than exfoliation, which reduces the effective aspect ratio of the reinforcement and limits the efficiency of stress transfer between the matrix and the filler. Dominant Factor: While the intrinsic rigidity of the organoclay filler drives the net Young's Modulus higher than that of the neat PA-6 matrix, the high degree of filler aggregation is the dominant morphological factor that qualitatively limits the magnitude of this reinforcement effect compared to fully exfoliated nanocomposite systems."
    },
    "analysis_without_hierarchical_structure": {
      "descriptive_text": "The material system comprises a polyamide 6 (PA-6) homopolymer matrix derived from caprolactam monomers, reinforced with organoclay filler to create a nanocomposite structure. This data originates from a modeling study utilizing experimental parameters where the matrix Young's modulus was evaluated for the PA-6/organoclay system. The microstructural characterization within the study specified distinct interphase and aggregation parameters, including an interphase thickness of 2 nm and aggregation dimensions of 10 nm, to define the morphological constraints of the composite.",
      "reasoning_analysis": "Increasing Factors: The polyamide 6 backbone exhibits inherent stiffness derived from strong intermolecular hydrogen bonding between amide groups, providing a rigid matrix foundation. Furthermore, the inclusion of organoclay, a high-aspect-ratio inorganic filler with a modulus significantly exceeding that of the polymer, introduces a reinforcing phase that enhances load-bearing capacity and restricts matrix deformation. Decreasing Factors: The specified aggregation parameters indicate that the organoclay exists in clustered forms rather than being fully exfoliated, which reduces the effective aspect ratio and interfacial surface area available for stress transfer. Additionally, imperfect interphase bonding or voids associated with aggregation can act as stress concentrators, potentially limiting the theoretical stiffening efficiency. Dominant Factor: The intrinsic high modulus of the organoclay filler serves as the primary driver for increasing the composite Young's Modulus relative to the neat polymer; however, the qualitative magnitude of this enhancement is dominantly constrained by the degree of filler aggregation and interphase quality defined in the modeling parameters, which determines the efficiency of stress transfer between the matrix and the reinforcement."
    }
  },
  {
    "doi": null,
    "title": "A note on the Young's modulus of isotropic two-component materials*",
    "year": 1995,
    "chemical_composition": {
      "repeat_unit_psmiles": "[*]OC(C)CC(=O)[*]",
      "monomers": [
        {
          "name": "3-hydroxybutyric acid",
          "smiles": "CC(O)CC(=O)O",
          "ratio_value": null,
          "ratio_unit": null
        }
      ],
      "additives": [],
      "is_homopolymer": true
    },
    "processing_history": "Neat PHB matrix. Young's modulus determined from tensile stress-strain measurements. Poisson's ratio determined indirectly via shear modulus G from three-point bending measurements.",
    "hierarchical_structure": "Semicrystalline polymer matrix having a spherulitic morphology.",
    "properties": {
      "E": {
        "value": [
          2.49
        ],
        "unit": "GPa"
      }
    },
    "analysis_with_hierarchical_structure": {
      "descriptive_text": "The sample comprises a poly(3-hydroxybutyrate) (PHB) homopolymer matrix exhibiting a semicrystalline structure with spherulitic morphology. Derived from 3-hydroxybutyric acid monomers, the material was processed as a neat matrix. Mechanical characterization involved determining Young's modulus through tensile stress-strain measurements, while Poisson's ratio was assessed indirectly via shear modulus obtained from three-point bending tests.",
      "reasoning_analysis": "Increasing Factors: The semicrystalline nature of the PHB matrix introduces rigid crystalline lamellae that significantly reinforce the material, driving the Young's modulus upward compared to fully amorphous polyesters. The chemical structure of the 3-hydroxybutyrate repeat unit, featuring ester linkages and methyl side groups, facilitates dense packing and strong intermolecular interactions. Furthermore, the processing history indicates a neat matrix without plasticizers or softening additives, preserving the intrinsic stiffness of the polymer backbone. Decreasing Factors: The presence of an amorphous fraction within the semicrystalline structure provides regions of higher chain mobility and lower density, which inherently lowers the bulk modulus relative to a fully crystalline theoretical limit. Additionally, the spherulitic morphology implies the existence of inter-spherulitic boundaries which may contain disordered chains or micro-voids that could slightly compromise load transfer efficiency. Dominant Factor: The high degree of crystallinity typically associated with PHB and confirmed by the observed spherulitic morphology is the dominant factor. This ordered structural phase outweighs the compliance of the amorphous regions, resulting in a material characterized by high stiffness and an elevated Young's modulus typical of rigid biopolyesters."
    },
    "analysis_without_hierarchical_structure": {
      "descriptive_text": "The sample comprises a neat poly(3-hydroxybutyrate) homopolymer matrix devoid of additives or fillers. Mechanical characterization was performed wherein the Young's modulus was derived from tensile stress-strain measurements, while the Poisson's ratio was established indirectly through shear modulus data obtained from three-point bending tests.",
      "reasoning_analysis": "Increasing Factors: The chemical composition identifies the material as a poly(3-hydroxybutyrate) homopolymer, whose stereoregular backbone facilitates efficient chain packing into stiff crystalline lamellae, significantly enhancing resistance to elastic deformation. Additionally, the polar ester linkages within the repeat unit promote strong intermolecular dipole-dipole interactions, and the neat processing history implies the absence of plasticizers, preserving the intrinsic stiffness of the polymer chains. Decreasing Factors: The processing history specifies a neat matrix without reinforcing additives such as fibers or rigid fillers, thereby lacking the composite stiffening effects that would otherwise elevate the modulus. Furthermore, the inherent semi-crystalline morphology includes amorphous regions between crystallites that introduce viscoelastic compliance, allowing for segmental motion that reduces the overall macroscopic stiffness. Dominant Factor: The high degree of crystallinity intrinsic to the PHB homopolymer chemistry qualitatively dominates the mechanical response. This morphological rigidity overrides the compliance of the amorphous phases and the absence of external reinforcement, establishing a baseline Young's modulus characteristic of stiff semi-crystalline biopolyesters."
    }
  },
  {
    "doi": "10.1080/00405000802377433",
    "title": "Assessment of physical properties of fibres from thermoplastic polymers by means of tensiometric tests",
    "year": 2010,
    "chemical_composition": {
      "repeat_unit_psmiles": null,
      "monomers": [
        {
          "name": "1,4-Butanediol",
          "smiles": "OCCCCO",
          "ratio_value": null,
          "ratio_unit": null
        },
        {
          "name": "Terephthalic acid",
          "smiles": "OC(=O)c1ccc(C(=O)O)cc1",
          "ratio_value": null,
          "ratio_unit": null
        },
        {
          "name": "Adipic acid",
          "smiles": "OC(=O)CCCCC(=O)O",
          "ratio_value": null,
          "ratio_unit": null
        }
      ],
      "additives": [],
      "is_homopolymer": false
    },
    "processing_history": "Multifilaments spun at 203 °C, 1000 m/min, drawing ratio 2.75. Young's modulus measured by Sigma 701 tensiometer at 23 ± 1 °C, 50 ± 5% RH, 1 mm/min rate, 20 g load, calculated from slope of force-strain curve at recovery.",
    "hierarchical_structure": "Multifilament structure with drawing ratio 2.75. Orientation along fibre axis.",
    "properties": {
      "E": {
        "value": [
          0.06
        ],
        "unit": "GPa"
      }
    },
    "analysis_with_hierarchical_structure": {
      "descriptive_text": "The sample comprises a copolyester derived from 1,4-butanediol, terephthalic acid, and adipic acid monomers, processed into a multifilament architecture. The material was fabricated via melt spinning at 203 °C with a take-up speed of 1000 m/min, followed by a drawing process with a ratio of 2.75 to induce molecular orientation along the fibre axis. Mechanical characterization was conducted using a Sigma 701 tensiometer at 23 ± 1 °C and 50 ± 5% relative humidity, where the Young's modulus was calculated from the slope of the force-strain curve at recovery under a 20 g load and 1 mm/min crosshead rate.",
      "reasoning_analysis": "Increasing Factors: The incorporation of terephthalic acid introduces rigid aromatic rings into the polymer backbone, which restricts segmental rotation and intrinsically increases stiffness. Furthermore, the processing history involves a drawing ratio of 2.75, which aligns the polymer chains along the fibre axis, significantly enhancing the axial Young's modulus by maximizing the contribution of covalent backbone bonds to load bearing. Decreasing Factors: The inclusion of adipic acid introduces flexible aliphatic spacers into the chain structure, increasing chain mobility and free volume compared to a purely aromatic polyester. Additionally, the copolymer nature disrupts structural regularity, potentially reducing crystallinity and intermolecular packing density relative to a homopolymer, which lowers the modulus. Dominant Factor: The molecular orientation induced by the drawing process qualitatively dominates the final Young's modulus behavior, as it aligns the rigid terephthalate segments along the stress direction, thereby maximizing axial stiffness despite the flexibility introduced by the adipic acid comonomer."
    },
    "analysis_without_hierarchical_structure": {
      "descriptive_text": "The sample comprises a copolyester derived from 1,4-butanediol, terephthalic acid, and adipic acid monomers. Multifilaments were manufactured via melt spinning at 203 °C with a take-up velocity of 1000 m/min and subjected to a drawing ratio of 2.75. The Young's modulus was determined using a Sigma 701 tensiometer at 23 ± 1 °C and 50 ± 5% relative humidity with a crosshead speed of 1 mm/min and 20 g load, calculated from the slope of the force-strain curve during recovery.",
      "reasoning_analysis": "Increasing Factors: The presence of terephthalic acid introduces rigid aromatic rings into the polymer backbone, which intrinsically restricts segmental rotation and increases chain stiffness, thereby driving the Young's modulus higher. Furthermore, the processing history involves a drawing ratio of 2.75, which induces significant molecular orientation along the fiber axis, aligning the polymer chains and enhancing the load-bearing capacity in the direction of measurement. Decreasing Factors: The incorporation of adipic acid introduces flexible aliphatic segments between the rigid units, increasing chain flexibility and free volume compared to a pure aromatic polyester, which acts to reduce the Young's modulus. Additionally, the copolymer nature may disrupt crystalline packing relative to a homopolymer, potentially lowering the crystalline contribution to stiffness. Dominant Factor: The molecular orientation induced by the drawing process qualitatively dominates the final mechanical behavior by aligning the polymer chains along the fiber axis, maximizing the contribution of the covalent backbone stiffness to the macroscopic Young's modulus, despite the flexibility introduced by the adipic acid segments."
    }
  },
  {
    "doi": null,
    "title": "A note on the Young's modulus of isotropic two-component materials*",
    "year": 1995,
    "chemical_composition": {
      "repeat_unit_psmiles": null,
      "monomers": [
        {
          "name": "3-hydroxybutyric acid",
          "smiles": "CC(O)CC(=O)O",
          "ratio_value": null,
          "ratio_unit": null
        },
        {
          "name": "3-hydroxyvaleric acid",
          "smiles": "CCC(O)CC(=O)O",
          "ratio_value": null,
          "ratio_unit": null
        }
      ],
      "additives": [],
      "is_homopolymer": false
    },
    "processing_history": "Neat PHB/HV copolymer matrix. Young's modulus determined from tensile stress-strain measurements. Poisson's ratio determined indirectly via shear modulus G from three-point bending measurements.",
    "hierarchical_structure": "Semicrystalline polymer matrix having a spherulitic morphology.",
    "properties": {
      "E": {
        "value": [
          0.61
        ],
        "unit": "GPa"
      }
    },
    "analysis_with_hierarchical_structure": {
      "descriptive_text": "The sample consists of a neat copolymer matrix synthesized from 3-hydroxybutyric acid and 3-hydroxyvaleric acid monomers. This semicrystalline polymer exhibits a spherulitic morphology, indicative of organized crystalline growth within the bulk material. Mechanical characterization was conducted on the neat matrix, with the Young's modulus derived from tensile stress-strain measurements and supplementary shear properties assessed via three-point bending.",
      "reasoning_analysis": "Increasing Factors: The semicrystalline nature of the matrix, characterized by a spherulitic morphology, significantly enhances the Young's modulus as the crystalline lamellae act as physical crosslinks and rigid reinforcement phases that restrict chain segment mobility under load. The inherent stiffness of the polyester backbone also contributes to resistance against deformation. Decreasing Factors: The incorporation of 3-hydroxyvaleric acid units into the 3-hydroxybutyric acid backbone disrupts the regularity of the polymer chain, reducing the overall degree of crystallinity and packing efficiency compared to pure PHB homopolymer. This increased amorphous content and the presence of longer ethyl side groups introduce greater free volume and chain flexibility, which qualitatively lowers the modulus. Dominant Factor: The semicrystalline spherulitic morphology is the dominant factor governing the mechanical stiffness, establishing a rigid structural framework; however, the specific copolymer composition modulates this baseline by introducing amorphous regions that prevent the extreme brittleness and highest modulus associated with the pure homopolymer."
    },
    "analysis_without_hierarchical_structure": {
      "descriptive_text": "The sample comprises a neat copolymer matrix synthesized from 3-hydroxybutyric acid and 3-hydroxyvaleric acid monomers without the incorporation of external additives or fillers. Mechanical characterization was conducted where the Young's modulus was derived from tensile stress-strain measurements, while Poisson's ratio was indirectly established via shear modulus data obtained from three-point bending tests.",
      "reasoning_analysis": "Increasing Factors: The intrinsic rigidity of the polyester backbone combined with the absence of external plasticizers or soft additives in the neat matrix preserves the inherent stiffness of the polymer chains. Additionally, the 3-hydroxybutyric acid segments promote the formation of crystalline domains which significantly enhance resistance to elastic deformation. Decreasing Factors: The incorporation of 3-hydroxyvaleric acid comonomers introduces larger side groups that disrupt chain packing efficiency, leading to a reduction in the overall degree of crystallinity compared to a homopolymer. This increase in amorphous content facilitates greater segmental mobility under load, thereby lowering the stiffness. Dominant Factor: The reduction in crystallinity driven by the copolymer composition qualitatively dominates the mechanical response, resulting in a modulus that is lower than the rigid homopolymer baseline while maintaining structural integrity due to the neat processing history without external softening agents."
    }
  },
  {
    "doi": null,
    "title": "Significance of Interphase Depth and Clay Aggregation/Agglomeration on the Young's Modulus of Nanocomposites",
    "year": 2025,
    "chemical_composition": {
      "repeat_unit_psmiles": null,
      "monomers": [
        {
          "name": "Polyurethane",
          "smiles": null,
          "ratio_value": null,
          "ratio_unit": null
        }
      ],
      "additives": [
        {
          "name": "MMT",
          "type": "filler",
          "amount_value": null,
          "amount_unit": null
        }
      ],
      "is_homopolymer": false
    },
    "processing_history": "Data extracted from Table 1 of the modeling study. Matrix Young's Modulus (Em) reported for PU/MMT nanocomposite system. Original experimental data sourced from reference [49]. Interphase and aggregation parameters (ti=17 nm, q=0.95, N=10, p=10 nm) specified in Table 1.",
    "hierarchical_structure": "Nanoclay-polymer nanocomposite with interphase. Interphase thickness 17 nm. Aggregated portion q=0.95. Accumulated layers N=10.",
    "properties": {
      "E": {
        "value": [
          4.15
        ],
        "unit": "GPa"
      }
    },
    "analysis_with_hierarchical_structure": {
      "descriptive_text": "The sample comprises a polyurethane matrix reinforced with montmorillonite (MMT) nanoclay filler, constituting a nanoclay-polymer nanocomposite system. Structural analysis reveals the formation of a distinct interphase region with a thickness of 17 nm surrounding the filler particles, alongside a hierarchical arrangement characterized by an aggregated portion of 0.95 and accumulated layers numbering 10. The system parameters were derived from a modeling study based on original experimental data, where interphase and aggregation metrics were explicitly specified for the analysis of the matrix Young's Modulus.",
      "reasoning_analysis": "Increasing Factors: The incorporation of rigid montmorillonite (MMT) nanoclay into the polyurethane matrix introduces a high-modulus phase that inherently reinforces the compliant polymer, driving the overall Young's Modulus upward. Additionally, the existence of a 17 nm interphase suggests constrained polymer segments near the filler surface, which typically exhibit reduced chain mobility and higher local stiffness compared to the bulk matrix, further contributing to modulus enhancement. Decreasing Factors: The polyurethane matrix itself is inherently flexible compared to inorganic fillers, setting a relatively low baseline modulus. More critically, the hierarchical structure indicates a high degree of filler aggregation (q=0.95) and the presence of accumulated layers (N=10), implying tactoid formation rather than exfoliation. This poor dispersion reduces the effective aspect ratio of the reinforcement and limits the interfacial surface area available for stress transfer, thereby diminishing the potential stiffening effect. Dominant Factor: The intrinsic stiffness of the MMT filler and the constrained interphase provide a positive reinforcement effect; however, the dominant factor governing the final modulus is the high degree of aggregation. The prevalence of aggregated tactoids over exfoliated platelets significantly restricts the efficiency of load transfer from the matrix to the filler, meaning the final Young's Modulus will be elevated relative to the neat polymer but substantially lower than the theoretical maximum for well-dispersed nanocomposites."
    },
    "analysis_without_hierarchical_structure": {
      "descriptive_text": "The material system consists of a polyurethane matrix reinforced with montmorillonite (MMT) filler, forming a nanocomposite structure. This data was derived from a modeling study utilizing original experimental data from reference [49], where the matrix Young's modulus was reported for the PU/MMT system. The system morphology is characterized by specific interphase and aggregation parameters, including an interphase thickness of 17 nm and defined aggregation metrics, which establish the structural context for the mechanical property analysis.",
      "reasoning_analysis": "Increasing Factors: The inclusion of rigid montmorillonite (MMT) clay platelets within the polyurethane matrix introduces a high-modulus inorganic phase that enhances overall stiffness through effective load transfer from the compliant matrix to the stiff filler. Additionally, the presence of a defined interphase region suggests restricted polymer chain mobility near the filler surface, which can further contribute to an increase in the composite Young's Modulus. Decreasing Factors: The modeling parameters explicitly account for filler aggregation, which reduces the effective aspect ratio and available interfacial surface area compared to a fully exfoliated state, thereby diminishing the reinforcement efficiency. Furthermore, if the polyurethane matrix contains a high fraction of soft segments, the inherent compliance of the polymer phase may limit the magnitude of the stiffness enhancement. Dominant Factor: The intrinsic modulus contrast between the rigid MMT filler and the polyurethane matrix serves as the primary driver for increasing the Young's Modulus; however, the degree of reinforcement is qualitatively governed by the dispersion state, where aggregation effects act as the critical limiting factor on the final mechanical performance."
    }
  },
  {
    "doi": "10.1080/00405000802377433",
    "title": "Assessment of physical properties of fibres from thermoplastic polymers by means of tensiometric tests",
    "year": 2010,
    "chemical_composition": {
      "repeat_unit_psmiles": null,
      "monomers": [
        {
          "name": "1,4-Butanediol",
          "smiles": "OCCCCO",
          "ratio_value": null,
          "ratio_unit": null
        },
        {
          "name": "Terephthalic acid",
          "smiles": "OC(=O)c1ccc(C(=O)O)cc1",
          "ratio_value": null,
          "ratio_unit": null
        },
        {
          "name": "Adipic acid",
          "smiles": "OC(=O)CCCCC(=O)O",
          "ratio_value": null,
          "ratio_unit": null
        }
      ],
      "additives": [],
      "is_homopolymer": false
    },
    "processing_history": "Multifilaments spun at 203 °C, 1000 m/min, drawing ratio 2.75. Young's modulus measured by Sigma 701 tensiometer at 23 ± 1 °C, 50 ± 5% RH, 1 mm/min rate, 20 g load, calculated from slope of force-strain curve at extension.",
    "hierarchical_structure": "Multifilament structure with drawing ratio 2.75. Orientation along fibre axis.",
    "properties": {
      "E": {
        "value": [
          0.06
        ],
        "unit": "GPa"
      }
    },
    "analysis_with_hierarchical_structure": {
      "descriptive_text": "The sample comprises a copolyester derived from 1,4-butanediol, terephthalic acid, and adipic acid monomers. It was fabricated into a multifilament structure through melt spinning at 203 °C at 1000 m/min, followed by drawing to a ratio of 2.75 to induce orientation along the fiber axis. Mechanical characterization was performed using a Sigma 701 tensiometer at 23 ± 1 °C and 50 ± 5% RH with a 1 mm/min rate and 20 g load, with the Young's modulus calculated from the slope of the force-strain curve at extension.",
      "reasoning_analysis": "Increasing Factors: The incorporation of terephthalic acid introduces rigid aromatic rings into the polymer backbone, which restricts segmental rotation and intrinsically increases the stiffness of the material. Furthermore, the processing history involves a drawing ratio of 2.75 during multifilament spinning, which induces significant molecular orientation along the fiber axis; this alignment allows the polymer chains to bear load more efficiently along the direction of stress, substantially increasing the Young's modulus. Decreasing Factors: The inclusion of adipic acid as a comonomer introduces flexible aliphatic methylene sequences between ester groups, which increases chain flexibility and free volume compared to a pure poly(butylene terephthalate) homopolymer, thereby reducing the overall stiffness. Additionally, the copolymerization may disrupt the crystalline packing density relative to the homopolymer, potentially lowering the modulus. Dominant Factor: The molecular orientation induced by the drawing process qualitatively dominates the final Young's modulus behavior in the axial direction; while the adipic acid softens the backbone, the alignment of the rigid terephthalate-containing segments along the stress axis maximizes the load-bearing capacity, making the processing-induced anisotropy the primary driver of the mechanical response."
    },
    "analysis_without_hierarchical_structure": {
      "descriptive_text": "The sample comprises a copolyester synthesized from 1,4-butanediol, terephthalic acid, and adipic acid monomers. Multifilaments were fabricated via melt spinning at 203 °C with a take-up speed of 1000 m/min and subsequently subjected to a drawing ratio of 2.75. Mechanical characterization was performed using a Sigma 701 tensiometer at 23 ± 1 °C and 50 ± 5% relative humidity, where the Young's modulus was calculated from the slope of the force-strain curve at an extension rate of 1 mm/min under a 20 g load.",
      "reasoning_analysis": "Increasing Factors: The incorporation of terephthalic acid introduces rigid aromatic rings into the polymer backbone, enhancing intrinsic chain stiffness and resistance to deformation. Furthermore, the processing history involves a drawing ratio of 2.75, which induces significant molecular orientation along the fiber axis, aligning polymer chains and potentially increasing crystallinity, thereby contributing to an increase in the Young's modulus in the direction of stress. Decreasing Factors: The presence of adipic acid introduces flexible aliphatic segments into the copolymer structure, which increases chain mobility and free volume compared to a purely aromatic-aliphatic polyester, inherently reducing the baseline stiffness. Additionally, testing at 50% relative humidity may allow for minor moisture absorption in the amorphous regions, acting as a slight plasticizer. Dominant Factor: The molecular orientation induced by the drawing process is the dominant factor influencing the final Young's modulus behavior for this sample. While the copolymer composition sets a flexible baseline due to the adipic acid content, the alignment of chains along the fiber axis during processing provides the primary mechanism for resistance to elastic deformation in the measured direction."
    }
  },
  {
    "doi": null,
    "title": "Significance of Interphase Depth and Clay Aggregation/Agglomeration on the Young's Modulus of Nanocomposites",
    "year": 2025,
    "chemical_composition": {
      "repeat_unit_psmiles": "[*]OC(C)C(=O)[*]",
      "monomers": [
        {
          "name": "Lactic Acid",
          "smiles": "CC(O)C(=O)O",
          "ratio_value": null,
          "ratio_unit": null
        }
      ],
      "additives": [
        {
          "name": "C93A",
          "type": "filler",
          "amount_value": null,
          "amount_unit": null
        }
      ],
      "is_homopolymer": true
    },
    "processing_history": "Data extracted from Table 1 of the modeling study. Matrix Young's Modulus (Em) reported for PLA/C93A nanocomposite system. Original experimental data sourced from reference [48]. Interphase and aggregation parameters (ti=9 nm, q=0.95, N=10, p=10 nm) specified in Table 1.",
    "hierarchical_structure": "Nanoclay-polymer nanocomposite with interphase. Interphase thickness 9 nm. Aggregated portion q=0.95. Accumulated layers N=10.",
    "properties": {
      "E": {
        "value": [
          1.7
        ],
        "unit": "GPa"
      }
    },
    "analysis_with_hierarchical_structure": {
      "descriptive_text": "The sample consists of a poly(lactic acid) (PLA) homopolymer matrix derived from lactic acid monomers, reinforced with C93A filler to form a nanoclay-polymer nanocomposite. The hierarchical structure is defined by the presence of an interphase region with a thickness of 9 nm surrounding the filler particles, alongside a significant degree of filler aggregation characterized by an aggregated portion fraction of 0.95 and 10 accumulated layers. The mechanical properties, specifically the matrix Young's Modulus, were characterized based on data extracted from a modeling study utilizing interphase and aggregation parameters derived from original experimental references.",
      "reasoning_analysis": "Increasing Factors: The incorporation of rigid C93A nanoclay filler inherently increases the composite Young's Modulus relative to the neat PLA matrix due to the significantly higher stiffness of the inorganic phase compared to the polymer. Additionally, the formation of a defined interphase region with a thickness of 9 nm may contribute to stiffness if the polymer chains within this confined region exhibit restricted mobility and higher density than the bulk matrix. Decreasing Factors: The structural data indicates a high degree of filler aggregation (q=0.95) and stacking (N=10 layers), which significantly reduces the effective aspect ratio of the nanoclay platelets and limits the surface area available for stress transfer between the matrix and filler. This morphology, reflected in the modeling parameters derived from original experimental data, decreases the reinforcement efficiency compared to an exfoliated system and introduces potential stress concentrators. Dominant Factor: While the intrinsic stiffness of the C93A filler drives the Young's Modulus above that of the neat PLA matrix, the high degree of aggregation (q=0.95) is the dominant microstructural factor governing the final mechanical response. This extensive aggregation constrains the modulus enhancement, ensuring the final value remains significantly below the theoretical maximum achievable with optimal dispersion, despite the presence of the rigid reinforcing phase."
    },
    "analysis_without_hierarchical_structure": {
      "descriptive_text": "The sample consists of a polylactic acid (PLA) homopolymer matrix derived from lactic acid monomers, incorporated with C93A organoclay filler to establish a nanocomposite system. The data characterizing this material was extracted from a modeling study based on original experimental references, reporting the matrix Young's modulus alongside specific interphase and aggregation parameters, including an interphase thickness of 9 nm and associated metrics defined within the study's tabulated framework.",
      "reasoning_analysis": "Increasing Factors: The incorporation of C93A organoclay filler introduces rigid inorganic phases with high aspect ratios into the compliant PLA matrix, which inherently restricts polymer chain deformation and enhances load-bearing capacity through mechanical reinforcement. Additionally, the specified interphase thickness of 9 nm suggests a significant region of restricted polymer mobility surrounding the filler particles, which further contributes to stiffening the composite structure. Decreasing Factors: The inclusion of aggregation parameters within the modeling history indicates that the nanoclay particles are not perfectly exfoliated, leading to agglomerates that act as stress concentration points and reduce the effective surface area available for stress transfer between the matrix and the filler. Dominant Factor: While the aggregation state introduces defects that limit efficiency, the intrinsic high modulus of the C93A filler combined with the substantial interphase region qualitatively dominates the mechanical response, driving the composite Young's Modulus higher relative to the neat PLA matrix, though the magnitude of this increase is constrained by the dispersion quality."
    }
  },
  {
    "doi": "10.1080/15440478.2024.2375526",
    "title": "Analysis of Water Absorption on the Young’s Modulus and Damping of Sponge Gourd (Luffa cylindrica) Composites",
    "year": 2024,
    "chemical_composition": {
      "repeat_unit_psmiles": null,
      "monomers": [
        {
          "name": "Diglycidyl ether of bisphenol A",
          "smiles": "CC(C)(C1=CC=C(C=C1)OCC2CO2)C3=CC=C(C=C3)OCC4CO4",
          "ratio_value": null,
          "ratio_unit": null
        },
        {
          "name": "Isophorone diamine",
          "smiles": "CC1(C)CC(CN)CC(C)(N)C1",
          "ratio_value": 20.9,
