Repository: hhtrick/HHT-code

# HHT training framework

This directory contains model training, embedding precomputation, inference, article-level baselines and the curated datasets. All commands below assume that the working directory is `train_code/`.

## 3. Datasets and fixed partitions

Each main dataset is a JSON array at `dataset/{property}/{property}.json`. Entries contain source metadata, `chemical_composition`, `processing_history`, `hierarchical_structure`, `properties`, and two generated-analysis objects. Targets are stored as `properties[property]["value"]`; source metadata and target values are not predictive input fields.

| Property | Train | Validation | Test | Total |
|---|---:|---:|---:|---:|

File: train_code/dataset/E/E.json (part 79 of 204)
[
          "ratio_unit": "phr"
        }
      ],
      "additives": [
        {
          "name": "Luffa cylindrica fibers",
          "type": "reinforcement",
          "amount_value": 10,
          "amount_unit": "vol%"
        }
      ],
      "is_homopolymer": false
    },
    "processing_history": "Hand lay-up and compression molding (0.2 MPa, 24h, RT). Fibers untreated (washed with tap water). Immersed in salt water (ASTM D1141) at 23°C for 48 h. Young's Modulus measured by nondestructive impulse excitation test (ASTM E1876).",
    "hierarchical_structure": "Interleaved fiber mats (0/90 orientation). Water absorption state at 48h immersion.",
    "properties": {
      "E": {
        "value": [
          2.04
        ],
        "unit": "GPa"
      }
    },
    "analysis_with_hierarchical_structure": {
      "descriptive_text": "The sample consists of a Diglycidyl ether of bisphenol A (DGEBA) epoxy matrix cured with Isophorone diamine (IPDA) at 20.9 phr, reinforced with 10 vol% untreated Luffa cylindrica fibers. The composite was fabricated via hand lay-up and compression molding at 0.2 MPa for 24 hours at room temperature, utilizing interleaved fiber mats with a 0/90 orientation. Prior to characterization, the specimen underwent conditioning by immersion in salt water according to ASTM D1141 at 23°C for 48 hours to reach a specific water absorption state. The Young's Modulus was subsequently determined using a nondestructive impulse excitation test compliant with ASTM E1876.",
      "reasoning_analysis": "Increasing Factors: The incorporation of 10 vol% Luffa cylindrica fibers introduces a high-modulus phase into the lower-modulus epoxy matrix, theoretically enhancing the composite stiffness via load transfer mechanisms. The 0/90 interleaved fiber mat orientation ensures balanced reinforcement in the principal loading directions, maximizing the contribution of the fibers to the overall rigidity. Additionally, the formation of a crosslinked thermoset network between the Diglycidyl ether of bisphenol A and Isophorone diamine provides a rigid structural backbone compared to linear polymer chains. Decreasing Factors: The room temperature curing protocol likely results in incomplete conversion and lower crosslink density compared to thermal curing, reducing the intrinsic stiffness of the epoxy matrix. The use of untreated fibers may lead to suboptimal interfacial adhesion between the hydrophilic natural fibers and the hydrophobic resin, limiting stress transfer efficiency. Most critically, the 48-hour immersion in salt water introduces moisture that acts as a plasticizer for the epoxy network and causes swelling in the natural fibers, both of which significantly degrade mechanical stiffness. Low-pressure compression molding may also retain voids that reduce the effective load-bearing cross-section. Dominant Factor: Although the fibrous reinforcement inherently increases stiffness relative to the neat resin, the dominant factor influencing the final Young's Modulus in this specific sample is the hygrothermal history. The plasticization of the matrix and fiber saturation resulting from the salt water immersion qualitatively dominate the mechanical response, leading to a substantial reduction in modulus compared to the dry, fully cured composite state."
    },
    "analysis_without_hierarchical_structure": {
      "descriptive_text": "The sample comprises an epoxy matrix formed from Diglycidyl ether of bisphenol A and Isophorone diamine hardener at 20.9 phr, reinforced with 10 vol% untreated Luffa cylindrica fibers. Fabrication involved hand lay-up and compression molding at 0.2 MPa for 24 hours at room temperature, followed by washing the fibers with tap water. The cured composite underwent hygrothermal conditioning by immersion in salt water at 23°C for 48 hours per ASTM D1141, and the Young's Modulus was evaluated via nondestructive impulse excitation testing according to ASTM E1876.",
      "reasoning_analysis": "Increasing Factors: The chemical composition features a Diglycidyl ether of bisphenol A backbone containing rigid aromatic rings, which inherently restricts chain segment mobility and provides a stiff thermoset network. Furthermore, the incorporation of 10 vol% Luffa cylindrica fibers introduces a reinforcing phase that, according to composite theory, contributes to an increase in the overall stiffness of the material relative to the neat resin. Decreasing Factors: The processing history indicates curing at room temperature, which may result in a lower crosslink density compared to elevated temperature cures, thereby reducing matrix rigidity. Additionally, the use of untreated fibers washed only with tap water suggests weak interfacial adhesion between the hydrophilic fibers and hydrophobic matrix, hindering efficient stress transfer. Crucially, the immersion in salt water for 48 hours introduces moisture absorption, which plasticizes the epoxy matrix and swells the natural fibers, significantly depressing the modulus. Dominant Factor: While the fibrous reinforcement and aromatic backbone provide a structural basis for stiffness, the dominant factor influencing the final Young's Modulus for this specific sample is the hygrothermal aging effect; the combination of salt water immersion and untreated fiber interfaces likely induces sufficient plasticization and interfacial debonding to qualitatively reduce the modulus relative to a dry, fully cured counterpart."
    }
  },
  {
    "doi": null,
    "title": "Young’s Modulus of Polyelectrolyte Multilayers from Microcapsule Swelling",
    "year": 2003,
    "chemical_composition": {
      "repeat_unit_psmiles": null,
      "monomers": [
        {
          "name": "Sodium 4-styrenesulfonate",
          "smiles": "C=Cc1ccc(S(=O)(=O)[O-])cc1.[Na+]",
          "ratio_value": null,
          "ratio_unit": null
        },
        {
          "name": "Allylamine hydrochloride",
          "smiles": "C=CC[NH3+].[Cl-]",
          "ratio_value": null,
          "ratio_unit": null
        }
      ],
      "additives": [],
      "is_homopolymer": false
    },
    "processing_history": "Layer-by-layer assembly of PSS and PAH on MnCO3 templates (radius 2.5 µm). Cores dissolved. Capsules filled with varying PSS concentration. Shell fixed at 4 PSS/PAH bilayers. Young's modulus determined by measuring osmotic swelling equilibrium radius as function of concentration and fitting to elastic membrane model (eq 6), Figure 5 circles.",
    "hierarchical_structure": "Polyelectrolyte multilayer shell, 4 PSS/PAH bilayers, bilayer thickness ~4 nm.",
    "properties": {
      "E": {
        "value": [
          0.24
        ],
        "unit": "GPa"
      }
    },
    "analysis_with_hierarchical_structure": {
      "descriptive_text": "The sample comprises a polyelectrolyte multilayer capsule constructed from poly(sodium 4-styrenesulfonate) and poly(allylamine hydrochloride). These components were fabricated via layer-by-layer assembly onto MnCO3 templates with a radius of 2.5 µm, followed by core dissolution to yield hollow structures with a shell fixed at four bilayers and an approximate bilayer thickness of 4 nm. The capsules were filled with varying PSS concentrations, and the Young's modulus was characterized by measuring the osmotic swelling equilibrium radius as a function of concentration and fitting the results to an elastic membrane model.",
      "reasoning_analysis": "Increasing Factors: The formation of a polyelectrolyte complex between the anionic PSS and cationic PAH introduces strong electrostatic interactions that function as physical crosslinks, significantly restricting chain segmental mobility and enhancing structural rigidity. Additionally, the layer-by-layer assembly processing often promotes dense chain packing within the multilayer structure, which contributes to a higher stiffness relative to loosely organized polymer networks. Decreasing Factors: The inherent hygroscopic nature of polyelectrolytes leads to water uptake during the osmotic swelling measurement, where water molecules act as plasticizers by screening ionic interactions and increasing free volume, thereby reducing the modulus. Furthermore, the ultra-thin shell structure consisting of only four bilayers may lack the extensive chain entanglement density found in bulk polymers, potentially limiting the maximum achievable stiffness. Dominant Factor: While the electrostatic crosslinking density established during the layer-by-layer assembly provides the fundamental mechanical integrity of the shell, the hydration state induced by the aqueous processing and measurement environment is the dominant factor qualitatively governing the final Young's modulus, as the plasticizing effect of water competes directly with the rigidifying ionic network to determine the effective stiffness."
    },
    "analysis_without_hierarchical_structure": {
      "descriptive_text": "The sample comprises hollow microcapsules constructed from a polyelectrolyte complex of Poly(sodium 4-styrenesulfonate) and Poly(allylamine hydrochloride). These structures were fabricated via layer-by-layer assembly onto MnCO3 templates with a radius of 2.5 micrometers, followed by dissolution of the cores to yield hollow shells fixed at four bilayers. The capsules were subsequently filled with varying concentrations of PSS, and the Young's modulus was determined by measuring the osmotic swelling equilibrium radius as a function of concentration and fitting the data to an elastic membrane model.",
      "reasoning_analysis": "Increasing Factors: The formation of a polyelectrolyte complex via layer-by-layer assembly establishes a dense network of electrostatic crosslinks between the anionic sulfonate groups of PSS and the cationic ammonium groups of PAH. This ionic bonding restricts segmental chain mobility and enhances the structural integrity of the shell, intrinsically driving the Young's modulus higher compared to non-interacting polymer chains. Additionally, the specific architecture of four bilayers provides a defined structural thickness that supports load bearing in the membrane model. Decreasing Factors: Polyelectrolyte multilayers are inherently susceptible to plasticization by water, which increases free volume and reduces intermolecular friction, thereby lowering the modulus. Furthermore, the extremely thin nature of the shell, consisting of only four bilayers, may lead to defects or reduced chain entanglement density compared to bulk films. The experimental condition involving varying internal PSS concentrations induces osmotic swelling, which stretches the polymer network; this swelling typically softens the effective mechanical response as the material transitions towards a more rubbery, entropy-driven state. Dominant Factor: While the electrostatic crosslinking provides the fundamental structural rigidity, the hydration state and the osmotic pressure differential induced by the internal PSS concentration are the dominant factors. The measurement technique relies on swelling equilibrium, meaning the observed Young's modulus is primarily governed by the balance between the osmotic driving force and the elastic retractive force of the hydrated polyelectrolyte network, making the water content and swelling ratio the critical determinants of the final mechanical behavior."
    }
  },
  {
    "doi": null,
    "title": "Young’s Modulus of Polyelectrolyte Multilayers from Microcapsule Swelling",
    "year": 2003,
    "chemical_composition": {
      "repeat_unit_psmiles": null,
      "monomers": [
        {
          "name": "Sodium 4-styrenesulfonate",
          "smiles": "C=Cc1ccc(S(=O)(=O)[O-])cc1.[Na+]",
          "ratio_value": null,
          "ratio_unit": null
        },
        {
          "name": "Allylamine hydrochloride",
          "smiles": "C=CC[NH3+].[Cl-]",
          "ratio_value": null,
          "ratio_unit": null
        }
      ],
      "additives": [],
      "is_homopolymer": false
    },
    "processing_history": "Layer-by-layer assembly of PSS and PAH on MnCO3 templates (radius 1.85 µm). Cores dissolved in HCl. Capsules filled with 0.32 mol/L PSS solution. Shell thickness varied (4-10 bilayers). Young's modulus determined by measuring osmotic swelling equilibrium radius and fitting to elastic membrane model (eq 6), Figure 4 top curve.",
    "hierarchical_structure": "Polyelectrolyte multilayer shell, 4-10 PSS/PAH bilayers, bilayer thickness ~4 nm.",
    "properties": {
      "E": {
        "value": [
          0.17
        ],
        "unit": "GPa"
      }
    },
    "analysis_with_hierarchical_structure": {
      "descriptive_text": "The sample consists of polyelectrolyte multilayer capsules formed via the layer-by-layer assembly of Sodium 4-styrenesulfonate and Allylamine hydrochloride on MnCO3 templates with a radius of 1.85 µm. After the deposition of 4 to 10 bilayers, each approximately 4 nm thick, the sacrificial cores were dissolved in HCl to yield hollow shells that were filled with a 0.32 mol/L PSS solution. The hierarchical structure is defined by a polyelectrolyte multilayer shell, and the Young's modulus was determined by measuring the osmotic swelling equilibrium radius and fitting the data to an elastic membrane model.",
      "reasoning_analysis": "Increasing Factors: The strong electrostatic complexation between the anionic sulfonate groups of Sodium 4-styrenesulfonate and the cationic ammonium groups of Allylamine hydrochloride serves as physical crosslinking, restricting chain mobility and increasing the shell stiffness. The layer-by-layer processing facilitates a dense, interpenetrated network structure that enhances mechanical integrity. Decreasing Factors: The measurement condition involves osmotic swelling in an aqueous environment, where water acts as a plasticizer to increase free volume and reduce intermolecular friction, thereby lowering the modulus. Additionally, the dynamic nature of ionic crosslinks allows for stress relaxation compared to permanent covalent bonds, further reducing the effective elastic response. Dominant Factor: The density of electrostatic crosslinks established during the layer-by-layer assembly is the dominant factor governing the elastic response, as it provides the primary restoring force against osmotic pressure, although the absolute magnitude is qualitatively limited by the hydrated environment required for the swelling measurement."
    },
    "analysis_without_hierarchical_structure": {
      "descriptive_text": "The sample comprises hollow polyelectrolyte capsules fabricated via the layer-by-layer assembly of sodium 4-styrenesulfonate and allylamine hydrochloride on manganese carbonate templates with a radius of 1.85 µm. Following assembly, the sacrificial cores were dissolved using hydrochloric acid to generate hollow structures, which were subsequently filled with a 0.32 mol/L sodium 4-styrenesulfonate solution. The shell thickness was systematically varied between 4 and 10 bilayers, and the Young's modulus was characterized by measuring the osmotic swelling equilibrium radius and fitting the results to an elastic membrane model.",
      "reasoning_analysis": "Increasing Factors: The formation of a polyelectrolyte complex between sodium 4-styrenesulfonate and allylamine hydrochloride introduces strong electrostatic interactions between sulfonate anions and ammonium cations, which act as physical ionic crosslinks within the polymer network. These ionic crosslinks significantly restrict chain segment mobility and enhance the structural rigidity of the capsule shell, thereby driving the Young's modulus upward. Decreasing Factors: The measurement methodology relies on osmotic swelling equilibrium, implying the polymer network is fully hydrated in an aqueous environment. Water molecules act as potent plasticizers for polyelectrolyte complexes by screening electrostatic interactions and increasing free volume between polymer chains, which substantially reduces the stiffness compared to the dry state. Additionally, the dissolution of the core in HCl may introduce residual ions or alter the local pH, potentially weakening ionic associations. Dominant Factor: Despite the plasticizing effect of the aqueous medium required for the osmotic measurement, the density of ionic crosslinks established during the layer-by-layer assembly process qualitatively dominates the mechanical behavior. The elastic restoring force resisting the osmotic pressure is fundamentally derived from this ionically crosslinked network, making the strength and density of these electrostatic interactions the primary determinant of the sample's Young's modulus."
    }
  },
  {
    "doi": "10.1002/app.52839",
    "title": "Cellulose nanocrystals and snail shell-reinforced polyvinyl alcohol bioplastic films: Additive concentration optimization and mechanical properties assessment",
    "year": 2022,
    "chemical_composition": {
      "repeat_unit_psmiles": "[*]CC(O)[*]",
      "monomers": [
        {
          "name": "Vinyl alcohol",
          "smiles": "C=C(O)",
          "ratio_value": 5,
          "ratio_unit": "wt%"
        }
      ],
      "additives": [
        {
          "name": "Cellulose nanocrystals",
          "type": "filler",
          "amount_value": 2.5,
          "amount_unit": "wt%"
        },
        {
          "name": "Snail shell nanoparticles",
          "type": "filler",
          "amount_value": 2.5,
          "amount_unit": "wt%"
        },
        {
          "name": "Glycerol",
          "type": "plasticizer",
          "amount_value": 5,
          "amount_unit": "wt%"
        }
      ],
      "is_homopolymer": true
    },
    "processing_history": "Solvent casting. PVA dissolved in distilled water, heated 80°C, stirred 1000 rpm 2h. CNC and SSN added, heated 65°C, stirred 500 rpm 1h. Cast in wax-coated mold, cured 72h ambient, characterized after 2 weeks. Young's modulus measured by uniaxial tensile test (Instron 5966-K8883, 10 kN load cell) at 50 mm/min cross-head speed, ambient temperature, average of 5 samples.",
    "hierarchical_structure": "Homogeneous dispersion of SSN and CNC in the matrix (SEM).",
    "properties": {
      "E": {
        "value": [
          0.03
        ],
        "unit": "GPa"
      }
    },
    "analysis_with_hierarchical_structure": {
      "descriptive_text": "The sample comprises a poly(vinyl alcohol) homopolymer matrix reinforced with a hybrid filler system consisting of 2.5 wt% cellulose nanocrystals and 2.5 wt% snail shell nanoparticles, along with 5 wt% glycerol serving as a plasticizer. The composite was fabricated via solvent casting, involving dissolution of the polymer in distilled water at 80°C followed by the incorporation of nanofillers at 65°C under stirring, casting into a wax-coated mold, and curing for 72 hours under ambient conditions prior to characterization after a two-week storage period. Scanning electron microscopy confirmed a homogeneous dispersion of the cellulose nanocrystals and snail shell nanoparticles within the matrix, and the Young's modulus was evaluated using uniaxial tensile testing at ambient temperature with a cross-head speed of 50 mm/min.",
      "reasoning_analysis": "Increasing Factors: The incorporation of rigid cellulose nanocrystals and snail shell nanoparticles introduces high-modulus phases that restrict polymer chain mobility and bear mechanical load through the rule of mixtures. The confirmed homogeneous dispersion ensures efficient stress transfer between the matrix and fillers, while potential hydrogen bonding between the hydroxyl groups of the PVA matrix and the filler surfaces further enhances interfacial adhesion and stiffness. Decreasing Factors: The addition of 5 wt% glycerol acts as a plasticizer by inserting itself between polymer chains, increasing free volume and disrupting the extensive intermolecular hydrogen bonding network intrinsic to poly(vinyl alcohol), which significantly enhances segmental mobility and reduces stiffness. Additionally, the ambient curing and two-week storage period may allow for moisture absorption from the environment, which could further plasticize the hydrophilic matrix and lower the modulus. Dominant Factor: While the glycerol plasticizer fundamentally softens the polymer matrix by disrupting intermolecular forces, the homogeneous dispersion of the rigid hybrid filler system creates a percolating reinforcement network that qualitatively dominates the final mechanical response, providing substantial stiffness recovery and structural integrity relative to the plasticized matrix alone."
    },
    "analysis_without_hierarchical_structure": {
      "descriptive_text": "The sample comprises a poly(vinyl alcohol) homopolymer matrix reinforced with cellulose nanocrystals and snail shell nanoparticles, with glycerol incorporated as a plasticizer. The composite was fabricated via solvent casting, dissolving the polymer in distilled water at 80°C followed by the addition of fillers at 65°C under mechanical stirring. The solution was cast into a wax-coated mold, cured for 72 hours under ambient conditions, and mechanically characterized by uniaxial tensile testing after a two-week storage period.",
      "reasoning_analysis": "Increasing Factors: The incorporation of rigid cellulose nanocrystals and snail shell nanoparticles acts as reinforcing agents that constrain polymer chain deformation through stress transfer mechanisms, theoretically increasing the Young's modulus. Additionally, the ambient curing process may promote physical crosslinking via hydrogen bonding or crystallization within the poly(vinyl alcohol) matrix, further contributing to stiffness. Decreasing Factors: The presence of glycerol serves as a potent plasticizer that disrupts the interchain hydrogen bonding network of the poly(vinyl alcohol), increasing free volume and chain mobility which significantly reduces stiffness. Furthermore, the use of water as a solvent carries a risk of residual moisture retention despite curing, which could act as an additional plasticizer. Dominant Factor: The plasticization effect induced by the glycerol is the dominant factor governing the final modulus behavior; while the nanofillers provide reinforcement, the bulk reduction in interchain cohesive forces caused by the plasticizer typically outweighs the stiffening contribution of low-loading particulate fillers in this specific composite system."
    }
  },
  {
    "doi": "10.1002/app.52839",
    "title": "Cellulose nanocrystals and snail shell-reinforced polyvinyl alcohol bioplastic films: Additive concentration optimization and mechanical properties assessment",
    "year": 2022,
    "chemical_composition": {
      "repeat_unit_psmiles": "[*]CC(O)[*]",
      "monomers": [
        {
          "name": "Vinyl alcohol",
          "smiles": "C=C(O)",
          "ratio_value": 7.5,
          "ratio_unit": "wt%"
        }
      ],
      "additives": [
        {
          "name": "Cellulose nanocrystals",
          "type": "filler",
          "amount_value": 0,
          "amount_unit": "wt%"
        },
        {
          "name": "Snail shell nanoparticles",
          "type": "filler",
          "amount_value": 2.5,
          "amount_unit": "wt%"
        },
        {
          "name": "Glycerol",
          "type": "plasticizer",
          "amount_value": 5,
          "amount_unit": "wt%"
        }
      ],
      "is_homopolymer": true
    },
    "processing_history": "Solvent casting. PVA dissolved in distilled water, heated 80°C, stirred 1000 rpm 2h. CNC and SSN added, heated 65°C, stirred 500 rpm 1h. Cast in wax-coated mold, cured 72h ambient, characterized after 2 weeks. Young's modulus measured by uniaxial tensile test (Instron 5966-K8883, 10 kN load cell) at 50 mm/min cross-head speed, ambient temperature, average of 5 samples.",
    "hierarchical_structure": "Homogeneous dispersion of SSN and CNC in the matrix (SEM).",
    "properties": {
      "E": {
        "value": [
          0.03
        ],
        "unit": "GPa"
      }
    },
    "analysis_with_hierarchical_structure": {
      "descriptive_text": "The sample comprises a polyvinyl alcohol (PVA) homopolymer matrix incorporating 2.5 wt% snail shell nanoparticles (SSN) as a rigid filler and 5 wt% glycerol as a plasticizer. The composite was fabricated via solvent casting, where PVA was dissolved in distilled water at 80°C and stirred at 1000 rpm for 2 hours, followed by the addition of the nanoparticles and further heating at 65°C with reduced stirring. The solution was cast into a wax-coated mold, cured for 72 hours under ambient conditions, and stored for two weeks prior to characterization. Scanning electron microscopy confirms a homogeneous dispersion of the nanoparticles within the matrix, and the Young's modulus was evaluated using uniaxial tensile testing at a cross-head speed of 50 mm/min at ambient temperature.",
      "reasoning_analysis": "Increasing Factors: The incorporation of rigid snail shell nanoparticles (SSN) introduces a high-modulus inorganic phase into the compliant polymer matrix, which enhances stiffness through load transfer mechanisms provided the interface is robust. The reported homogeneous dispersion of these fillers suggests effective stress distribution without significant agglomeration defects, maximizing the reinforcement efficiency. Additionally, the PVA backbone possesses a high density of hydroxyl groups capable of forming interchain hydrogen bonds, which intrinsically contributes to a higher baseline modulus. Decreasing Factors: The addition of 5 wt% glycerol acts as a potent plasticizer that intercalates between polymer chains, increasing free volume and disrupting the interchain hydrogen bonding network, thereby significantly reducing stiffness. Furthermore, the relatively low filler loading of 2.5 wt% limits the extent of mechanical reinforcement. The processing history involving ambient curing and two weeks of storage prior to testing allows for moisture absorption from the environment, which acts as an additional plasticizer for the hygroscopic PVA matrix, further depressing the modulus. Dominant Factor: While the rigid SSN fillers provide a reinforcing effect, the combined plasticization mechanism induced by 5 wt% glycerol and potential environmental moisture uptake is the dominant factor governing the mechanical behavior. The disruption of the hydrogen bonding network drastically increases chain mobility, which qualitatively outweighs the stiffening contribution of the low-loading nanoparticles, leading to a net reduction in Young's modulus relative to neat, dry, unplasticized PVA."
    },
    "analysis_without_hierarchical_structure": {
      "descriptive_text": "The sample comprises a poly(vinyl alcohol) homopolymer matrix incorporated with 2.5 wt% snail shell nanoparticles and 5 wt% glycerol as a plasticizer. The composite was fabricated via solvent casting, where the polymer was dissolved in distilled water at 80°C under vigorous stirring, followed by the addition of nanoparticles and heating at 65°C. The solution was cast into a wax-coated mold, cured under ambient conditions for 72 hours, and aged for two weeks prior to characterization. Young's modulus was evaluated using uniaxial tensile testing at a cross-head speed of 50 mm/min at ambient temperature.",
      "reasoning_analysis": "Increasing Factors: The incorporation of rigid snail shell nanoparticles acts as a reinforcing phase that can restrict polymer chain mobility and facilitate stress transfer within the matrix, intrinsically driving the Young's modulus higher. Additionally, the processing history involving a two-week aging period prior to characterization allows for physical aging and potential secondary crystallization of the poly(vinyl alcohol) chains, which densifies the structure and further contributes to increased stiffness. Decreasing Factors: The inclusion of 5 wt% glycerol serves as a potent plasticizer that intercalates between polymer chains, disrupting the dense interchain hydrogen bonding network characteristic of poly(vinyl alcohol) and increasing free volume, which significantly reduces the material's resistance to deformation. Dominant Factor: While the rigid nanoparticles and physical aging provide stiffening mechanisms, the plasticization effect of glycerol at 5 wt% qualitatively dominates the mechanical response by fundamentally altering the matrix compliance, likely resulting in a net reduction of Young's modulus relative to a neat, unplasticized poly(vinyl alcohol) matrix."
    }
  },
  {
    "doi": "10.1002/app.52839",
    "title": "Cellulose nanocrystals and snail shell-reinforced polyvinyl alcohol bioplastic films: Additive concentration optimization and mechanical properties assessment",
    "year": 2022,
    "chemical_composition": {
      "repeat_unit_psmiles": "[*]CC(O)[*]",
      "monomers": [
        {
          "name": "Vinyl alcohol",
          "smiles": "C=C(O)",
          "ratio_value": 7.5,
          "ratio_unit": "wt%"
        }
      ],
      "additives": [
        {
          "name": "Cellulose nanocrystals",
          "type": "filler",
          "amount_value": 2.5,
          "amount_unit": "wt%"
        },
        {
          "name": "Snail shell nanoparticles",
          "type": "filler",
          "amount_value": 2.5,
          "amount_unit": "wt%"
        },
        {
          "name": "Glycerol",
          "type": "plasticizer",
          "amount_value": 3.5,
          "amount_unit": "wt%"
        }
      ],
      "is_homopolymer": true
    },
    "processing_history": "Solvent casting. PVA dissolved in distilled water, heated 80°C, stirred 1000 rpm 2h. CNC and SSN added, heated 65°C, stirred 500 rpm 1h. Cast in wax-coated mold, cured 72h ambient, characterized after 2 weeks. Young's modulus measured by uniaxial tensile test (Instron 5966-K8883, 10 kN load cell) at 50 mm/min cross-head speed, ambient temperature, average of 5 samples.",
    "hierarchical_structure": "Homogeneous dispersion of SSN and CNC in the matrix (SEM).",
    "properties": {
      "E": {
        "value": [
          0.03
        ],
        "unit": "GPa"
      }
    },
    "analysis_with_hierarchical_structure": {
      "descriptive_text": "The sample consists of a polyvinyl alcohol homopolymer matrix derived from vinyl alcohol monomers, incorporated with 2.5 wt% cellulose nanocrystals and 2.5 wt% snail shell nanoparticles as rigid fillers, and 3.5 wt% glycerol as a plasticizer. The composite was prepared via solvent casting where the polymer was dissolved in distilled water at 80°C, followed by the addition of fillers at 65°C under mechanical stirring, before casting into a wax-coated mold and curing for 72 hours under ambient conditions. Structural characterization confirmed a homogeneous dispersion of the nanofillers within the matrix, and the mechanical properties were assessed using uniaxial tensile testing at ambient temperature after a two-week equilibration period.",
      "reasoning_analysis": "Increasing Factors: The incorporation of rigid cellulose nanocrystals and snail shell nanoparticles introduces high-modulus phases that restrict polymer chain mobility and facilitate stress transfer through the matrix, particularly given the confirmed homogeneous dispersion which maximizes the filler-matrix interfacial area. The inherent hydrogen bonding capability of the polyvinyl alcohol backbone also provides a baseline structural rigidity. Decreasing Factors: The addition of glycerol acts as a potent plasticizer that disrupts the intermolecular hydrogen bonding network between PVA chains, increasing free volume and segmental mobility which significantly reduces stiffness. Furthermore, the ambient curing process may result in lower crystallinity compared to thermal annealing methods, further limiting the modulus. Dominant Factor: While the nanofillers provide reinforcement, the disruption of the critical hydrogen bonding network by the glycerol plasticizer is the dominant factor qualitatively reducing the Young's modulus relative to neat polyvinyl alcohol, as the low total filler loading is insufficient to fully compensate for the matrix softening induced by plasticization."
    },
    "analysis_without_hierarchical_structure": {
      "descriptive_text": "The sample comprises a poly(vinyl alcohol) homopolymer matrix reinforced with cellulose nanocrystals (2.5 wt%) and snail shell nanoparticles (2.5 wt%), alongside glycerol (3.5 wt%) serving as a plasticizer. The composite was fabricated via solvent casting, where the polymer was dissolved in distilled water at 80 °C and stirred at 1000 rpm for 2 hours, followed by the incorporation of nanofillers at 65 °C under 500 rpm stirring for 1 hour. The mixture was cast into a wax-coated mold and cured for 72 hours under ambient conditions, with characterization performed after a two-week storage period. The Young's modulus was evaluated using uniaxial tensile testing at a cross-head speed of 50 mm/min at ambient temperature, averaging results from five samples.",
      "reasoning_analysis": "Increasing Factors: The inclusion of rigid nanofillers, specifically cellulose nanocrystals and snail shell nanoparticles, introduces high-modulus phases that enhance stiffness through stress transfer mechanisms and potential percolation network formation within the matrix. Additionally, the poly(vinyl alcohol) backbone possesses strong intermolecular hydrogen bonding, and the extended ambient curing history promotes physical crosslinking and crystallinity, both of intrinsically restrict chain mobility and drive the Young's modulus higher. Decreasing Factors: The presence of glycerol acts as a plasticizer by intercalating between polymer chains, disrupting intermolecular hydrogen bonds, and increasing free volume, which facilitates segmental motion and qualitatively reduces the material's stiffness. Furthermore, residual moisture from the aqueous solvent casting process could contribute to additional plasticization if not fully removed during curing. Dominant Factor: While the glycerol induces chain mobility, the high aspect ratio of the cellulose nanocrystals combined with the rigid snail shell nanoparticles likely establishes a reinforcing percolating network that qualitatively dominates the mechanical response, especially given the relatively low plasticizer concentration and the extended curing time which allows the matrix to regain structural integrity through hydrogen bonding."
    }
  },
  {
    "doi": "10.1080/15440478.2024.2375526",
    "title": "Analysis of Water Absorption on the Young’s Modulus and Damping of Sponge Gourd (Luffa cylindrica) Composites",
    "year": 2024,
    "chemical_composition": {
      "repeat_unit_psmiles": null,
      "monomers": [
        {
          "name": "Diglycidyl ether of bisphenol A",
          "smiles": "CC(C)(C1=CC=C(C=C1)OCC2CO2)C3=CC=C(C=C3)OCC4CO4",
          "ratio_value": null,
          "ratio_unit": null
        },
        {
          "name": "Isophorone diamine",
          "smiles": "CC1(C)CC(CN)CC(C)(N)C1",
          "ratio_value": 20.9,
          "ratio_unit": "phr"
        }
      ],
      "additives": [
        {
          "name": "Luffa cylindrica fibers",
          "type": "reinforcement",
          "amount_value": 10,
          "amount_unit": "vol%"
        }
      ],
      "is_homopolymer": false
    },
    "processing_history": "Hand lay-up and compression molding (0.2 MPa, 24h, RT). Fibers untreated (washed with tap water). Immersed in salt water (ASTM D1141) at 23°C for 24 h. Young's Modulus measured by nondestructive impulse excitation test (ASTM E1876).",
    "hierarchical_structure": "Interleaved fiber mats (0/90 orientation). Water absorption state at 24h immersion.",
    "properties": {
      "E": {
        "value": [
          2.95
        ],
        "unit": "GPa"
      }
    },
    "analysis_with_hierarchical_structure": {
      "descriptive_text": "The sample comprises a fiber-reinforced thermoset composite consisting of a Diglycidyl ether of bisphenol A (DGEBA) epoxy matrix cured with Isophorone diamine hardener at 20.9 phr. The matrix is reinforced with 10 vol% untreated Luffa cylindrica fibers arranged in interleaved mats with a 0/90 orientation. Fabrication was achieved via hand lay-up followed by compression molding at 0.2 MPa for 24 hours at room temperature, during which the fibers were washed with tap water. Prior to characterization, the composite was immersed in salt water at 23°C for 24 hours to establish a specific water absorption state, and the Young's Modulus was subsequently evaluated using a nondestructive impulse excitation test compliant with ASTM E1876.",
      "reasoning_analysis": "Increasing Factors: The formation of a crosslinked network between DGEBA and Isophorone diamine provides intrinsic rigidity to the matrix phase. Additionally, the incorporation of 10 vol% Luffa cylindrica fibers introduces a stiffer reinforcement phase relative to the neat polymer, which theoretically enhances the composite modulus according to rule-of-mixtures principles, while the 0/90 fiber orientation ensures load-bearing capacity in multiple directions. Decreasing Factors: The room temperature curing history likely results in a lower crosslink density compared to elevated temperature cures, reducing the intrinsic stiffness of the epoxy matrix. Critically, the untreated nature of the natural fibers leads to poor interfacial adhesion with the hydrophobic matrix, limiting stress transfer efficiency. Furthermore, the processing history involving salt water immersion induces plasticization of the epoxy network and swelling of the hydrophilic natural fibers, both of which significantly degrade stiffness. Dominant Factor: The hygrothermal conditioning state dominates the mechanical response; the plasticizing effect of absorbed water on the matrix and the swelling-induced microcracking at the poor fiber-matrix interface qualitatively suppress the Young's Modulus, outweighing the stiffening contributions of the fibrous reinforcement and crosslinked network."
    },
    "analysis_without_hierarchical_structure": {
      "descriptive_text": "The material system comprises an epoxy thermoset network synthesized from Diglycidyl ether of bisphenol A and Isophorone diamine hardener at 20.9 phr, reinforced with 10 vol% Luffa cylindrica fibers. The composite was fabricated via hand lay-up followed by compression molding at 0.2 MPa for 24 hours at room temperature, utilizing fibers that were washed with tap water but otherwise left untreated. Prior to characterization, the specimen underwent environmental conditioning by immersion in salt water according to ASTM D1141 at 23°C for 24 hours, and the Young's Modulus was subsequently evaluated using a nondestructive impulse excitation test compliant with ASTM E1876.",
