Repository: hhtrick/HHT-code

# HHT training framework

This directory contains model training, embedding precomputation, inference, article-level baselines and the curated datasets. All commands below assume that the working directory is `train_code/`.

## 3. Datasets and fixed partitions

Each main dataset is a JSON array at `dataset/{property}/{property}.json`. Entries contain source metadata, `chemical_composition`, `processing_history`, `hierarchical_structure`, `properties`, and two generated-analysis objects. Targets are stored as `properties[property]["value"]`; source metadata and target values are not predictive input fields.

| Property | Train | Validation | Test | Total |
|---|---:|---:|---:|---:|

File: train_code/dataset/E/E.json (part 80 of 204)
[
      "reasoning_analysis": "Increasing Factors: The inclusion of 10 vol% Luffa cylindrica fibers introduces rigid cellulosic reinforcements into the polymer matrix, which inherently possess a higher stiffness than the epoxy network, theoretically driving the Young's Modulus upward through composite reinforcement mechanisms. The formation of a crosslinked thermoset network between the epoxy resin and diamine hardener also provides a solid structural baseline that resists deformation. Decreasing Factors: The room temperature curing history may result in incomplete conversion or lower crosslink density compared to thermal curing protocols, reducing the intrinsic rigidity of the matrix. Significantly, the use of untreated fibers leads to poor interfacial adhesion between the hydrophilic natural fibers and the hydrophobic epoxy, causing inefficient stress transfer. Furthermore, the pre-test immersion in salt water induces hygroscopic swelling and plasticization of both the matrix and the natural fibers, increasing free volume and chain mobility which substantially depresses stiffness. Dominant Factor: Although the fibrous reinforcement provides a structural basis for increased stiffness, the dominant factor influencing the final measured Young's Modulus is the combination of poor interfacial adhesion and environmental plasticization; the lack of chemical coupling prevents effective load transfer to the stiff fibers, and the water absorption softens the matrix, meaning the final modulus is largely governed by the compromised matrix-filler interaction and matrix plasticization rather than the intrinsic stiffness of the reinforcement."
    }
  },
  {
    "doi": null,
    "title": "A note on the Young's modulus of isotropic two-component materials*",
    "year": 1995,
    "chemical_composition": {
      "repeat_unit_psmiles": null,
      "monomers": [
        {
          "name": "Epoxy resin",
          "smiles": null,
          "ratio_value": null,
          "ratio_unit": null
        }
      ],
      "additives": [],
      "is_homopolymer": false
    },
    "processing_history": "Amorphous epoxy resin matrix. Data cited from Chow (Ref 1) for model comparison. Young's modulus used as input parameter for composite model.",
    "hierarchical_structure": "Amorphous resin matrix.",
    "properties": {
      "E": {
        "value": [
          1.7
        ],
        "unit": "GPa"
      }
    },
    "analysis_with_hierarchical_structure": {
      "descriptive_text": "The sample comprises an amorphous epoxy resin matrix identified as a non-homopolymer system, indicative of a crosslinked thermoset network. Utilized as a reference material for composite model comparisons based on data cited from Chow (Ref 1), the material is characterized by its amorphous structural state where the Young's modulus serves as a fundamental input parameter for predicting the mechanical behavior of associated composite systems.",
      "reasoning_analysis": "Increasing Factors: The chemical composition of epoxy resin involves the formation of a dense, three-dimensional covalent network, which severely restricts segmental chain mobility and drives the Young's modulus upward. Additionally, the rigid backbone structures common in epoxy monomers contribute to high intrinsic stiffness. Decreasing Factors: The hierarchical structure is explicitly amorphous, lacking the reinforcing effect of crystalline domains that would otherwise increase stiffness in semi-crystalline polymers. Furthermore, the processing history indicates the material is utilized as a matrix phase, which is inherently designed to be more compliant than the reinforcing fibers it supports in a composite system. Dominant Factor: The crosslinked network topology arising from the non-homopolymer epoxy composition qualitatively dominates the mechanical behavior, establishing a solid thermoset baseline modulus that is primarily governed by crosslink density rather than crystalline ordering."
    },
    "analysis_without_hierarchical_structure": {
      "descriptive_text": "The sample comprises an amorphous epoxy resin matrix characterized as a non-homopolymer system. The data was sourced from Chow (Ref 1) for model comparison, with the Young's modulus serving as a key input parameter for composite modeling.",
      "reasoning_analysis": "Increasing Factors: The chemical composition identifies the material as an epoxy resin, which typically forms a densely crosslinked thermoset network. This three-dimensional covalent networking severely restricts chain segment mobility, intrinsically driving the Young's modulus upward by creating a rigid structural backbone. Decreasing Factors: The material is described as an amorphous matrix, lacking the crystalline domains found in semi-crystalline polymers that often enhance stiffness through ordered lamellar packing. Additionally, the formulation relies solely on the polymer matrix without reinforcing fillers, limiting the modulus to the intrinsic stiffness of the network. Dominant Factor: The high crosslinking density inherent to the cured epoxy network is the dominant factor governing the mechanical response. While the amorphous structure and lack of fillers prevent the maximization of stiffness seen in reinforced composites, the covalent network structure provides a substantial baseline rigidity that defines the material's modulus characteristic of thermoset matrices."
    }
  },
  {
    "doi": "10.1080/15440478.2024.2375526",
    "title": "Analysis of Water Absorption on the Young’s Modulus and Damping of Sponge Gourd (Luffa cylindrica) Composites",
    "year": 2024,
    "chemical_composition": {
      "repeat_unit_psmiles": null,
      "monomers": [
        {
          "name": "Diglycidyl ether of bisphenol A",
          "smiles": "CC(C)(C1=CC=C(C=C1)OCC2CO2)C3=CC=C(C=C3)OCC4CO4",
          "ratio_value": null,
          "ratio_unit": null
        },
        {
          "name": "Isophorone diamine",
          "smiles": "CC1(C)CC(CN)CC(C)(N)C1",
          "ratio_value": 20.9,
          "ratio_unit": "phr"
        }
      ],
      "additives": [
        {
          "name": "Luffa cylindrica fibers",
          "type": "reinforcement",
          "amount_value": 10,
          "amount_unit": "vol%"
        }
      ],
      "is_homopolymer": false
    },
    "processing_history": "Hand lay-up and compression molding (0.2 MPa, 24h, RT). Fibers untreated (washed with tap water). Immersed in salt water (ASTM D1141) at 23°C for 168 h. Young's Modulus measured by nondestructive impulse excitation test (ASTM E1876).",
    "hierarchical_structure": "Interleaved fiber mats (0/90 orientation). Water absorption state at 168h immersion.",
    "properties": {
      "E": {
        "value": [
          2.1
        ],
        "unit": "GPa"
      }
    },
    "analysis_with_hierarchical_structure": {
      "descriptive_text": "The sample comprises a thermoset composite matrix formed from diglycidyl ether of bisphenol A cured with isophorone diamine at 20.9 phr, reinforced with 10 vol% Luffa cylindrica fibers arranged in interleaved mats with a 0/90 orientation. Fabrication involved hand lay-up and compression molding at 0.2 MPa for 24 hours at room temperature using fibers washed with tap water but otherwise untreated. Prior to characterization, the specimen underwent salt water immersion according to ASTM D1141 at 23°C for 168 hours to establish a specific water absorption state, and the Young's Modulus was subsequently determined via a nondestructive impulse excitation test compliant with ASTM E1876.",
      "reasoning_analysis": "Increasing Factors: The formation of a crosslinked thermoset network between the epoxy resin and amine hardener provides a rigid matrix backbone that resists deformation. The incorporation of 10 vol% Luffa cylindrica fibers introduces a reinforcing phase with inherently higher stiffness than the polymer matrix, theoretically increasing the composite modulus according to rule-of-mixtures principles, while the 0/90 interleaved orientation ensures bidirectional load-bearing capacity. Decreasing Factors: The use of untreated fibers results in poor interfacial adhesion between the hydrophilic natural fibers and the hydrophobic epoxy matrix, significantly reducing stress transfer efficiency. The processing history involving salt water immersion induces plasticization of the epoxy network and swelling of the natural fibers, both of which degrade structural stiffness, while the low-pressure compression molding at room temperature may result in residual voids or incomplete crosslinking density. Dominant Factor: Although the fibrous reinforcement intrinsically drives the modulus higher relative to the neat resin, the dominant factors determining the final mechanical state are the environmental degradation from salt water immersion and the weak fiber-matrix interface caused by the lack of chemical treatment, which qualitatively suppress the reinforcing potential of the fibers and reduce the modulus relative to a dry, optimized composite system."
    },
    "analysis_without_hierarchical_structure": {
      "descriptive_text": "The composite sample consists of an epoxy thermoset matrix formed from Diglycidyl ether of bisphenol A cured with 20.9 phr Isophorone diamine. This network was reinforced with 10 vol% Luffa cylindrica fibers which were untreated prior to use, having been washed only with tap water. The material was fabricated via hand lay-up and consolidated using compression molding at 0.2 MPa for 24 hours at room temperature. Following fabrication, the specimen was subjected to immersion in salt water according to ASTM D1141 at 23°C for 168 hours before the Young's Modulus was measured by nondestructive impulse excitation test compliant with ASTM E1876.",
      "reasoning_analysis": "Increasing Factors: The formation of a covalently crosslinked epoxy network using Diglycidyl ether of bisphenol A and Isophorone diamine provides intrinsic structural rigidity compared to linear thermoplastics, while the cycloaliphatic structure of the diamine curing agent further restricts segmental mobility to support stiffness. Additionally, the inclusion of 10 vol% Luffa cylindrica fibers introduces a reinforcement phase that theoretically increases the composite modulus relative to the neat resin through load bearing. Decreasing Factors: The room temperature curing history likely results in a lower crosslink density compared to elevated temperature cures, reducing the intrinsic stiffness of the matrix. Furthermore, the use of untreated natural fibers washed only with tap water suggests poor interfacial adhesion between the hydrophilic fibers and hydrophobic epoxy, limiting stress transfer efficiency. Most critically, the prolonged immersion in salt water induces plasticization of the epoxy network and potential swelling or degradation of the lignocellulosic fibers, which significantly reduces material stiffness. Dominant Factor: While the fibrous reinforcement and crosslinked network provide a baseline for increased stiffness, the dominant factor influencing the final measured Young's Modulus for this specific sample is the environmental degradation and plasticization resulting from the 168-hour salt water immersion combined with the weak fiber-matrix interface, which qualitatively suppresses the reinforcement efficiency and lowers the modulus relative to a dry, optimized composite."
    }
  },
  {
    "doi": "10.1002/app.52839",
    "title": "Cellulose nanocrystals and snail shell-reinforced polyvinyl alcohol bioplastic films: Additive concentration optimization and mechanical properties assessment",
    "year": 2022,
    "chemical_composition": {
      "repeat_unit_psmiles": "[*]CC(O)[*]",
      "monomers": [
        {
          "name": "Vinyl alcohol",
          "smiles": "C=C(O)",
          "ratio_value": 5,
          "ratio_unit": "wt%"
        }
      ],
      "additives": [
        {
          "name": "Cellulose nanocrystals",
          "type": "filler",
          "amount_value": 2.5,
          "amount_unit": "wt%"
        },
        {
          "name": "Snail shell nanoparticles",
          "type": "filler",
          "amount_value": 2.5,
          "amount_unit": "wt%"
        },
        {
          "name": "Glycerol",
          "type": "plasticizer",
          "amount_value": 2,
          "amount_unit": "wt%"
        }
      ],
      "is_homopolymer": true
    },
    "processing_history": "Solvent casting. PVA dissolved in distilled water, heated 80°C, stirred 1000 rpm 2h. CNC and SSN added, heated 65°C, stirred 500 rpm 1h. Cast in wax-coated mold, cured 72h ambient, characterized after 2 weeks. Young's modulus measured by uniaxial tensile test (Instron 5966-K8883, 10 kN load cell) at 50 mm/min cross-head speed, ambient temperature, average of 5 samples.",
    "hierarchical_structure": "Homogeneous dispersion of SSN and CNC in the matrix (SEM).",
    "properties": {
      "E": {
        "value": [
          0.02
        ],
        "unit": "GPa"
      }
    },
    "analysis_with_hierarchical_structure": {
      "descriptive_text": "The sample comprises a poly(vinyl alcohol) homopolymer matrix reinforced with a hybrid filler system consisting of 2.5 wt% cellulose nanocrystals and 2.5 wt% snail shell nanoparticles, supplemented with 2 wt% glycerol as a plasticizer. The composite was fabricated via solvent casting, where the polymer was dissolved in distilled water at 80°C and stirred, followed by the addition of nanofillers at 65°C under reduced stirring speed. The mixture was cast into a wax-coated mold, cured for 72 hours under ambient conditions, and stored for two weeks prior to characterization. Structural analysis indicated a homogeneous dispersion of the fillers within the matrix, and the Young's modulus was evaluated using uniaxial tensile testing at ambient temperature with a cross-head speed of 50 mm/min.",
      "reasoning_analysis": "Increasing Factors: The incorporation of rigid cellulose nanocrystals and snail shell nanoparticles introduces high-modulus phases that restrict polymer chain deformation under load. The reported homogeneous dispersion of these fillers suggests effective stress transfer between the matrix and the reinforcement, maximizing the composite stiffness. Additionally, the intrinsic hydrogen bonding network of the poly(vinyl alcohol) backbone contributes to interchain cohesion, further supporting a higher modulus. Decreasing Factors: The inclusion of glycerol acts as a plasticizer by intercalating between polymer chains, reducing intermolecular hydrogen bonding and increasing free volume, which facilitates chain mobility and lowers stiffness. Furthermore, the ambient curing process without thermal annealing may limit the degree of crystallinity compared to optimized thermal treatments, and the hygroscopic nature of the matrix combined with water-based processing risks residual moisture retention, both of which would depress the modulus. Dominant Factor: The reinforcing effect of the well-dispersed rigid nanofillers, particularly the high aspect ratio cellulose nanocrystals capable of forming a percolating network, qualitatively dominates the mechanical response. While the plasticizer and processing conditions introduce softening mechanisms, the structural integrity provided by the homogeneous hybrid filler network is the primary determinant establishing the final stiffness of the composite."
    },
    "analysis_without_hierarchical_structure": {
      "descriptive_text": "The sample comprises a poly(vinyl alcohol) homopolymer matrix incorporated with 2.5 wt% cellulose nanocrystals and 2.5 wt% snail shell nanoparticles as fillers, along with 2 wt% glycerol as a plasticizer. Preparation involved solvent casting where poly(vinyl alcohol) was dissolved in distilled water at 80 °C under stirring at 1000 rpm for 2 hours, followed by the addition of cellulose nanocrystals and snail shell nanoparticles with further heating to 65 °C and stirring at 500 rpm for 1 hour. The resulting mixture was cast into a wax-coated mold, cured for 72 hours under ambient conditions, and characterized after a 2-week resting period. Young's modulus was evaluated using uniaxial tensile testing at a cross-head speed of 50 mm/min under ambient temperature, reported as the average of five samples.",
      "reasoning_analysis": "Increasing Factors: The incorporation of rigid cellulose nanocrystals and snail shell nanoparticles acts as a reinforcing phase within the polymer matrix. The high aspect ratio of the nanocrystals facilitates effective stress transfer and the formation of a percolating network, while the rigid calcium carbonate-based snail shell particles contribute to load-bearing capacity, both intrinsically driving the Young's modulus higher. Additionally, the inherent hydrogen bonding capability of the poly(vinyl alcohol) backbone provides a stiff baseline matrix structure. Decreasing Factors: The presence of glycerol as a plasticizer disrupts the intermolecular hydrogen bonding between poly(vinyl alcohol) chains, increasing free volume and chain mobility, which qualitatively reduces the stiffness. Furthermore, the solvent casting process using water and ambient curing may leave residual moisture within the hygroscopic matrix, acting as an additional plasticizing agent that depresses the modulus. Dominant Factor: The reinforcement effect provided by the hybrid filler system, particularly the high aspect ratio cellulose nanocrystals, qualitatively dominates the final mechanical behavior. Despite the plasticizing effect of glycerol and potential residual moisture, the rigid filler network establishes a structural scaffold that sustains a higher modulus compared to the unreinforced plasticized matrix, defining the composite's stiffness primarily through particle-matrix interactions."
    }
  },
  {
    "doi": "10.1080/00405000802377433",
    "title": "Assessment of physical properties of fibres from thermoplastic polymers by means of tensiometric tests",
    "year": 2010,
    "chemical_composition": {
      "repeat_unit_psmiles": "[*]OCCOC(=O)c1ccc(C(=O)[*])cc1",
      "monomers": [
        {
          "name": "Terephthalic acid",
          "smiles": "OC(=O)c1ccc(C(=O)O)cc1",
          "ratio_value": null,
          "ratio_unit": null
        },
        {
          "name": "Ethylene glycol",
          "smiles": "OCCO",
          "ratio_value": null,
          "ratio_unit": null
        }
      ],
      "additives": [],
      "is_homopolymer": false
    },
    "processing_history": "Multifilaments spun at 295 °C, 1000 m/min, drawing ratio 3.85. Young's modulus measured by Sigma 701 tensiometer at 23 ± 1 °C, 50 ± 5% RH, 1 mm/min rate, 20 g load, calculated from slope of force-strain curve at extension.",
    "hierarchical_structure": "Multifilament structure with drawing ratio 3.85. Orientation along fibre axis.",
    "properties": {
      "E": {
        "value": [
          0.2
        ],
        "unit": "GPa"
      }
    },
    "analysis_with_hierarchical_structure": {
      "descriptive_text": "The sample comprises a polyethylene terephthalate multifilament synthesized from terephthalic acid and ethylene glycol monomers. The fibers were melt-spun at 295 °C with a take-up speed of 1000 m/min and subjected to a drawing ratio of 3.85 to establish molecular orientation along the fibre axis. Mechanical characterization was performed using a Sigma 701 tensiometer at 23 ± 1 °C and 50 ± 5% RH with a 1 mm/min rate and 20 g load, where the Young's modulus was calculated from the slope of the force-strain curve at extension.",
      "reasoning_analysis": "Increasing Factors: The incorporation of rigid aromatic rings within the terephthalic acid units restricts backbone flexibility, providing a high intrinsic stiffness. More significantly, the processing history involves a high drawing ratio of 3.85, which aligns the polymer chains along the fibre axis; this orientation ensures that tensile stress is transferred through covalent bonds rather than weaker intermolecular forces, substantially increasing the axial Young's modulus. Decreasing Factors: The aliphatic ethylene glycol segments introduce flexible spacers between the aromatic rings, offering some compliance compared to fully aromatic polymers. Additionally, the testing condition of 50 ± 5% RH allows for moisture absorption, which can act as a plasticizer in polyesters to reduce intermolecular friction and lower the modulus. Dominant Factor: The molecular orientation induced by the high drawing ratio is the dominant factor governing the mechanical response. While the chemical structure provides a stiff baseline, the alignment of chains along the fibre axis fundamentally enhances the load-bearing capacity in the direction of measurement, outweighing the compliance introduced by the glycol segments or environmental humidity."
    },
    "analysis_without_hierarchical_structure": {
      "descriptive_text": "The sample comprises polyethylene terephthalate derived from the condensation of terephthalic acid and ethylene glycol monomers without the inclusion of additives. Multifilaments were fabricated via melt spinning at 295 °C with a take-up velocity of 1000 m/min and subjected to a drawing ratio of 3.85. Mechanical characterization was performed using a Sigma 701 tensiometer at 23 ± 1 °C and 50 ± 5% relative humidity with a 1 mm/min crosshead speed and 20 g load, calculating the modulus from the slope of the force-strain curve at extension.",
      "reasoning_analysis": "Increasing Factors: The incorporation of rigid aromatic rings from the terephthalic acid units within the backbone restricts chain flexibility and intrinsically raises stiffness. Furthermore, the processing history specifies a high drawing ratio of 3.85, which induces substantial molecular orientation and strain-induced crystallization along the fiber axis, significantly increasing resistance to elastic deformation. Decreasing Factors: The ethylene glycol segments introduce aliphatic flexibility between aromatic units, allowing for some segmental motion that limits the maximum theoretical modulus. Additionally, the testing environment of 50% relative humidity may introduce trace moisture into amorphous regions, potentially acting as a minor plasticizer that reduces intermolecular cohesion. Dominant Factor: The mechanical drawing history is the dominant factor governing the modulus. Although the aromatic backbone provides inherent rigidity, the high degree of chain alignment achieved through the 3.85 drawing ratio qualitatively overrides the isotropic baseline properties, resulting in a significantly enhanced modulus along the fiber direction compared to undrawn material."
    }
  },
  {
    "doi": null,
    "title": "Young’s Modulus of Polyelectrolyte Multilayers from Microcapsule Swelling",
    "year": 2003,
    "chemical_composition": {
      "repeat_unit_psmiles": null,
      "monomers": [
        {
          "name": "Sodium 4-styrenesulfonate",
          "smiles": "C=Cc1ccc(S(=O)(=O)[O-])cc1.[Na+]",
          "ratio_value": null,
          "ratio_unit": null
        },
        {
          "name": "Allylamine hydrochloride",
          "smiles": "C=CC[NH3+].[Cl-]",
          "ratio_value": null,
          "ratio_unit": null
        }
      ],
      "additives": [],
      "is_homopolymer": false
    },
    "processing_history": "Layer-by-layer assembly of PSS and PAH on Melamine Formaldehyde (MF) templates (radius 2.0 µm). Cores dissolved. Capsules filled with varying PSS concentration via permeability regulation. Shell fixed at 4 PSS/PAH bilayers. Young's modulus determined by measuring osmotic swelling equilibrium radius as function of concentration and fitting to elastic membrane model (eq 6), Figure 5 squares.",
    "hierarchical_structure": "Polyelectrolyte multilayer shell, 4 PSS/PAH bilayers, bilayer thickness ~4 nm.",
    "properties": {
      "E": {
        "value": [
          0.2
        ],
        "unit": "GPa"
      }
    },
    "analysis_with_hierarchical_structure": {
      "descriptive_text": "The sample comprises hollow polyelectrolyte multilayer capsules fabricated via layer-by-layer assembly of poly(sodium 4-styrenesulfonate) and poly(allylamine hydrochloride) on melamine formaldehyde templates with a radius of 2.0 µm, followed by dissolution of the cores. The resulting shell structure consists of four PSS/PAH bilayers with a thickness of approximately 4 nm per bilayer. For mechanical characterization, the capsules were filled with varying PSS concentrations via permeability regulation, and the Young's modulus was determined by measuring the osmotic swelling equilibrium radius as a function of concentration and fitting to an elastic membrane model.",
      "reasoning_analysis": "Increasing Factors: The formation of a polyelectrolyte complex between the oppositely charged poly(sodium 4-styrenesulfonate) and poly(allylamine hydrochloride) creates a network stabilized by strong electrostatic interactions acting as physical crosslinks, which restricts chain mobility and enhances the structural rigidity of the shell. Additionally, the layer-by-layer assembly process promotes interdiffusion and entanglement between adjacent layers, contributing to the mechanical integrity of the multilayer structure. Decreasing Factors: The measurement environment involves aqueous conditions necessary for osmotic swelling, where water molecules act as plasticizers by solvating the polymer chains and increasing free volume, thereby reducing the effective stiffness. Furthermore, the extremely thin nature of the shell limits the load-bearing capacity compared to bulk films, and the presence of mobile counterions could screen electrostatic interactions, potentially weakening the ionic crosslink density. Dominant Factor: The mechanical behavior is predominantly governed by the density of electrostatic crosslinks within the polyelectrolyte multilayer shell. While hydration inevitably softens the material, the strong ionic associations between the polymer chains provide the primary restoring force against osmotic pressure, dictating the elastic response of the hollow capsule structure."
    },
    "analysis_without_hierarchical_structure": {
      "descriptive_text": "The sample comprises a polyelectrolyte complex synthesized from Sodium 4-styrenesulfonate and Allylamine hydrochloride monomers. These components were fabricated into hollow capsules via Layer-by-Layer assembly on Melamine Formaldehyde templates with a radius of 2.0 µm, followed by dissolution of the cores. The capsule shells were fixed at four PSS/PAH bilayers and filled with varying concentrations of PSS through permeability regulation. The Young's modulus was characterized by measuring the osmotic swelling equilibrium radius as a function of concentration and fitting the results to an elastic membrane model.",
      "reasoning_analysis": "Increasing Factors: The Layer-by-Layer assembly of Sodium 4-styrenesulfonate and Allylamine hydrochloride creates a polyelectrolyte complex where strong electrostatic interactions between oppositely charged groups act as physical crosslinks, significantly restricting chain mobility and enhancing structural rigidity. The ordered deposition of four bilayers ensures a consistent network density that resists deformation. Decreasing Factors: The measurement technique relies on osmotic swelling equilibrium in an aqueous environment, where water molecules act as potent plasticizers by screening electrostatic interactions and increasing free volume within the polyelectrolyte shell, thereby reducing stiffness. Additionally, the extremely thin shell structure, consisting of only four bilayers, may exhibit higher susceptibility to structural defects or bending modes compared to bulk films, potentially lowering the effective modulus. Dominant Factor: The density of electrostatic crosslinks established during the Layer-by-Layer assembly is the dominant factor governing the mechanical integrity of the capsule shell. Although the aqueous environment inherent to the osmotic measurement method introduces plasticization, the ability of the shell to withstand osmotic pressure and maintain equilibrium is primarily dictated by the strength and density of the ionic network formed between the PSS and PAH layers."
    }
  },
  {
    "doi": "10.1002/app.52839",
    "title": "Cellulose nanocrystals and snail shell-reinforced polyvinyl alcohol bioplastic films: Additive concentration optimization and mechanical properties assessment",
    "year": 2022,
    "chemical_composition": {
      "repeat_unit_psmiles": "[*]CC(O)[*]",
      "monomers": [
        {
          "name": "Vinyl alcohol",
          "smiles": "C=C(O)",
          "ratio_value": 10,
          "ratio_unit": "wt%"
        }
      ],
      "additives": [
        {
          "name": "Cellulose nanocrystals",
          "type": "filler",
          "amount_value": 0,
          "amount_unit": "wt%"
        },
        {
          "name": "Snail shell nanoparticles",
          "type": "filler",
          "amount_value": 2.5,
          "amount_unit": "wt%"
        },
        {
          "name": "Glycerol",
          "type": "plasticizer",
          "amount_value": 3.5,
          "amount_unit": "wt%"
        }
      ],
      "is_homopolymer": true
    },
    "processing_history": "Solvent casting. PVA dissolved in distilled water, heated 80°C, stirred 1000 rpm 2h. CNC and SSN added, heated 65°C, stirred 500 rpm 1h. Cast in wax-coated mold, cured 72h ambient, characterized after 2 weeks. Young's modulus measured by uniaxial tensile test (Instron 5966-K8883, 10 kN load cell) at 50 mm/min cross-head speed, ambient temperature, average of 5 samples.",
    "hierarchical_structure": "Homogeneous dispersion of SSN and CNC in the matrix (SEM).",
    "properties": {
      "E": {
        "value": [
          0.03
        ],
        "unit": "GPa"
      }
    },
    "analysis_with_hierarchical_structure": {
      "descriptive_text": "The sample consists of a poly(vinyl alcohol) homopolymer matrix reinforced with 2.5 wt% snail shell nanoparticles and plasticized with 3.5 wt% glycerol. The composite was fabricated via solvent casting, where the polymer was dissolved in distilled water at 80°C and stirred at 1000 rpm for 2 hours, followed by the incorporation of the nanoparticles at 65°C with stirring at 500 rpm for 1 hour. The solution was cast into a wax-coated mold, cured for 72 hours under ambient conditions, and characterized after a two-week storage period. Structural analysis confirmed a homogeneous dispersion of the nanoparticles within the matrix, and the Young's modulus was determined via uniaxial tensile testing at a crosshead speed of 50 mm/min at ambient temperature.",
      "reasoning_analysis": "Increasing Factors: The incorporation of rigid snail shell nanoparticles acts as a reinforcing phase that constrains polymer chain deformation through the rule of mixtures, while the confirmed homogeneous dispersion ensures efficient stress transfer between the matrix and the filler. Additionally, the solvent casting process from water typically promotes the formation of intermolecular hydrogen bonds and crystallinity within the poly(vinyl alcohol) matrix, intrinsically increasing stiffness. Decreasing Factors: The addition of glycerol acts as a plasticizer that disrupts the interchain hydrogen bonding network of the poly(vinyl alcohol), increasing free volume and chain segment mobility which reduces the overall stiffness. Furthermore, the relatively low filler loading of 2.5 wt% limits the extent of reinforcement compared to the continuous plasticized matrix phase. Dominant Factor: The intrinsic semi-crystalline structure and strong hydrogen bonding network of the solvent-cast poly(vinyl alcohol) matrix, supported by the rigid filler dispersion, qualitatively dominate the modest softening effect induced by the low concentration of glycerol, resulting in a material behavior governed primarily by the reinforced semi-crystalline matrix rather than the plasticized amorphous phase."
    },
    "analysis_without_hierarchical_structure": {
      "descriptive_text": "The sample consists of a polyvinyl alcohol (PVA) homopolymer matrix incorporated with snail shell nanoparticles and glycerol. The composite was fabricated via solvent casting, where PVA was dissolved in distilled water at 80°C under stirring at 1000 rpm for 2 hours. Subsequently, snail shell nanoparticles and glycerol were added, and the mixture was heated to 65°C and stirred at 500 rpm for 1 hour. The solution was cast into a wax-coated mold, cured for 72 hours under ambient conditions, and characterized after a 2-week resting period. Young's modulus was evaluated using uniaxial tensile testing at a cross-head speed of 50 mm/min at ambient temperature.",
      "reasoning_analysis": "Increasing Factors: The inclusion of rigid snail shell nanoparticles acts as a reinforcing filler, potentially enhancing stiffness through stress transfer mechanisms provided there is adequate interfacial adhesion. Additionally, the 2-week resting period prior to characterization allows for physical aging and further crystallization of the PVA matrix, which typically increases the modulus. Decreasing Factors: The presence of glycerol acts as a plasticizer that disrupts the intermolecular hydrogen bonding network of the polyvinyl alcohol chains, increasing free volume and segmental mobility, which significantly reduces stiffness. Residual moisture from the aqueous solvent casting process may also contribute to plasticization. Dominant Factor: The plasticization effect induced by glycerol is the dominant factor influencing the mechanical response. While the nanoparticles provide reinforcement, the disruption of the polymer matrix's hydrogen bonding network by the plasticizer fundamentally lowers the resistance to deformation, typically outweighing the stiffening contribution of low-loading particulate fillers."
    }
  },
  {
    "doi": "10.1080/15440478.2024.2375526",
    "title": "Analysis of Water Absorption on the Young’s Modulus and Damping of Sponge Gourd (Luffa cylindrica) Composites",
    "year": 2024,
    "chemical_composition": {
      "repeat_unit_psmiles": null,
      "monomers": [
        {
          "name": "Diglycidyl ether of bisphenol A",
          "smiles": "CC(C)(C1=CC=C(C=C1)OCC2CO2)C3=CC=C(C=C3)OCC4CO4",
          "ratio_value": null,
          "ratio_unit": null
        },
        {
          "name": "Isophorone diamine",
          "smiles": "CC1(C)CC(CN)CC(C)(N)C1",
          "ratio_value": 20.9,
          "ratio_unit": "phr"
        }
      ],
      "additives": [
        {
          "name": "Luffa cylindrica fibers",
          "type": "reinforcement",
          "amount_value": 10,
          "amount_unit": "vol%"
        }
      ],
      "is_homopolymer": false
    },
    "processing_history": "Hand lay-up and compression molding (0.2 MPa, 24h, RT). Fibers untreated (washed with tap water). Immersed in salt water (ASTM D1141) at 23°C for 360 h. Young's Modulus measured by nondestructive impulse excitation test (ASTM E1876).",
    "hierarchical_structure": "Interleaved fiber mats (0/90 orientation). Water absorption state at 360h immersion.",
    "properties": {
      "E": {
        "value": [
          2.12
        ],
        "unit": "GPa"
      }
    },
    "analysis_with_hierarchical_structure": {
      "descriptive_text": "The sample consists of a diglycidyl ether of bisphenol A (DGEBA) epoxy matrix cured with isophorone diamine (IPDA) at 20.9 phr, reinforced with 10 vol% untreated Luffa cylindrica fibers. The composite was fabricated via hand lay-up and compression molding at 0.2 MPa for 24 hours at room temperature, utilizing interleaved fiber mats with a 0/90 orientation. Prior to characterization, the material was subjected to salt water immersion according to ASTM D1141 at 23°C for 360 hours to achieve a specific water absorption state. The Young's Modulus was subsequently determined using a nondestructive impulse excitation test compliant with ASTM E1876.",
      "reasoning_analysis": "Increasing Factors: The formation of a crosslinked thermoset network between the DGEBA and IPDA provides intrinsic structural rigidity, enhanced by the presence of aromatic rings within the epoxy backbone which restrict chain segment mobility. The incorporation of 10 vol% Luffa cylindrica fibers in an interleaved 0/90 orientation introduces a reinforcing phase intended to bear load and increase the composite stiffness relative to the neat resin. Decreasing Factors: The prolonged immersion in salt water acts as a potent plasticizer, penetrating the matrix and fibers to increase free volume and reduce intermolecular forces, thereby significantly depressing the modulus. Additionally, the use of untreated natural fibers likely results in weak interfacial adhesion with the hydrophobic epoxy matrix, hindering effective stress transfer. The room temperature curing process may also yield a lower crosslink density compared to elevated temperature cures, further reducing matrix stiffness, while the relatively low modulus of natural fibers compared to synthetic alternatives limits the maximum achievable reinforcement efficiency. Dominant Factor: The hygrothermal degradation and plasticization induced by the 360-hour salt water immersion qualitatively dominate the mechanical response. While the crosslinked network and fiber reinforcement provide a baseline stiffness, the water absorption state fundamentally alters the matrix properties and interface integrity, likely resulting in a net reduction of Young's Modulus compared to the dry, cured state."
    },
    "analysis_without_hierarchical_structure": {
      "descriptive_text": "The sample consists of an epoxy thermoset network formed from Diglycidyl ether of bisphenol A cured with Isophorone diamine at 20.9 phr. This matrix was reinforced with 10 vol% Luffa cylindrica fibers which were untreated prior to use, having only been washed with tap water. The composite was fabricated via hand lay-up followed by compression molding at 0.2 MPa for 24 hours at room temperature. Following fabrication, the specimen underwent hygrothermal aging by immersion in salt water according to ASTM D1141 at 23°C for 360 hours. The Young's Modulus was subsequently determined using a nondestructive impulse excitation test compliant with ASTM E1876.",
      "reasoning_analysis": "Increasing Factors: The formation of a crosslinked thermoset network using the rigid cycloaliphatic Isophorone diamine hardener provides intrinsic structural stiffness to the matrix. Furthermore, the incorporation of 10 vol% Luffa cylindrica fibers introduces a reinforcement phase that, theoretically, should increase the composite modulus relative to the neat resin based on the rule of mixtures. Decreasing Factors: The room temperature curing process likely results in a lower crosslink density compared to thermal curing, reducing matrix stiffness. Critically, the untreated nature of the hydrophilic fibers within the hydrophobic epoxy matrix suggests poor interfacial adhesion, limiting stress transfer efficiency. Most significantly, the prolonged immersion in salt water induces plasticization of the epoxy network through water absorption and potential hydrolytic degradation of the natural fibers, both of which drastically reduce material stiffness. Dominant Factor: The degradation and plasticization effects induced by the 360-hour salt water immersion, exacerbated by the poor fiber-matrix adhesion from the untreated fibers, qualitatively dominate the mechanical response. These environmental aging factors likely cause a net reduction in Young's Modulus compared to the dry, cured state, overriding the stiffening contribution of the fiber reinforcement."
    }
  },
  {
