Repository: hhtrick/HHT-code

# HHT training framework

This directory contains model training, embedding precomputation, inference, article-level baselines and the curated datasets. All commands below assume that the working directory is `train_code/`.

## 3. Datasets and fixed partitions

Each main dataset is a JSON array at `dataset/{property}/{property}.json`. Entries contain source metadata, `chemical_composition`, `processing_history`, `hierarchical_structure`, `properties`, and two generated-analysis objects. Targets are stored as `properties[property]["value"]`; source metadata and target values are not predictive input fields.

| Property | Train | Validation | Test | Total |
|---|---:|---:|---:|---:|

File: train_code/dataset/E/E.json (part 81 of 204)
[
    "doi": "10.1080/15440478.2024.2375526",
    "title": "Analysis of Water Absorption on the Young’s Modulus and Damping of Sponge Gourd (Luffa cylindrica) Composites",
    "year": 2024,
    "chemical_composition": {
      "repeat_unit_psmiles": null,
      "monomers": [
        {
          "name": "Diglycidyl ether of bisphenol A",
          "smiles": "CC(C)(C1=CC=C(C=C1)OCC2CO2)C3=CC=C(C=C3)OCC4CO4",
          "ratio_value": null,
          "ratio_unit": null
        },
        {
          "name": "Isophorone diamine",
          "smiles": "CC1(C)CC(CN)CC(C)(N)C1",
          "ratio_value": 20.9,
          "ratio_unit": "phr"
        }
      ],
      "additives": [
        {
          "name": "Luffa cylindrica fibers",
          "type": "reinforcement",
          "amount_value": 10,
          "amount_unit": "vol%"
        }
      ],
      "is_homopolymer": false
    },
    "processing_history": "Hand lay-up and compression molding (0.2 MPa, 24h, RT). Fibers untreated (washed with tap water). Immersed in salt water (ASTM D1141) at 23°C for 1488 h. Young's Modulus measured by nondestructive impulse excitation test (ASTM E1876).",
    "hierarchical_structure": "Interleaved fiber mats (0/90 orientation). Water absorption state at 1488h immersion.",
    "properties": {
      "E": {
        "value": [
          2.18
        ],
        "unit": "GPa"
      }
    },
    "analysis_with_hierarchical_structure": {
      "descriptive_text": "The sample comprises an epoxy matrix system synthesized from Diglycidyl ether of bisphenol A cured with 20.9 phr of Isophorone diamine, reinforced with 10 vol% untreated Luffa cylindrica fibers. The composite was manufactured using a hand lay-up technique followed by compression molding at 0.2 MPa for 24 hours at room temperature, featuring interleaved fiber mats with a 0/90 orientation. Prior to characterization, the material underwent extensive environmental conditioning via immersion in salt water at 23°C for 1488 hours to achieve a saturated water absorption state. The Young's Modulus was evaluated using a nondestructive impulse excitation test in accordance with ASTM E1876.",
      "reasoning_analysis": "Increasing Factors: The inclusion of 10 vol% Luffa cylindrica fibers introduces a reinforcing phase with a higher intrinsic stiffness than the neat epoxy matrix, which theoretically increases the composite modulus according to micromechanical models. The formation of a crosslinked thermoset network through the reaction of DGEBA and Isophorone diamine provides structural rigidity to the matrix phase. Additionally, the 0/90 fiber orientation ensures bidirectional load distribution, contributing to the overall stiffness of the laminate structure. Decreasing Factors: Prolonged immersion in salt water for 1488 hours results in significant water uptake, which acts as a plasticizer within the epoxy network, reducing intermolecular forces and lowering the matrix modulus. The use of untreated fibers likely leads to poor interfacial adhesion between the hydrophilic natural fibers and the hydrophobic epoxy matrix, severely limiting stress transfer efficiency. Furthermore, curing at room temperature may yield a lower crosslink density compared to elevated temperature processes, and hygroscopic swelling of the fibers can induce microcracking at the interface. Dominant Factor: Despite the reinforcing potential of the fibers, the combined effects of severe hygrothermal degradation and poor interfacial bonding qualitatively dominate the mechanical behavior. The plasticization of the matrix and the loss of stress transfer capability due to interface weakening from water absorption and fiber swelling likely result in a net reduction or significant compromise of the Young's Modulus relative to a dry, well-bonded counterpart."
    },
    "analysis_without_hierarchical_structure": {
      "descriptive_text": "The sample comprises an epoxy thermoset matrix synthesized from Diglycidyl ether of bisphenol A cured with 20.9 phr of Isophorone diamine. This matrix was reinforced with 10 vol% Luffa cylindrica fibers that were washed with tap water but otherwise left untreated. The composite was fabricated using a hand lay-up technique followed by compression molding at 0.2 MPa for 24 hours at room temperature. Prior to mechanical characterization, the specimens underwent environmental conditioning by immersion in salt water according to ASTM D1141 at 23°C for 1488 hours. The Young's Modulus was subsequently evaluated using a nondestructive impulse excitation test in compliance with ASTM E1876.",
      "reasoning_analysis": "Increasing Factors: The formation of a crosslinked thermoset network between Diglycidyl ether of bisphenol A and Isophorone diamine provides intrinsic structural rigidity to the matrix. Additionally, the incorporation of 10 vol% Luffa cylindrica fibers acts as a reinforcement phase, which theoretically increases the composite stiffness through the rule of mixtures, while the compression molding process helps minimize void content to maximize load-bearing capacity. Decreasing Factors: The room temperature curing cycle may result in a lower crosslink density compared to elevated temperature cures, reducing the matrix modulus. Critically, the use of untreated natural fibers leads to poor interfacial adhesion with the hydrophobic epoxy, limiting stress transfer. Furthermore, the prolonged immersion in salt water induces plasticization of the epoxy network and hygroscopic swelling of the fibers, which promotes interfacial debonding and microcracking. Dominant Factor: While the reinforcement and crosslinking provide a baseline stiffness, the extensive environmental conditioning in salt water combined with the untreated fiber-matrix interface is the dominant factor; the moisture-induced plasticization and interfacial degradation qualitatively suppress the effective Young's Modulus below the theoretical potential of the dry composite system."
    }
  },
  {
    "doi": null,
    "title": "Effect of Janus particles as filler materials for acrylate-based dielectric elastomers",
    "year": null,
    "chemical_composition": {
      "repeat_unit_psmiles": "[*]CC(C(=O)OCCOc1ccccc1)[*]",
      "monomers": [
        {
          "name": "Ethylene glycol phenyl ether acrylate",
          "smiles": "C=CC(=O)OCCOc1ccccc1",
          "ratio_value": null,
          "ratio_unit": null
        },
        {
          "name": "1,6-hexanediol diacrylate",
          "smiles": "C=CC(=O)OCCCCCCOC(=O)C=C",
          "ratio_value": null,
          "ratio_unit": null
        }
      ],
      "additives": [
        {
          "name": "2-benzyl-2-(dimethylamino)-4'-morpholinobutyrophenone",
          "type": "initiator",
          "amount_value": 17,
          "amount_unit": "mg"
        },
        {
          "name": "SiO2",
          "type": "filler",
          "amount_value": 1,
          "amount_unit": "w/v%"
        }
      ],
      "is_homopolymer": false
    },
    "processing_history": "Mixed EGPEA monomer (2000 μL), 1,6-hexanediol diacrylate crosslinker (70 μL), photoinitiator (17 mg), and SiO2 filler (1 w/v%). Standard dog bone-shaped specimens with a uniform thickness of 250 μm made using a transparent acrylic mold. UV cured. Young's Modulus measured by tensile test using TA.HD.Plus texture analyzer, 2 mm/sec strain speed.",
    "hierarchical_structure": "Crosslinked acrylate network with dispersed SiO2 particles. Potential porosity noted.",
    "properties": {
      "E": {
        "value": [
          0.0
        ],
        "unit": "GPa"
      }
    },
    "analysis_with_hierarchical_structure": {
      "descriptive_text": "The sample comprises a crosslinked acrylate copolymer network formed from Ethylene glycol phenyl ether acrylate and 1,6-hexanediol diacrylate serving as a crosslinker. The mixture incorporates 17 mg of 2-benzyl-2-(dimethylamino)-4'-morpholinobutyrophenone as a photoinitiator and 1 w/v% SiO2 filler. Standard dog bone-shaped specimens with a uniform thickness of 250 μm were fabricated using a transparent acrylic mold and subjected to UV curing. The resulting hierarchical structure consists of a crosslinked acrylate network with dispersed SiO2 particles and noted potential porosity, with the Young's Modulus characterized via tensile testing at a strain speed of 2 mm/sec using a TA.HD.Plus texture analyzer.",
      "reasoning_analysis": "Increasing Factors: The formation of a covalent network via UV curing of the 1,6-hexanediol diacrylate crosslinker restricts chain mobility and significantly enhances stiffness. Additionally, the incorporation of rigid SiO2 filler particles provides reinforcement through load transfer mechanisms, and the phenyl groups within the Ethylene glycol phenyl ether acrylate monomer introduce steric bulk that resists deformation. Decreasing Factors: The presence of flexible ether linkages in the monomer backbone increases segmental mobility, thereby reducing stiffness. Furthermore, the relatively low ratio of crosslinker (70 μL) to monomer (2000 μL) results in a lower crosslink density with larger mesh sizes, which diminishes the modulus. The noted potential porosity also acts as a critical defect, reducing the effective load-bearing cross-sectional area and creating stress concentrations. Dominant Factor: The crosslink density established by the HDDA to EGPEA ratio qualitatively dominates the mechanical behavior; while the rigid filler and phenyl groups contribute to stiffness, the low crosslinker concentration and presence of porosity limit the network's ability to achieve high modulus values typical of densely crosslinked acrylate systems."
    },
    "analysis_without_hierarchical_structure": {
      "descriptive_text": "The sample comprises a crosslinked copolymer network derived from ethylene glycol phenyl ether acrylate and 1,6-hexanediol diacrylate. The formulation incorporates 17 mg of 2-benzyl-2-(dimethylamino)-4'-morpholinobutyrophenone as a photoinitiator and 1 w/v% SiO2 as a filler. Standard dog bone-shaped specimens with a uniform thickness of 250 μm were fabricated using a transparent acrylic mold by mixing the monomers, initiator, and filler, followed by UV curing. The Young's Modulus was subsequently characterized via tensile test using a TA.HD.Plus texture analyzer at a strain speed of 2 mm/sec.",
      "reasoning_analysis": "Increasing Factors: The inclusion of 1,6-hexanediol diacrylate creates a covalently crosslinked network architecture that severely restricts polymer chain mobility, inherently driving the Young's Modulus upward. Additionally, the rigid SiO2 filler particles provide reinforcement by bearing mechanical load, and the phenyl groups in the main monomer contribute steric hindrance that resists deformation. Decreasing Factors: The ethylene glycol ether linkages within the side chains of the primary monomer introduce flexible segments that increase free volume and chain mobility compared to rigid aromatic backbones, potentially lowering the stiffness. Furthermore, the low concentration of SiO2 filler (1 w/v%) limits the maximum potential reinforcement effect achievable through composite formation. Dominant Factor: The formation of the crosslinked network via the diacrylate crosslinker is the dominant factor, as it fundamentally establishes the solid-state structural integrity and stiffness of the material, outweighing the softening influence of the ether linkages and the modest contribution of the low-loading filler."
    }
  },
  {
    "doi": "10.1002/app.52839",
    "title": "Cellulose nanocrystals and snail shell-reinforced polyvinyl alcohol bioplastic films: Additive concentration optimization and mechanical properties assessment",
    "year": 2022,
    "chemical_composition": {
      "repeat_unit_psmiles": "[*]CC(O)[*]",
      "monomers": [
        {
          "name": "Vinyl alcohol",
          "smiles": "C=C(O)",
          "ratio_value": 5,
          "ratio_unit": "wt%"
        }
      ],
      "additives": [
        {
          "name": "Cellulose nanocrystals",
          "type": "filler",
          "amount_value": 5,
          "amount_unit": "wt%"
        },
        {
          "name": "Snail shell nanoparticles",
          "type": "filler",
          "amount_value": 2.5,
          "amount_unit": "wt%"
        },
        {
          "name": "Glycerol",
          "type": "plasticizer",
          "amount_value": 3.5,
          "amount_unit": "wt%"
        }
      ],
      "is_homopolymer": true
    },
    "processing_history": "Solvent casting. PVA dissolved in distilled water, heated 80°C, stirred 1000 rpm 2h. CNC and SSN added, heated 65°C, stirred 500 rpm 1h. Cast in wax-coated mold, cured 72h ambient, characterized after 2 weeks. Young's modulus measured by uniaxial tensile test (Instron 5966-K8883, 10 kN load cell) at 50 mm/min cross-head speed, ambient temperature, average of 5 samples.",
    "hierarchical_structure": "Homogeneous dispersion of SSN and CNC in the matrix (SEM).",
    "properties": {
      "E": {
        "value": [
          0.03
        ],
        "unit": "GPa"
      }
    },
    "analysis_with_hierarchical_structure": {
      "descriptive_text": "This sample consists of a poly(vinyl alcohol) homopolymer matrix reinforced with 5 wt% cellulose nanocrystals and 2.5 wt% snail shell nanoparticles, alongside 3.5 wt% glycerol serving as a plasticizer. The composite was fabricated via solvent casting, wherein the polymer was dissolved in distilled water at 80°C under stirring, followed by the incorporation of the nanofillers at 65°C and subsequent casting into a wax-coated mold. The films were cured for 72 hours under ambient conditions and characterized after a two-week resting period, exhibiting a homogeneous dispersion of fillers within the matrix as confirmed by SEM. The Young's modulus was determined via uniaxial tensile testing using an Instron machine at a cross-head speed of 50 mm/min at ambient temperature, averaging results from five samples.",
      "reasoning_analysis": "Increasing Factors: The incorporation of rigid cellulose nanocrystals and snail shell nanoparticles introduces high-modulus phases into the compliant poly(vinyl alcohol) matrix, inherently driving the Young's modulus upward through composite reinforcement mechanisms. The confirmed homogeneous dispersion of these fillers ensures efficient stress transfer between the matrix and the reinforcement, minimizing stress concentrations and maximizing the stiffening effect, while potential hydrogen bonding between the PVA hydroxyl groups and cellulose surfaces may create a rigid interphase region. Decreasing Factors: The addition of glycerol acts as a potent plasticizer that disrupts the interchain hydrogen bonding network of the poly(vinyl alcohol), increasing free volume and chain segment mobility which qualitatively lowers the Young's modulus. Furthermore, the processing history involves ambient curing and testing, and given the hygroscopic nature of PVA, moisture absorption from the environment during the resting period could act as an additional unplanned plasticizer, significantly depressing the modulus. Dominant Factor: While the glycerol and potential moisture absorption substantially reduce the intrinsic stiffness of the polymer matrix, the high aspect ratio and intrinsic rigidity of the cellulose nanocrystals combined with their homogeneous dispersion likely serve as the dominant factor governing the final elastic response. This rigid filler network provides a structural scaffold that sustains load bearing capacity, qualitatively resulting in a modulus higher than that of the unreinforced plasticized matrix despite the softening effects of the additives."
    },
    "analysis_without_hierarchical_structure": {
      "descriptive_text": "The sample comprises a poly(vinyl alcohol) homopolymer matrix formulated with 5 wt% cellulose nanocrystals and 2.5 wt% snail shell nanoparticles as fillers, and 3.5 wt% glycerol as a plasticizer. Preparation involved solvent casting where the polymer was dissolved in distilled water, heated to 80°C, and stirred at 1000 rpm for 2 hours, followed by the addition of nanofillers at 65°C with stirring at 500 rpm for 1 hour. The mixture was cast into a wax-coated mold, cured for 72 hours under ambient conditions, and aged for two weeks before characterization. Young's modulus was determined via uniaxial tensile testing at ambient temperature using a cross-head speed of 50 mm/min.",
      "reasoning_analysis": "Increasing Factors: The incorporation of rigid cellulosic nanocrystals and snail shell nanoparticles creates a reinforced composite structure where stress transfer from the soft matrix to the stiff fillers enhances stiffness. Additionally, the poly(vinyl alcohol) backbone facilitates strong intermolecular hydrogen bonding, promoting semi-crystalline domains that inherently resist deformation, while the 72-hour cure and two-week aging period likely further increase crystallinity and physical aging density. Decreasing Factors: The presence of glycerol acts as a plasticizer by intercalating between polymer chains, disrupting hydrogen bonding networks and increasing free volume, which fundamentally lowers the material's resistance to elastic deformation. Furthermore, any potential agglomeration of nanoparticles during solvent casting could introduce stress concentration points, and residual moisture absorption by the hygroscopic PVA matrix during ambient curing could additionally plasticize the system. Dominant Factor: The high aspect ratio and intrinsic stiffness of the cellulose nanocrystals, capable of forming a percolated rigid network even at low loadings, combined with the crystallinity of the PVA matrix, qualitatively dominate the mechanical response. While the glycerol reduces the absolute modulus relative to a non-plasticized counterpart, the structural reinforcement provided by the hybrid filler system establishes the primary stiffness characteristics of the composite."
    }
  },
  {
    "doi": null,
    "title": "Modifi cations of polymers by additives and irradiations and their characterizations",
    "year": null,
    "chemical_composition": {
      "repeat_unit_psmiles": "*CCO*",
      "monomers": [
        {
          "name": "Ethylene oxide",
          "smiles": "C1CO1",
          "ratio_value": null,
          "ratio_unit": null
        }
      ],
      "additives": [
        {
          "name": "Ammonium perchlorate",
          "type": "salt",
          "amount_value": 19,
          "amount_unit": "wt%"
        }
      ],
      "is_homopolymer": true
    },
    "processing_history": "Solution-cast film. Young's modulus extracted from impedance spectroscopy (IS) pressure dependence (400-1600 g load) using Hioki LCR meter 3532-50 and equivalent circuit fitting.",
    "hierarchical_structure": "Solution-cast films with prominent macroscopic fractal aggregates observed down to microscopic scales.",
    "properties": {
      "E": {
        "value": [
          0.00012
        ],
        "unit": "GPa"
      }
    },
    "analysis_with_hierarchical_structure": {
      "descriptive_text": "The sample comprises a polyethylene oxide homopolymer matrix incorporated with 19 wt% ammonium perchlorate salt. Prepared via solution casting, the resulting film exhibits prominent macroscopic fractal aggregates observed down to microscopic scales. Mechanical characterization was performed by extracting the Young's modulus from impedance spectroscopy pressure dependence measurements under loads ranging from 400 to 1600 g, utilizing a Hioki LCR meter and equivalent circuit fitting.",
      "reasoning_analysis": "Increasing Factors: The coordination between ammonium cations and the ether oxygens of the polyethylene oxide backbone creates transient ionic crosslinks that restrict chain segmental mobility, thereby increasing stiffness. Additionally, the presence of 19 wt% ammonium perchlorate forming prominent fractal aggregates introduces rigid inorganic domains that act as reinforcing fillers within the soft polymer matrix. Decreasing Factors: The intrinsic flexibility of the C-C and C-O bonds in the polyethylene oxide backbone establishes a low baseline modulus characteristic of polymers above their glass transition temperature. Furthermore, the dissolution of salt within the polymer matrix disrupts the crystalline lamellae of the polyethylene oxide, reducing the volume fraction of stiff crystalline phases that would otherwise contribute to higher modulus. Dominant Factor: The reinforcement effect provided by the rigid salt aggregates and the ionic crosslinking network qualitatively dominates the softening effect caused by the suppression of polymer crystallinity, resulting in a final modulus governed by the mechanical integrity of the percolated ionic domains within the flexible ether-based matrix."
    },
    "analysis_without_hierarchical_structure": {
      "descriptive_text": "The sample consists of a polyethylene oxide homopolymer matrix doped with 19 wt% ammonium perchlorate salt. It was prepared as a solution-cast film, and the Young's modulus was subsequently derived from impedance spectroscopy pressure dependence measurements conducted under loads between 400 and 1600 g using a Hioki LCR meter 3532-50 followed by equivalent circuit fitting.",
      "reasoning_analysis": "Increasing Factors: The presence of ammonium perchlorate salt introduces ion-dipole interactions between the perchlorate ions and the ether oxygens of the polyethylene oxide backbone. These interactions act as transient physical crosslinks within the amorphous phase, restricting segmental chain mobility and contributing to an increase in the Young's modulus. Decreasing Factors: The incorporation of salt ions typically disrupts the regular packing of polymer chains, significantly reducing the degree of crystallinity in the semi-crystalline polyethylene oxide matrix, which is a primary source of stiffness. Furthermore, the solution-cast processing history may kinetically trap the polymer in a less crystalline state compared to melt-processed analogs, and any residual solvent could act as a plasticizer, both driving the Young's modulus down. Dominant Factor: The reduction in crystallinity induced by the salt doping and solution-casting method is the dominant structural factor; while ionic crosslinks stiffen the amorphous regions, the loss of rigid crystalline lamellae qualitatively lowers the overall Young's modulus relative to a pure, highly crystalline polyethylene oxide sample."
    }
  },
  {
    "doi": null,
    "title": "Effect of Janus particles as filler materials for acrylate-based dielectric elastomers",
    "year": null,
    "chemical_composition": {
      "repeat_unit_psmiles": "[*]CC(C(=O)OCCOc1ccccc1)[*]",
      "monomers": [
        {
          "name": "Ethylene glycol phenyl ether acrylate",
          "smiles": "C=CC(=O)OCCOc1ccccc1",
          "ratio_value": null,
          "ratio_unit": null
        },
        {
          "name": "1,6-hexanediol diacrylate",
          "smiles": "C=CC(=O)OCCCCCCOC(=O)C=C",
          "ratio_value": null,
          "ratio_unit": null
        }
      ],
      "additives": [
        {
          "name": "2-benzyl-2-(dimethylamino)-4'-morpholinobutyrophenone",
          "type": "initiator",
          "amount_value": 17,
          "amount_unit": "mg"
        }
      ],
      "is_homopolymer": false
    },
    "processing_history": "Mixed EGPEA monomer (2000 μL), 1,6-hexanediol diacrylate crosslinker (70 μL), and photoinitiator (17 mg). Standard dog bone-shaped specimens with a uniform thickness of 250 μm made using a transparent acrylic mold. UV cured. Young's Modulus measured by tensile test using TA.HD.Plus texture analyzer, 2 mm/sec strain speed.",
    "hierarchical_structure": "Crosslinked acrylate network. Potential porosity noted.",
    "properties": {
      "E": {
        "value": [
          0.0
        ],
        "unit": "GPa"
      }
    },
    "analysis_with_hierarchical_structure": {
      "descriptive_text": "The sample comprises a crosslinked acrylate network synthesized from Ethylene glycol phenyl ether acrylate and 1,6-hexanediol diacrylate, utilizing 17 mg of 2-benzyl-2-(dimethylamino)-4'-morpholinobutyrophenone as a photoinitiator. Standard dog bone-shaped specimens with a uniform thickness of 250 μm were fabricated using a transparent acrylic mold and subsequently UV cured. The resulting material exhibits a crosslinked network structure with noted potential porosity, and its mechanical properties were characterized via tensile testing using a TA.HD.Plus texture analyzer at a strain speed of 2 mm/sec.",
      "reasoning_analysis": "Increasing Factors: The incorporation of 1,6-hexanediol diacrylate establishes a covalently crosslinked network that restricts macroscopic chain flow and enhances elastic recovery, directly increasing the Young's Modulus. Furthermore, the phenyl rings within the ethylene glycol phenyl ether acrylate monomer introduce aromatic rigidity and steric bulk, which resist bond rotation and segmental deformation. Decreasing Factors: The ether linkages in the monomer and the aliphatic hexanediol spacer in the crosslinker provide flexible segments that increase chain compliance, thereby lowering the intrinsic stiffness relative to fully rigid backbones. Additionally, the noted potential porosity introduces voids that reduce the effective load-bearing cross-sectional area and act as stress concentrators, significantly diminishing the measured modulus. Dominant Factor: The formation of the covalently crosslinked network reinforced by aromatic groups qualitatively dominates the mechanical response by establishing a rigid solid-state framework; however, the presence of porosity acts as a critical structural defect that likely reduces the effective modulus below the theoretical value expected for a fully dense network of this composition."
    },
    "analysis_without_hierarchical_structure": {
      "descriptive_text": "The sample consists of a crosslinked copolymer network synthesized from ethylene glycol phenyl ether acrylate as the primary monomer and 1,6-hexanediol diacrylate serving as the crosslinking agent. The formulation included 2-benzyl-2-(dimethylamino)-4'-morpholinobutyrophenone as a photoinitiator at a mass of 17 mg. Specimens were prepared by mixing 2000 μL of the acrylate monomer with 70 μL of the diacrylate crosslinker and the initiator, then casting into standard dog bone-shaped molds with a uniform thickness of 250 μm using a transparent acrylic mold. The material was subsequently solidified via UV curing, and the Young's Modulus was determined through tensile testing using a TA.HD.Plus texture analyzer at a strain speed of 2 mm/sec.",
      "reasoning_analysis": "Increasing Factors: The incorporation of 1,6-hexanediol diacrylate introduces covalent crosslinks between polymer chains, which restricts segmental mobility and prevents viscous flow, thereby intrinsically driving the Young's Modulus higher compared to a linear polymer analog. Additionally, the presence of phenyl rings within the ethylene glycol phenyl ether acrylate repeat units provides steric hindrance and backbone rigidity, further contributing to an increase in stiffness. Decreasing Factors: The ethylene glycol segments within the primary monomer structure contain flexible ether linkages that increase chain flexibility and free volume, which acts to reduce the Young's Modulus. Furthermore, the processing history indicates a significantly higher volume of monomer relative to the crosslinker (2000 μL vs 70 μL), resulting in a low crosslinking density that allows for greater chain motion between network nodes, qualitatively lowering the modulus. Dominant Factor: While the UV-induced crosslinking establishes the solid network architecture necessary for a measurable Young's Modulus, the high volumetric ratio of the flexible ether-containing monomer to the crosslinker is the dominant structural feature that limits the overall stiffness relative to highly crosslinked rigid acrylate systems."
    }
  },
  {
    "doi": null,
    "title": "Modifi cations of polymers by additives and irradiations and their characterizations",
    "year": null,
    "chemical_composition": {
      "repeat_unit_psmiles": "*CCO*",
      "monomers": [
        {
          "name": "Ethylene oxide",
          "smiles": "C1CO1",
          "ratio_value": null,
          "ratio_unit": null
        }
      ],
      "additives": [
        {
          "name": "Ammonium perchlorate",
          "type": "salt",
          "amount_value": 19,
          "amount_unit": "wt%"
        }
      ],
      "is_homopolymer": true
    },
    "processing_history": "Solution-cast film. Young's modulus measured by depth sensitive indentation (DSI) using Fischerscope at 5 mN load.",
    "hierarchical_structure": "Solution-cast films with prominent macroscopic fractal aggregates observed down to microscopic scales.",
    "properties": {
      "E": {
        "value": [
          0.04
        ],
        "unit": "GPa"
      }
    },
    "analysis_with_hierarchical_structure": {
      "descriptive_text": "This sample consists of a poly(ethylene oxide) homopolymer matrix doped with 19 wt% ammonium perchlorate salt. The material was fabricated via a solution-casting method to form films, which exhibit prominent macroscopic fractal aggregates extending down to microscopic scales. Mechanical characterization was performed using depth sensitive indentation (DSI) with a Fischerscope instrument under a 5 mN load to determine the Young's modulus.",
      "reasoning_analysis": "Increasing Factors: The incorporation of 19 wt% ammonium perchlorate introduces a significant volume fraction of rigid ionic species into the soft polymer matrix, acting as a hard filler that intrinsically increases the composite stiffness. Additionally, coordination between the salt ions and the ether oxygens of the poly(ethylene oxide) backbone creates transient ionic crosslinks that restrict segmental chain mobility, further driving the Young's modulus upward. The observed fractal aggregates suggest the formation of a hierarchical rigid network within the film, which can enhance load-bearing capacity. Decreasing Factors: The poly(ethylene oxide) backbone is inherently flexible with a low glass transition temperature, providing a soft baseline modulus. The complexation of salt with the polymer chains often disrupts the crystallinity of the poly(ethylene oxide) matrix, and since crystalline domains are stiffer than amorphous regions, this amorphization effect can lower the matrix contribution to the overall modulus. Furthermore, the presence of prominent macroscopic aggregates indicates structural heterogeneity, which may introduce stress concentrations or weak interfaces that limit effective stress transfer compared to a homogeneous dispersion. Dominant Factor: Despite the flexible backbone and potential reduction in polymer crystallinity, the high loading of rigid ammonium perchlorate and the formation of a percolated aggregate network qualitatively dominate the mechanical response, resulting in a net increase in Young's modulus relative to the neat polymer due to the substantial reinforcement provided by the rigid ionic phase."
    },
    "analysis_without_hierarchical_structure": {
      "descriptive_text": "The investigated sample comprises a polyethylene oxide homopolymer matrix doped with 19 wt% ammonium perchlorate salt. This composite material was prepared as a film through a solution-casting technique. Subsequent mechanical characterization involved measuring the Young's modulus via depth sensitive indentation using a Fischerscope instrument applied at a 5 mN load.",
      "reasoning_analysis": "Increasing Factors: The incorporation of 19 wt% ammonium perchlorate introduces rigid inorganic particles into the matrix, which act as reinforcing fillers to bear mechanical load. Furthermore, the coordination between the salt ions and the ether oxygens of the polyethylene oxide backbone creates transient ionic crosslinks that restrict segmental chain mobility. Decreasing Factors: The polyethylene oxide backbone consists of flexible C-C and C-O bonds, intrinsically resulting in a low baseline modulus compared to rigid-chain polymers. Additionally, the complexation of salt ions with the polymer chains can disrupt the crystalline domains of the PEO, reducing the crystalline fraction that typically contributes significantly to the stiffness of semi-crystalline PEO. Dominant Factor: The reinforcement provided by the substantial loading of rigid ammonium perchlorate particles and the stiffening effect of ionic interactions qualitatively dominate the mechanical behavior, leading to an increase in Young's modulus relative to the neat polymer matrix, despite the inherent flexibility of the PEO backbone and potential crystallinity suppression."
    }
  },
  {
    "doi": "10.1002/app.52839",
    "title": "Cellulose nanocrystals and snail shell-reinforced polyvinyl alcohol bioplastic films: Additive concentration optimization and mechanical properties assessment",
    "year": 2022,
    "chemical_composition": {
      "repeat_unit_psmiles": "[*]CC(O)[*]",
      "monomers": [
        {
          "name": "Vinyl alcohol",
          "smiles": "C=C(O)",
          "ratio_value": 7.5,
          "ratio_unit": "wt%"
        }
      ],
      "additives": [
        {
          "name": "Cellulose nanocrystals",
          "type": "filler",
          "amount_value": 2.5,
          "amount_unit": "wt%"
        },
        {
          "name": "Snail shell nanoparticles",
          "type": "filler",
          "amount_value": 2.5,
          "amount_unit": "wt%"
        },
        {
          "name": "Glycerol",
          "type": "plasticizer",
          "amount_value": 3.5,
          "amount_unit": "wt%"
        }
      ],
      "is_homopolymer": true
    },
    "processing_history": "Solvent casting. PVA dissolved in distilled water, heated 80°C, stirred 1000 rpm 2h. CNC and SSN added, heated 65°C, stirred 500 rpm 1h. Cast in wax-coated mold, cured 72h ambient, characterized after 2 weeks. Young's modulus measured by uniaxial tensile test (Instron 5966-K8883, 10 kN load cell) at 50 mm/min cross-head speed, ambient temperature, average of 5 samples.",
    "hierarchical_structure": "Homogeneous dispersion of SSN and CNC in the matrix (SEM).",
    "properties": {
      "E": {
        "value": [
          0.03
        ],
        "unit": "GPa"
      }
    },
    "analysis_with_hierarchical_structure": {
      "descriptive_text": "The sample consists of a polyvinyl alcohol (PVA) homopolymer matrix incorporating vinyl alcohol monomers (7.5 wt%), reinforced with a hybrid filler system comprising 2.5 wt% cellulose nanocrystals (CNC) and 2.5 wt% snail shell nanoparticles (SSN), and plasticized with 3.5 wt% glycerol. The composite was fabricated via solvent casting, wherein PVA was dissolved in distilled water at 80°C under vigorous stirring, followed by the incorporation of CNC and SSN at 65°C. The mixture was cast into a wax-coated mold, cured for 72 hours under ambient conditions, and characterized after a two-week resting period. Structural analysis via SEM confirmed a homogeneous dispersion of the nanofillers within the polymer matrix, and the Young's modulus was determined using uniaxial tensile testing at a crosshead speed of 50 mm/min at ambient temperature.",
      "reasoning_analysis": "Increasing Factors: The incorporation of rigid cellulose nanocrystals (CNC) and snail shell nanoparticles (SSN) acts as reinforcing agents that constrain polymer chain deformation through hydrodynamic reinforcement and stress transfer mechanisms, intrinsically driving the Young's modulus higher. The confirmed homogeneous dispersion of these fillers within the matrix maximizes the interfacial area, further enhancing the efficiency of load transfer from the soft matrix to the stiff nanoparticles. Additionally, the two-week resting period after curing may allow for physical aging or secondary crystallization within the PVA matrix, which could slightly increase stiffness. Decreasing Factors: The addition of 3.5 wt% glycerol serves as a potent plasticizer that disrupts the extensive interchain hydrogen bonding network characteristic of PVA, increasing free volume and segmental mobility, which significantly lowers the Young's modulus. Furthermore, the solvent casting process using distilled water carries the risk of residual moisture absorption during ambient curing and characterization, which would act as an additional plasticizer and reduce stiffness. The relatively low total filler loading (5 wt%) may also limit the formation of a percolating rigid network capable of fully counteracting the matrix softening. Dominant Factor: The plasticization effect induced by glycerol on the continuous PVA phase is the dominant factor governing the final Young's modulus behavior. While the rigid fillers provide reinforcement, they exist as a discontinuous phase at low loading, whereas the glycerol fundamentally alters the mechanical state of the bulk matrix by reducing interchain cohesion, thereby dictating the overall compliance of the composite."
    },
    "analysis_without_hierarchical_structure": {
      "descriptive_text": "The sample consists of a poly(vinyl alcohol) homopolymer matrix composite containing 2.5 wt% cellulose nanocrystals and 2.5 wt% snail shell nanoparticles as fillers, supplemented with 3.5 wt% glycerol as a plasticizer. The material was fabricated via solvent casting, beginning with the dissolution of the polymer in distilled water at 80°C under stirring at 1000 rpm for 2 hours, followed by the dispersion of fillers at 65°C and 500 rpm for 1 hour. The resulting solution was cast into wax-coated molds and cured for 72 hours under ambient conditions, with mechanical characterization conducted after a two-week equilibration period. Young's modulus was determined through uniaxial tensile testing using an Instron universal testing machine with a 10 kN load cell at a cross-head speed of 50 mm/min at ambient temperature.",
