Repository: hhtrick/HHT-code

# HHT training framework

This directory contains model training, embedding precomputation, inference, article-level baselines and the curated datasets. All commands below assume that the working directory is `train_code/`.

## 3. Datasets and fixed partitions

Each main dataset is a JSON array at `dataset/{property}/{property}.json`. Entries contain source metadata, `chemical_composition`, `processing_history`, `hierarchical_structure`, `properties`, and two generated-analysis objects. Targets are stored as `properties[property]["value"]`; source metadata and target values are not predictive input fields.

| Property | Train | Validation | Test | Total |
|---|---:|---:|---:|---:|

File: train_code/dataset/E/E.json (part 82 of 204)
[
      "reasoning_analysis": "Increasing Factors: The inclusion of cellulose nanocrystals and snail shell nanoparticles introduces rigid inorganic and semi-crystalline phases that possess a significantly higher intrinsic stiffness than the poly(vinyl alcohol) matrix, thereby acting as reinforcing agents. The high aspect ratio of the nanocrystals facilitates the formation of a percolated network, while the abundant hydroxyl groups on both the filler surfaces and the polymer backbone promote strong interfacial hydrogen bonding, effectively transferring stress and restricting chain mobility. Additionally, the thermal history during dissolution and subsequent ambient curing promotes physical crosslinking and crystallinity within the PVA matrix, further enhancing rigidity. Decreasing Factors: The addition of 3.5 wt% glycerol serves as a plasticizer that intercalates between polymer chains, disrupting the intermolecular hydrogen bonding network of the poly(vinyl alcohol) and increasing the free volume, which facilitates segmental motion and lowers the resistance to elastic deformation. Furthermore, the aqueous processing history introduces the risk of residual moisture retention, which could synergistically plasticize the matrix if not completely evaporated during the curing phase. Dominant Factor: While the plasticizing effect of glycerol reduces chain stiffness, the structural reinforcement provided by the hybrid filler system, particularly the high aspect ratio cellulose nanocrystals capable of forming a rigid percolating network, qualitatively dominates the mechanical behavior, suggesting the composite exhibits a Young's modulus governed primarily by the filler load and interfacial interactions rather than the matrix plasticization."
    }
  },
  {
    "doi": null,
    "title": "Modifi cations of polymers by additives and irradiations and their characterizations",
    "year": null,
    "chemical_composition": {
      "repeat_unit_psmiles": "*CCO*",
      "monomers": [
        {
          "name": "Ethylene oxide",
          "smiles": "C1CO1",
          "ratio_value": null,
          "ratio_unit": null
        }
      ],
      "additives": [
        {
          "name": "Ammonium perchlorate",
          "type": "salt",
          "amount_value": 19,
          "amount_unit": "wt%"
        }
      ],
      "is_homopolymer": true
    },
    "processing_history": "Solution-cast film. Young's modulus measured by depth sensitive indentation (DSI) using Fischerscope at 10 mN load.",
    "hierarchical_structure": "Solution-cast films with prominent macroscopic fractal aggregates observed down to microscopic scales.",
    "properties": {
      "E": {
        "value": [
          0.04
        ],
        "unit": "GPa"
      }
    },
    "analysis_with_hierarchical_structure": {
      "descriptive_text": "The material system comprises a poly(ethylene oxide) homopolymer matrix doped with 19 wt% ammonium perchlorate salt. Prepared as a solution-cast film, the sample displays a hierarchical morphology characterized by prominent macroscopic fractal aggregates extending down to microscopic scales. Mechanical characterization was performed via depth-sensitive indentation using a Fischerscope under a 10 mN load to determine the Young's modulus.",
      "reasoning_analysis": "Increasing Factors: The incorporation of 19 wt% ammonium perchlorate introduces rigid ionic domains into the soft poly(ethylene oxide) matrix, acting as a reinforcing filler phase. Coordination interactions between the salt ions and the ether oxygens of the polymer backbone serve as physical crosslinks, restricting chain segmental mobility and increasing stiffness. Furthermore, the observed prominent macroscopic fractal aggregates suggest the formation of stiff, percolating structures or crystalline salt domains that significantly reinforce the composite. Decreasing Factors: The inherent flexibility of the poly(ethylene oxide) backbone, characterized by low rotational energy barriers around the C-O-C bonds, establishes a low baseline modulus. Additionally, the solution-cast processing history may result in residual solvent or imperfect packing at the aggregate-matrix interfaces, potentially introducing compliance. The disruption of polymer crystallinity by the salt in the amorphous regions could also reduce the modulus relative to pure semi-crystalline PEO. Dominant Factor: The presence of the high loading of rigid ammonium perchlorate forming fractal aggregates is the dominant factor. Despite the flexible polymer matrix, the mechanical response under indentation is likely governed by the stiff salt aggregates and the ion-dipole interactions that stiffen the interphase, leading to a net qualitative increase in modulus compared to the neat polymer."
    },
    "analysis_without_hierarchical_structure": {
      "descriptive_text": "This sample consists of a polyethylene oxide homopolymer complexed with 19 wt% ammonium perchlorate salt. The material was processed into a film via solution casting, and the Young's modulus was characterized using depth sensitive indentation with a Fischerscope instrument under a 10 mN load.",
      "reasoning_analysis": "Increasing Factors: The inclusion of 19 wt% ammonium perchlorate introduces rigid ionic species into the matrix, which act as reinforcing fillers within the polymer network. Additionally, the coordination between the ammonium cations and the ether oxygens of the polyethylene oxide backbone creates transient physical crosslinks that restrict segmental chain mobility and enhance stiffness. Decreasing Factors: The presence of the salt disrupts the regular packing of the polymer chains, potentially reducing the degree of crystallinity which is a primary stiffening mechanism in pure polyethylene oxide at room temperature. Furthermore, the inherent low glass transition temperature of the polyethylene oxide backbone implies a rubbery amorphous state, and any residual solvent from the solution-casting process could further plasticize the matrix and lower the modulus. Dominant Factor: The reinforcement provided by the high concentration of rigid salt particles and the stiffness contributed by ionic complexation qualitatively dominate the mechanical response, overriding the softening effects associated with crystallinity reduction and the inherently flexible polymer backbone to maintain structural integrity in the film."
    }
  },
  {
    "doi": "10.1002/app.52839",
    "title": "Cellulose nanocrystals and snail shell-reinforced polyvinyl alcohol bioplastic films: Additive concentration optimization and mechanical properties assessment",
    "year": 2022,
    "chemical_composition": {
      "repeat_unit_psmiles": "[*]CC(O)[*]",
      "monomers": [
        {
          "name": "Vinyl alcohol",
          "smiles": "C=C(O)",
          "ratio_value": 10,
          "ratio_unit": "wt%"
        }
      ],
      "additives": [
        {
          "name": "Cellulose nanocrystals",
          "type": "filler",
          "amount_value": 2.5,
          "amount_unit": "wt%"
        },
        {
          "name": "Snail shell nanoparticles",
          "type": "filler",
          "amount_value": 0,
          "amount_unit": "wt%"
        },
        {
          "name": "Glycerol",
          "type": "plasticizer",
          "amount_value": 3.5,
          "amount_unit": "wt%"
        }
      ],
      "is_homopolymer": true
    },
    "processing_history": "Solvent casting. PVA dissolved in distilled water, heated 80°C, stirred 1000 rpm 2h. CNC and SSN added, heated 65°C, stirred 500 rpm 1h. Cast in wax-coated mold, cured 72h ambient, characterized after 2 weeks. Young's modulus measured by uniaxial tensile test (Instron 5966-K8883, 10 kN load cell) at 50 mm/min cross-head speed, ambient temperature, average of 5 samples.",
    "hierarchical_structure": "Homogeneous dispersion of SSN and CNC in the matrix (SEM).",
    "properties": {
      "E": {
        "value": [
          0.02
        ],
        "unit": "GPa"
      }
    },
    "analysis_with_hierarchical_structure": {
      "descriptive_text": "The sample comprises a poly(vinyl alcohol) (PVA) homopolymer matrix reinforced with 2.5 wt% cellulose nanocrystals (CNC) and plasticized with 3.5 wt% glycerol. The composite was fabricated via solvent casting, where PVA was dissolved in distilled water at 80°C under high-speed stirring, followed by the incorporation of CNC at 65°C. The solution was cast into a wax-coated mold, cured for 72 hours under ambient conditions, and aged for two weeks prior to mechanical characterization. Scanning electron microscopy reveals a homogeneous dispersion of the nanofillers within the matrix, and the Young's modulus was evaluated using uniaxial tensile testing at a cross-head speed of 50 mm/min at ambient temperature.",
      "reasoning_analysis": "Increasing Factors: The incorporation of rigid cellulose nanocrystals provides a high-modulus reinforcing phase that restricts polymer chain deformation under load. Additionally, the poly(vinyl alcohol) backbone facilitates extensive intermolecular hydrogen bonding, and the prolonged ambient curing and aging history promotes crystallinity, both of which significantly enhance stiffness. Decreasing Factors: The presence of glycerol acts as a plasticizer by intercalating between polymer chains, increasing free volume and disrupting hydrogen bonding networks, which reduces intermolecular forces and lowers the modulus. Furthermore, the hygroscopic nature of PVA processed via water casting may retain residual moisture, further softening the matrix. Dominant Factor: The structural ordering induced by the extended thermal and temporal processing history (72h cure plus 2 weeks aging) likely establishes a dense crystalline and hydrogen-bonded network that dominates the mechanical response, allowing the rigid CNC filler to effectively reinforce the matrix despite the softening influence of the glycerol plasticizer."
    },
    "analysis_without_hierarchical_structure": {
      "descriptive_text": "The sample comprises a poly(vinyl alcohol) homopolymer matrix reinforced with 2.5 wt% cellulose nanocrystals and plasticized with 3.5 wt% glycerol. Preparation involved solvent casting where the polymer was dissolved in distilled water at 80°C under vigorous stirring, followed by the incorporation of the cellulose nanocrystals at 65°C. The mixture was cast into a wax-coated mold, cured under ambient conditions for 72 hours, and subjected to mechanical characterization via uniaxial tensile testing after a two-week equilibration period.",
      "reasoning_analysis": "Increasing Factors: The poly(vinyl alcohol) backbone facilitates extensive intermolecular hydrogen bonding, promoting semi-crystallinity which intrinsically increases stiffness. Additionally, the dispersion of rigid cellulose nanocrystals acts as a reinforcing phase, restricting polymer chain deformation through load transfer mechanisms and thereby driving the modulus upward. Decreasing Factors: The inclusion of glycerol functions as a plasticizer by inserting itself between polymer chains, disrupting intermolecular hydrogen bonds and increasing free volume, which enhances segmental mobility and qualitatively lowers the modulus. Dominant Factor: The dominant factor governing the modulus is the intrinsic semi-crystalline nature of the PVA matrix supported by the nanocellulose reinforcement; although the plasticizer reduces interchain cohesion, the structural rigidity conferred by the hydrogen-bonded network and the high-aspect-ratio fillers at this specific loading qualitatively outweighs the softening effect, favoring a stiffer mechanical response."
    }
  },
  {
    "doi": "10.1021/acsapm.3c00939",
    "title": "Viscoelastic Characterization of Poly(3-hexylthiophene): Determination of Young’s Modulus",
    "year": 2023,
    "chemical_composition": {
      "repeat_unit_psmiles": "[*]c1cc(CCCCCC)sc1[*]",
      "monomers": [
        {
          "name": "3-hexylthiophene",
          "smiles": "CCCCCCc1ccsc1",
          "ratio_value": null,
          "ratio_unit": null
        }
      ],
      "additives": [],
      "is_homopolymer": true
    },
    "processing_history": "P3HT synthesized via Grignard metathesis. Film cast from 25 mg/mL dichlorobenzene solution onto Piranha-treated silicon wafer, dried overnight (7.9 μm thick, 14.0 nm RMS roughness). Young's modulus measured by nanoindentation (Agilent G200, Berkovich diamond tip, room temperature) analyzed using Oliver-Pharr method (eqs 1-4).",
    "hierarchical_structure": "Semicrystalline. Crystallinity 41.3% (DSC). Mw 59 kg/mol, PDI 1.54. Regioregular head-to-tail coupling.",
    "properties": {
      "E": {
        "value": [
          1.0
        ],
        "unit": "GPa"
      }
    },
    "analysis_with_hierarchical_structure": {
      "descriptive_text": "The sample consists of a regioregular head-to-tail poly(3-hexylthiophene) (P3HT) homopolymer synthesized via Grignard metathesis, exhibiting a weight-average molecular weight (Mw) of 59 kg/mol and a polydispersity index (PDI) of 1.54. Structurally, the material is semicrystalline with a crystallinity degree of 41.3% as determined by DSC. For mechanical characterization, a 7.9 μm thick film with 14.0 nm RMS roughness was prepared by casting a 25 mg/mL dichlorobenzene solution onto a Piranha-treated silicon wafer and drying overnight. The Young's modulus was subsequently evaluated at room temperature using nanoindentation with a Berkovich diamond tip on an Agilent G200 system, utilizing the Oliver-Pharr method for data analysis.",
      "reasoning_analysis": "Increasing Factors: The regioregular head-to-tail coupling facilitates efficient pi-pi stacking and lamellar formation, significantly enhancing backbone rigidity and interchain cohesion. The processing history involving casting from dichlorobenzene, a high-boiling-point solvent, allows for slow evaporation which promotes high crystallinity (41.3%), creating rigid crystalline domains that resist deformation. Additionally, the moderate molecular weight (59 kg/mol) ensures sufficient chain entanglements in the amorphous regions to support load transfer. Decreasing Factors: The presence of flexible hexyl side chains increases the interchain spacing and free volume, acting as internal spacers that reduce the overall stiffness compared to unsubstituted polythiophene. The substantial amorphous fraction (approximately 58.7%) consists of compliant disordered regions that deform more easily under stress than the crystalline lamellae. Dominant Factor: The high degree of crystallinity driven by the regioregular microstructure and solvent-mediated self-assembly during film casting is the dominant factor. This semicrystalline morphology establishes a rigid percolating network that outweighs the softening effect of the alkyl side chains, defining the macroscopic Young's modulus of the film."
    },
    "analysis_without_hierarchical_structure": {
      "descriptive_text": "The sample comprises a poly(3-hexylthiophene) homopolymer synthesized via Grignard metathesis. A thin film was cast from a 25 mg/mL dichlorobenzene solution onto a Piranha-treated silicon wafer and dried overnight, resulting in a thickness of 7.9 μm and a root-mean-square roughness of 14.0 nm. The Young's modulus was characterized at room temperature using nanoindentation with a Berkovich diamond tip and analyzed via the Oliver-Pharr method.",
      "reasoning_analysis": "Increasing Factors: The chemical composition features a rigid conjugated thiophene backbone which intrinsically provides high chain stiffness. Furthermore, the processing history involving Grignard metathesis synthesis typically yields high regioregularity, and the use of dichlorobenzene as a high-boiling-point solvent during film casting promotes extensive pi-pi stacking and crystallization, both of which restrict chain mobility and drive the Young's modulus higher. Decreasing Factors: The presence of flexible hexyl side chains in the monomer structure introduces free volume and conformational freedom, which reduces interchain packing density and acts to lower the stiffness relative to an unsubstituted conjugated backbone. Additionally, any residual amorphous regions remaining after overnight drying could contribute to compliance, potentially depressing the modulus. Dominant Factor: The high degree of structural order and crystallinity enabled by the specific combination of regioregular synthesis and dichlorobenzene solvent processing qualitatively dominates the mechanical response, allowing the intrinsic stiffness of the conjugated backbone to be effectively realized despite the flexibility introduced by the alkyl side chains."
    }
  },
  {
    "doi": "10.1002/app.52839",
    "title": "Cellulose nanocrystals and snail shell-reinforced polyvinyl alcohol bioplastic films: Additive concentration optimization and mechanical properties assessment",
    "year": 2022,
    "chemical_composition": {
      "repeat_unit_psmiles": "[*]CC(O)[*]",
      "monomers": [
        {
          "name": "Vinyl alcohol",
          "smiles": "C=C(O)",
          "ratio_value": 7.5,
          "ratio_unit": "wt%"
        }
      ],
      "additives": [
        {
          "name": "Cellulose nanocrystals",
          "type": "filler",
          "amount_value": 0,
          "amount_unit": "wt%"
        },
        {
          "name": "Snail shell nanoparticles",
          "type": "filler",
          "amount_value": 2.5,
          "amount_unit": "wt%"
        },
        {
          "name": "Glycerol",
          "type": "plasticizer",
          "amount_value": 2,
          "amount_unit": "wt%"
        }
      ],
      "is_homopolymer": true
    },
    "processing_history": "Solvent casting. PVA dissolved in distilled water, heated 80°C, stirred 1000 rpm 2h. CNC and SSN added, heated 65°C, stirred 500 rpm 1h. Cast in wax-coated mold, cured 72h ambient, characterized after 2 weeks. Young's modulus measured by uniaxial tensile test (Instron 5966-K8883, 10 kN load cell) at 50 mm/min cross-head speed, ambient temperature, average of 5 samples.",
    "hierarchical_structure": "Homogeneous dispersion of SSN and CNC in the matrix (SEM).",
    "properties": {
      "E": {
        "value": [
          0.03
        ],
        "unit": "GPa"
      }
    },
    "analysis_with_hierarchical_structure": {
      "descriptive_text": "The sample comprises a polyvinyl alcohol (PVA) homopolymer matrix reinforced with 2.5 wt% snail shell nanoparticles (SSN) and plasticized with 2 wt% glycerol. Although cellulose nanocrystals were included in the processing protocol, the final composition reflects a negligible loading of 0 wt%. The composite was fabricated via solvent casting, involving dissolution of PVA in distilled water at 80°C followed by filler incorporation at 65°C under mechanical stirring. The solution was cast into a wax-coated mold, cured under ambient conditions for 72 hours, and aged for two weeks prior to characterization. Scanning electron microscopy indicated a homogeneous dispersion of the nanoparticles within the matrix, and the Young's modulus was evaluated using uniaxial tensile testing at a cross-head speed of 50 mm/min at ambient temperature.",
      "reasoning_analysis": "Increasing Factors: The intrinsic stiffness of the polyvinyl alcohol backbone, supported by extensive intermolecular hydrogen bonding, provides a rigid baseline for the material. The incorporation of rigid snail shell nanoparticles, which are primarily composed of calcium carbonate, acts as a reinforcing phase that restricts polymer chain deformation under load, while the homogeneous dispersion ensures effective stress transfer. Additionally, the extended ambient curing and two-week aging period promote physical aging and potential crystallization, further densifying the matrix and increasing stiffness. Decreasing Factors: The addition of glycerol acts as a plasticizer by intercalating between polymer chains, disrupting hydrogen bonding networks, and increasing free volume, which enhances segmental mobility and reduces the modulus. The relatively low loading of the rigid filler (2.5 wt%) limits the extent of reinforcement compared to higher loading composites, potentially insufficient to fully counteract the plasticization effect. Dominant Factor: The semi-crystalline morphology developed during the slow solvent evaporation and extended aging period is the dominant factor establishing the baseline modulus, as the physical crosslinking density from crystallites outweighs the softening influence of the low-concentration plasticizer and provides the primary resistance to deformation."
    },
    "analysis_without_hierarchical_structure": {
      "descriptive_text": "The sample comprises a poly(vinyl alcohol) homopolymer matrix incorporated with 2.5 wt% snail shell nanoparticles and 2 wt% glycerol. Preparation involved solvent casting where the polymer was dissolved in distilled water at 80°C under stirring at 1000 rpm for 2 hours, followed by the addition of nanoparticles and glycerol with heating to 65°C and stirring at 500 rpm for 1 hour. The mixture was cast into a wax-coated mold, cured for 72 hours under ambient conditions, and characterized after a two-week resting period. Young's modulus was evaluated via uniaxial tensile testing at a cross-head speed of 50 mm/min at ambient temperature.",
      "reasoning_analysis": "Increasing Factors: The chemical composition features a poly(vinyl alcohol) backbone rich in hydroxyl groups, which facilitates extensive intermolecular hydrogen bonding and promotes semi-crystalline domain formation, intrinsically driving the Young's modulus higher. Additionally, the inclusion of 2.5 wt% snail shell nanoparticles introduces rigid inorganic phases that can bear load and restrict polymer chain mobility, further contributing to an increase in stiffness. The processing history, specifically the 72-hour ambient cure followed by a two-week resting period, allows for physical aging and secondary crystallization, which densifies the matrix and enhances modulus. Decreasing Factors: The addition of 2 wt% glycerol acts as a plasticizer by inserting itself between polymer chains, disrupting hydrogen bonding networks and increasing free volume, which logically drives the Young's modulus down. Furthermore, the use of water as a solvent carries the risk of residual moisture retention if drying was incomplete, which would similarly plasticize the matrix and reduce stiffness. Dominant Factor: The intrinsic rigidity provided by the dense hydrogen bonding network of the poly(vinyl alcohol) backbone, reinforced by the crystallization induced during the extended curing and resting period, qualitatively dominates the final mechanical behavior. While the glycerol introduces chain mobility, the low concentration combined with the reinforcing effect of the nanoparticles and the physical aging of the matrix suggests the structural integrity of the semi-crystalline polymer network remains the primary determinant of the Young's modulus."
    }
  },
  {
    "doi": "10.1080/15440478.2024.2375526",
    "title": "Analysis of Water Absorption on the Young’s Modulus and Damping of Sponge Gourd (Luffa cylindrica) Composites",
    "year": 2024,
    "chemical_composition": {
      "repeat_unit_psmiles": null,
      "monomers": [
        {
          "name": "Diglycidyl ether of bisphenol A",
          "smiles": "CC(C)(C1=CC=C(C=C1)OCC2CO2)C3=CC=C(C=C3)OCC4CO4",
          "ratio_value": null,
          "ratio_unit": null
        },
        {
          "name": "Isophorone diamine",
          "smiles": "CC1(C)CC(CN)CC(C)(N)C1",
          "ratio_value": 20.9,
          "ratio_unit": "phr"
        }
      ],
      "additives": [
        {
          "name": "Luffa cylindrica fibers",
          "type": "reinforcement",
          "amount_value": 20,
          "amount_unit": "vol%"
        }
      ],
      "is_homopolymer": false
    },
    "processing_history": "Hand lay-up and compression molding (0.2 MPa, 24h, RT). Fibers untreated (washed with tap water). Immersed in salt water (ASTM D1141) at 23°C for 24 h. Young's Modulus measured by nondestructive impulse excitation test (ASTM E1876).",
    "hierarchical_structure": "Interleaved fiber mats (0/90 orientation). Water absorption state at 24h immersion.",
    "properties": {
      "E": {
        "value": [
          3.72
        ],
        "unit": "GPa"
      }
    },
    "analysis_with_hierarchical_structure": {
      "descriptive_text": "The sample consists of a Diglycidyl ether of bisphenol A (DGEBA) epoxy matrix cured with Isophorone diamine (IPDA) at 20.9 phr, reinforced with 20 vol% untreated Luffa cylindrica fibers. The composite was fabricated via hand lay-up and compression molding at 0.2 MPa for 24 hours at room temperature, utilizing interleaved fiber mats with a 0/90 orientation. Following fabrication, the fibers were washed with tap water, and the cured composite was immersed in salt water according to ASTM D1141 at 23°C for 24 hours to reach a specific water absorption state. The Young's Modulus was subsequently characterized using a nondestructive impulse excitation test compliant with ASTM E1876.",
      "reasoning_analysis": "Increasing Factors: The incorporation of 20 vol% rigid Luffa cylindrica fibers significantly enhances stiffness through the rule of mixtures, as the cellulose-based reinforcement possesses a higher intrinsic modulus than the epoxy matrix. Additionally, the formation of a crosslinked thermoset network between DGEBA and IPDA restricts chain mobility, providing a rigid structural baseline compared to linear polymers. The 0/90 fiber orientation further ensures balanced load-bearing capacity in the plane of testing. Decreasing Factors: The room temperature curing process (24h) may result in a lower crosslink density compared to elevated temperature post-cures, potentially reducing matrix stiffness. Crucially, the use of untreated fibers likely leads to poor interfacial adhesion between the hydrophilic fibers and hydrophobic matrix, diminishing stress transfer efficiency. Furthermore, the salt water immersion induces plasticization of the epoxy network and swelling of the natural fibers, both of which significantly degrade the composite's stiffness. Dominant Factor: While the reinforcement volume fraction establishes a high baseline stiffness relative to the neat resin, the hygrothermal conditioning from salt water immersion combined with the untreated fiber-matrix interface are the dominant factors influencing the final measured state, causing a qualitative reduction in modulus efficiency relative to a dry, surface-treated composite system."
    },
    "analysis_without_hierarchical_structure": {
      "descriptive_text": "The sample comprises an epoxy composite system consisting of a Diglycidyl ether of bisphenol A matrix cured with 20.9 phr Isophorone diamine, reinforced with 20 vol% Luffa cylindrica fibers. Fabrication was achieved through hand lay-up followed by compression molding at 0.2 MPa for 24 hours at room temperature, utilizing fibers that were washed with tap water but remained otherwise untreated. Prior to mechanical characterization, the specimen underwent conditioning by immersion in salt water at 23°C for 24 hours according to ASTM D1141, and the Young's Modulus was evaluated using a nondestructive impulse excitation test per ASTM E1876.",
      "reasoning_analysis": "Increasing Factors: The incorporation of 20 vol% Luffa cylindrica fibers acts as a stiff reinforcement phase within the epoxy matrix, theoretically increasing the Young's Modulus via mechanical load sharing according to the rule of mixtures. Additionally, the cycloaliphatic structure of the Isophorone diamine hardener contributes to a inherently rigid crosslinked network compared to flexible aliphatic alternatives, providing a stiffer matrix baseline. Decreasing Factors: Curing at room temperature likely results in incomplete crosslinking density compared to elevated temperature curing protocols, reducing the intrinsic stiffness of the epoxy matrix. The use of untreated natural fibers creates a hydrophilic-hydrophobic interface prone to poor adhesion and void formation, limiting stress transfer efficiency. Crucially, immersion in salt water induces hygrothermal aging, where water absorption plasticizes the epoxy matrix and swells the natural fibers, significantly degrading stiffness. Dominant Factor: While the fiber reinforcement establishes a higher baseline modulus than the neat resin, the hygrothermal degradation from salt water immersion combined with the untreated fiber interface is the dominant factor governing the final measured state, as moisture plasticization and interfacial weakening substantially suppress the effective load transfer and matrix rigidity relative to a dry, optimally cured composite."
    }
  },
  {
    "doi": null,
    "title": "Modifi cations of polymers by additives and irradiations and their characterizations",
    "year": null,
    "chemical_composition": {
      "repeat_unit_psmiles": "*CCO*",
      "monomers": [
        {
          "name": "Ethylene oxide",
          "smiles": "C1CO1",
          "ratio_value": null,
          "ratio_unit": null
        }
      ],
      "additives": [
        {
          "name": "Ammonium perchlorate",
          "type": "salt",
          "amount_value": 19,
          "amount_unit": "wt%"
        }
      ],
      "is_homopolymer": true
    },
    "processing_history": "Solution-cast film. Young's modulus measured by depth sensitive indentation (DSI) using Fischerscope at 25 mN load.",
    "hierarchical_structure": "Solution-cast films with prominent macroscopic fractal aggregates observed down to microscopic scales.",
    "properties": {
      "E": {
        "value": [
          0.06
        ],
        "unit": "GPa"
      }
    },
    "analysis_with_hierarchical_structure": {
      "descriptive_text": "The material system comprises a poly(ethylene oxide) homopolymer matrix doped with 19 wt% ammonium perchlorate salt. Prepared via solution casting, the resulting films exhibit prominent macroscopic fractal aggregates that persist down to microscopic scales. Mechanical characterization was performed using depth sensitive indentation with a Fischerscope under a 25 mN load to determine the Young's modulus.",
      "reasoning_analysis": "Increasing Factors: The incorporation of 19 wt% ammonium perchlorate introduces rigid crystalline salt particles into the polymer matrix, which typically act as a stiff filler phase to increase the composite modulus. Additionally, coordination between the perchlorate anions and the ether oxygens of the poly(ethylene oxide) backbone can restrict local segmental chain mobility through ion-dipole interactions. Decreasing Factors: The poly(ethylene oxide) backbone is intrinsically flexible with low rotational barriers, and the addition of salt often disrupts the semi-crystalline morphology of neat poly(ethylene oxide), leading to a more amorphous and compliant matrix state. Furthermore, the presence of prominent macroscopic fractal aggregates indicates significant phase separation and poor dispersion, which creates weak interfaces and stress concentrators that reduce effective load transfer. Residual solvent from the solution-casting process could also act as a plasticizer. Dominant Factor: While the rigid salt filler provides a stiffening effect, the disruption of the polymer's crystalline domains by the salt complexes and the structural defects arising from the macroscopic fractal aggregation are the dominant factors. These elements promote a more compliant matrix behavior and compromise mechanical integrity, qualitatively limiting the Young's modulus relative to a well-dispersed rigid composite or semi-crystalline neat polymer."
    },
    "analysis_without_hierarchical_structure": {
      "descriptive_text": "The sample comprises a polyethylene oxide homopolymer matrix doped with 19 wt% ammonium perchlorate salt. This composite material was fabricated via a solution-casting method to produce a free-standing film. Mechanical characterization was performed using depth sensitive indentation with a Fischerscope instrument under a 25 mN load to determine the Young's modulus.",
      "reasoning_analysis": "Increasing Factors: The incorporation of 19 wt% ammonium perchlorate introduces rigid ionic species into the polymer matrix, which act as solid fillers to reinforce the structure. Furthermore, the coordination between the ammonium and perchlorate ions and the ether oxygens of the polyethylene oxide backbone creates transient physical crosslinks via ion-dipole interactions, restricting segmental chain mobility and theoretically increasing stiffness. Decreasing Factors: The polyethylene oxide backbone is inherently flexible with a low glass transition temperature, predisposing the material to low modulus behavior. Crucially, the addition of high concentrations of salt disrupts the regular packing of polymer chains, significantly suppressing the semi-crystalline domains of the PEO matrix which are the primary source of stiffness in pure polyethylene oxide. Additionally, the solution-casting process may result in a morphology with lower crystallinity compared to melt-processed samples. Dominant Factor: The suppression of the semi-crystalline morphology by the salt ions combined with the inherent flexibility of the polyether backbone qualitatively dominates the final Young's modulus behavior. While the rigid salt particles provide some reinforcement, the loss of crystalline domains and the rubbery nature of the amorphous phase at room temperature dictate an overall compliant mechanical response typical of solid polymer electrolytes."
    }
  },
  {
    "doi": "10.1002/app.52839",
    "title": "Cellulose nanocrystals and snail shell-reinforced polyvinyl alcohol bioplastic films: Additive concentration optimization and mechanical properties assessment",
    "year": 2022,
    "chemical_composition": {
      "repeat_unit_psmiles": "[*]CC(O)[*]",
      "monomers": [
        {
          "name": "Vinyl alcohol",
          "smiles": "C=C(O)",
          "ratio_value": 10,
          "ratio_unit": "wt%"
        }
      ],
      "additives": [
        {
          "name": "Cellulose nanocrystals",
          "type": "filler",
          "amount_value": 5,
          "amount_unit": "wt%"
        },
        {
          "name": "Snail shell nanoparticles",
          "type": "filler",
          "amount_value": 2.5,
          "amount_unit": "wt%"
        },
        {
          "name": "Glycerol",
          "type": "plasticizer",
          "amount_value": 3.5,
          "amount_unit": "wt%"
        }
      ],
      "is_homopolymer": true
    },
    "processing_history": "Solvent casting. PVA dissolved in distilled water, heated 80°C, stirred 1000 rpm 2h. CNC and SSN added, heated 65°C, stirred 500 rpm 1h. Cast in wax-coated mold, cured 72h ambient, characterized after 2 weeks. Young's modulus measured by uniaxial tensile test (Instron 5966-K8883, 10 kN load cell) at 50 mm/min cross-head speed, ambient temperature, average of 5 samples.",
    "hierarchical_structure": "Homogeneous dispersion of SSN and CNC in the matrix (SEM).",
    "properties": {
      "E": {
        "value": [
          0.01
        ],
        "unit": "GPa"
      }
    },
    "analysis_with_hierarchical_structure": {
      "descriptive_text": "The sample comprises a polyvinyl alcohol (PVA) homopolymer matrix reinforced with hybrid biogenic and cellulosic fillers and modified with a plasticizer. The chemical composition includes 5 wt% cellulose nanocrystals and 2.5 wt% snail shell nanoparticles as rigid fillers, alongside 3.5 wt% glycerol serving as a plasticizing agent. Processing was conducted via solvent casting, where PVA was dissolved in distilled water at 80°C followed by the incorporation of fillers at 65°C under mechanical stirring, then cast into a wax-coated mold and cured for 72 hours under ambient conditions prior to characterization after two weeks. Hierarchical structural analysis confirmed a homogeneous dispersion of the snail shell nanoparticles and cellulose nanocrystals within the matrix, and the Young's modulus was evaluated using uniaxial tensile testing at ambient temperature.",
      "reasoning_analysis": "Increasing Factors: The incorporation of rigid cellulose nanocrystals and snail shell nanoparticles significantly enhances the stiffness due to their high intrinsic modulus relative to the polymer matrix. The confirmed homogeneous dispersion ensures efficient stress transfer between the matrix and the fillers, maximizing the reinforcement effect. Additionally, the potential for hydrogen bonding within the PVA matrix and at the filler-matrix interface contributes to structural rigidity. Decreasing Factors: The addition of glycerol acts as a plasticizer by intercalating between polymer chains, disrupting intermolecular hydrogen bonding, and increasing free volume, which facilitates chain segment mobility and reduces stiffness. Furthermore, the solvent casting method using water and ambient curing may introduce residual moisture into the hygroscopic PVA matrix, which can further plasticize the system and lower the modulus. Dominant Factor: The rigid filler network formed by the cellulose nanocrystals and snail shell nanoparticles qualitatively dominates the final Young's modulus behavior. Despite the softening effect of the glycerol and potential moisture, the high aspect ratio and stiffness of the well-dispersed nanofillers provide a structural scaffold that sustains load bearing, leading to a net reinforcement of the composite modulus compared to a neat plasticized polymer system."
    },
    "analysis_without_hierarchical_structure": {
      "descriptive_text": "The sample consists of a polyvinyl alcohol (PVA) homopolymer matrix reinforced with 5 wt% cellulose nanocrystals and 2.5 wt% snail shell nanoparticles, with 3.5 wt% glycerol incorporated as a plasticizer. The composite was fabricated via solvent casting, involving dissolution of PVA in distilled water at 80°C under high shear stirring, followed by the incorporation of fillers at 65°C with reduced agitation. The resulting solution was cast into a wax-coated mold, cured for 72 hours under ambient conditions, and stored for two weeks prior to mechanical characterization. Young's modulus was determined using uniaxial tensile testing at a cross-head speed of 50 mm/min at ambient temperature.",
