Repository: hhtrick/HHT-code

# HHT training framework

This directory contains model training, embedding precomputation, inference, article-level baselines and the curated datasets. All commands below assume that the working directory is `train_code/`.

## 3. Datasets and fixed partitions

Each main dataset is a JSON array at `dataset/{property}/{property}.json`. Entries contain source metadata, `chemical_composition`, `processing_history`, `hierarchical_structure`, `properties`, and two generated-analysis objects. Targets are stored as `properties[property]["value"]`; source metadata and target values are not predictive input fields.

| Property | Train | Validation | Test | Total |
|---|---:|---:|---:|---:|

File: train_code/dataset/E/E.json (part 84 of 204)
[
    },
    "analysis_without_hierarchical_structure": {
      "descriptive_text": "The sample consists of a poly(3-hexylthiophene) homopolymer synthesized via Grignard metathesis. Thin films were prepared by casting a 25 mg/mL solution in dichlorobenzene onto Piranha-treated silicon wafers, followed by overnight drying to achieve a film thickness of 7.9 μm with a surface roughness of 14.0 nm RMS. The Young's modulus was characterized at room temperature using viscoelastic nanoindentation with a Berkovich diamond tip, employing ramp and step loading protocols analyzed via Prony series fitting to extract the relaxation modulus.",
      "reasoning_analysis": "Increasing Factors: The conjugated thiophene backbone provides intrinsic chain stiffness, while the Grignard metathesis synthesis typically yields high regioregularity, facilitating strong π-π stacking and crystalline domain formation which significantly enhances stiffness. Furthermore, casting from dichlorobenzene, a high-boiling-point solvent, allows for slower evaporation kinetics that promote extensive chain ordering and crystallization during the overnight drying process. Decreasing Factors: The incorporation of flexible hexyl side chains introduces free volume and increases segmental mobility within the amorphous regions, which inherently lowers the modulus compared to unsubstituted polythiophene. Additionally, the semi-crystalline morphology implies the presence of compliant amorphous tie chains between crystalline lamellae, and the viscoelastic nature observed during nanoindentation indicates time-dependent deformation mechanisms that reduce the instantaneous elastic response. Dominant Factor: The dominant factor governing the Young's modulus is the extent of crystallinity and molecular ordering achieved through the specific synthesis and solvent casting history. While the alkyl side chains introduce flexibility, their role in enabling close packing via regioregular alignment creates a percolating network of stiff crystalline domains that outweighs the compliance of the amorphous regions in this processed state."
    }
  },
  {
    "doi": "10.1080/15440478.2024.2375526",
    "title": "Analysis of Water Absorption on the Young’s Modulus and Damping of Sponge Gourd (Luffa cylindrica) Composites",
    "year": 2024,
    "chemical_composition": {
      "repeat_unit_psmiles": null,
      "monomers": [
        {
          "name": "Diglycidyl ether of bisphenol A",
          "smiles": "CC(C)(C1=CC=C(C=C1)OCC2CO2)C3=CC=C(C=C3)OCC4CO4",
          "ratio_value": null,
          "ratio_unit": null
        },
        {
          "name": "Isophorone diamine",
          "smiles": "CC1(C)CC(CN)CC(C)(N)C1",
          "ratio_value": 20.9,
          "ratio_unit": "phr"
        }
      ],
      "additives": [
        {
          "name": "Luffa cylindrica fibers",
          "type": "reinforcement",
          "amount_value": 20,
          "amount_unit": "vol%"
        }
      ],
      "is_homopolymer": false
    },
    "processing_history": "Hand lay-up and compression molding (0.2 MPa, 24h, RT). Fibers untreated (washed with tap water). Immersed in salt water (ASTM D1141) at 23°C for 360 h. Young's Modulus measured by nondestructive impulse excitation test (ASTM E1876).",
    "hierarchical_structure": "Interleaved fiber mats (0/90 orientation). Water absorption state at 360h immersion.",
    "properties": {
      "E": {
        "value": [
          2.65
        ],
        "unit": "GPa"
      }
    },
    "analysis_with_hierarchical_structure": {
      "descriptive_text": "The sample comprises a thermoset epoxy composite matrix synthesized from Diglycidyl ether of bisphenol A (DGEBA) and Isophorone diamine (IPDA) at 20.9 phr, reinforced with 20 vol% untreated Luffa cylindrica fibers. Fabrication involved hand lay-up followed by compression molding at 0.2 MPa for 24 hours at room temperature, utilizing interleaved fiber mats with a 0/90 orientation. Prior to mechanical characterization, the composite underwent environmental conditioning via immersion in salt water according to ASTM D1141 at 23°C for 360 hours, resulting in a saturated water absorption state. The Young's Modulus was subsequently evaluated using a nondestructive impulse excitation test compliant with ASTM E1876.",
      "reasoning_analysis": "Increasing Factors: The aromatic backbone of the DGEBA monomer provides intrinsic chain rigidity, while the IPDA curing agent forms a crosslinked network that restricts segmental motion, both contributing to a higher baseline modulus. Furthermore, the incorporation of 20 vol% Luffa cylindrica fibers introduces cellulose-rich reinforcements which possess a significantly higher stiffness than the epoxy matrix, theoretically driving the composite modulus upward via the rule of mixtures. Decreasing Factors: The room temperature curing process (24h at RT) may result in a lower crosslink density compared to elevated temperature post-cures, reducing matrix stiffness. Additionally, the use of untreated fibers washed only with tap water likely leads to poor interfacial adhesion between the hydrophilic fibers and hydrophobic matrix, hindering effective stress transfer. Crucially, the prolonged salt water immersion (360h) induces plasticization of the epoxy network and potential swelling or degradation of the natural fibers, both of which significantly decrease the modulus. Dominant Factor: While the fibrous reinforcement establishes the primary stiffening mechanism for the composite structure, the combined effects of matrix plasticization from water absorption and inefficient load transfer due to the untreated fiber interface qualitatively dominate the final mechanical behavior, leading to a modulus that is significantly suppressed relative to a dry, optimally processed counterpart."
    },
    "analysis_without_hierarchical_structure": {
      "descriptive_text": "The sample comprises a thermoset epoxy composite formed by curing Diglycidyl ether of bisphenol A with Isophorone diamine at 20.9 phr, reinforced with 20 vol% Luffa cylindrica fibers. The fibers were untreated prior to use, having been washed only with tap water, and were incorporated into the matrix via hand lay-up followed by compression molding at 0.2 MPa for 24 hours at room temperature. Subsequent to fabrication, the composite was subjected to environmental aging by immersion in salt water at 23°C for 360 hours according to ASTM D1141, after which the Young's Modulus was determined using a nondestructive impulse excitation test compliant with ASTM E1876.",
      "reasoning_analysis": "Increasing Factors: The formation of a densely crosslinked epoxy network through the reaction of Diglycidyl ether of bisphenol A and Isophorone diamine provides a rigid matrix structure that inherently supports a higher modulus. Additionally, the inclusion of 20 vol% Luffa cylindrica fibers introduces a reinforcing phase with a stiffness typically superior to the neat epoxy matrix, which theoretically contributes to an increase in the composite's overall Young's Modulus via load bearing. Decreasing Factors: The use of untreated fibers washed only with tap water likely results in suboptimal interfacial adhesion between the hydrophilic natural fibers and the hydrophobic epoxy, limiting stress transfer efficiency and potentially introducing voids. Furthermore, the room temperature curing may limit the ultimate crosslink density compared to elevated temperature cures. Most significantly, the prolonged immersion in salt water induces hygrothermal aging, leading to water plasticization of the epoxy network, swelling-induced microcracking, and potential hydrolytic degradation of the natural fibers, all of which act to reduce stiffness. Dominant Factor: While the fibrous reinforcement and crosslinked network establish a baseline stiffness, the degradation mechanisms induced by the salt water immersion combined with the poor interfacial bonding of the untreated fibers qualitatively dominate the final mechanical state. These factors likely compromise the structural integrity and load-bearing capacity of the reinforcement, resulting in a Young's Modulus that is significantly reduced relative to the theoretical potential of a dry, well-bonded composite."
    }
  },
  {
    "doi": "10.1080/15440478.2024.2375526",
    "title": "Analysis of Water Absorption on the Young’s Modulus and Damping of Sponge Gourd (Luffa cylindrica) Composites",
    "year": 2024,
    "chemical_composition": {
      "repeat_unit_psmiles": null,
      "monomers": [
        {
          "name": "Diglycidyl ether of bisphenol A",
          "smiles": "CC(C)(C1=CC=C(C=C1)OCC2CO2)C3=CC=C(C=C3)OCC4CO4",
          "ratio_value": null,
          "ratio_unit": null
        },
        {
          "name": "Isophorone diamine",
          "smiles": "CC1(C)CC(CN)CC(C)(N)C1",
          "ratio_value": 20.9,
          "ratio_unit": "phr"
        }
      ],
      "additives": [
        {
          "name": "Luffa cylindrica fibers",
          "type": "reinforcement",
          "amount_value": 30,
          "amount_unit": "vol%"
        }
      ],
      "is_homopolymer": false
    },
    "processing_history": "Hand lay-up and compression molding (0.2 MPa, 24h, RT). Fibers untreated (washed with tap water). Immersed in salt water (ASTM D1141) at 23°C for 24 h. Young's Modulus measured by nondestructive impulse excitation test (ASTM E1876).",
    "hierarchical_structure": "Interleaved fiber mats (0/90 orientation). Water absorption state at 24h immersion.",
    "properties": {
      "E": {
        "value": [
          3.07
        ],
        "unit": "GPa"
      }
    },
    "analysis_with_hierarchical_structure": {
      "descriptive_text": "The sample comprises a thermoset composite matrix formed from Diglycidyl ether of bisphenol A (DGEBA) cured with Isophorone diamine (IPDA) at 20.9 phr, reinforced with 30 vol% untreated Luffa cylindrica fibers. The material was fabricated via hand lay-up followed by compression molding at 0.2 MPa for 24 hours at room temperature, utilizing interleaved fiber mats arranged in a 0/90 orientation. Prior to mechanical characterization, the specimens were washed with tap water and conditioned by immersion in salt water according to ASTM D1141 at 23°C for 24 hours to establish a specific water absorption state. The Young's Modulus was subsequently evaluated using a nondestructive impulse excitation test compliant with ASTM E1876.",
      "reasoning_analysis": "Increasing Factors: The incorporation of 30 vol% Luffa cylindrica fibers introduces a rigid cellulosic phase that significantly enhances stiffness relative to the neat epoxy matrix through the rule of mixtures. The 0/90 interleaved orientation of the fiber mats provides bidirectional reinforcement, optimizing load distribution within the plane of the sample. Additionally, the formation of a crosslinked thermoset network between DGEBA and IPDA establishes a rigid backbone that resists deformation. Decreasing Factors: The immersion in salt water leads to water absorption, which acts as a plasticizer for the epoxy matrix and causes swelling in the natural fibers, both of which reduce the overall stiffness. Furthermore, the use of untreated fibers results in poor interfacial adhesion between the hydrophilic fibers and hydrophobic matrix, leading to inefficient stress transfer and potential micro-void formation at the interface. The room temperature curing process may also result in a lower crosslink density compared to elevated temperature cures, further diminishing matrix rigidity. Dominant Factor: While the high volume fraction of rigid fibers establishes a baseline modulus significantly higher than the neat resin, the plasticizing effect of the absorbed salt water combined with the weak interfacial adhesion from the untreated fibers qualitatively dominates the final behavior by severely limiting the effective stress transfer efficiency and reducing the composite stiffness relative to its dry, treated potential."
    },
    "analysis_without_hierarchical_structure": {
      "descriptive_text": "The sample consists of an epoxy thermoset matrix formed from Diglycidyl ether of bisphenol A cured with Isophorone diamine at 20.9 phr, reinforced with 30 vol% Luffa cylindrica fibers. The composite was fabricated using a hand lay-up technique followed by compression molding at 0.2 MPa for 24 hours at room temperature, utilizing fibers that were washed with tap water but otherwise untreated. Prior to characterization, the specimens were immersed in salt water according to ASTM D1141 at 23°C for 24 hours, and the Young's Modulus was subsequently determined using a nondestructive impulse excitation test compliant with ASTM E1876.",
      "reasoning_analysis": "Increasing Factors: The incorporation of 30 vol% Luffa cylindrica fibers introduces a rigid cellulosic phase with inherently higher stiffness than the neat epoxy matrix, theoretically enhancing the composite Young's Modulus according to rule-of-mixtures principles. Additionally, the formation of a crosslinked thermoset network between Diglycidyl ether of bisphenol A and Isophorone diamine provides a solid structural foundation that resists elastic deformation. Decreasing Factors: The immersion in salt water induces hygrothermal aging, where water absorption plasticizes the epoxy matrix and causes swelling in the hydrophilic natural fibers, drastically reducing interfacial shear strength and overall stiffness. Furthermore, the use of untreated fibers results in poor chemical compatibility and weak interfacial adhesion with the hydrophobic epoxy, limiting effective stress transfer, while the room temperature curing process may yield a lower crosslink density compared to elevated temperature cures. Dominant Factor: The hygrothermal exposure combined with the hydrophilic nature of the untreated natural fibers dominates the final mechanical behavior; water absorption plasticizes the matrix and weakens the fiber-matrix interface, qualitatively overriding the stiffening contribution of the reinforcement and resulting in a modulus governed primarily by the degraded interphase properties rather than the intrinsic fiber stiffness."
    }
  },
  {
    "doi": "10.1080/15440478.2024.2375526",
    "title": "Analysis of Water Absorption on the Young’s Modulus and Damping of Sponge Gourd (Luffa cylindrica) Composites",
    "year": 2024,
    "chemical_composition": {
      "repeat_unit_psmiles": null,
      "monomers": [
        {
          "name": "Diglycidyl ether of bisphenol A",
          "smiles": "CC(C)(C1=CC=C(C=C1)OCC2CO2)C3=CC=C(C=C3)OCC4CO4",
          "ratio_value": null,
          "ratio_unit": null
        },
        {
          "name": "Isophorone diamine",
          "smiles": "CC1(C)CC(CN)CC(C)(N)C1",
          "ratio_value": 20.9,
          "ratio_unit": "phr"
        }
      ],
      "additives": [
        {
          "name": "Luffa cylindrica fibers",
          "type": "reinforcement",
          "amount_value": 30,
          "amount_unit": "vol%"
        }
      ],
      "is_homopolymer": false
    },
    "processing_history": "Hand lay-up and compression molding (0.2 MPa, 24h, RT). Fibers untreated (washed with tap water). Immersed in salt water (ASTM D1141) at 23°C for 48 h. Young's Modulus measured by nondestructive impulse excitation test (ASTM E1876).",
    "hierarchical_structure": "Interleaved fiber mats (0/90 orientation). Water absorption state at 48h immersion.",
    "properties": {
      "E": {
        "value": [
          2.12
        ],
        "unit": "GPa"
      }
    },
    "analysis_with_hierarchical_structure": {
      "descriptive_text": "The sample comprises a thermoset composite matrix formed from Diglycidyl ether of bisphenol A (DGEBA) cured with 20.9 phr Isophorone diamine (IPDA), reinforced with 30 vol% untreated Luffa cylindrica fibers. Fabrication involved hand lay-up and compression molding at 0.2 MPa for 24 hours at room temperature, creating a hierarchical structure of interleaved fiber mats with a 0/90 orientation. Following fabrication, the composite was conditioned by immersion in salt water at 23°C for 48 hours according to ASTM D1141 to reach a water absorption state, after which the Young's Modulus was characterized via nondestructive impulse excitation testing per ASTM E1876.",
      "reasoning_analysis": "Increasing Factors: The aromatic structure of the DGEBA epoxy backbone provides intrinsic chain stiffness, while the reaction with Isophorone diamine establishes a crosslinked network that restricts segmental motion. The incorporation of 30 vol% Luffa cylindrica fibers significantly enhances stiffness according to the rule of mixtures, as the cellulose-rich fibers possess a higher modulus than the polymer matrix, and the 0/90 interleaved mat orientation ensures load distribution in principal directions. Decreasing Factors: The room temperature curing process likely results in a lower crosslink density compared to elevated temperature curing, reducing the rigidity of the matrix network. Additionally, the use of untreated fibers may lead to suboptimal interfacial adhesion, limiting stress transfer efficiency, while the low compression pressure could introduce voids. Crucially, the salt water immersion induces plasticization of the epoxy matrix and hygroscopic swelling or degradation of the natural fibers, both of which substantially reduce the composite stiffness. Dominant Factor: While the high volume fraction of rigid fibers establishes a significantly elevated baseline modulus relative to the neat resin, the environmental conditioning via salt water immersion and the limitations of the room temperature curing regime are the dominant factors defining the final mechanical state, qualitatively suppressing the modulus below the theoretical maximum of a dry, heat-cured equivalent."
    },
    "analysis_without_hierarchical_structure": {
      "descriptive_text": "The composite material comprises an epoxy network synthesized from Diglycidyl ether of bisphenol A cured with 20.9 phr of Isophorone diamine. This matrix was reinforced with 30 vol% Luffa cylindrica fibers that were untreated prior to incorporation, having been washed only with tap water. Fabrication was achieved via hand lay-up followed by compression molding at 0.2 MPa for 24 hours at room temperature. Post-processing, the samples underwent environmental conditioning by immersion in salt water at 23°C for 48 hours according to ASTM D1141, and the Young's Modulus was determined using a nondestructive impulse excitation test per ASTM E1876.",
      "reasoning_analysis": "Increasing Factors: The incorporation of 30 vol% Luffa cylindrica fibers introduces rigid cellulosic structures into the polymer matrix, which theoretically enhances stiffness through the rule of mixtures. Additionally, the use of Isophorone diamine, a cycloaliphatic curing agent, imparts greater backbone rigidity to the epoxy network compared to flexible aliphatic amines, while the application of 0.2 MPa pressure during compression molding helps minimize void content, supporting load transfer. Decreasing Factors: The untreated nature of the Luffa fibers results in poor interfacial adhesion with the hydrophobic epoxy matrix, severely limiting stress transfer efficiency. Furthermore, curing at room temperature likely yields a lower crosslinking density than thermal curing, reducing matrix stiffness. Most critically, the immersion in salt water facilitates moisture absorption, which plasticizes the epoxy network and causes swelling or degradation of the natural fibers, significantly depressing the modulus. Dominant Factor: While the fiber reinforcement provides a structural basis for increased stiffness, the combined effects of poor interfacial bonding and hygrothermal conditioning dominate the mechanical response; the plasticization of the matrix and degradation of the fiber-matrix interface due to salt water immersion qualitatively drive the Young's Modulus downward relative to a dry, optimally cured composite."
    }
  },
  {
    "doi": "10.1080/15440478.2024.2375526",
    "title": "Analysis of Water Absorption on the Young’s Modulus and Damping of Sponge Gourd (Luffa cylindrica) Composites",
    "year": 2024,
    "chemical_composition": {
      "repeat_unit_psmiles": null,
      "monomers": [
        {
          "name": "Diglycidyl ether of bisphenol A",
          "smiles": "CC(C)(C1=CC=C(C=C1)OCC2CO2)C3=CC=C(C=C3)OCC4CO4",
          "ratio_value": null,
          "ratio_unit": null
        },
        {
          "name": "Isophorone diamine",
          "smiles": "CC1(C)CC(CN)CC(C)(N)C1",
          "ratio_value": 20.9,
          "ratio_unit": "phr"
        }
      ],
      "additives": [
        {
          "name": "Luffa cylindrica fibers",
          "type": "reinforcement",
          "amount_value": 30,
          "amount_unit": "vol%"
        }
      ],
      "is_homopolymer": false
    },
    "processing_history": "Hand lay-up and compression molding (0.2 MPa, 24h, RT). Fibers untreated (washed with tap water). Immersed in salt water (ASTM D1141) at 23°C for 360 h. Young's Modulus measured by nondestructive impulse excitation test (ASTM E1876).",
    "hierarchical_structure": "Interleaved fiber mats (0/90 orientation). Water absorption state at 360h immersion.",
    "properties": {
      "E": {
        "value": [
          2.13
        ],
        "unit": "GPa"
      }
    },
    "analysis_with_hierarchical_structure": {
      "descriptive_text": "This composite material comprises a Diglycidyl ether of bisphenol A epoxy matrix cured with Isophorone diamine at 20.9 phr, reinforced with 30 vol% untreated Luffa cylindrica fibers. The fabrication involved hand lay-up and compression molding at 0.2 MPa for 24 hours at room temperature, creating a hierarchical structure of interleaved fiber mats with a 0/90 orientation. Prior to mechanical characterization, the sample was subjected to environmental conditioning by immersion in salt water at 23°C for 360 hours according to ASTM D1141, resulting in a saturated water absorption state, and the Young's Modulus was subsequently determined via a nondestructive impulse excitation test compliant with ASTM E1876.",
      "reasoning_analysis": "Increasing Factors: The inclusion of 30 vol% Luffa cylindrica fibers introduces a stiff reinforcement phase within the polymer matrix, which theoretically elevates the composite modulus based on rule-of-mixtures contributions. The formation of a crosslinked thermoset network through the reaction of DGEBA and Isophorone diamine provides intrinsic rigidity to the matrix phase, while the 0/90 fiber orientation ensures balanced stiffness distribution in the principal planes. Decreasing Factors: Prolonged immersion in salt water for 360 hours induces significant water absorption, leading to plasticization of the epoxy matrix through increased free volume and disruption of secondary bonding interactions. Furthermore, the use of untreated natural fibers likely results in poor interfacial adhesion with the hydrophobic matrix, limiting stress transfer efficiency, and the room temperature curing history may yield a lower crosslink density compared to thermal curing, reducing the inherent matrix stiffness. Dominant Factor: Despite the reinforcing effect of the fiber volume fraction, the dominant factor governing the Young's Modulus for this specific sample is the hygrothermal degradation caused by extended salt water exposure. The plasticization of the matrix and potential swelling or degradation of the natural fibers in the wet state qualitatively outweigh the reinforcement benefits, leading to a net reduction in stiffness relative to the dry, unconditioned composite."
    },
    "analysis_without_hierarchical_structure": {
      "descriptive_text": "The sample comprises an epoxy thermoset network synthesized from Diglycidyl ether of bisphenol A cured with 20.9 phr Isophorone diamine. This matrix is reinforced with 30 vol% Luffa cylindrica fibers that were untreated prior to incorporation, having been washed only with tap water. Fabrication was achieved through hand lay-up followed by compression molding at 0.2 MPa for 24 hours at room temperature. Subsequent to curing, the composite underwent hygrothermal aging via immersion in salt water according to ASTM D1141 at 23°C for 360 hours, and the Young's Modulus was subsequently characterized using a nondestructive impulse excitation test per ASTM E1876.",
      "reasoning_analysis": "Increasing Factors: The inclusion of 30 vol% Luffa cylindrica fibers acts as a reinforcing phase within the epoxy matrix, which theoretically increases the Young's Modulus relative to the neat polymer through the rule of mixtures, provided stress transfer occurs. Furthermore, the aromatic rings inherent to the bisphenol A backbone of the epoxy resin provide intrinsic chain stiffness, and the crosslinking reaction with the diamine hardener creates a rigid three-dimensional network that resists elastic deformation. Decreasing Factors: The room temperature curing schedule may result in a lower crosslink density compared to thermal curing, potentially reducing matrix stiffness. More significantly, the use of untreated hydrophilic natural fibers leads to poor interfacial adhesion with the hydrophobic epoxy, creating weak boundary layers. The prolonged immersion in salt water induces moisture absorption, which plasticizes the epoxy network by increasing free volume and causes swelling-induced microcracking at the fiber-matrix interface, both of which severely degrade stiffness. Dominant Factor: The hygrothermal aging induced by prolonged salt water immersion is the dominant factor governing the final mechanical state. While the fibrous reinforcement and aromatic backbone establish a baseline stiffness, the plasticization of the matrix and the interfacial degradation caused by water uptake in untreated natural fiber composites typically overwhelm the reinforcing contributions, resulting in a net qualitative reduction in Young's Modulus compared to a dry, optimally cured counterpart."
    }
  },
  {
    "doi": "10.1002/app.52839",
    "title": "Cellulose nanocrystals and snail shell-reinforced polyvinyl alcohol bioplastic films: Additive concentration optimization and mechanical properties assessment",
    "year": 2022,
    "chemical_composition": {
      "repeat_unit_psmiles": "[*]CC(O)[*]",
      "monomers": [
        {
          "name": "Vinyl alcohol",
          "smiles": "C=C(O)",
          "ratio_value": 7.5,
          "ratio_unit": "wt%"
        }
      ],
      "additives": [
        {
          "name": "Cellulose nanocrystals",
          "type": "filler",
          "amount_value": 0,
          "amount_unit": "wt%"
        },
        {
          "name": "Snail shell nanoparticles",
          "type": "filler",
          "amount_value": 0,
          "amount_unit": "wt%"
        },
        {
          "name": "Glycerol",
          "type": "plasticizer",
          "amount_value": 3.5,
          "amount_unit": "wt%"
        }
      ],
      "is_homopolymer": true
    },
    "processing_history": "Solvent casting. PVA dissolved in distilled water, heated 80°C, stirred 1000 rpm 2h. CNC and SSN added, heated 65°C, stirred 500 rpm 1h. Cast in wax-coated mold, cured 72h ambient, characterized after 2 weeks. Young's modulus measured by uniaxial tensile test (Instron 5966-K8883, 10 kN load cell) at 50 mm/min cross-head speed, ambient temperature, average of 5 samples.",
    "hierarchical_structure": "Homogeneous dispersion of SSN and CNC in the matrix (SEM).",
    "properties": {
      "E": {
        "value": [
          0.02
        ],
        "unit": "GPa"
      }
    },
    "analysis_with_hierarchical_structure": {
      "descriptive_text": "The sample consists of a poly(vinyl alcohol) matrix processed via solvent casting, involving dissolution in distilled water at 80°C followed by the addition of cellulose nanocrystals and snail shell nanoparticles. A glycerol plasticizer was incorporated at 3.5 wt%, and the solution was cast into a wax-coated mold, cured for 72 hours under ambient conditions, and characterized after two weeks. Structural analysis confirmed a homogeneous dispersion of the nanoparticles within the matrix, and the Young's modulus was characterized using uniaxial tensile testing at ambient temperature with a cross-head speed of 50 mm/min.",
      "reasoning_analysis": "Increasing Factors: The inherent stiffness of the poly(vinyl alcohol) matrix arises from strong intermolecular hydrogen bonding, which restricts chain mobility. Additionally, the homogeneous dispersion of rigid cellulose nanocrystals and snail shell nanoparticles, as confirmed by SEM, introduces a reinforcing phase that enhances load transfer and increases the composite modulus. Decreasing Factors: The inclusion of 3.5 wt% glycerol acts as a plasticizer that disrupts the hydrogen bonding network between polymer chains, increasing free volume and segmental mobility, which qualitatively reduces the stiffness. Furthermore, the ambient curing process may limit the degree of crystallinity compared to thermal annealing, potentially lowering the modulus. Dominant Factor: The reinforcement provided by the rigid, homogeneously dispersed nanoparticles combined with the intrinsic hydrogen-bonded network of the poly(vinyl alcohol) matrix is the dominant factor, likely sustaining a higher modulus despite the softening effect of the low-content glycerol plasticizer."
    },
    "analysis_without_hierarchical_structure": {
      "descriptive_text": "The sample consists of a poly(vinyl alcohol) homopolymer matrix incorporated with 3.5 wt% glycerol as a plasticizer. The material was fabricated via solvent casting, wherein the polymer was dissolved in distilled water and heated to 80°C under stirring at 1000 rpm for 2 hours. The solution was cast into a wax-coated mold and cured for 72 hours under ambient conditions, followed by a two-week resting period prior to characterization. The Young's modulus was subsequently determined using a uniaxial tensile test at a cross-head speed of 50 mm/min at ambient temperature.",
      "reasoning_analysis": "Increasing Factors: The chemical composition features a poly(vinyl alcohol) backbone rich in hydroxyl groups, which facilitates extensive intermolecular hydrogen bonding, thereby restricting chain mobility and intrinsically increasing the Young's modulus. Additionally, the solvent casting process followed by ambient curing promotes chain packing and potential semi-crystalline domain formation, further contributing to structural rigidity. Decreasing Factors: The inclusion of 3.5 wt% glycerol acts as a plasticizer, which intercalates between polymer chains to reduce hydrogen bonding density and increase free volume, logically driving the Young's modulus down. Furthermore, any residual moisture from the aqueous solvent casting process could induce additional plasticization effects. Dominant Factor: The dense hydrogen bonding network inherent to the poly(vinyl alcohol) backbone qualitatively dominates the mechanical response by maintaining a rigid, semi-crystalline structure, ensuring the material retains solid-like stiffness despite the softening influence of the low-concentration glycerol plasticizer."
    }
  },
  {
    "doi": "10.1002/app.52839",
    "title": "Cellulose nanocrystals and snail shell-reinforced polyvinyl alcohol bioplastic films: Additive concentration optimization and mechanical properties assessment",
    "year": 2022,
    "chemical_composition": {
      "repeat_unit_psmiles": "[*]CC(O)[*]",
      "monomers": [
        {
          "name": "Vinyl alcohol",
          "smiles": "C=C(O)",
          "ratio_value": 7.5,
          "ratio_unit": "wt%"
        }
      ],
      "additives": [
        {
          "name": "Cellulose nanocrystals",
          "type": "filler",
          "amount_value": 5,
          "amount_unit": "wt%"
        },
        {
          "name": "Snail shell nanoparticles",
          "type": "filler",
          "amount_value": 2.5,
          "amount_unit": "wt%"
        },
        {
          "name": "Glycerol",
          "type": "plasticizer",
          "amount_value": 2,
          "amount_unit": "wt%"
        }
      ],
      "is_homopolymer": true
    },
    "processing_history": "Solvent casting. PVA dissolved in distilled water, heated 80°C, stirred 1000 rpm 2h. CNC and SSN added, heated 65°C, stirred 500 rpm 1h. Cast in wax-coated mold, cured 72h ambient, characterized after 2 weeks. Young's modulus measured by uniaxial tensile test (Instron 5966-K8883, 10 kN load cell) at 50 mm/min cross-head speed, ambient temperature, average of 5 samples.",
    "hierarchical_structure": "Homogeneous dispersion of SSN and CNC in the matrix (SEM).",
    "properties": {
      "E": {
        "value": [
          0.03
        ],
        "unit": "GPa"
      }
    },
    "analysis_with_hierarchical_structure": {
      "descriptive_text": "The sample comprises a polyvinyl alcohol homopolymer matrix reinforced with 5 wt% cellulose nanocrystals and 2.5 wt% snail shell nanoparticles, along with 2 wt% glycerol serving as a plasticizer. Fabrication was achieved through solvent casting, where the polymer was dissolved in distilled water at 80°C prior to filler addition at 65°C under stirring, followed by casting into a wax-coated mold and ambient curing for 72 hours. Structural analysis confirmed a homogeneous dispersion of the nanofillers within the matrix, and the Young's modulus was characterized via uniaxial tensile testing at a cross-head speed of 50 mm/min under ambient conditions after a two-week storage period.",
      "reasoning_analysis": "Increasing Factors: The inclusion of rigid cellulose nanocrystals and snail shell nanoparticles increases the composite stiffness through hydrodynamic reinforcement and the restriction of polymer chain segmental motion near the filler surfaces. The homogeneous dispersion of these fillers ensures efficient stress transfer between the matrix and the reinforcing phase, while the extended ambient curing likely facilitates physical crosslinking through hydrogen bonding and crystallization within the polyvinyl alcohol matrix. Decreasing Factors: The presence of glycerol acts as a plasticizer by disrupting intermolecular hydrogen bonds between polymer chains and increasing free volume, which enhances chain mobility and reduces the overall modulus. Additionally, the aqueous processing history introduces the potential for residual moisture retention, which could further plasticize the matrix and lower stiffness. Dominant Factor: The reinforcement contribution from the well-dispersed rigid nanofillers, comprising a total loading of 7.5 wt%, qualitatively outweighs the softening effect of the 2 wt% plasticizer, resulting in a net increase in modulus governed primarily by the filler-matrix interactions and the constrained polymer dynamics."
    },
    "analysis_without_hierarchical_structure": {
      "descriptive_text": "The sample comprises a poly(vinyl alcohol) homopolymer matrix reinforced with 5 wt% cellulose nanocrystals and 2.5 wt% snail shell nanoparticles, alongside 2 wt% glycerol as a plasticizer. Preparation involved solvent casting where PVA was dissolved in distilled water at 80°C and stirred at 1000 rpm for 2 hours, followed by the addition of fillers at 65°C with stirring at 500 rpm for 1 hour. The mixture was cast into a wax-coated mold, cured for 72 hours under ambient conditions, and characterized after a two-week resting period. Young's modulus was evaluated via uniaxial tensile testing at ambient temperature using a cross-head speed of 50 mm/min, reporting the average of five samples.",
      "reasoning_analysis": "Increasing Factors: The incorporation of rigid cellulose nanocrystals and snail shell nanoparticles introduces high-modulus phases that reinforce the softer PVA matrix through mechanical interlocking and potential hydrogen bonding at the interface, thereby restricting polymer chain deformation under load. Additionally, the 72-hour ambient curing process facilitates physical crosslinking via crystallization and hydrogen bond formation within the PVA matrix, further enhancing stiffness. Decreasing Factors: The inclusion of glycerol acts as a plasticizer that intercalates between polymer chains, increasing free volume and reducing intermolecular friction, which inherently lowers the material's resistance to elastic deformation. Furthermore, the aqueous solvent casting method carries a risk of residual moisture retention in the hygroscopic PVA, which could additionally plasticize the matrix and reduce modulus. Dominant Factor: The reinforcing effect of the combined 7.5 wt% rigid nanofiller loading, particularly the high aspect ratio of the cellulose nanocrystals, coupled with the crystallization induced by the extended ambient curing, qualitatively dominates the softening influence of the low concentration (2 wt%) glycerol plasticizer, resulting in a net enhancement of the Young's modulus relative to a neat plasticized matrix."
    }
  },
  {
    "doi": null,
    "title": "Structure and mechanical properties of isotactic polypropylene and iPP/talc blends functionalized by electron beam irradiation",
    "year": 2000,
    "chemical_composition": {
      "repeat_unit_psmiles": "[*]CC(C)[*]",
      "monomers": [
        {
          "name": "Propylene",
          "smiles": "CC=C",
          "ratio_value": null,
          "ratio_unit": null
        }
      ],
      "additives": [],
      "is_homopolymer": true
    },
    "processing_history": "Commercial isotactic polypropylene (PP2401) pellets hot pressed at 192°C, 0.4 MPa for 6 min, then cold pressed at 0.8 MPa for 15 min. Unirradiated (0 kGy). Young's modulus measured by uniaxial tensile test using Instron 4302 at ambient temperature, 50 mm/min crosshead speed, according to ASTM D638M.",
    "hierarchical_structure": "Semicrystalline iPP. Crystallinity 37.4% (WAXD).",
    "properties": {
      "E": {
        "value": [
          1.11
        ],
        "unit": "GPa"
      }
    },
    "analysis_with_hierarchical_structure": {
      "descriptive_text": "The sample consists of a commercial isotactic polypropylene (iPP) homopolymer, designated as PP2401, characterized by a semicrystalline morphology with a crystallinity degree of 37.4% as determined by wide-angle X-ray diffraction (WAXD). The material was processed into films via hot pressing at 192°C under 0.4 MPa for 6 minutes, followed by cold pressing at 0.8 MPa for 15 minutes, and remained unirradiated throughout preparation. Mechanical characterization was performed via uniaxial tensile testing using an Instron 4302 apparatus at ambient temperature with a crosshead speed of 50 mm/min in accordance with ASTM D638M standards.",
