Repository: hhtrick/HHT-code

# HHT training framework

This directory contains model training, embedding precomputation, inference, article-level baselines and the curated datasets. All commands below assume that the working directory is `train_code/`.

## 3. Datasets and fixed partitions

Each main dataset is a JSON array at `dataset/{property}/{property}.json`. Entries contain source metadata, `chemical_composition`, `processing_history`, `hierarchical_structure`, `properties`, and two generated-analysis objects. Targets are stored as `properties[property]["value"]`; source metadata and target values are not predictive input fields.

| Property | Train | Validation | Test | Total |
|---|---:|---:|---:|---:|

File: train_code/dataset/E/E.json (part 85 of 204)
[
      "reasoning_analysis": "Increasing Factors: The isotactic configuration of the polypropylene chains facilitates regular packing into crystalline lamellae, creating rigid domains that significantly enhance stiffness compared to an amorphous analog. The measured crystallinity of 37.4% acts as physical crosslinks within the matrix, resisting elastic deformation. Additionally, the cold pressing step under 0.8 MPa may induce slight molecular orientation or densification, further contributing to modulus enhancement. Decreasing Factors: The testing temperature is ambient, which is above the glass transition temperature of the polypropylene amorphous phase; consequently, the majority amorphous fraction (approximately 62.6%) behaves in a compliant, rubbery manner that lowers the bulk modulus. Furthermore, the absence of rigid fillers or radiation-induced crosslinking means the mechanical integrity relies solely on the polymer morphology rather than composite reinforcement. Dominant Factor: The semicrystalline morphology, specifically the volume fraction of crystallinity established by the isotactic chemistry and the thermal history of hot and cold pressing, qualitatively dominates the Young's modulus behavior, as the rigid crystalline regions bear the majority of the load within the soft amorphous matrix."
    },
    "analysis_without_hierarchical_structure": {
      "descriptive_text": "The sample consists of a commercial isotactic polypropylene homopolymer (grade PP2401) devoid of additives. It was processed from pellets via compression molding, involving hot pressing at 192°C under 0.4 MPa for 6 minutes followed by cold pressing at 0.8 MPa for 15 minutes, while remaining unirradiated. The Young's modulus was subsequently characterized using uniaxial tensile testing on an Instron 4302 at ambient temperature with a 50 mm/min crosshead speed in accordance with ASTM D638M.",
      "reasoning_analysis": "Increasing Factors: The isotactic stereochemistry of the polypropylene backbone promotes high crystallinity, where rigid crystalline lamellae act as physical reinforcement within the matrix to significantly increase stiffness. Additionally, the homopolymer composition lacks elastomeric comonomers that would otherwise soften the material, and the cold pressing stage under pressure aids in densification and crystalline ordering, further driving the modulus up. Decreasing Factors: The testing occurs at ambient temperature, which is above the glass transition temperature of polypropylene, rendering the amorphous phase rubbery and compliant, thereby reducing the overall stiffness compared to a glassy state. Furthermore, the absence of irradiation-induced crosslinking means the material lacks a covalent network structure that could otherwise restrict chain mobility and increase rigidity. Dominant Factor: The high degree of crystallinity enabled by the isotactic architecture and preserved through the pressure-assisted cooling history qualitatively dominates the mechanical response, establishing a stiff semi-crystalline framework that outweighs the compliance of the rubbery amorphous phase."
    }
  },
  {
    "doi": "10.1063/1.4751286",
    "title": "Mechanical properties of metal-organic frameworks: An indentation study on epitaxial thin films ",
    "year": 2012,
    "chemical_composition": {
      "repeat_unit_psmiles": null,
      "monomers": [
        {
          "name": "1,3,5-Benzenetricarboxylic acid",
          "smiles": "OC(=O)c1cc(C(=O)O)cc(C(=O)O)c1",
          "ratio_value": null,
          "ratio_unit": null
        }
      ],
      "additives": [
        {
          "name": "Copper(II) acetate monohydrate",
          "type": "metal precursor",
          "amount_value": 1.0,
          "amount_unit": "mM"
        },
        {
          "name": "16-mercaptohexadecanoic acid",
          "type": "surface modifier",
          "amount_value": null,
          "amount_unit": null
        }
      ],
      "is_homopolymer": false
    },
    "processing_history": "HKUST-1 SURMOF synthesized via liquid phase epitaxy (spray method) on Au/Ti/Si substrate functionalized with MHDA SAM. Precursors: 1 mM ethanolic Cu2(CH3COO)4·H2O and 0.2 mM ethanolic BTC. Film thickness ~1000 nm. Young's Modulus measured by nanoindentation (Nano Indenter XP, Berkovich tip) at 100 nm depth (10% thickness) using Continuous Stiffness Method. Indentation modulus 11.4 GPa converted to E using Poisson's ratio 0.433.",
    "hierarchical_structure": "Epitaxial thin film, cubic symmetry, lattice constant 2.6 nm, pore size 1.3 nm, [100] orientation. Surface roughness 10-15 nm.",
    "properties": {
      "E": {
        "value": [
          9.3
        ],
        "unit": "GPa"
      }
    },
    "analysis_with_hierarchical_structure": {
      "descriptive_text": "The sample is a HKUST-1 surface-mounted metal-organic framework (SURMOF) thin film functioning as a coordination polymer network, synthesized via liquid phase epitaxy using a spray method on a gold-coated silicon substrate functionalized with a 16-mercaptohexadecanoic acid self-assembled monolayer. The structure is formed from 1,3,5-benzenetricarboxylic acid and copper(II) acetate monohydrate precursors in ethanol, resulting in an epitaxial thin film with a thickness of approximately 1000 nm. Hierarchical characterization indicates a cubic symmetry with a lattice constant of 2.6 nm, a pore size of 1.3 nm, and a preferred [100] orientation, alongside a surface roughness ranging between 10 and 15 nm. The Young's Modulus was determined via nanoindentation using a Berkovich tip at a depth of 100 nm employing the Continuous Stiffness Method, with the indentation modulus converted to E assuming a Poisson's ratio of 0.433.",
      "reasoning_analysis": "Increasing Factors: The formation of strong coordinate covalent bonds between the copper nodes and carboxylate linkers creates a rigid inorganic-organic hybrid network that is intrinsically stiffer than typical van der Waals or hydrogen-bonded organic polymers. Additionally, the highly ordered epitaxial crystalline structure with specific [100] orientation minimizes amorphous regions and grain boundaries that typically comply under stress, thereby enhancing the macroscopic modulus. Decreasing Factors: The inherent porosity of the framework, characterized by a 1.3 nm pore size, significantly reduces the material density and effective load-bearing cross-sectional area, which lowers the modulus compared to a non-porous solid. Furthermore, the organic nature of the 1,3,5-benzenetricarboxylic acid linkers introduces more compliance compared to purely inorganic ceramics, and surface roughness may introduce local contact mechanics artifacts during indentation. Dominant Factor: The rigid coordination network topology establishes a high baseline stiffness that dominates the mechanical response relative to conventional organic polymers; however, the periodic porosity is the critical structural feature that qualitatively limits the final modulus, preventing it from reaching the values of dense ceramic materials while maintaining superiority over amorphous polymer chains."
    },
    "analysis_without_hierarchical_structure": {
      "descriptive_text": "The sample comprises a HKUST-1 surface-mounted metal-organic framework film synthesized via liquid phase epitaxy using a spray method. The structure is formed from 1,3,5-benzenetricarboxylic acid linkers and copper(II) acetate monohydrate nodes deposited on a Au/Ti/Si substrate functionalized with a 16-mercaptohexadecanoic acid self-assembled monolayer. Precursor solutions consisted of 1 mM ethanolic copper(II) acetate and 0.2 mM ethanolic BTC, yielding a film thickness of approximately 1000 nm. Mechanical characterization was performed via nanoindentation with a Berkovich tip at a depth of 100 nm using the Continuous Stiffness Method, where the indentation modulus was converted to Young's Modulus assuming a Poisson's ratio of 0.433.",
      "reasoning_analysis": "Increasing Factors: The formation of a rigid coordination network between copper(II) metal nodes and aromatic 1,3,5-benzenetricarboxylic acid linkers creates strong metal-ligand bonds that significantly resist deformation compared to purely organic polymer chains. Furthermore, the liquid phase epitaxy processing promotes high crystallinity and oriented growth on the functionalized substrate, minimizing grain boundaries and defects that typically compromise mechanical integrity. Decreasing Factors: The inherent permanent porosity of the HKUST-1 framework structure introduces substantial free volume, reducing the material density and effective load-bearing cross-section relative to dense solids. Additionally, the spray deposition method may introduce slightly more structural defects or solvent entrapment compared to step-by-step immersion techniques, potentially creating local compliance zones within the film. Dominant Factor: The rigid coordination geometry established by the copper-carboxylate secondary building units qualitatively dominates the mechanical behavior. Despite the inherent porosity of the MOF structure, the strong directional metal-ligand bonds and the high crystallinity achieved through epitaxial growth dictate a stiffness significantly higher than amorphous organic polymers, establishing the inorganic-organic hybrid network rigidity as the primary driver of the Young's Modulus."
    }
  },
  {
    "doi": "10.1002/app.52839",
    "title": "Cellulose nanocrystals and snail shell-reinforced polyvinyl alcohol bioplastic films: Additive concentration optimization and mechanical properties assessment",
    "year": 2022,
    "chemical_composition": {
      "repeat_unit_psmiles": "[*]CC(O)[*]",
      "monomers": [
        {
          "name": "Vinyl alcohol",
          "smiles": "C=C(O)",
          "ratio_value": 10,
          "ratio_unit": "wt%"
        }
      ],
      "additives": [
        {
          "name": "Cellulose nanocrystals",
          "type": "filler",
          "amount_value": 2.5,
          "amount_unit": "wt%"
        },
        {
          "name": "Snail shell nanoparticles",
          "type": "filler",
          "amount_value": 5,
          "amount_unit": "wt%"
        },
        {
          "name": "Glycerol",
          "type": "plasticizer",
          "amount_value": 3.5,
          "amount_unit": "wt%"
        }
      ],
      "is_homopolymer": true
    },
    "processing_history": "Solvent casting. PVA dissolved in distilled water, heated 80°C, stirred 1000 rpm 2h. CNC and SSN added, heated 65°C, stirred 500 rpm 1h. Cast in wax-coated mold, cured 72h ambient, characterized after 2 weeks. Young's modulus measured by uniaxial tensile test (Instron 5966-K8883, 10 kN load cell) at 50 mm/min cross-head speed, ambient temperature, average of 5 samples.",
    "hierarchical_structure": "Homogeneous dispersion of SSN and CNC in the matrix (SEM).",
    "properties": {
      "E": {
        "value": [
          0.01
        ],
        "unit": "GPa"
      }
    },
    "analysis_with_hierarchical_structure": {
      "descriptive_text": "The sample comprises a polyvinyl alcohol (PVA) homopolymer matrix reinforced with a hybrid filler system and plasticizer. The formulation includes 2.5 wt% cellulose nanocrystals (CNC) and 5 wt% snail shell nanoparticles (SSN) as rigid fillers, alongside 3.5 wt% glycerol as a plasticizing agent. Processing was conducted via solvent casting, involving dissolution of PVA in distilled water at 80°C followed by the incorporation of CNC and SSN at 65°C under mechanical stirring. The composite was cast into a wax-coated mold, cured for 72 hours under ambient conditions, and aged for two weeks prior to mechanical testing. Structural characterization via SEM indicated a homogeneous dispersion of the SSN and CNC fillers within the matrix, and the Young's modulus was evaluated using uniaxial tensile testing at a cross-head speed of 50 mm/min at ambient temperature.",
      "reasoning_analysis": "Increasing Factors: The incorporation of rigid cellulose nanocrystals (CNC) and snail shell nanoparticles (SSN) introduces high-modulus phases into the compliant PVA matrix, mechanically reinforcing the material through the rule of mixtures and potential percolation network formation. The homogeneous dispersion observed via SEM ensures efficient stress transfer between the matrix and fillers, while the thermal history involving heating and ambient curing may promote crystallinity within the PVA matrix, further enhancing stiffness. Decreasing Factors: The addition of glycerol acts as a plasticizer by intercalating between polymer chains, disrupting intermolecular hydrogen bonding, and increasing free volume, which facilitates segmental motion and reduces the overall stiffness of the matrix. Additionally, any residual moisture from the aqueous solvent casting process could contribute to further plasticization if not fully removed during the curing period. Dominant Factor: The high intrinsic stiffness and combined weight fraction of the rigid CNC and SSN fillers qualitatively dominate the final modulus behavior compared to the softening influence of the lower-content glycerol, suggesting the composite's stiffness is primarily governed by the filler reinforcement mechanism despite the presence of the plasticizer."
    },
    "analysis_without_hierarchical_structure": {
      "descriptive_text": "The sample comprises a poly(vinyl alcohol) homopolymer matrix reinforced with cellulose nanocrystals (2.5 wt%) and snail shell nanoparticles (5 wt%), with glycerol (3.5 wt%) incorporated as a plasticizer. The composite films were fabricated via solvent casting, where the polymer was dissolved in distilled water at 80°C under vigorous stirring before the addition of nanofillers at 65°C. The resulting dispersion was cast into wax-coated molds, cured under ambient conditions for 72 hours, and allowed to equilibrate for 2 weeks prior to characterization. Young's modulus was evaluated using uniaxial tensile testing at ambient temperature with a cross-head speed of 50 mm/min.",
      "reasoning_analysis": "Increasing Factors: The incorporation of rigid cellulose nanocrystals and snail shell nanoparticles significantly enhances the composite stiffness through the rule of mixtures and the constraint of polymer chain mobility near the filler-matrix interface. The high aspect ratio of the nanocrystals facilitates stress transfer, while strong hydrogen bonding between the hydroxyl groups of the poly(vinyl alcohol) matrix and the cellulose surface further reinforces the network. Additionally, the solvent casting process followed by extended curing promotes solvent evaporation and physical packing, which generally densifies the structure and supports higher modulus values. Decreasing Factors: The presence of glycerol acts as a plasticizer by intercalating between polymer chains, increasing free volume and reducing intermolecular hydrogen bonding within the poly(vinyl alcohol) matrix, which inherently lowers stiffness and promotes chain mobility. Furthermore, the hygroscopic nature of the matrix combined with water-based processing introduces the risk of residual moisture absorption during ambient curing, which could further plasticize the system and reduce the modulus. Dominant Factor: The reinforcing effect of the rigid nanofillers qualitatively dominates the final modulus behavior; despite the softening influence of the plasticizer, the high intrinsic modulus of the cellulose and mineral nanoparticles coupled with effective interfacial adhesion establishes a percolated rigid network that dictates the elastic response of the composite."
    }
  },
  {
    "doi": null,
    "title": "Nanomechanical studies of ultrathin polymeric resist films",
    "year": 2007,
    "chemical_composition": {
      "repeat_unit_psmiles": null,
      "monomers": [],
      "additives": [],
      "is_homopolymer": false
    },
    "processing_history": "Spin-coated (3000 rpm for 30 s) on 4'' silicon wafers treated with oxygen plasma for 10 min. Softbaked on hot plate for 2 min at 140 °C. Young's modulus measured by Atomic Force Microscopy (AFM) using a custom-made high-stiffness cantilever (220 N/m, beryllium bronze, gold coated) with a steel ball tip (diameter 0.691 mm). Measurements performed in air (21 °C, 50% RH) at temperatures of 25, 35, and 45 °C.",
    "hierarchical_structure": "Ultrathin polymeric resist film on silicon substrate. Thermoplastic behavior with glass transition temperature (Tg) of 60 °C determined by DSC.",
    "properties": {
      "E": {
        "value": [
          0.2
        ],
        "unit": "GPa"
      }
    },
    "analysis_with_hierarchical_structure": {
      "descriptive_text": "The sample consists of an ultrathin polymeric resist film exhibiting thermoplastic behavior with a glass transition temperature of 60 °C, deposited on a 4'' silicon substrate. The film was prepared by spin-coating at 3000 rpm for 30 s onto silicon wafers previously treated with oxygen plasma for 10 min, followed by softbaking on a hot plate at 140 °C for 2 min. Mechanical characterization was conducted via Atomic Force Microscopy using a custom-made high-stiffness cantilever equipped with a steel ball tip, performing measurements in air at 21 °C and 50% relative humidity across temperatures of 25, 35, and 45 °C.",
      "reasoning_analysis": "Increasing Factors: The oxygen plasma treatment of the silicon substrate creates a highly attractive interface that restricts polymer chain mobility near the substrate, often leading to an apparent increase in stiffness due to confinement effects. Additionally, the softbaking process at 140 °C, which is well above the material's glass transition temperature of 60 °C, facilitates solvent evaporation and physical aging, resulting in a densified film structure with reduced free volume that enhances the Young's modulus. Decreasing Factors: The ultrathin nature of the film introduces a significant free surface effect where chain mobility is enhanced relative to the bulk, potentially lowering the effective modulus. Furthermore, the measurement temperatures ranging from 25 to 45 °C approach the glass transition temperature of 60 °C, inducing thermal softening as the material enters the late glassy region where segmental motion begins to increase. Dominant Factor: The strong interfacial confinement provided by the plasma-treated substrate combined with the densification from annealing above the glass transition temperature qualitatively dominates the free surface mobility effects. Although the measurement temperatures are proximate to the glass transition, the restricted chain dynamics at the interface and the reduced free volume from thermal history ensure the film maintains a rigid, glassy-state modulus higher than what would be expected from thermal softening alone."
    },
    "analysis_without_hierarchical_structure": {
      "descriptive_text": "The polymer sample was fabricated as a thin film via spin-coating at 3000 rpm for 30 seconds onto 4-inch silicon wafers that underwent oxygen plasma treatment for 10 minutes. Following deposition, the film was softbaked on a hot plate at 140 °C for 2 minutes. The Young's modulus was subsequently characterized using Atomic Force Microscopy (AFM) in ambient air conditions (21 °C, 50% RH) across temperatures of 25, 35, and 45 °C, utilizing a custom-made high-stiffness cantilever with a steel ball tip.",
      "reasoning_analysis": "Increasing Factors: The softbaking process at 140 °C likely facilitates the evaporation of residual casting solvent, reducing free volume and increasing chain packing density, which inherently raises the Young's modulus. Additionally, the oxygen plasma treatment of the silicon substrate enhances interfacial adhesion, constraining polymer chain mobility near the substrate interface and contributing to a stiffer mechanical response. The high shear rates during spin-coating may also induce molecular orientation that aligns with the film plane, potentially increasing in-plane stiffness. Decreasing Factors: The measurement protocol involves testing at elevated temperatures (up to 45 °C), which increases thermal energy and segmental mobility, naturally leading to a reduction in modulus compared to lower temperatures. Furthermore, the presence of 50% relative humidity during measurement introduces the possibility of moisture absorption acting as a plasticizer, which would increase free volume and decrease stiffness, particularly if the undefined polymer chemistry contains hydrophilic groups. The thin film geometry may also exhibit surface-enhanced mobility effects that reduce the effective modulus compared to bulk materials. Dominant Factor: The thermal history associated with the softbaking step is the dominant factor governing the final modulus; the removal of residual solvent and the resulting densification of the polymer matrix establish a rigid solid-state structure that outweighs the moderate softening effects induced by the measurement temperature range and ambient humidity, provided the testing temperature remains below the material's glass transition temperature."
    }
  },
  {
    "doi": null,
    "title": "Structure and mechanical properties of isotactic polypropylene and iPP/talc blends functionalized by electron beam irradiation",
    "year": 2000,
    "chemical_composition": {
      "repeat_unit_psmiles": "[*]CC(C)[*]",
      "monomers": [
        {
          "name": "Propylene",
          "smiles": "CC=C",
          "ratio_value": null,
          "ratio_unit": null
        }
      ],
      "additives": [],
      "is_homopolymer": true
    },
    "processing_history": "Commercial isotactic polypropylene (PP2401) pellets hot pressed at 192°C, 0.4 MPa for 6 min, then cold pressed at 0.8 MPa for 15 min. Electron beam irradiated at 0.5 kGy (1.75 MeV, ~5 mA). Young's modulus measured by uniaxial tensile test using Instron 4302 at ambient temperature, 50 mm/min crosshead speed, according to ASTM D638M.",
    "hierarchical_structure": "Semicrystalline iPP. Crystallinity 38.6% (WAXD).",
    "properties": {
      "E": {
        "value": [
          1.21
        ],
        "unit": "GPa"
      }
    },
    "analysis_with_hierarchical_structure": {
      "descriptive_text": "The sample consists of a commercial isotactic polypropylene (iPP) homopolymer, designated as PP2401, characterized by a semicrystalline morphology with a crystallinity degree of 38.6% as determined by wide-angle X-ray diffraction (WAXD). Film specimens were prepared from pellets via hot pressing at 192°C under 0.4 MPa for 6 minutes, followed by cold pressing at 0.8 MPa for 15 minutes, and subsequently subjected to electron beam irradiation at a dose of 0.5 kGy (1.75 MeV, ~5 mA). The Young's modulus was evaluated through uniaxial tensile testing using an Instron 4302 machine at ambient temperature with a crosshead speed of 50 mm/min, adhering to ASTM D638M standards.",
      "reasoning_analysis": "Increasing Factors: The isotactic configuration of the polypropylene chains facilitates stereoregular packing into crystalline lamellae, and the measured 38.6% crystallinity introduces rigid domains that significantly reinforce the material against elastic deformation. Additionally, the application of pressure during the hot and cold pressing stages likely enhances chain packing density and intermolecular interactions within the solid state. Decreasing Factors: The substantial amorphous fraction remains above its glass transition temperature at ambient conditions, allowing for segmental mobility that reduces overall stiffness. Furthermore, electron beam irradiation on polypropylene typically induces chain scission due to the susceptibility of tertiary carbons to radical formation, which can reduce molecular weight and entanglement density, thereby potentially lowering the modulus. Dominant Factor: The structural reinforcement provided by the semicrystalline morphology is the dominant factor; the rigid crystalline lamellae formed from the isotactic chains outweigh the softening effects of the amorphous phase and potential minor degradation from low-dose irradiation, establishing the baseline stiffness of the material."
    },
    "analysis_without_hierarchical_structure": {
      "descriptive_text": "The sample comprises a commercial isotactic polypropylene homopolymer (PP2401). Processing involved hot pressing the pellets at 192°C under 0.4 MPa for 6 minutes, followed by cold pressing at 0.8 MPa for 15 minutes to form the specimen. The material was subsequently subjected to electron beam irradiation at a dose of 0.5 kGy with an energy of 1.75 MeV. Mechanical characterization was performed via uniaxial tensile testing using an Instron 4302 machine at ambient temperature with a crosshead speed of 50 mm/min in accordance with ASTM D638M standards.",
      "reasoning_analysis": "Increasing Factors: The isotactic stereochemistry of the polypropylene backbone enables efficient chain packing and high crystallinity, which intrinsically enhances stiffness. The processing history involving hot melting followed by cold pressing under pressure likely promotes crystalline orientation and increases the degree of crystallinity, further driving the Young's modulus upward. Additionally, low-dose electron beam irradiation may induce limited crosslinking or chemi-crystallization, restricting segmental mobility and contributing to increased rigidity. Decreasing Factors: Polypropylene is inherently susceptible to radiation-induced chain scission rather than crosslinking in the absence of sensitizers; even at low doses, this degradation reduces molecular weight and entanglement density, potentially lowering the modulus. The presence of amorphous regions within the semi-crystalline morphology also provides less resistance to deformation compared to the crystalline phase. Dominant Factor: The degree of crystallinity governed by the isotactic composition and the thermal-mechanical pressing history is the dominant factor. While radiation effects introduce competing mechanisms of scission versus crosslinking, the structural rigidity provided by the crystalline lamellae formed during the hot and cold pressing cycle primarily dictates the macroscopic Young's modulus."
    }
  },
  {
    "doi": "10.1080/15440478.2024.2375526",
    "title": "Analysis of Water Absorption on the Young’s Modulus and Damping of Sponge Gourd (Luffa cylindrica) Composites",
    "year": 2024,
    "chemical_composition": {
      "repeat_unit_psmiles": null,
      "monomers": [
        {
          "name": "Diglycidyl ether of bisphenol A",
          "smiles": "CC(C)(C1=CC=C(C=C1)OCC2CO2)C3=CC=C(C=C3)OCC4CO4",
          "ratio_value": null,
          "ratio_unit": null
        },
        {
          "name": "Isophorone diamine",
          "smiles": "CC1(C)CC(CN)CC(C)(N)C1",
          "ratio_value": 20.9,
          "ratio_unit": "phr"
        }
      ],
      "additives": [
        {
          "name": "Luffa cylindrica fibers",
          "type": "reinforcement",
          "amount_value": 30,
          "amount_unit": "vol%"
        }
      ],
      "is_homopolymer": false
    },
    "processing_history": "Hand lay-up and compression molding (0.2 MPa, 24h, RT). Fibers untreated (washed with tap water). Immersed in salt water (ASTM D1141) at 23°C for 168 h. Young's Modulus measured by nondestructive impulse excitation test (ASTM E1876).",
    "hierarchical_structure": "Interleaved fiber mats (0/90 orientation). Water absorption state at 168h immersion.",
    "properties": {
      "E": {
        "value": [
          2.07
        ],
        "unit": "GPa"
      }
    },
    "analysis_with_hierarchical_structure": {
      "descriptive_text": "The sample comprises a composite system featuring a diglycidyl ether of bisphenol A (DGEBA) epoxy matrix cured with isophorone diamine (IPDA) at 20.9 phr. Reinforcement is provided by 30 vol% untreated Luffa cylindrica fibers, which were washed with tap water prior to use. The material was fabricated using hand lay-up and compression molding at 0.2 MPa for 24 hours at room temperature, resulting in a hierarchical structure of interleaved fiber mats with a 0/90 orientation. Prior to mechanical characterization, the specimen was immersed in salt water at 23°C for 168 hours to establish a specific water absorption state, and the Young's Modulus was subsequently evaluated using a nondestructive impulse excitation test according to ASTM E1876.",
      "reasoning_analysis": "Increasing Factors: The inclusion of 30 vol% Luffa cylindrica fibers introduces a stiff cellulosic phase that inherently raises the composite modulus relative to the neat epoxy matrix via the rule of mixtures, while the 0/90 interleaved orientation ensures bidirectional load-bearing capacity. The formation of a crosslinked thermoset network through the reaction between DGEBA and IPDA also provides a rigid structural baseline. Decreasing Factors: The room temperature curing history likely results in a lower crosslink density compared to thermal curing, reducing the intrinsic stiffness of the matrix. Critically, the use of untreated fibers washed only with tap water implies poor interfacial adhesion between the hydrophilic natural fibers and the hydrophobic epoxy, limiting stress transfer efficiency. Furthermore, the 168-hour immersion in salt water induces plasticization of the epoxy network and swelling of the natural fibers, while the low compression pressure may have retained voids, all of which act to depress the modulus. Dominant Factor: Although the fiber reinforcement provides a foundational increase in stiffness, the dominant factor influencing the final Young's Modulus is the hygrothermal degradation state combined with the weak fiber-matrix interface. The plasticizing effect of the absorbed salt water and the inability to effectively transfer stress due to the untreated fiber surface qualitatively suppress the modulus, preventing the composite from achieving the theoretical stiffness expected from the fiber volume fraction."
    },
    "analysis_without_hierarchical_structure": {
      "descriptive_text": "The sample consists of an epoxy matrix synthesized from Diglycidyl ether of bisphenol A cured with Isophorone diamine at a loading of 20.9 phr, reinforced with 30 vol% untreated Luffa cylindrica fibers that were washed with tap water prior to use. The composite was fabricated using a hand lay-up technique followed by compression molding at 0.2 MPa for 24 hours at room temperature. Following fabrication, the specimen was subjected to environmental conditioning by immersion in salt water according to ASTM D1141 at 23°C for 168 hours, and the Young's Modulus was subsequently determined using a nondestructive impulse excitation test compliant with ASTM E1876.",
      "reasoning_analysis": "Increasing Factors: The inherent stiffness of the epoxy network, derived from the rigid aromatic backbone of the Diglycidyl ether of bisphenol A monomer, provides a robust matrix modulus. Additionally, the incorporation of 30 vol% Luffa cylindrica fibers significantly drives the Young's Modulus upward based on the rule of mixtures, as the cellulose-based reinforcement possesses a higher intrinsic stiffness than the polymer matrix. Decreasing Factors: The use of untreated fibers results in poor interfacial adhesion between the hydrophilic natural fibers and the hydrophobic epoxy, limiting stress transfer efficiency. Furthermore, the room temperature cure may yield a lower crosslink density compared to thermal curing, and the extensive salt water immersion acts as a plasticizer for the matrix while causing swelling and potential degradation of the natural fibers, all of which qualitatively reduce the composite stiffness. Dominant Factor: The high volume fraction of fibrous reinforcement establishes a baseline modulus significantly exceeding that of the neat epoxy matrix; however, the dominant dynamic influence on the final measured value is the environmental conditioning, where salt water absorption plasticizes the matrix and swells the hydrophilic untreated fibers, qualitatively reducing the effective stiffness relative to a dry, chemically coupled composite."
    }
  },
  {
    "doi": "10.1002/app.52839",
    "title": "Cellulose nanocrystals and snail shell-reinforced polyvinyl alcohol bioplastic films: Additive concentration optimization and mechanical properties assessment",
    "year": 2022,
    "chemical_composition": {
      "repeat_unit_psmiles": "[*]CC(O)[*]",
      "monomers": [
        {
          "name": "Vinyl alcohol",
          "smiles": "C=C(O)",
          "ratio_value": 7.5,
          "ratio_unit": "wt%"
        }
      ],
      "additives": [
        {
          "name": "Cellulose nanocrystals",
          "type": "filler",
          "amount_value": 2.5,
          "amount_unit": "wt%"
        },
        {
          "name": "Snail shell nanoparticles",
          "type": "filler",
          "amount_value": 2.5,
          "amount_unit": "wt%"
        },
        {
          "name": "Glycerol",
          "type": "plasticizer",
          "amount_value": 3.5,
          "amount_unit": "wt%"
        }
      ],
      "is_homopolymer": true
    },
    "processing_history": "Solvent casting. PVA dissolved in distilled water, heated 80°C, stirred 1000 rpm 2h. CNC and SSN added, heated 65°C, stirred 500 rpm 1h. Cast in wax-coated mold, cured 72h ambient, characterized after 2 weeks. Young's modulus measured by uniaxial tensile test (Instron 5966-K8883, 10 kN load cell) at 50 mm/min cross-head speed, ambient temperature, average of 5 samples.",
    "hierarchical_structure": "Homogeneous dispersion of SSN and CNC in the matrix (SEM).",
    "properties": {
      "E": {
        "value": [
          0.03
        ],
        "unit": "GPa"
      }
    },
    "analysis_with_hierarchical_structure": {
      "descriptive_text": "The sample comprises a polyvinyl alcohol (PVA) homopolymer matrix containing 7.5 wt% vinyl alcohol monomer, reinforced with 2.5 wt% cellulose nanocrystals and 2.5 wt% snail shell nanoparticles, and plasticized with 3.5 wt% glycerol. Fabrication involved solvent casting where PVA was dissolved in distilled water at 80°C under stirring at 1000 rpm for 2 hours, followed by the addition of fillers at 65°C with stirring at 500 rpm for 1 hour. The resulting mixture was cast into a wax-coated mold, cured under ambient conditions for 72 hours, and characterized after a two-week storage period. Scanning electron microscopy revealed a homogeneous dispersion of the snail shell nanoparticles and cellulose nanocrystals within the matrix, and the Young's modulus was evaluated via uniaxial tensile testing at a cross-head speed of 50 mm/min under ambient temperature.",
      "reasoning_analysis": "Increasing Factors: The incorporation of rigid Cellulose Nanocrystals (CNC) and Snail Shell Nanoparticles (SSN) introduces high-modulus phases into the compliant PVA matrix, theoretically enhancing stiffness through composite reinforcement mechanisms. The confirmed homogeneous dispersion of these fillers indicates effective stress transfer between the matrix and the reinforcement, maximizing the reinforcing efficiency of the nanofillers. Additionally, the solvent casting process with thermal treatment promotes polymer chain alignment and potential crystallinity development upon drying, which further contributes to higher modulus. Decreasing Factors: The addition of glycerol acts as a plasticizer, disrupting the extensive hydrogen bonding network intrinsic to PVA chains, thereby increasing free volume and segmental mobility which lowers the modulus. Furthermore, the presence of vinyl alcohol monomer may act as a low-molecular-weight impurity, further interfering with chain packing and crystallinity. The ambient curing process without subsequent thermal annealing may also limit the degree of crystallinity compared to heat-treated samples, reducing the overall stiffness. Dominant Factor: Despite the matrix softening induced by glycerol and residual monomer, the high aspect ratio and intrinsic rigidity of the Cellulose Nanocrystals, combined with their homogeneous dispersion, likely serve as the dominant factor. In nanocomposite systems, even low loadings of well-dispersed nanocrystals can form a percolating network or provide sufficient stress transfer to sustain a higher modulus than the plasticized matrix alone would exhibit, making the filler reinforcement the primary determinant of the final mechanical stiffness."
    },
    "analysis_without_hierarchical_structure": {
      "descriptive_text": "The sample comprises a poly(vinyl alcohol) matrix reinforced with 2.5 wt% cellulose nanocrystals and 2.5 wt% snail shell nanoparticles, along with 3.5 wt% glycerol serving as a plasticizer. The composite was fabricated via solvent casting, wherein the polymer was dissolved in distilled water and heated to 80°C with stirring at 1000 rpm for 2 hours, followed by the addition of the nanofillers and further heating at 65°C with stirring at 500 rpm for 1 hour. The mixture was cast into a wax-coated mold and cured for 72 hours under ambient conditions, with mechanical characterization performed after two weeks of storage. Young's modulus was evaluated via uniaxial tensile testing at a cross-head speed of 50 mm/min at ambient temperature.",
      "reasoning_analysis": "Increasing Factors: The inclusion of rigid fillers, specifically the high aspect ratio cellulose nanocrystals and stiff snail shell nanoparticles, introduces a reinforcing phase that restricts polymer chain mobility and facilitates stress transfer, intrinsically driving the Young's modulus higher. Additionally, the inherent hydrogen bonding network of the poly(vinyl alcohol) backbone contributes to the baseline stiffness of the matrix, and the thermal processing history promotes filler dispersion which maximizes interfacial interactions. Decreasing Factors: The presence of glycerol acts as a potent plasticizer by intercalating between polymer chains, disrupting intermolecular hydrogen bonds, and increasing free volume, which qualitatively reduces the stiffness. Furthermore, the solvent casting method using water combined with ambient curing may leave residual moisture within the matrix, acting as a secondary plasticizer that further depresses the modulus. Dominant Factor: The rigid filler reinforcement is the dominant factor governing the final Young's modulus behavior; despite the softening effect of the glycerol and potential residual moisture, the high intrinsic modulus and percolation potential of the cellulose nanocrystals and snail shell nanoparticles create a structural network that qualitatively outweighs the matrix plasticization, leading to a net enhancement in stiffness relative to the plasticized polymer base."
    }
  },
  {
    "doi": "10.1002/app.52839",
    "title": "Cellulose nanocrystals and snail shell-reinforced polyvinyl alcohol bioplastic films: Additive concentration optimization and mechanical properties assessment",
    "year": 2022,
    "chemical_composition": {
      "repeat_unit_psmiles": "[*]CC(O)[*]",
      "monomers": [
        {
          "name": "Vinyl alcohol",
          "smiles": "C=C(O)",
          "ratio_value": 7.5,
          "ratio_unit": "wt%"
        }
      ],
      "additives": [
        {
          "name": "Cellulose nanocrystals",
          "type": "filler",
          "amount_value": 0,
          "amount_unit": "wt%"
        },
        {
          "name": "Snail shell nanoparticles",
          "type": "filler",
          "amount_value": 5,
          "amount_unit": "wt%"
        },
        {
          "name": "Glycerol",
          "type": "plasticizer",
          "amount_value": 3.5,
          "amount_unit": "wt%"
        }
      ],
      "is_homopolymer": true
    },
