Repository: hhtrick/HHT-code

# HHT training framework

This directory contains model training, embedding precomputation, inference, article-level baselines and the curated datasets. All commands below assume that the working directory is `train_code/`.

## 3. Datasets and fixed partitions

Each main dataset is a JSON array at `dataset/{property}/{property}.json`. Entries contain source metadata, `chemical_composition`, `processing_history`, `hierarchical_structure`, `properties`, and two generated-analysis objects. Targets are stored as `properties[property]["value"]`; source metadata and target values are not predictive input fields.

| Property | Train | Validation | Test | Total |
|---|---:|---:|---:|---:|

File: train_code/dataset/E/E.json (part 86 of 204)
[
    "processing_history": "Solvent casting. PVA dissolved in distilled water, heated 80°C, stirred 1000 rpm 2h. CNC and SSN added, heated 65°C, stirred 500 rpm 1h. Cast in wax-coated mold, cured 72h ambient, characterized after 2 weeks. Young's modulus measured by uniaxial tensile test (Instron 5966-K8883, 10 kN load cell) at 50 mm/min cross-head speed, ambient temperature, average of 5 samples.",
    "hierarchical_structure": "Homogeneous dispersion of SSN and CNC in the matrix (SEM).",
    "properties": {
      "E": {
        "value": [
          0.03
        ],
        "unit": "GPa"
      }
    },
    "analysis_with_hierarchical_structure": {
      "descriptive_text": "The sample consists of a polyvinyl alcohol (PVA) homopolymer matrix reinforced with 5 wt% snail shell nanoparticles (SSN) and plasticized with 3.5 wt% glycerol. The composite was prepared via solvent casting, wherein PVA was dissolved in distilled water at 80°C under vigorous stirring, followed by the addition of SSN at 65°C. The mixture was cast into a wax-coated mold, cured for 72 hours under ambient conditions, and mechanically characterized after a two-week aging period. Scanning electron microscopy confirms a homogeneous dispersion of the filler particles within the polymer matrix.",
      "reasoning_analysis": "Increasing Factors: The incorporation of rigid snail shell nanoparticles (5 wt%) serves to reinforce the polymer matrix, increasing stiffness through load transfer mechanisms facilitated by the homogeneous dispersion observed in the hierarchical structure. The intrinsic hydrogen bonding network of the PVA backbone also provides a baseline rigidity that contributes to a higher modulus. Decreasing Factors: The addition of 3.5 wt% glycerol acts as a potent plasticizer, intercalating between polymer chains to disrupt intermolecular hydrogen bonding and increase free volume, which significantly enhances chain mobility and reduces stiffness. Furthermore, the aqueous solvent casting process may leave residual moisture within the matrix, further plasticizing the system and lowering the modulus. Dominant Factor: The plasticization effect induced by glycerol is the dominant factor governing the final Young's modulus. While the rigid fillers provide reinforcement, the disruption of the PVA hydrogen bonding network by the plasticizer fundamentally softens the matrix compliance, driving the qualitative behavior of E toward lower values relative to the unplasticized polymer baseline."
    },
    "analysis_without_hierarchical_structure": {
      "descriptive_text": "The sample consists of a poly(vinyl alcohol) homopolymer matrix reinforced with 5 wt% snail shell nanoparticles and plasticized with 3.5 wt% glycerol. The composite was fabricated via solvent casting, wherein the polymer was dissolved in distilled water at 80°C under stirring, followed by the incorporation of nanoparticles at 65°C. The solution was cast into a wax-coated mold, cured under ambient conditions for 72 hours, and aged for two weeks prior to characterization. Young's modulus was determined by uniaxial tensile testing at ambient temperature with a cross-head speed of 50 mm/min.",
      "reasoning_analysis": "Increasing Factors: The poly(vinyl alcohol) backbone possesses extensive intermolecular hydrogen bonding which intrinsically restricts chain mobility and enhances stiffness. The incorporation of 5 wt% rigid snail shell nanoparticles introduces a high-modulus filler phase that facilitates stress transfer and constrains polymer segmental motion at the interface. Additionally, the two-week aging period allows for physical aging and potential secondary crystallization, further densifying the matrix. Decreasing Factors: The addition of 3.5 wt% glycerol acts as a plasticizer by intercalating between polymer chains, disrupting hydrogen bonds, and increasing free volume, which inherently lowers the modulus. Furthermore, the solvent casting process using water carries a risk of residual moisture retention despite ambient curing, which could additionally plasticize the matrix. Dominant Factor: The intrinsic structural rigidity of the semi-crystalline poly(vinyl alcohol) matrix reinforced by the rigid nanoparticle filler qualitatively dominates the final Young's modulus behavior. While the glycerol introduces compliance, its relatively low concentration is insufficient to fully disrupt the extensive hydrogen bonding network and the load-bearing contribution of the rigid filler phase, resulting in a material where stiffness-enhancing mechanisms prevail over plasticization effects."
    }
  },
  {
    "doi": null,
    "title": "Young's Modulus of Dry-pressed Ceramics: The Eect of the Binder",
    "year": 1999,
    "chemical_composition": {
      "repeat_unit_psmiles": "[*]OCC[*]",
      "monomers": [
        {
          "name": "Ethylene oxide",
          "smiles": "C1CO1",
          "ratio_value": null,
          "ratio_unit": null
        }
      ],
      "additives": [
        {
          "name": "Polyethylene glycol",
          "type": "binder",
          "amount_value": 3,
          "amount_unit": "wt% (dry weight basis of alumina)"
        },
        {
          "name": "Alumina",
          "type": "filler",
          "amount_value": null,
          "amount_unit": "wt% (base)"
        },
        {
          "name": "Water",
          "type": "moisture",
          "amount_value": 0.6,
          "amount_unit": "wt% (wrt alumina)"
        },
        {
          "name": "Ammonium polymethacrylate",
          "type": "dispersant",
          "amount_value": 0.16,
          "amount_unit": "wt%"
        }
      ],
      "is_homopolymer": true
    },
    "processing_history": "Aqueous suspension (60 wt% alumina) spray-dried to 200 μm granules. Hydraulic pressing at 4 mm/min to >100 MPa. Young's modulus measured by low frequency (60 kHz) pulse-echo method in longitudinal 'long bar' mode at room temperature.",
    "hierarchical_structure": "Spray-dried granules (~200 μm) with polymer-rich surface layer. Intergranular porosity eliminated at >100 MPa forming pressure.",
    "properties": {
      "E": {
        "value": [
          6
        ],
        "unit": "GPa"
      }
    },
    "analysis_with_hierarchical_structure": {
      "descriptive_text": "The material system comprises a polyethylene oxide homopolymer backbone functioning within a ceramic composite matrix dominated by alumina filler. The formulation incorporates 3 wt% polyethylene glycol as a binder, 0.16 wt% ammonium polymethacrylate as a dispersant, and 0.6 wt% moisture relative to the alumina base. Processing commenced with an aqueous suspension containing 60 wt% alumina that was spray-dried to yield approximately 200 μm granules characterized by a polymer-rich surface layer. These granules underwent hydraulic pressing at 4 mm/min to pressures exceeding 100 MPa, which eliminated intergranular porosity, and the Young's modulus was subsequently determined via a low frequency 60 kHz pulse-echo method in longitudinal mode at room temperature.",
      "reasoning_analysis": "Increasing Factors: The primary driver for elevated Young's modulus is the high loading of rigid alumina filler, which possesses a significantly higher intrinsic stiffness compared to the polyethylene oxide binder matrix, effectively reinforcing the composite structure. Furthermore, the hydraulic pressing history exceeding 100 MPa eliminates intergranular porosity, thereby maximizing the load-bearing cross-sectional area and enhancing structural continuity. Decreasing Factors: The presence of the compliant polyethylene glycol binder and ammonium polymethacrylate dispersant introduces soft interphases between the rigid ceramic particles, which reduces the overall composite stiffness relative to a monolithic ceramic. Additionally, the 0.6 wt% moisture content may plasticize the polymer binder regions, further lowering the interfacial modulus. Dominant Factor: The rigid percolating network formed by the high-volume fraction of alumina combined with the densification achieved through high-pressure pressing qualitatively dominates the mechanical response, resulting in a Young's modulus governed primarily by the ceramic phase continuity rather than the compliant polymer binder properties."
    },
    "analysis_without_hierarchical_structure": {
      "descriptive_text": "The sample comprises a polyethylene oxide-based system reinforced with alumina filler. The chemical composition includes ethylene oxide monomers forming the homopolymer backbone, supplemented by polyethylene glycol binder at 3 wt% relative to the alumina dry weight, ammonium polymethacrylate dispersant at 0.16 wt%, and 0.6 wt% moisture content relative to the alumina. Processing commenced with an aqueous suspension containing 60 wt% alumina, which was spray-dried to yield 200 μm granules. These granules were subsequently consolidated through hydraulic pressing at 4 mm/min to pressures greater than 100 MPa. The Young's modulus was determined at room temperature using a low frequency pulse-echo method in longitudinal 'long bar' mode.",
      "reasoning_analysis": "Increasing Factors: The incorporation of alumina filler, which possesses a significantly higher intrinsic stiffness compared to the polyethylene oxide matrix, acts as a rigid reinforcement phase that restricts bulk deformation. Furthermore, the hydraulic pressing history at pressures exceeding 100 MPa promotes densification and reduces inter-particle void volume, thereby enhancing load transfer efficiency between the rigid filler particles and increasing the effective cross-sectional area bearing the load. Decreasing Factors: The presence of the polyethylene glycol binder and ammonium polymethacrylate dispersant introduces compliant organic phases that deform more easily than the ceramic filler, lowering the composite modulus relative to a fully dense ceramic. Additionally, the residual moisture content may plasticize the polymer binder by increasing free volume and segmental mobility, while inherent porosity remaining after pressing acts as a stress concentrator and reduces the effective load-bearing cross-section. Dominant Factor: The high solid loading of the rigid alumina phase combined with the high-pressure compaction history qualitatively dominates the mechanical response. Despite the compliance of the organic binder and residual porosity, the percolating network of stiff ceramic particles dictates the overall Young's modulus, resulting in a stiffness substantially higher than the neat polymer but lower than a sintered ceramic body."
    }
  },
  {
    "doi": null,
    "title": "Structure and mechanical properties of isotactic polypropylene and iPP/talc blends functionalized by electron beam irradiation",
    "year": 2000,
    "chemical_composition": {
      "repeat_unit_psmiles": "[*]CC(C)[*]",
      "monomers": [
        {
          "name": "Propylene",
          "smiles": "CC=C",
          "ratio_value": null,
          "ratio_unit": null
        }
      ],
      "additives": [],
      "is_homopolymer": true
    },
    "processing_history": "Commercial isotactic polypropylene (PP2401) pellets hot pressed at 192°C, 0.4 MPa for 6 min, then cold pressed at 0.8 MPa for 15 min. Electron beam irradiated at 0.75 kGy (1.75 MeV, ~5 mA). Young's modulus measured by uniaxial tensile test using Instron 4302 at ambient temperature, 50 mm/min crosshead speed, according to ASTM D638M.",
    "hierarchical_structure": "Semicrystalline iPP. Crystallinity 40.9% (WAXD).",
    "properties": {
      "E": {
        "value": [
          1.28
        ],
        "unit": "GPa"
      }
    },
    "analysis_with_hierarchical_structure": {
      "descriptive_text": "The sample consists of a commercial isotactic polypropylene (iPP) homopolymer, designated as PP2401, exhibiting a semicrystalline morphology with a crystallinity degree of 40.9% as determined by wide-angle X-ray diffraction (WAXD). The material was processed into films via hot pressing at 192°C and 0.4 MPa for 6 minutes, followed by cold pressing at 0.8 MPa for 15 minutes, and subsequently subjected to electron beam irradiation at a dose of 0.75 kGy (1.75 MeV, ~5 mA). Mechanical characterization was performed via uniaxial tensile testing using an Instron 4302 machine at ambient temperature with a crosshead speed of 50 mm/min, adhering to ASTM D638M standards.",
      "reasoning_analysis": "Increasing Factors: The isotactic stereochemistry of the polypropylene backbone enables efficient chain packing into crystalline lamellae, evidenced by the 40.9% crystallinity, which acts as rigid physical reinforcement within the matrix to resist elastic deformation. The thermal history involving hot pressing above the melting point followed by cold pressing likely promoted the formation of these crystalline domains and may have induced slight molecular orientation or densification, further enhancing stiffness. Decreasing Factors: The significant amorphous fraction remaining in the semicrystalline structure allows for segmental chain mobility that complies under stress, limiting the maximum achievable modulus. Additionally, electron beam irradiation on pure polypropylene typically favors chain scission over crosslinking due to radical formation at tertiary carbon sites; this degradation reduces the molecular weight and the density of tie molecules connecting crystallites, potentially weakening the load transfer between rigid domains. Dominant Factor: The semicrystalline morphology, specifically the 40.9% crystallinity established by the isotactic composition and thermal pressing history, is the dominant factor governing the Young's modulus. While the irradiation introduces potential degradation, the volume fraction of rigid crystalline regions provides the primary contribution to stiffness, outweighing the compliant nature of the amorphous phase and the subtle effects of the low-dose irradiation."
    },
    "analysis_without_hierarchical_structure": {
      "descriptive_text": "The sample comprises a commercial isotactic polypropylene homopolymer, designated as PP2401. Processing involved hot pressing the pellets at 192°C under 0.4 MPa for 6 minutes, followed by cold pressing at 0.8 MPa for 15 minutes. The consolidated samples were subsequently subjected to electron beam irradiation at a dose of 0.75 kGy with an energy of 1.75 MeV. Mechanical characterization was performed via uniaxial tensile testing using an Instron 4302 machine at ambient temperature with a crosshead speed of 50 mm/min in accordance with ASTM D638M.",
      "reasoning_analysis": "Increasing Factors: The isotactic stereochemistry of the polypropylene backbone facilitates the formation of semi-crystalline domains, which act as rigid physical crosslinks within the amorphous matrix, significantly enhancing stiffness. Furthermore, the cold pressing stage applied under 0.8 MPa pressure during solidification likely promotes higher crystallinity and improved molecular packing density, both of which contribute to an elevated Young's modulus. Decreasing Factors: The aliphatic carbon backbone inherently possesses higher flexibility compared to aromatic polymers, establishing a moderate baseline stiffness. Additionally, electron beam irradiation on polypropylene often induces chain scission due to the vulnerability of tertiary carbons to radical formation, which reduces molecular weight and can degrade mechanical integrity, potentially lowering the modulus. Dominant Factor: The semi-crystalline morphology established by the isotactic composition and the pressure-assisted thermal processing history is the dominant factor governing the Young's modulus. While radiation-induced scission presents a degradation pathway, the low irradiation dose of 0.75 kGy is likely insufficient to overcome the stiffening effects conferred by the crystalline phase formed during the hot and cold pressing cycles."
    }
  },
  {
    "doi": "10.1002/app.52839",
    "title": "Cellulose nanocrystals and snail shell-reinforced polyvinyl alcohol bioplastic films: Additive concentration optimization and mechanical properties assessment",
    "year": 2022,
    "chemical_composition": {
      "repeat_unit_psmiles": "[*]CC(O)[*]",
      "monomers": [
        {
          "name": "Vinyl alcohol",
          "smiles": "C=C(O)",
          "ratio_value": 7.5,
          "ratio_unit": "wt%"
        }
      ],
      "additives": [
        {
          "name": "Cellulose nanocrystals",
          "type": "filler",
          "amount_value": 5,
          "amount_unit": "wt%"
        },
        {
          "name": "Snail shell nanoparticles",
          "type": "filler",
          "amount_value": 5,
          "amount_unit": "wt%"
        },
        {
          "name": "Glycerol",
          "type": "plasticizer",
          "amount_value": 3.5,
          "amount_unit": "wt%"
        }
      ],
      "is_homopolymer": true
    },
    "processing_history": "Solvent casting. PVA dissolved in distilled water, heated 80°C, stirred 1000 rpm 2h. CNC and SSN added, heated 65°C, stirred 500 rpm 1h. Cast in wax-coated mold, cured 72h ambient, characterized after 2 weeks. Young's modulus measured by uniaxial tensile test (Instron 5966-K8883, 10 kN load cell) at 50 mm/min cross-head speed, ambient temperature, average of 5 samples.",
    "hierarchical_structure": "Homogeneous dispersion of SSN and CNC in the matrix (SEM).",
    "properties": {
      "E": {
        "value": [
          0.02
        ],
        "unit": "GPa"
      }
    },
    "analysis_with_hierarchical_structure": {
      "descriptive_text": "The sample comprises a poly(vinyl alcohol) matrix reinforced with 5 wt% cellulose nanocrystals and 5 wt% snail shell nanoparticles, supplemented with 3.5 wt% glycerol as a plasticizer. Fabrication involved solvent casting where the polymer was dissolved in distilled water at 80°C, followed by filler incorporation at 65°C under shear mixing, casting into a wax-coated mold, and ambient curing for 72 hours prior to characterization after a two-week resting period. Structural analysis indicated a homogeneous dispersion of the nanofillers within the matrix, and the mechanical properties were evaluated via uniaxial tensile testing at ambient temperature.",
      "reasoning_analysis": "Increasing Factors: The incorporation of rigid cellulose nanocrystals and snail shell nanoparticles at a combined loading of 10 wt% introduces high-modulus phases that restrict matrix deformation through hydrodynamic reinforcement and load transfer mechanisms. The homogeneous dispersion of these fillers, as confirmed by SEM, maximizes the interfacial area and stress transfer efficiency, while the high aspect ratio of the cellulose nanocrystals may facilitate percolation network formation that significantly enhances stiffness. Decreasing Factors: The addition of 3.5 wt% glycerol acts as a plasticizer by intercalating between polymer chains, disrupting intermolecular hydrogen bonding within the poly(vinyl alcohol) matrix, and increasing free volume, which inherently reduces the matrix modulus and facilitates chain segment mobility. Additionally, solvent casting followed by ambient curing may result in a lower degree of crystallinity compared to thermal annealing processes, potentially limiting the intrinsic stiffness of the polymer phase. Dominant Factor: The rigid filler reinforcement is the dominant factor influencing the Young's modulus for this specific sample; the combined 10 wt% loading of high-stiffness nanofillers with homogeneous dispersion qualitatively outweighs the softening effect of the relatively lower concentration of plasticizer, resulting in a composite material where the filler network governs the mechanical resistance to elastic deformation."
    },
    "analysis_without_hierarchical_structure": {
      "descriptive_text": "The sample consists of a poly(vinyl alcohol) homopolymer matrix reinforced with 5 wt% cellulose nanocrystals and 5 wt% snail shell nanoparticles, plasticized with 3.5 wt% glycerol. The composite was fabricated via solvent casting, wherein the polymer was dissolved in distilled water at 80°C under high-speed stirring, followed by the dispersion of the nanofillers at 65°C. The mixture was cast into wax-coated molds, cured under ambient conditions for 72 hours, and subjected to uniaxial tensile testing after a two-week storage period to determine mechanical properties.",
      "reasoning_analysis": "Increasing Factors: The incorporation of rigid cellulose nanocrystals and snail shell nanoparticles acts as a reinforcing phase, where the high aspect ratio of the nanocrystals and the stiffness of the bioceramic particles restrict polymer chain deformation under load. Furthermore, the extensive hydrogen bonding potential between the hydroxyl groups of the poly(vinyl alcohol) matrix and the surface functionalities of the cellulose nanocrystals enhances interfacial stress transfer, while the 72-hour ambient curing promotes physical aging and crystallization within the matrix, further stiffening the material. Decreasing Factors: The presence of glycerol serves as a plasticizer that intercalates between polymer chains, disrupting intermolecular hydrogen bonding networks and increasing free volume, which facilitates segmental mobility and reduces the overall stiffness of the matrix. Additionally, any potential agglomeration of the nanoparticles due to the solvent casting process could introduce defects that compromise load bearing efficiency. Dominant Factor: The rigid reinforcement provided by the combined loading of cellulose nanocrystals and snail shell nanoparticles qualitatively dominates the final modulus behavior, as the structural constraint imposed by the high-modulus filler network outweighs the chain mobility induced by the lower concentration of glycerol plasticizer."
    }
  },
  {
    "doi": "10.1080/15440478.2024.2375526",
    "title": "Analysis of Water Absorption on the Young’s Modulus and Damping of Sponge Gourd (Luffa cylindrica) Composites",
    "year": 2024,
    "chemical_composition": {
      "repeat_unit_psmiles": null,
      "monomers": [
        {
          "name": "Diglycidyl ether of bisphenol A",
          "smiles": "CC(C)(C1=CC=C(C=C1)OCC2CO2)C3=CC=C(C=C3)OCC4CO4",
          "ratio_value": null,
          "ratio_unit": null
        },
        {
          "name": "Isophorone diamine",
          "smiles": "CC1(C)CC(CN)CC(C)(N)C1",
          "ratio_value": 20.9,
          "ratio_unit": "phr"
        }
      ],
      "additives": [
        {
          "name": "Luffa cylindrica fibers",
          "type": "reinforcement",
          "amount_value": 30,
          "amount_unit": "vol%"
        }
      ],
      "is_homopolymer": false
    },
    "processing_history": "Hand lay-up and compression molding (0.2 MPa, 24h, RT). Fibers untreated (washed with tap water). Immersed in salt water (ASTM D1141) at 23°C for 1488 h. Young's Modulus measured by nondestructive impulse excitation test (ASTM E1876).",
    "hierarchical_structure": "Interleaved fiber mats (0/90 orientation). Water absorption state at 1488h immersion.",
    "properties": {
      "E": {
        "value": [
          2.11
        ],
        "unit": "GPa"
      }
    },
    "analysis_with_hierarchical_structure": {
      "descriptive_text": "This composite sample comprises a diglycidyl ether of bisphenol A (DGEBA) epoxy matrix cured with isophorone diamine (IPDA) at 20.9 phr, reinforced with 30 vol% untreated Luffa cylindrica fibers. The material was fabricated via hand lay-up followed by compression molding at 0.2 MPa for 24 hours at room temperature, utilizing fibers that were washed with tap water prior to incorporation. The hierarchical structure features interleaved fiber mats arranged in a 0/90 orientation. Following manufacturing, the specimen underwent hygrothermal aging by immersion in salt water according to ASTM D1141 at 23°C for 1488 hours, reaching a water absorption state before the Young's Modulus was characterized using a nondestructive impulse excitation test per ASTM E1876.",
      "reasoning_analysis": "Increasing Factors: The formation of a crosslinked thermoset network between DGEBA and IPDA provides a rigid matrix backbone that intrinsically supports higher stiffness compared to thermoplastic counterparts. Additionally, the incorporation of 30 vol% Luffa cylindrica fibers, which possess a higher intrinsic modulus than the epoxy matrix, significantly drives the Young's Modulus upward through the rule of mixtures, while the 0/90 interleaved mat orientation ensures bidirectional load bearing capacity. Decreasing Factors: The extensive immersion in salt water for 1488 hours leads to water absorption, which plasticizes the epoxy matrix and swells the natural fibers, thereby reducing intermolecular forces and lowering the modulus. Furthermore, the use of untreated fibers results in poor interfacial adhesion between the hydrophilic fibers and hydrophobic matrix, limiting stress transfer efficiency, and the room temperature curing history may yield a lower crosslink density compared to elevated temperature curing, further reducing matrix rigidity. Dominant Factor: While the high volume fraction of reinforcement establishes a stiffness baseline significantly higher than the neat epoxy matrix, the extensive hygrothermal aging and untreated fiber interface are the dominant factors defining the specific mechanical state of this sample, as matrix plasticization and interfacial weakening qualitatively reduce the effective modulus relative to the dry composite potential."
    },
    "analysis_without_hierarchical_structure": {
      "descriptive_text": "The sample comprises an epoxy thermoset composite synthesized from Diglycidyl ether of bisphenol A cured with 20.9 phr Isophorone diamine. This matrix was reinforced with 30 vol% Luffa cylindrica fibers that were untreated prior to use, having been solely washed with tap water. Fabrication was conducted via hand lay-up followed by compression molding at 0.2 MPa for 24 hours at room temperature. Post-fabrication, the specimens underwent environmental aging through immersion in salt water according to ASTM D1141 at 23°C for 1488 hours, and the Young's Modulus was subsequently evaluated using a nondestructive impulse excitation test compliant with ASTM E1876.",
      "reasoning_analysis": "Increasing Factors: The inclusion of 30 vol% Luffa cylindrica fibers serves as a reinforcement phase that theoretically elevates the Young's Modulus relative to the neat epoxy matrix based on composite rule-of-mixtures principles. Additionally, the chemical formation of a crosslinked network between the epoxy resin and the diamine hardener provides intrinsic rigidity to the matrix structure. Decreasing Factors: The utilization of untreated fibers results in poor interfacial adhesion between the hydrophilic natural fibers and the hydrophobic epoxy matrix, which impedes effective stress transfer. Moreover, the room temperature curing cycle may yield a lower crosslink density compared to thermal curing, and the prolonged salt water immersion induces plasticization of the epoxy matrix and potential swelling or degradation of the natural fibers, all of which act to reduce stiffness. Dominant Factor: Although the fibrous reinforcement establishes a baseline stiffness higher than that of the unreinforced resin, the extensive salt water aging combined with the weak interfacial bonding dominates the final mechanical response by introducing significant plasticization and interfacial defects that qualitatively diminish the effective modulus relative to an ideal, dry composite state."
    }
  },
  {
    "doi": "10.1002/app.52839",
    "title": "Cellulose nanocrystals and snail shell-reinforced polyvinyl alcohol bioplastic films: Additive concentration optimization and mechanical properties assessment",
    "year": 2022,
    "chemical_composition": {
      "repeat_unit_psmiles": "[*]CC(O)[*]",
      "monomers": [
        {
          "name": "Vinyl alcohol",
          "smiles": "C=C(O)",
          "ratio_value": 7.5,
          "ratio_unit": "wt%"
        }
      ],
      "additives": [
        {
          "name": "Cellulose nanocrystals",
          "type": "filler",
          "amount_value": 2.5,
          "amount_unit": "wt%"
        },
        {
          "name": "Snail shell nanoparticles",
          "type": "filler",
          "amount_value": 0,
          "amount_unit": "wt%"
        },
        {
          "name": "Glycerol",
          "type": "plasticizer",
          "amount_value": 5,
          "amount_unit": "wt%"
        }
      ],
      "is_homopolymer": true
    },
    "processing_history": "Solvent casting. PVA dissolved in distilled water, heated 80°C, stirred 1000 rpm 2h. CNC and SSN added, heated 65°C, stirred 500 rpm 1h. Cast in wax-coated mold, cured 72h ambient, characterized after 2 weeks. Young's modulus measured by uniaxial tensile test (Instron 5966-K8883, 10 kN load cell) at 50 mm/min cross-head speed, ambient temperature, average of 5 samples.",
    "hierarchical_structure": "Homogeneous dispersion of SSN and CNC in the matrix (SEM).",
    "properties": {
      "E": {
        "value": [
          0.03
        ],
        "unit": "GPa"
      }
    },
    "analysis_with_hierarchical_structure": {
      "descriptive_text": "The sample comprises a polyvinyl alcohol (PVA) homopolymer matrix reinforced with 2.5 wt% cellulose nanocrystals (CNC) and plasticized with 5 wt% glycerol. The composite films were fabricated via solvent casting, wherein PVA was dissolved in distilled water at 80°C under vigorous stirring, followed by the incorporation of CNC at 65°C. The mixture was cast into wax-coated molds and cured under ambient conditions for 72 hours, with mechanical characterization performed after a two-week aging period. Scanning electron microscopy indicated a homogeneous dispersion of the nanofillers within the polymer matrix, and the Young's modulus was determined via uniaxial tensile testing at a cross-head speed of 50 mm/min at ambient temperature.",
      "reasoning_analysis": "Increasing Factors: The polyvinyl alcohol matrix possesses a high density of hydroxyl groups that facilitate extensive intermolecular hydrogen bonding, intrinsically increasing stiffness. The addition of rigid cellulose nanocrystals acts as a reinforcing filler; their high aspect ratio and modulus, combined with the observed homogeneous dispersion, enable effective stress transfer and the potential formation of a percolating network that restricts polymer chain mobility. Furthermore, the 72-hour ambient cure and two-week aging period likely promote physical crosslinking and secondary crystallization within the PVA matrix, further enhancing the modulus. Decreasing Factors: The inclusion of 5 wt% glycerol serves as a plasticizer that intercalates between polymer chains, increasing free volume and disrupting the hydrogen bonding network, which qualitatively drives the modulus down by enhancing segmental mobility. Additionally, the solvent casting process using water could potentially leave residual moisture if not fully dried, which would act as an additional plasticizer, though the curing step mitigates this. Dominant Factor: The intrinsic stiffness of the semi-crystalline PVA matrix, reinforced by the formation of a rigid percolating network of cellulose nanocrystals, qualitatively dominates the final Young's modulus behavior. While the glycerol plasticizer introduces chain mobility, the high aspect ratio and modulus of the well-dispersed CNCs, combined with the physical crosslinking from the aging process, provide the primary structural resistance to deformation."
    },
    "analysis_without_hierarchical_structure": {
      "descriptive_text": "The sample comprises a poly(vinyl alcohol) homopolymer matrix incorporated with 2.5 wt% cellulose nanocrystals as a reinforcing filler and 5 wt% glycerol as a plasticizer. The composite was fabricated via solvent casting, beginning with the dissolution of the polymer in distilled water at 80°C under stirring at 1000 rpm for 2 hours. Following this, the cellulose nanocrystals were dispersed into the solution at 65°C with reduced stirring at 500 rpm for 1 hour. The resulting mixture was cast into a wax-coated mold, cured under ambient conditions for 72 hours, and allowed to age for two weeks prior to characterization. Young's modulus was evaluated using uniaxial tensile testing at ambient temperature with a cross-head speed of 50 mm/min.",
      "reasoning_analysis": "Increasing Factors: The inclusion of cellulose nanocrystals serves as a rigid reinforcing phase; their high aspect ratio and ability to form hydrogen bonds with the poly(vinyl alcohol) matrix facilitate stress transfer and restrict chain mobility, thereby contributing to an increase in Young's modulus. Additionally, the solvent casting process followed by ambient curing and a two-week aging period promotes the formation of crystalline domains and physical aging within the PVA matrix, which intrinsically enhances stiffness over time. Decreasing Factors: The addition of 5 wt% glycerol acts as a potent plasticizer that intercalates between polymer chains, disrupting the intermolecular hydrogen bonding network and increasing free volume, which significantly enhances segmental mobility and reduces the material's stiffness. Furthermore, the hygroscopic nature of PVA processed via aqueous solvent casting may lead to residual moisture absorption during ambient curing, further plasticizing the matrix. Dominant Factor: While the cellulose nanocrystals provide structural reinforcement, the plasticization effect induced by the glycerol is the dominant factor governing the final Young's modulus behavior. The disruption of the continuous polymer matrix's hydrogen bonding network by the plasticizer fundamentally lowers the baseline stiffness of the bulk phase, an effect that typically outweighs the reinforcing contribution of low-loading rigid fillers in hydrophilic polymer systems."
    }
  },
  {
    "doi": "10.1002/app.52839",
    "title": "Cellulose nanocrystals and snail shell-reinforced polyvinyl alcohol bioplastic films: Additive concentration optimization and mechanical properties assessment",
    "year": 2022,
    "chemical_composition": {
      "repeat_unit_psmiles": "[*]CC(O)[*]",
      "monomers": [
        {
          "name": "Vinyl alcohol",
          "smiles": "C=C(O)",
          "ratio_value": 7.5,
          "ratio_unit": "wt%"
        }
      ],
      "additives": [
        {
          "name": "Cellulose nanocrystals",
          "type": "filler",
          "amount_value": 5,
          "amount_unit": "wt%"
        },
        {
          "name": "Snail shell nanoparticles",
          "type": "filler",
          "amount_value": 0,
          "amount_unit": "wt%"
        },
        {
          "name": "Glycerol",
          "type": "plasticizer",
          "amount_value": 3.5,
          "amount_unit": "wt%"
        }
      ],
      "is_homopolymer": true
    },
    "processing_history": "Solvent casting. PVA dissolved in distilled water, heated 80°C, stirred 1000 rpm 2h. CNC and SSN added, heated 65°C, stirred 500 rpm 1h. Cast in wax-coated mold, cured 72h ambient, characterized after 2 weeks. Young's modulus measured by uniaxial tensile test (Instron 5966-K8883, 10 kN load cell) at 50 mm/min cross-head speed, ambient temperature, average of 5 samples.",
    "hierarchical_structure": "Homogeneous dispersion of SSN and CNC in the matrix (SEM).",
    "properties": {
      "E": {
        "value": [
          0.03
        ],
        "unit": "GPa"
      }
    },
    "analysis_with_hierarchical_structure": {
      "descriptive_text": "The sample consists of a poly(vinyl alcohol) homopolymer matrix reinforced with 5 wt% cellulose nanocrystals and plasticized with 3.5 wt% glycerol. The composite was fabricated via solvent casting, involving dissolution of the polymer in distilled water at 80°C followed by the incorporation of nanocrystals at 65°C under mechanical stirring. The mixture was cast into a wax-coated mold, cured for 72 hours under ambient conditions, and characterized after a two-week aging period. Structural analysis confirmed a homogeneous dispersion of the nanofillers within the matrix, and the Young's modulus was determined using uniaxial tensile testing at a cross-head speed of 50 mm/min at ambient temperature.",
      "reasoning_analysis": "Increasing Factors: The inclusion of rigid cellulose nanocrystals introduces a high-modulus reinforcing phase that enhances stiffness through effective stress transfer, particularly given the homogeneous dispersion which maximizes the interfacial area. The hydroxyl-rich surface of the nanocrystals promotes strong hydrogen bonding with the poly(vinyl alcohol) matrix, creating a physically crosslinked network that restricts chain mobility. Additionally, the ambient curing period allows for structural relaxation and potential crystallization of the PVA chains, further contributing to increased rigidity. Decreasing Factors: The presence of glycerol acts as a plasticizer by intercalating between polymer chains, which increases free volume and disrupts the intermolecular hydrogen bonding network of the matrix, thereby enhancing segmental mobility and reducing stiffness. Furthermore, the solvent casting method followed by ambient curing may result in a lower degree of crystallinity compared to thermal annealing techniques, limiting the full stiffening potential of the semi-crystalline polymer matrix. Dominant Factor: The reinforcement mechanism provided by the percolating network of cellulose nanocrystals and the strong interfacial hydrogen bonding dominates the final stiffness behavior, as the high aspect ratio and intrinsic modulus of the nanofillers typically exert a stronger qualitative influence on Young's modulus than the softening effect of the low-content plasticizer in well-dispersed systems."
    },
    "analysis_without_hierarchical_structure": {
      "descriptive_text": "The sample comprises a poly(vinyl alcohol) homopolymer matrix incorporated with 5 wt% cellulose nanocrystals as a reinforcing filler and 3.5 wt% glycerol as a plasticizer. The composite was fabricated via solvent casting, where the polymer was dissolved in distilled water and heated to 80°C with stirring at 1000 rpm for 2 hours. Following this, the cellulose nanocrystals were dispersed into the solution under heating at 65°C and stirring at 500 rpm for 1 hour. The mixture was cast into a wax-coated mold, cured for 72 hours under ambient conditions, and characterized after a two-week storage period. Young's modulus was evaluated using a uniaxial tensile test at a cross-head speed of 50 mm/min at ambient temperature.",
