Repository: hhtrick/HHT-code

# HHT training framework

This directory contains model training, embedding precomputation, inference, article-level baselines and the curated datasets. All commands below assume that the working directory is `train_code/`.

## 3. Datasets and fixed partitions

Each main dataset is a JSON array at `dataset/{property}/{property}.json`. Entries contain source metadata, `chemical_composition`, `processing_history`, `hierarchical_structure`, `properties`, and two generated-analysis objects. Targets are stored as `properties[property]["value"]`; source metadata and target values are not predictive input fields.

| Property | Train | Validation | Test | Total |
|---|---:|---:|---:|---:|

File: train_code/dataset/E/E.json (part 87 of 204)
[
      "reasoning_analysis": "Increasing Factors: The incorporation of 5 wt% cellulose nanocrystals (CNC) serves as a primary stiffening mechanism due to the inherently high Young's modulus of crystalline cellulose and its high aspect ratio, which facilitates stress transfer from the polymer matrix to the filler. Furthermore, the extensive hydrogen bonding capability between the hydroxyl groups of the CNC and the poly(vinyl alcohol) backbone creates a rigid interfacial region that restricts chain mobility and enhances composite stiffness. Decreasing Factors: The addition of 3.5 wt% glycerol acts as a plasticizer by intercalating between polymer chains, increasing free volume and disrupting interchain hydrogen bonding, which significantly enhances segmental mobility and reduces the overall modulus. Additionally, the solvent casting process using water and ambient curing may leave residual moisture within the matrix, which further plasticizes the system and lowers stiffness. Dominant Factor: The rigid percolated network formed by the cellulose nanocrystals qualitatively dominates the final Young's modulus behavior; despite the softening effect of the glycerol and potential residual moisture, the high intrinsic stiffness of the nanofillers and their strong interfacial adhesion to the matrix provide the primary load-bearing structure that dictates the composite's resistance to elastic deformation."
    }
  },
  {
    "doi": "10.1002/app.52839",
    "title": "Cellulose nanocrystals and snail shell-reinforced polyvinyl alcohol bioplastic films: Additive concentration optimization and mechanical properties assessment",
    "year": 2022,
    "chemical_composition": {
      "repeat_unit_psmiles": "[*]CC(O)[*]",
      "monomers": [
        {
          "name": "Vinyl alcohol",
          "smiles": "C=C(O)",
          "ratio_value": 5,
          "ratio_unit": "wt%"
        }
      ],
      "additives": [
        {
          "name": "Cellulose nanocrystals",
          "type": "filler",
          "amount_value": 0,
          "amount_unit": "wt%"
        },
        {
          "name": "Snail shell nanoparticles",
          "type": "filler",
          "amount_value": 2.5,
          "amount_unit": "wt%"
        },
        {
          "name": "Glycerol",
          "type": "plasticizer",
          "amount_value": 3.5,
          "amount_unit": "wt%"
        }
      ],
      "is_homopolymer": true
    },
    "processing_history": "Solvent casting. PVA dissolved in distilled water, heated 80°C, stirred 1000 rpm 2h. CNC and SSN added, heated 65°C, stirred 500 rpm 1h. Cast in wax-coated mold, cured 72h ambient, characterized after 2 weeks. Young's modulus measured by uniaxial tensile test (Instron 5966-K8883, 10 kN load cell) at 50 mm/min cross-head speed, ambient temperature, average of 5 samples.",
    "hierarchical_structure": "Homogeneous dispersion of SSN and CNC in the matrix (SEM).",
    "properties": {
      "E": {
        "value": [
          0.03
        ],
        "unit": "GPa"
      }
    },
    "analysis_with_hierarchical_structure": {
      "descriptive_text": "The sample comprises a poly(vinyl alcohol) (PVA) homopolymer matrix reinforced with 2.5 wt% snail shell nanoparticles (SSN) and plasticized with 3.5 wt% glycerol. The composite was fabricated via solvent casting, involving dissolution of PVA in distilled water at 80°C followed by the incorporation of SSN at 65°C under mechanical stirring. The solution was cast into a wax-coated mold, cured for 72 hours under ambient conditions, and stored for two weeks prior to characterization. Scanning electron microscopy confirmed a homogeneous dispersion of the nanoparticles within the matrix, and the Young's modulus was evaluated using uniaxial tensile testing at a crosshead speed of 50 mm/min under ambient temperature.",
      "reasoning_analysis": "Increasing Factors: The incorporation of rigid snail shell nanoparticles (SSN) acts as a reinforcing phase that restricts polymer chain deformation under load, thereby increasing the Young's modulus. Additionally, the homogeneous dispersion of these fillers ensures effective stress transfer between the matrix and the particles. The inherent hydrogen bonding network of the PVA backbone and potential crystallinity developed during the 72-hour curing and two-week storage period also contribute to higher stiffness. Decreasing Factors: The addition of 3.5 wt% glycerol serves as a plasticizer that intercalates between polymer chains, disrupting intermolecular hydrogen bonds and increasing free volume, which significantly enhances chain mobility and reduces stiffness. Furthermore, the water-based solvent casting process may leave residual moisture within the matrix if not fully removed, which would act as an additional plasticizer to lower the modulus. Dominant Factor: While the rigid fillers and hydrogen bonding provide structural integrity, the plasticizing effect of glycerol is typically the dominant factor influencing the Young's modulus in PVA systems at this concentration. The disruption of the critical hydrogen bonding network by the plasticizer qualitatively outweighs the reinforcement provided by the low loading (2.5 wt%) of nanoparticles, leading to a net reduction in stiffness relative to unplasticized, neat PVA."
    },
    "analysis_without_hierarchical_structure": {
      "descriptive_text": "The sample consists of a poly(vinyl alcohol) homopolymer matrix compounded with 2.5 wt% snail shell nanoparticles as a reinforcing filler and 3.5 wt% glycerol as a plasticizer. The composite was fabricated via solvent casting, where the polymer was dissolved in distilled water and heated to 80°C under stirring at 1000 rpm for 2 hours. Subsequently, the snail shell nanoparticles and glycerol were dispersed into the solution, which was heated to 65°C and stirred at 500 rpm for 1 hour. The mixture was cast into a wax-coated mold, cured for 72 hours under ambient conditions, and aged for 2 weeks prior to characterization. The Young's modulus was evaluated using a uniaxial tensile test performed at ambient temperature with a cross-head speed of 50 mm/min.",
      "reasoning_analysis": "Increasing Factors: The incorporation of 2.5 wt% snail shell nanoparticles introduces rigid inorganic phases that can enhance stiffness through stress transfer mechanisms, provided adequate interfacial adhesion exists. Furthermore, the thermal processing history involving heating to 80°C and 65°C followed by ambient curing promotes chain rearrangement and physical crosslinking via hydrogen bonding within the poly(vinyl alcohol) matrix. Additionally, the 2-week aging period prior to testing allows for physical aging and densification of the polymer matrix, which typically contributes to an increase in modulus. Decreasing Factors: The addition of 3.5 wt% glycerol acts as a potent plasticizer that intercalates between polymer chains, increasing free volume and disrupting the intermolecular hydrogen bonding network essential for PVA stiffness. Additionally, the ambient curing and characterization conditions may allow for moisture absorption from the environment, which further plasticizes the hydrophilic PVA matrix and reduces structural rigidity. Dominant Factor: While the rigid nanoparticles, thermal history, and physical aging contribute to stiffening, the disruption of the critical hydrogen bonding network by the glycerol plasticizer, potentially compounded by environmental moisture uptake during ambient curing, qualitatively dominates the mechanical response, leading to a net reduction in modulus relative to a neat, unplasticized PVA film."
    }
  },
  {
    "doi": null,
    "title": "Structure and mechanical properties of isotactic polypropylene and iPP/talc blends functionalized by electron beam irradiation",
    "year": 2000,
    "chemical_composition": {
      "repeat_unit_psmiles": "[*]CC(C)[*]",
      "monomers": [
        {
          "name": "Propylene",
          "smiles": "CC=C",
          "ratio_value": null,
          "ratio_unit": null
        }
      ],
      "additives": [],
      "is_homopolymer": true
    },
    "processing_history": "Commercial isotactic polypropylene (PP2401) pellets hot pressed at 192°C, 0.4 MPa for 6 min, then cold pressed at 0.8 MPa for 15 min. Electron beam irradiated at 30 kGy (1.75 MeV, 20 mA). Young's modulus measured by uniaxial tensile test using Instron 4302 at ambient temperature, 50 mm/min crosshead speed, according to ASTM D638M.",
    "hierarchical_structure": "Semicrystalline iPP. Increased crystallinity due to chain scission.",
    "properties": {
      "E": {
        "value": [
          1.32
        ],
        "unit": "GPa"
      }
    },
    "analysis_with_hierarchical_structure": {
      "descriptive_text": "The sample comprises a commercial isotactic polypropylene (iPP) homopolymer, grade PP2401, characterized by a semicrystalline hierarchical structure. Processing involved hot pressing the pellets at 192°C under 0.4 MPa for 6 minutes, followed by cold pressing at 0.8 MPa for 15 minutes. The material was subsequently subjected to electron beam irradiation at a dose of 30 kGy using 1.75 MeV electrons at 20 mA, a treatment noted to increase crystallinity through chain scission mechanisms. Mechanical characterization was performed via uniaxial tensile testing using an Instron 4302 system at ambient temperature with a crosshead speed of 50 mm/min in accordance with ASTM D638M.",
      "reasoning_analysis": "Increasing Factors: The isotactic configuration of the polypropylene chains facilitates efficient packing into crystalline lamellae, which are inherently stiffer than the amorphous matrix. The processing history involving electron beam irradiation induced chain scission that promoted chemocrystallization, thereby increasing the overall crystallinity volume fraction which directly enhances stiffness. Additionally, the hot and cold pressing steps may have induced slight molecular orientation or densification, contributing to higher resistance to deformation. Decreasing Factors: The radiation-induced chain scission inherently reduces the average molecular weight and entanglement density within the amorphous regions. A reduction in molecular weight can diminish the load-bearing capacity of the tie molecules connecting crystalline regions, potentially lowering the modulus if the degradation is severe. Furthermore, radiation damage may introduce structural defects or free radicals that could compromise the integrity of the polymer network. Dominant Factor: For semicrystalline polymers like isotactic polypropylene, the volume fraction of the crystalline phase is the primary determinant of Young's modulus. Therefore, the irradiation-induced increase in crystallinity qualitatively dominates the mechanical response, likely leading to a net increase in stiffness despite the concurrent reduction in molecular weight, as the rigid crystalline domains bear the majority of the applied stress."
    },
    "analysis_without_hierarchical_structure": {
      "descriptive_text": "The sample comprises a commercial isotactic polypropylene homopolymer designated as PP2401. Processing involved hot pressing the pellets at 192°C under 0.4 MPa for 6 minutes, followed by cold pressing at 0.8 MPa for 15 minutes, and subsequent electron beam irradiation at 30 kGy with an energy of 1.75 MeV. Mechanical characterization was performed via uniaxial tensile testing using an Instron 4302 at ambient temperature with a 50 mm/min crosshead speed according to ASTM D638M.",
      "reasoning_analysis": "Increasing Factors: The isotactic stereochemistry enables tight chain packing into crystalline lamellae that act as rigid reinforcements, while the cold pressing step likely enhances molecular orientation and crystallinity to further resist deformation. Additionally, electron beam irradiation may induce crosslinking within the amorphous phase, restricting segmental mobility and increasing stiffness. Decreasing Factors: Polypropylene is prone to radiation-induced chain scission due to tertiary carbon radical instability, which reduces molecular weight and entanglement density, potentially lowering the material's load-bearing capacity. The hot pressing above the melting point also erases prior morphological history, resetting the crystalline structure to a state determined by the cooling rate rather than pre-existing orientation. Dominant Factor: The high degree of crystallinity inherent to the isotactic composition and enhanced by the mechanical pressing steps qualitatively dominates the Young's modulus, as the rigid crystalline phase provides the primary structural integrity, typically outweighing the modulus-reducing effects of moderate radiation-induced degradation."
    }
  },
  {
    "doi": null,
    "title": "Structure and mechanical properties of isotactic polypropylene and iPP/talc blends functionalized by electron beam irradiation",
    "year": 2000,
    "chemical_composition": {
      "repeat_unit_psmiles": "[*]CC(C)[*]",
      "monomers": [
        {
          "name": "Propylene",
          "smiles": "CC=C",
          "ratio_value": null,
          "ratio_unit": null
        }
      ],
      "additives": [
        {
          "name": "Talc",
          "type": "filler",
          "amount_value": 20,
          "amount_unit": "wt%"
        },
        {
          "name": "iPP powder",
          "type": "filler",
          "amount_value": 10,
          "amount_unit": "wt%"
        }
      ],
      "is_homopolymer": true
    },
    "processing_history": "Blend of iPP pellet (70%), talc (20%), and unirradiated iPP powder (10%) mixed in Haake Rheocord 90 at 200°C for 10 min (30 rev/min). Hot pressed at 192°C. Young's modulus measured by uniaxial tensile test using Instron 4302 at ambient temperature, 50 mm/min crosshead speed.",
    "hierarchical_structure": "iPP/talc composite blend.",
    "properties": {
      "E": {
        "value": [
          2.2
        ],
        "unit": "GPa"
      }
    },
    "analysis_with_hierarchical_structure": {
      "descriptive_text": "The sample comprises an isotactic polypropylene (iPP) homopolymer matrix formulated as a composite blend containing 20 wt% talc and 10 wt% unirradiated iPP powder. Preparation involved melt mixing iPP pellets, talc, and iPP powder in a Haake Rheocord 90 at 200°C for 10 minutes at 30 rev/min, followed by hot pressing at 192°C to consolidate the iPP/talc composite blend structure. Mechanical characterization was performed via uniaxial tensile testing using an Instron 4302 at ambient temperature with a crosshead speed of 50 mm/min to determine the Young's modulus.",
      "reasoning_analysis": "Increasing Factors: The inclusion of 20 wt% talc, a rigid inorganic filler, substantially increases stiffness through hydrodynamic reinforcement and the restriction of polymer chain mobility within the interphase region. The semi-crystalline nature of the iPP matrix provides a rigid baseline modulus, which may be further enhanced if the talc acts as a nucleating agent during the thermal processing history. Decreasing Factors: The lack of a compatibilizer or coupling agent in the formulation suggests weak interfacial adhesion between the hydrophilic talc and hydrophobic iPP, potentially limiting stress transfer efficiency and reducing the effective reinforcement. Additionally, the presence of 10 wt% iPP powder as a distinct filler phase introduces morphological heterogeneity; if incomplete melting or coalescence occurred during mixing, these interfaces could act as stress concentrators that detract from the overall stiffness. Dominant Factor: The high loading of the rigid talc filler is the qualitatively dominant factor, driving the Young's modulus upward relative to neat iPP, as the intrinsic stiffness of the inorganic phase outweighs the diminishing returns caused by interfacial weaknesses or powder heterogeneity."
    },
    "analysis_without_hierarchical_structure": {
      "descriptive_text": "The sample comprises an isotactic polypropylene (iPP) homopolymer matrix blended with 20 wt% talc filler and 10 wt% unirradiated iPP powder additives. The formulation was prepared by mixing 70 wt% iPP pellets with the additives in a Haake Rheocord 90 at 200°C for 10 minutes at 30 rev/min, followed by hot pressing at 192°C. Mechanical characterization was performed via uniaxial tensile testing using an Instron 4302 at ambient temperature with a crosshead speed of 50 mm/min to determine the Young's modulus.",
      "reasoning_analysis": "Increasing Factors: The incorporation of 20 wt% talc, a rigid inorganic silicate filler, significantly enhances the stiffness of the composite by introducing a high-modulus phase that bears load and restricts the mobility of the surrounding polypropylene chains through confinement effects. Additionally, the shear mixing during processing promotes filler dispersion, which maximizes the surface area for stress transfer. Decreasing Factors: The absence of a specified coupling agent between the hydrophobic polypropylene matrix and the hydrophilic talc surface may result in suboptimal interfacial adhesion, potentially leading to debonding under stress and reducing the efficiency of modulus enhancement. Furthermore, the thermal history at 200°C could induce minor chain scission, slightly lowering the molecular weight and intrinsic stiffness of the matrix. Dominant Factor: The high volume fraction of the rigid talc filler qualitatively dominates the mechanical response, driving the Young's modulus significantly higher than that of the neat polypropylene matrix despite potential interfacial limitations."
    }
  },
  {
    "doi": null,
    "title": "Structure and mechanical properties of isotactic polypropylene and iPP/talc blends functionalized by electron beam irradiation",
    "year": 2000,
    "chemical_composition": {
      "repeat_unit_psmiles": "[*]CC(C)[*]",
      "monomers": [
        {
          "name": "Propylene",
          "smiles": "CC=C",
          "ratio_value": null,
          "ratio_unit": null
        }
      ],
      "additives": [],
      "is_homopolymer": true
    },
    "processing_history": "Commercial isotactic polypropylene (PP2401) pellets hot pressed at 192°C, 0.4 MPa for 6 min, then cold pressed at 0.8 MPa for 15 min. Electron beam irradiated at 1.0 kGy (1.75 MeV, ~5 mA). Young's modulus measured by uniaxial tensile test using Instron 4302 at ambient temperature, 50 mm/min crosshead speed, according to ASTM D638M.",
    "hierarchical_structure": "Semicrystalline iPP. Crystallinity 41.9% (WAXD).",
    "properties": {
      "E": {
        "value": [
          1.24
        ],
        "unit": "GPa"
      }
    },
    "analysis_with_hierarchical_structure": {
      "descriptive_text": "The sample comprises a commercial isotactic polypropylene (iPP) homopolymer, specifically grade PP2401, exhibiting a semicrystalline morphology with a crystallinity of 41.9% as quantified by wide-angle X-ray diffraction. The material was processed from pellets by hot pressing at 192°C under 0.4 MPa for 6 minutes, followed by cold pressing at 0.8 MPa for 15 minutes, and subsequently subjected to electron beam irradiation at a dose of 1.0 kGy using 1.75 MeV electrons. Mechanical characterization was performed via uniaxial tensile testing using an Instron 4302 apparatus at ambient temperature with a crosshead speed of 50 mm/min, adhering to ASTM D638M standards to determine the Young's modulus.",
      "reasoning_analysis": "Increasing Factors: The semicrystalline morphology with 41.9% crystallinity acts as a rigid reinforcement phase, where the ordered lamellae restrict chain mobility and significantly enhance stiffness compared to a fully amorphous state. The thermal processing history involving hot and cold pressing under pressure promotes densification and reduces void content, which further contributes to a higher macroscopic modulus. Decreasing Factors: The majority amorphous fraction exists in a rubbery state at ambient temperature, as the testing environment is above the glass transition temperature of polypropylene, allowing for viscoelastic relaxation that lowers the overall stiffness. Additionally, electron beam irradiation on polypropylene can induce chain scission, potentially reducing molecular weight and entanglement density, which may negatively impact the mechanical integrity of the amorphous regions. Dominant Factor: The high degree of crystallinity qualitatively dominates the Young's modulus behavior, as the rigid crystalline network provides the primary load-bearing structure, outweighing the compliance of the amorphous phase and the nuanced effects of the irradiation and pressing history."
    },
    "analysis_without_hierarchical_structure": {
      "descriptive_text": "The sample comprises a commercial isotactic polypropylene homopolymer (grade PP2401). The material was processed by hot pressing the pellets at 192°C under 0.4 MPa for 6 minutes, followed by cold pressing at 0.8 MPa for 15 minutes to consolidate the structure. Subsequently, the specimens were subjected to electron beam irradiation at a dose of 1.0 kGy with an energy of 1.75 MeV. The Young's modulus was evaluated via uniaxial tensile testing using an Instron 4302 machine at ambient temperature with a crosshead speed of 50 mm/min in accordance with ASTM D638M.",
      "reasoning_analysis": "Increasing Factors: The isotactic stereochemistry of the polypropylene backbone facilitates regular chain packing, leading to a semi-crystalline morphology where rigid crystalline lamellae significantly enhance stiffness compared to amorphous regions. Additionally, the processing history involving hot melting followed by cold pressing under pressure promotes further crystallization and reduces void content, while any potential radiation-induced crosslinking within the amorphous phase could restrict segmental mobility and contribute to higher modulus. Decreasing Factors: Polypropylene is susceptible to radiation-induced chain scission rather than crosslinking in the absence of specific sensitizers, and the electron beam irradiation may reduce the average molecular weight, potentially compromising the mechanical integrity and stiffness of the amorphous tie molecules. Furthermore, testing at ambient temperature places the amorphous phase above its glass transition temperature, where it exhibits compliant, rubbery behavior that does not contribute significantly to load bearing. Dominant Factor: The semi-crystalline morphology established by the isotactic composition and the pressure-assisted thermal history qualitatively dominates the Young's modulus behavior, as the rigid crystalline phase provides the primary load-bearing framework, overshadowing the competing molecular weight effects induced by the low-dose electron beam irradiation."
    }
  },
  {
    "doi": null,
    "title": "Structure and mechanical properties of isotactic polypropylene and iPP/talc blends functionalized by electron beam irradiation",
    "year": 2000,
    "chemical_composition": {
      "repeat_unit_psmiles": "[*]CC(C)[*]",
      "monomers": [
        {
          "name": "Propylene",
          "smiles": "CC=C",
          "ratio_value": null,
          "ratio_unit": null
        }
      ],
      "additives": [],
      "is_homopolymer": true
    },
    "processing_history": "Commercial isotactic polypropylene (PP2401) pellets hot pressed at 192°C, 0.4 MPa for 6 min, then cold pressed at 0.8 MPa for 15 min. Electron beam irradiated at 5.0 kGy (1.75 MeV, ~5 mA). Young's modulus measured by uniaxial tensile test using Instron 4302 at ambient temperature, 50 mm/min crosshead speed, according to ASTM D638M.",
    "hierarchical_structure": "Semicrystalline iPP. Crystallinity 42.2% (WAXD).",
    "properties": {
      "E": {
        "value": [
          1.2
        ],
        "unit": "GPa"
      }
    },
    "analysis_with_hierarchical_structure": {
      "descriptive_text": "The sample comprises a commercial isotactic polypropylene (iPP) homopolymer, grade PP2401, characterized by a semicrystalline morphology with a crystallinity degree of 42.2% as quantified by wide-angle X-ray diffraction. Processing involved hot pressing pellets at 192°C and 0.4 MPa for 6 minutes, followed by cold pressing at 0.8 MPa for 15 minutes, and subsequent electron beam irradiation at a dose of 5.0 kGy using 1.75 MeV electrons. Mechanical properties were evaluated via uniaxial tensile testing at ambient temperature with a crosshead speed of 50 mm/min in compliance with ASTM D638M standards.",
      "reasoning_analysis": "Increasing Factors: The semicrystalline nature of the isotactic polypropylene, specifically the 42.2% crystalline fraction, serves as the primary stiffening mechanism, where rigid lamellar crystals act as physical crosslinks and reinforcing filler within the matrix. The isotactic stereochemistry facilitates tight chain packing, enhancing the modulus of the crystalline phase, while the cold pressing step may further densify the structure and promote orientation that resists deformation. Additionally, electron beam irradiation at 5.0 kGy may induce limited crosslinking within the amorphous regions, restricting segmental mobility and potentially contributing to stiffness. Decreasing Factors: The substantial amorphous content exists above its glass transition temperature at ambient conditions, exhibiting viscoelastic compliance that lowers the bulk modulus relative to a fully crystalline state. Furthermore, polypropylene is susceptible to radiation-induced chain scission; even at moderate doses, scission can reduce molecular weight and degrade the density of tie molecules connecting crystalline lamellae, which compromises stress transfer and reduces stiffness. Dominant Factor: The high degree of crystallinity achieved through the thermal processing history is the dominant factor governing the Young's modulus, as the rigid crystalline network provides the structural backbone that outweighs the compliance of the amorphous phase and the subtle morphological alterations induced by the low-dose irradiation."
    },
    "analysis_without_hierarchical_structure": {
      "descriptive_text": "The sample consists of a commercial isotactic polypropylene homopolymer (grade PP2401). The material was prepared by hot pressing the pellets at 192°C under 0.4 MPa for 6 minutes, followed by cold pressing at 0.8 MPa for 15 minutes to form solid specimens. Subsequently, the samples were subjected to electron beam irradiation at a dose of 5.0 kGy with an energy of 1.75 MeV. The Young's modulus was characterized using uniaxial tensile testing on an Instron 4302 machine at ambient temperature with a crosshead speed of 50 mm/min, following ASTM D638M standards.",
      "reasoning_analysis": "Increasing Factors: The isotactic stereochemistry of the polypropylene backbone facilitates efficient chain packing and high crystallinity, which significantly enhances stiffness compared to amorphous analogs. Additionally, the thermal processing history involving hot pressing above the melting temperature followed by cold pressing promotes the formation of a dense, consolidated semi-crystalline morphology, further contributing to a higher Young's modulus. Decreasing Factors: The electron beam irradiation at 5.0 kGy introduces high-energy radiation that typically induces chain scission in polypropylene rather than crosslinking. This reduction in molecular weight and the subsequent decrease in the density of tie molecules connecting crystalline lamellae can compromise the load-bearing capacity of the amorphous regions, thereby driving the modulus down. Dominant Factor: The intrinsic semi-crystalline architecture established by the isotactic composition and the thermal pressing cycle qualitatively dominates the mechanical behavior, providing a rigid structural framework; however, the radiation-induced degradation acts as a perturbative factor that likely limits the modulus relative to a non-irradiated control sample."
    }
  },
  {
    "doi": "10.1002/app.52839",
    "title": "Cellulose nanocrystals and snail shell-reinforced polyvinyl alcohol bioplastic films: Additive concentration optimization and mechanical properties assessment",
    "year": 2022,
    "chemical_composition": {
      "repeat_unit_psmiles": "[*]CC(O)[*]",
      "monomers": [
        {
          "name": "Vinyl alcohol",
          "smiles": "C=C(O)",
          "ratio_value": 7.5,
          "ratio_unit": "wt%"
        }
      ],
      "additives": [
        {
          "name": "Cellulose nanocrystals",
          "type": "filler",
          "amount_value": 2.5,
          "amount_unit": "wt%"
        },
        {
          "name": "Snail shell nanoparticles",
          "type": "filler",
          "amount_value": 2.5,
          "amount_unit": "wt%"
        },
        {
          "name": "Glycerol",
          "type": "plasticizer",
          "amount_value": 3.5,
          "amount_unit": "wt%"
        }
      ],
      "is_homopolymer": true
    },
    "processing_history": "Solvent casting. PVA dissolved in distilled water, heated 80°C, stirred 1000 rpm 2h. CNC and SSN added, heated 65°C, stirred 500 rpm 1h. Cast in wax-coated mold, cured 72h ambient, characterized after 2 weeks. Young's modulus measured by uniaxial tensile test (Instron 5966-K8883, 10 kN load cell) at 50 mm/min cross-head speed, ambient temperature, average of 5 samples.",
    "hierarchical_structure": "Homogeneous dispersion of SSN and CNC in the matrix (SEM).",
    "properties": {
      "E": {
        "value": [
          0.04
        ],
        "unit": "GPa"
      }
    },
    "analysis_with_hierarchical_structure": {
      "descriptive_text": "The sample comprises a polyvinyl alcohol (PVA) matrix reinforced with cellulose nanocrystals (CNC) and snail shell nanoparticles (SSN), incorporating glycerol as a plasticizing agent. The formulation consists of 2.5 wt% CNC and 2.5 wt% SSN fillers alongside 3.5 wt% glycerol dispersed within the polymer network. Fabrication was achieved via solvent casting, where PVA was dissolved in distilled water at 80°C under high-speed stirring, followed by the incorporation of nanofillers at 65°C. The mixture was cast into a wax-coated mold, cured under ambient conditions for 72 hours, and subjected to mechanical characterization after a two-week aging period. Structural analysis indicates a homogeneous dispersion of both SSN and CNC within the matrix, and the Young's modulus was evaluated using uniaxial tensile testing at a cross-head speed of 50 mm/min at ambient temperature.",
      "reasoning_analysis": "Increasing Factors: The incorporation of rigid cellulosic and mineral nanofillers (CNC and SSN) serves as the primary mechanism for stiffness enhancement, acting as high-modulus reinforcement phases within the softer polymer matrix. The confirmed homogeneous dispersion of these nanoparticles facilitates efficient stress transfer from the matrix to the fillers, minimizing stress concentrations and maximizing the composite's load-bearing capacity. Additionally, the solvent casting process involving elevated temperatures may promote interchain hydrogen bonding and potential crystallinity within the PVA matrix upon solvent evaporation, further contributing to a higher modulus. Decreasing Factors: The presence of glycerol acts as a plasticizer by intercalating between polymer chains, disrupting intermolecular hydrogen bonding, and increasing free volume. This enhancement in chain segmental mobility reduces the intrinsic stiffness of the PVA matrix. Furthermore, the ambient curing and extended aging period may allow for moisture absorption from the environment, which can also act as a secondary plasticizer for hydrophilic PVA, potentially lowering the measured modulus. Dominant Factor: The dominant factor governing the final modulus behavior is the structural reinforcement provided by the homogeneously dispersed rigid nanofillers. Although the plasticizer significantly enhances chain mobility, the high aspect ratio and intrinsic stiffness of the cellulose nanocrystals create a load-bearing network that qualitatively dictates the composite's resistance to deformation, serving as the primary determinant of the material's stiffness despite the concurrent matrix softening effects."
    },
    "analysis_without_hierarchical_structure": {
      "descriptive_text": "The sample features a poly(vinyl alcohol) homopolymer matrix incorporating 2.5 wt% cellulose nanocrystals and 2.5 wt% snail shell nanoparticles as reinforcing fillers, along with 3.5 wt% glycerol serving as a plasticizer. The composite films were fabricated via solvent casting, wherein the polymer was dissolved in distilled water at 80°C under vigorous stirring at 1000 rpm for 2 hours, followed by the dispersion of nanoparticles at 65°C and 500 rpm for 1 hour. The resulting solution was cast into wax-coated molds, cured for 72 hours under ambient conditions, and allowed to stabilize for 2 weeks prior to characterization. Young's modulus was determined using uniaxial tensile testing on an Instron machine at a crosshead speed of 50 mm/min under ambient temperature, with reported values representing the average of five samples.",
      "reasoning_analysis": "Increasing Factors: The inclusion of rigid cellulose nanocrystals and snail shell nanoparticles serves to reinforce the polymer matrix, where the high aspect ratio of the nanocrystals and the inherent stiffness of the biogenic fillers restrict chain deformation under load, theoretically increasing the Young's modulus. Additionally, the extended 72-hour curing and 2-week aging period promotes physical aging and crystallization within the poly(vinyl alcohol) matrix, enhancing intermolecular hydrogen bonding and structural rigidity. Decreasing Factors: The presence of 3.5 wt% glycerol acts as a plasticizer by intercalating between polymer chains, disrupting the intrinsic hydrogen bonding network of the poly(vinyl alcohol) and increasing free volume, which significantly reduces the material's stiffness. Furthermore, ambient curing and testing conditions may introduce moisture absorption, which further plasticizes the hydrophilic matrix and lowers the modulus. Dominant Factor: The final Young's modulus is dominantly governed by the integrity of the matrix hydrogen bonding network and the degree of crystallinity achieved during the extended processing history; while the rigid fillers provide reinforcement, the plasticizing effect of glycerol and the potential for moisture uptake during ambient processing qualitatively compete to reduce the stiffness relative to a pristine, unplasticized crystalline PVA film, making the matrix state the primary determinant."
    }
  },
  {
    "doi": null,
    "title": "Structure and mechanical properties of isotactic polypropylene and iPP/talc blends functionalized by electron beam irradiation",
    "year": 2000,
    "chemical_composition": {
      "repeat_unit_psmiles": "[*]CC(C)[*]",
      "monomers": [
        {
          "name": "Propylene",
          "smiles": "CC=C",
          "ratio_value": null,
          "ratio_unit": null
        }
      ],
      "additives": [
        {
          "name": "Talc",
          "type": "filler",
          "amount_value": 20,
          "amount_unit": "wt%"
        },
        {
          "name": "Irradiated iPP powder",
          "type": "compatibilizer",
          "amount_value": 10,
          "amount_unit": "wt%"
        }
      ],
      "is_homopolymer": true
    },
    "processing_history": "Blend of iPP pellet (70%), talc (20%), and iPP powder irradiated at 20 kGy (10%) mixed in Haake Rheocord 90 at 200°C for 10 min (30 rev/min). Hot pressed at 192°C. Young's modulus measured by uniaxial tensile test using Instron 4302 at ambient temperature, 50 mm/min crosshead speed.",
    "hierarchical_structure": "iPP/talc composite blend with functionalized iPP powder.",
    "properties": {
      "E": {
        "value": [
          3.05
        ],
        "unit": "GPa"
      }
    },
    "analysis_with_hierarchical_structure": {
      "descriptive_text": "The sample comprises an isotactic polypropylene (iPP) matrix composite containing 20 wt% talc filler and 10 wt% irradiated iPP powder as a compatibilizer, derived from a base formulation of 70% iPP pellets. The material was processed by melt blending iPP pellets, talc, and iPP powder irradiated at 20 kGy in a Haake Rheocord 90 at 200°C for 10 minutes at 30 rev/min, followed by hot pressing at 192°C to form the test specimens. Characterized as an iPP/talc composite blend with functionalized iPP powder, the Young's modulus was determined via uniaxial tensile testing using an Instron 4302 at ambient temperature with a crosshead speed of 50 mm/min.",
      "reasoning_analysis": "Increasing Factors: The incorporation of 20 wt% talc, a rigid inorganic silicate filler, significantly enhances the composite stiffness by restricting polymer chain mobility and bearing load according to composite reinforcement theory. Furthermore, the 10 wt% irradiated iPP powder likely improves interfacial adhesion between the hydrophobic iPP matrix and the hydrophilic talc surface, facilitating efficient stress transfer which further contributes to a higher modulus. Decreasing Factors: The irradiation process at 20 kGy applied to the compatibilizer powder may induce chain scission within the polypropylene backbone, reducing molecular weight and potentially lowering the intrinsic stiffness of the matrix phase. Additionally, the thermal history involving mixing at 200°C and hot pressing at 192°C poses a risk of thermal oxidative degradation, which could compromise the structural integrity of the polymer chains and reduce modulus. Dominant Factor: The reinforcement effect provided by the high loading of rigid talc filler qualitatively dominates the mechanical behavior. Despite potential matrix softening due to irradiation or thermal history, the substantial volume fraction of the high-modulus filler combined with improved interfacial bonding ensures a net increase in Young's modulus relative to the neat polymer matrix."
    },
    "analysis_without_hierarchical_structure": {
      "descriptive_text": "The sample comprises an isotactic polypropylene (iPP) homopolymer matrix reinforced with 20 wt% talc filler and 10 wt% irradiated iPP powder acting as a compatibilizer. The composite was fabricated by melt blending iPP pellets, talc, and the irradiated powder in a Haake Rheocord 90 at 200°C for 10 minutes at 30 rev/min, followed by hot pressing at 192°C. Mechanical characterization was performed via uniaxial tensile testing using an Instron 4302 at ambient temperature with a crosshead speed of 50 mm/min to determine the Young's modulus.",
      "reasoning_analysis": "Increasing Factors: The addition of 20 wt% talc, a rigid inorganic filler, substantially increases the composite stiffness through hydrodynamic reinforcement and the rule of mixtures. Additionally, talc particles often serve as nucleating agents in polypropylene, promoting higher crystallinity which further elevates the modulus. The irradiated iPP compatibilizer likely enhances interfacial adhesion between the matrix and filler, improving stress transfer efficiency. Decreasing Factors: The irradiation process applied to the compatibilizer powder and the high-temperature melt mixing at 200°C introduce the risk of chain scission and thermo-oxidative degradation, which reduces the molecular weight and entanglement density of the polymer matrix, potentially lowering the intrinsic modulus of the continuous phase. Dominant Factor: The reinforcement effect from the high loading of rigid talc filler qualitatively dominates the mechanical behavior, as the stiffness contribution from the inorganic phase and enhanced crystallinity outweighs the potential softening effects from matrix degradation."
    }
