Repository: hhtrick/HHT-code

# HHT training framework

This directory contains model training, embedding precomputation, inference, article-level baselines and the curated datasets. All commands below assume that the working directory is `train_code/`.

## 3. Datasets and fixed partitions

Each main dataset is a JSON array at `dataset/{property}/{property}.json`. Entries contain source metadata, `chemical_composition`, `processing_history`, `hierarchical_structure`, `properties`, and two generated-analysis objects. Targets are stored as `properties[property]["value"]`; source metadata and target values are not predictive input fields.

| Property | Train | Validation | Test | Total |
|---|---:|---:|---:|---:|

File: train_code/dataset/E/E.json (part 88 of 204)
[
  },
  {
    "doi": null,
    "title": "Structure and mechanical properties of isotactic polypropylene and iPP/talc blends functionalized by electron beam irradiation",
    "year": 2000,
    "chemical_composition": {
      "repeat_unit_psmiles": "[*]CC(C)[*]",
      "monomers": [
        {
          "name": "Propylene",
          "smiles": "CC=C",
          "ratio_value": null,
          "ratio_unit": null
        }
      ],
      "additives": [
        {
          "name": "Talc",
          "type": "filler",
          "amount_value": 20,
          "amount_unit": "wt%"
        },
        {
          "name": "Irradiated iPP powder",
          "type": "compatibilizer",
          "amount_value": 10,
          "amount_unit": "wt%"
        }
      ],
      "is_homopolymer": true
    },
    "processing_history": "Blend of iPP pellet (70%), talc (20%), and iPP powder irradiated at 40 kGy (10%) mixed in Haake Rheocord 90 at 200°C for 10 min (30 rev/min). Hot pressed at 192°C. Young's modulus measured by uniaxial tensile test using Instron 4302 at ambient temperature, 50 mm/min crosshead speed.",
    "hierarchical_structure": "iPP/talc composite blend with functionalized iPP powder.",
    "properties": {
      "E": {
        "value": [
          3.61
        ],
        "unit": "GPa"
      }
    },
    "analysis_with_hierarchical_structure": {
      "descriptive_text": "The sample comprises an isotactic polypropylene (iPP) based composite containing 20 wt% talc filler and 10 wt% irradiated iPP powder acting as a compatibilizer within a 70% iPP pellet matrix. Processing involved melt blending the components in a Haake Rheocord 90 at 200°C for 10 minutes at 30 rev/min, followed by hot pressing at 192°C to consolidate the iPP/talc composite blend with functionalized iPP powder. Mechanical characterization was performed via uniaxial tensile testing using an Instron 4302 at ambient temperature with a crosshead speed of 50 mm/min to determine the Young's modulus.",
      "reasoning_analysis": "Increasing Factors: The addition of 20 wt% talc, a rigid inorganic silicate, imposes significant geometric constraints on the polymer matrix deformation, thereby substantially increasing the Young's modulus through composite reinforcement. Furthermore, the irradiated iPP powder likely enhances interfacial adhesion between the hydrophobic iPP matrix and the hydrophilic talc surface, improving stress transfer efficiency and contributing to higher stiffness. The melt mixing processing history ensures adequate dispersion of the filler, maximizing the reinforcement potential. Decreasing Factors: The testing condition at ambient temperature places the semi-crystalline iPP matrix well above its glass transition temperature, meaning the amorphous regions remain compliant and limit the maximum achievable stiffness. Additionally, the irradiation treatment applied to the compatibilizer powder may induce chain scission within the polypropylene backbone, potentially reducing the molecular weight and intrinsic modulus of the compatibilizer phase relative to virgin polymer. Dominant Factor: The reinforcement effect from the high loading of rigid talc filler qualitatively dominates the mechanical behavior. While the compliant matrix and potential radiation-induced degradation exert downward pressure on the modulus, the constraint imposed by the inorganic filler particles and the optimized interface dictate a net increase in stiffness relative to the neat polymer matrix."
    },
    "analysis_without_hierarchical_structure": {
      "descriptive_text": "The sample consists of an isotactic polypropylene (iPP) homopolymer matrix composite containing 20 wt% talc filler and 10 wt% irradiated iPP powder serving as a compatibilizer. The material was prepared by melt blending iPP pellets, talc, and the irradiated powder in a Haake Rheocord 90 mixer at 200°C for 10 minutes at 30 rev/min, followed by hot pressing at 192°C. The Young's modulus was characterized via uniaxial tensile testing using an Instron 4302 at ambient temperature with a crosshead speed of 50 mm/min.",
      "reasoning_analysis": "Increasing Factors: The incorporation of 20 wt% talc, a rigid inorganic silicate filler, significantly restricts matrix deformation and bears load, inherently driving the Young's modulus higher through composite reinforcement mechanisms. Additionally, the irradiated iPP powder acts as a compatibilizer, likely improving interfacial adhesion between the polymer matrix and the talc surface, which enhances stress transfer efficiency. The semi-crystalline nature of the iPP matrix, potentially further nucleated by the talc particles during cooling from the melt, also contributes intrinsic stiffness through the formation of rigid crystalline lamellae. Decreasing Factors: The irradiation process applied to the iPP powder additive may induce chain scission, reducing the molecular weight and entanglement density of that fraction, which could theoretically lower the matrix stiffness. Furthermore, high-temperature melt blending at 200°C poses a risk of thermal degradation if stabilization is insufficient, and the physical presence of additives disrupts the continuity of the load-bearing polymer phase. Dominant Factor: The reinforcement effect provided by the high loading of rigid talc filler qualitatively dominates the mechanical response. While potential molecular weight reductions from irradiation or processing may slightly soften the matrix phase, the geometric constraint and high intrinsic modulus of the inorganic filler particles result in a net substantial increase in Young's modulus relative to the neat polymer."
    }
  },
  {
    "doi": "10.1080/15440478.2024.2375526",
    "title": "Analysis of Water Absorption on the Young’s Modulus and Damping of Sponge Gourd (Luffa cylindrica) Composites",
    "year": 2024,
    "chemical_composition": {
      "repeat_unit_psmiles": null,
      "monomers": [
        {
          "name": "Diglycidyl ether of bisphenol A",
          "smiles": "CC(C)(C1=CC=C(C=C1)OCC2CO2)C3=CC=C(C=C3)OCC4CO4",
          "ratio_value": null,
          "ratio_unit": null
        },
        {
          "name": "Isophorone diamine",
          "smiles": "CC1(C)CC(CN)CC(C)(N)C1",
          "ratio_value": 20.9,
          "ratio_unit": "phr"
        }
      ],
      "additives": [
        {
          "name": "Luffa cylindrica fibers",
          "type": "reinforcement",
          "amount_value": 30,
          "amount_unit": "vol%"
        }
      ],
      "is_homopolymer": false
    },
    "processing_history": "Hand lay-up and compression molding (0.2 MPa, 24h, RT). Fibers mercerized (2% NaOH, 90 min, 80°C dry). Immersed in salt water (ASTM D1141) at 23°C for 24 h. Young's Modulus measured by nondestructive impulse excitation test (ASTM E1876).",
    "hierarchical_structure": "Interleaved fiber mats (0/90 orientation). Water absorption state at 24h immersion.",
    "properties": {
      "E": {
        "value": [
          4.23
        ],
        "unit": "GPa"
      }
    },
    "analysis_with_hierarchical_structure": {
      "descriptive_text": "The composite material comprises a Diglycidyl ether of bisphenol A (DGEBA) epoxy matrix cured with Isophorone diamine (IPDA) at 20.9 phr, reinforced with 30 vol% Luffa cylindrica fibers. The natural fibers were mercerized using 2% NaOH at 80°C for 90 minutes prior to fabrication to modify surface chemistry. The composite was manufactured via hand lay-up and compression molding at 0.2 MPa for 24 hours at room temperature, forming an architecture of interleaved fiber mats with a 0/90 orientation. Following production, the samples were conditioned by immersion in salt water at 23°C for 24 hours according to ASTM D1141 to achieve a specific water absorption state, and the Young's Modulus was subsequently evaluated using a nondestructive impulse excitation technique per ASTM E1876.",
      "reasoning_analysis": "Increasing Factors: The incorporation of 30 vol% Luffa cylindrica fibers significantly enhances stiffness relative to the neat epoxy matrix through the rule of mixtures, while the mercerization treatment improves fiber-matrix interfacial adhesion, facilitating more efficient stress transfer. Additionally, the formation of a crosslinked thermoset network between DGEBA and IPDA provides intrinsic rigidity to the continuous phase. Decreasing Factors: The immersion in salt water introduces moisture into the system, which plasticizes the epoxy matrix and swells the natural fibers, thereby reducing interfacial friction and intrinsic fiber stiffness. Furthermore, the room temperature curing history may result in a lower crosslink density compared to elevated temperature curing, and the low-pressure compression molding could introduce microvoids that act as stress concentrators. Dominant Factor: While the high volume fraction of reinforcement establishes a baseline stiffness significantly higher than the neat resin, the hygrothermal conditioning combined with the room temperature cure history is the dominant factor governing the final mechanical state, as the plasticization effect and potential incomplete curing qualitatively limit the modulus relative to a fully cured, dry composite counterpart."
    },
    "analysis_without_hierarchical_structure": {
      "descriptive_text": "The sample consists of a thermoset epoxy composite matrix formed from Diglycidyl ether of bisphenol A (DGEBA) cured with Isophorone diamine (IPDA) at 20.9 phr. This matrix is reinforced with 30 vol% Luffa cylindrica fibers, which underwent mercerization treatment using 2% NaOH at 80°C for 90 minutes prior to drying. The composite was fabricated using a hand lay-up technique followed by compression molding at 0.2 MPa for 24 hours at room temperature. Following fabrication, the specimen was immersed in salt water according to ASTM D1141 standards at 23°C for 24 hours before the Young's Modulus was determined via a nondestructive impulse excitation test compliant with ASTM E1876.",
      "reasoning_analysis": "Increasing Factors: The formation of a crosslinked thermoset network from Diglycidyl ether of bisphenol A and Isophorone diamine provides intrinsic rigidity due to the aromatic structures and covalent crosslinks, while the incorporation of 30 vol% Luffa cylindrica fibers significantly enhances stiffness through the rule of mixtures. Furthermore, the mercerization of fibers via NaOH treatment improves interfacial adhesion between the hydrophilic fibers and the epoxy matrix, facilitating more efficient stress transfer and contributing to a higher composite modulus. Decreasing Factors: The room temperature curing process may result in a lower crosslink density compared to elevated temperature cures, potentially limiting the maximum stiffness of the epoxy matrix. More critically, the immersion in salt water induces hygrothermal aging, where water absorption plasticizes the epoxy network and causes swelling or degradation of the natural fibers, both of which act to reduce the overall stiffness. Dominant Factor: While the high volume fraction of fibrous reinforcement fundamentally establishes the material as a stiff composite relative to the neat resin, the hygrothermal conditioning via salt water immersion is the dominant dynamic factor that qualitatively dictates the final measured modulus by depressing the matrix stiffness and compromising the fiber-matrix interface relative to a dry state."
    }
  },
  {
    "doi": "10.1002/app.52839",
    "title": "Cellulose nanocrystals and snail shell-reinforced polyvinyl alcohol bioplastic films: Additive concentration optimization and mechanical properties assessment",
    "year": 2022,
    "chemical_composition": {
      "repeat_unit_psmiles": "[*]CC(O)[*]",
      "monomers": [
        {
          "name": "Vinyl alcohol",
          "smiles": "C=C(O)",
          "ratio_value": 7.5,
          "ratio_unit": "wt%"
        }
      ],
      "additives": [
        {
          "name": "Cellulose nanocrystals",
          "type": "filler",
          "amount_value": 5,
          "amount_unit": "wt%"
        },
        {
          "name": "Snail shell nanoparticles",
          "type": "filler",
          "amount_value": 2.5,
          "amount_unit": "wt%"
        },
        {
          "name": "Glycerol",
          "type": "plasticizer",
          "amount_value": 5,
          "amount_unit": "wt%"
        }
      ],
      "is_homopolymer": true
    },
    "processing_history": "Solvent casting. PVA dissolved in distilled water, heated 80°C, stirred 1000 rpm 2h. CNC and SSN added, heated 65°C, stirred 500 rpm 1h. Cast in wax-coated mold, cured 72h ambient, characterized after 2 weeks. Young's modulus measured by uniaxial tensile test (Instron 5966-K8883, 10 kN load cell) at 50 mm/min cross-head speed, ambient temperature, average of 5 samples.",
    "hierarchical_structure": "Homogeneous dispersion of SSN and CNC in the matrix (SEM).",
    "properties": {
      "E": {
        "value": [
          0.03
        ],
        "unit": "GPa"
      }
    },
    "analysis_with_hierarchical_structure": {
      "descriptive_text": "The sample comprises a polyvinyl alcohol (PVA) homopolymer matrix reinforced with 5 wt% cellulose nanocrystals (CNC) and 2.5 wt% snail shell nanoparticles (SSN), alongside 5 wt% glycerol acting as a plasticizer. The composite was fabricated via solvent casting, wherein PVA was dissolved in distilled water at 80°C under vigorous stirring, followed by the incorporation of CNC and SSN fillers at 65°C. The mixture was cast into a wax-coated mold, cured for 72 hours under ambient conditions, and characterized after a two-week resting period. Structural analysis via SEM confirmed a homogeneous dispersion of both nanoparticle types within the polymer matrix, and the Young's modulus was subsequently determined using uniaxial tensile testing at a cross-head speed of 50 mm/min at ambient temperature.",
      "reasoning_analysis": "Increasing Factors: The incorporation of rigid cellulose nanocrystals and snail shell nanoparticles introduces high-modulus phases that enhance the composite stiffness through effective load transfer, particularly given the confirmed homogeneous dispersion which minimizes stress concentration points and maximizes interfacial area. The intrinsic hydrogen bonding capability of the PVA backbone also contributes to structural rigidity, provided it is not fully disrupted by additives. Decreasing Factors: The addition of 5 wt% glycerol acts as a potent plasticizer that intercalates between polymer chains, reducing intermolecular hydrogen bonding and increasing free volume, which significantly softens the polymer matrix and lowers its intrinsic modulus. Additionally, the solvent casting process may result in lower crystallinity compared to other methods if the drying rate was not controlled to promote crystal growth, further reducing stiffness. Dominant Factor: While the plasticizer substantially reduces the compliance of the PVA matrix, the dominant factor governing the final Young's modulus is the rigid filler network; the high aspect ratio of the CNCs combined with the homogeneous dispersion creates a percolating structural framework that sustains load effectively, thereby defining the composite's stiffness despite the plasticized nature of the continuous phase."
    },
    "analysis_without_hierarchical_structure": {
      "descriptive_text": "The sample comprises a poly(vinyl alcohol) homopolymer matrix derived from vinyl alcohol monomers, incorporated with 5 wt% cellulose nanocrystals and 2.5 wt% snail shell nanoparticles as reinforcing fillers, along with 5 wt% glycerol acting as a plasticizer. The composite films were prepared via solvent casting, wherein the polymer was dissolved in distilled water at 80°C under vigorous stirring before the addition of the nanofillers at 65°C. The resulting mixture was cast into wax-coated molds and cured under ambient conditions for 72 hours, followed by a two-week equilibration period prior to mechanical characterization. Young's modulus was determined using uniaxial tensile testing at a crosshead speed of 50 mm/min at ambient temperature.",
      "reasoning_analysis": "Increasing Factors: The incorporation of rigid cellulose nanocrystals and snail shell nanoparticles acts as a reinforcing phase within the poly(vinyl alcohol) matrix, inherently driving the Young's modulus higher through load transfer mechanisms and the restriction of polymer chain deformation. Additionally, the potential for hydrogen bonding between the hydroxyl groups of the polymer and the surface of the cellulose nanocrystals enhances interfacial adhesion, further contributing to increased stiffness. Decreasing Factors: The presence of glycerol functions as a plasticizer by intercalating between polymer chains, increasing free volume and segmental mobility, which qualitatively drives the Young's modulus down. Furthermore, the ambient curing process in the processing history may result in lower crystallinity compared to thermal annealing, potentially reducing the intrinsic stiffness of the semi-crystalline polymer matrix. Dominant Factor: The rigid percolating network formed by the high-aspect-ratio cellulose nanocrystals and particulate snail shell nanoparticles qualitatively dominates the mechanical response; despite the plasticizing effect of glycerol, the structural reinforcement provided by the total filler content typically outweighs the matrix softening in solvent-cast nanocomposites, leading to a net increase in Young's modulus relative to a purely plasticized system."
    }
  },
  {
    "doi": null,
    "title": "Structure and mechanical properties of isotactic polypropylene and iPP/talc blends functionalized by electron beam irradiation",
    "year": 2000,
    "chemical_composition": {
      "repeat_unit_psmiles": "[*]CC(C)[*]",
      "monomers": [
        {
          "name": "Propylene",
          "smiles": "CC=C",
          "ratio_value": null,
          "ratio_unit": null
        }
      ],
      "additives": [],
      "is_homopolymer": true
    },
    "processing_history": "Commercial isotactic polypropylene (PP2401) pellets hot pressed at 192°C, 0.4 MPa for 6 min, then cold pressed at 0.8 MPa for 15 min. Electron beam irradiated at 60 kGy (1.75 MeV, 20 mA). Young's modulus measured by uniaxial tensile test using Instron 4302 at ambient temperature, 50 mm/min crosshead speed, according to ASTM D638M.",
    "hierarchical_structure": "Semicrystalline iPP. Increased crystallinity due to chain scission.",
    "properties": {
      "E": {
        "value": [
          1.32
        ],
        "unit": "GPa"
      }
    },
    "analysis_with_hierarchical_structure": {
      "descriptive_text": "The sample comprises a commercial isotactic polypropylene (iPP) homopolymer, grade PP2401, processed via hot pressing at 192°C and 0.4 MPa for 6 minutes followed by cold pressing at 0.8 MPa for 15 minutes. Subsequent modification involved electron beam irradiation at a dose of 60 kGy with an energy of 1.75 MeV and a current of 20 mA. The resulting material exhibits a semicrystalline hierarchical structure with increased crystallinity attributed to radiation-induced chain scission, and its Young's modulus was characterized by uniaxial tensile testing at ambient temperature according to ASTM D638M.",
      "reasoning_analysis": "Increasing Factors: The isotactic configuration of the polypropylene chains facilitates regular packing into crystalline lamellae, which possess a significantly higher intrinsic stiffness compared to the amorphous phase. The processing history indicates that electron beam irradiation induced chain scission that subsequently led to increased crystallinity, thereby increasing the volume fraction of the rigid crystalline phase which drives the Young's modulus upward. Decreasing Factors: The radiation-induced chain scission reduces the average molecular weight and decreases the entanglement density within the amorphous regions. This reduction in molecular weight diminishes the number of tie molecules connecting crystalline domains, potentially compromising load transfer efficiency and lowering the overall stiffness. Additionally, radiation damage may introduce structural defects that act as stress concentrators. Dominant Factor: For semicrystalline thermoplastics like polypropylene, the volume fraction of the crystalline phase is typically the primary determinant of Young's modulus. Therefore, the radiation-induced increase in crystallinity is likely the dominant factor, qualitatively suggesting a net increase or maintenance of stiffness that outweighs the softening effects associated with the reduced molecular weight and entanglement density."
    },
    "analysis_without_hierarchical_structure": {
      "descriptive_text": "The sample consists of a commercial isotactic polypropylene homopolymer designated as PP2401. Specimen preparation involved hot pressing the pellets at 192°C under 0.4 MPa for 6 minutes, followed by cold pressing at 0.8 MPa for 15 minutes. The material was subsequently modified via electron beam irradiation at a dose of 60 kGy using 1.75 MeV energy and 20 mA current. Mechanical characterization was performed by measuring the Young's modulus through uniaxial tensile testing using an Instron 4302 at ambient temperature with a crosshead speed of 50 mm/min in accordance with ASTM D638M.",
      "reasoning_analysis": "Increasing Factors: The isotactic stereochemistry of the polypropylene backbone inherently promotes the formation of a semi-crystalline morphology, where the rigid crystalline lamellae provide significant resistance to deformation. The processing history involving cold pressing under 0.8 MPa facilitates chain packing and densification, which likely enhances the degree of crystallinity and thereby increases stiffness. Additionally, electron beam irradiation can induce chemi-crystallization, where radiation-induced chain scission allows broken segments to reorganize into ordered crystalline regions, further contributing to an increase in the modulus. Decreasing Factors: The electron beam irradiation at 60 kGy is known to primarily induce chain scission in polypropylene in the absence of specific crosslinking agents, resulting in a reduction of molecular weight and a decrease in the density of tie molecules connecting crystalline regions, which can compromise the load transfer capability of the amorphous phase and drive the modulus down. Dominant Factor: The mechanical stiffness is predominantly governed by the volume fraction and perfection of the crystalline phase established by the isotactic composition and the pressure-assisted thermal history; therefore, despite the potential molecular weight degradation from irradiation, the enhancement in crystalline packing density qualitatively dominates the final Young's modulus behavior."
    }
  },
  {
    "doi": "10.1002/app.52839",
    "title": "Cellulose nanocrystals and snail shell-reinforced polyvinyl alcohol bioplastic films: Additive concentration optimization and mechanical properties assessment",
    "year": 2022,
    "chemical_composition": {
      "repeat_unit_psmiles": "[*]CC(O)[*]",
      "monomers": [
        {
          "name": "Vinyl alcohol",
          "smiles": "C=C(O)",
          "ratio_value": 5,
          "ratio_unit": "wt%"
        }
      ],
      "additives": [
        {
          "name": "Cellulose nanocrystals",
          "type": "filler",
          "amount_value": 2.5,
          "amount_unit": "wt%"
        },
        {
          "name": "Snail shell nanoparticles",
          "type": "filler",
          "amount_value": 5,
          "amount_unit": "wt%"
        },
        {
          "name": "Glycerol",
          "type": "plasticizer",
          "amount_value": 3.5,
          "amount_unit": "wt%"
        }
      ],
      "is_homopolymer": true
    },
    "processing_history": "Solvent casting. PVA dissolved in distilled water, heated 80°C, stirred 1000 rpm 2h. CNC and SSN added, heated 65°C, stirred 500 rpm 1h. Cast in wax-coated mold, cured 72h ambient, characterized after 2 weeks. Young's modulus measured by uniaxial tensile test (Instron 5966-K8883, 10 kN load cell) at 50 mm/min cross-head speed, ambient temperature, average of 5 samples.",
    "hierarchical_structure": "Homogeneous dispersion of SSN and CNC in the matrix (SEM).",
    "properties": {
      "E": {
        "value": [
          0.03
        ],
        "unit": "GPa"
      }
    },
    "analysis_with_hierarchical_structure": {
      "descriptive_text": "The sample comprises a polyvinyl alcohol (PVA) homopolymer matrix incorporated with cellulose nanocrystals (2.5 wt%) and snail shell nanoparticles (5 wt%) as rigid fillers, alongside glycerol (3.5 wt%) acting as a plasticizer. Fabricated via solvent casting, the PVA was dissolved in distilled water at 80°C and stirred prior to the addition of nanofillers at 65°C, followed by casting in a wax-coated mold and ambient curing for 72 hours. Mechanical characterization was conducted using uniaxial tensile testing at ambient temperature after a two-week resting period, with microscopy confirming a homogeneous dispersion of the filler particles within the matrix.",
      "reasoning_analysis": "Increasing Factors: The inclusion of rigid cellulose nanocrystals and snail shell nanoparticles introduces high-modulus phases that reinforce the softer PVA matrix, particularly given the confirmed homogeneous dispersion which facilitates efficient stress transfer between the matrix and fillers. Additionally, the two-week resting period prior to characterization allows for physical aging and potential secondary crystallization of the PVA chains, which densifies the structure and increases stiffness. The intrinsic hydrogen bonding network of the PVA backbone also contributes to a higher baseline modulus. Decreasing Factors: The addition of glycerol acts as a plasticizer by intercalating between polymer chains, disrupting interchain hydrogen bonding, and increasing free volume, which significantly enhances segmental mobility and reduces the overall stiffness of the matrix. Furthermore, the solvent casting process using water may leave residual moisture if drying was incomplete, which would further plasticize the system and lower the modulus. Dominant Factor: While the glycerol plasticizer inherently softens the PVA matrix, the confirmed homogeneous dispersion of the high-aspect-ratio cellulose nanocrystals and the rigid snail shell nanoparticles likely establishes a percolated or highly effective reinforcement network that qualitatively dominates the mechanical response, resulting in a net increase in Young's modulus relative to a purely plasticized neat polymer system."
    },
    "analysis_without_hierarchical_structure": {
      "descriptive_text": "The sample consists of a poly(vinyl alcohol) homopolymer matrix reinforced with cellulose nanocrystals (2.5 wt%) and snail shell nanoparticles (5.0 wt%), with glycerol (3.5 wt%) incorporated as a plasticizer. The composite films were fabricated via solvent casting, where the polymer was dissolved in distilled water and heated to 80°C under stirring at 1000 rpm for 2 hours. Following this, the nanofillers were dispersed into the solution at 65°C with stirring at 500 rpm for 1 hour. The resulting mixture was cast into wax-coated molds and cured under ambient conditions for 72 hours, followed by a stabilization period of 2 weeks prior to mechanical characterization. Young's modulus was determined via uniaxial tensile testing at ambient temperature using a cross-head speed of 50 mm/min.",
      "reasoning_analysis": "Increasing Factors: The inclusion of rigid inorganic and organic fillers, specifically cellulose nanocrystals and snail shell nanoparticles, introduces high-modulus phases that reinforce the softer polymer matrix through stress transfer mechanisms. The high aspect ratio of the cellulose nanocrystals facilitates the formation of a percolating network supported by hydrogen bonding with the poly(vinyl alcohol) hydroxyl groups, significantly enhancing stiffness. Furthermore, the solvent casting and ambient curing process promotes polymer chain ordering and crystallization within the matrix, which intrinsically increases the modulus. Decreasing Factors: The addition of glycerol acts as a plasticizer by intercalating between polymer chains, disrupting intermolecular hydrogen bonding, and increasing free volume, which enhances chain mobility and reduces the overall stiffness. Additionally, any residual moisture from the aqueous solvent casting process that remains after curing could further plasticize the matrix and lower the modulus. Dominant Factor: The rigid filler network, particularly the high-aspect-ratio cellulose nanocrystals, qualitatively dominates the final modulus behavior. While the plasticizer reduces the matrix stiffness, the mechanical reinforcement provided by the percolating filler network and the strong interfacial interactions outweigh the softening effect at these specific loadings, resulting in a composite modulus governed primarily by the filler reinforcement efficiency."
    }
  },
  {
    "doi": "10.1002/app.52839",
    "title": "Cellulose nanocrystals and snail shell-reinforced polyvinyl alcohol bioplastic films: Additive concentration optimization and mechanical properties assessment",
    "year": 2022,
    "chemical_composition": {
      "repeat_unit_psmiles": "[*]CC(O)[*]",
      "monomers": [
        {
          "name": "Vinyl alcohol",
          "smiles": "C=C(O)",
          "ratio_value": 10,
          "ratio_unit": "wt%"
        }
      ],
      "additives": [
        {
          "name": "Cellulose nanocrystals",
          "type": "filler",
          "amount_value": 2.5,
          "amount_unit": "wt%"
        },
        {
          "name": "Snail shell nanoparticles",
          "type": "filler",
          "amount_value": 2.5,
          "amount_unit": "wt%"
        },
        {
          "name": "Glycerol",
          "type": "plasticizer",
          "amount_value": 5,
          "amount_unit": "wt%"
        }
      ],
      "is_homopolymer": true
    },
    "processing_history": "Solvent casting. PVA dissolved in distilled water, heated 80°C, stirred 1000 rpm 2h. CNC and SSN added, heated 65°C, stirred 500 rpm 1h. Cast in wax-coated mold, cured 72h ambient, characterized after 2 weeks. Young's modulus measured by uniaxial tensile test (Instron 5966-K8883, 10 kN load cell) at 50 mm/min cross-head speed, ambient temperature, average of 5 samples.",
    "hierarchical_structure": "Homogeneous dispersion of SSN and CNC in the matrix (SEM).",
    "properties": {
      "E": {
        "value": [
          0.03
        ],
        "unit": "GPa"
      }
    },
    "analysis_with_hierarchical_structure": {
      "descriptive_text": "The sample comprises a poly(vinyl alcohol) (PVA) homopolymer matrix reinforced with a hybrid filler system consisting of 2.5 wt% cellulose nanocrystals (CNC) and 2.5 wt% snail shell nanoparticles (SSN), alongside 5 wt% glycerol serving as a plasticizer. The composite was fabricated via solvent casting, where PVA was dissolved in distilled water at 80°C under vigorous stirring, followed by the incorporation of CNC and SSN at 65°C. The resulting mixture was cast into a wax-coated mold, cured for 72 hours under ambient conditions, and subjected to characterization after a two-week storage period. Structural analysis indicated a homogeneous dispersion of the nanofillers within the matrix, and the Young's modulus was evaluated using uniaxial tensile testing at ambient temperature with a cross-head speed of 50 mm/min.",
      "reasoning_analysis": "Increasing Factors: The incorporation of rigid cellulose nanocrystals and snail shell nanoparticles introduces high-modulus phases that enhance stiffness through load transfer mechanisms, particularly given the homogeneous dispersion confirmed by SEM which maximizes interfacial area and stress distribution. Additionally, the ambient curing process for 72 hours facilitates solvent evaporation and the reformation of intermolecular hydrogen bonds within the PVA matrix and between the matrix and fillers, further restricting chain mobility and increasing structural rigidity. Decreasing Factors: The addition of 5 wt% glycerol acts as a plasticizer by intercalating between polymer chains, increasing free volume and disrupting the intrinsic hydrogen bonding network of the PVA, which significantly enhances segmental mobility and reduces overall stiffness. Furthermore, solvent casting without high-temperature annealing may result in a lower degree of crystallinity compared to melt-processed counterparts, potentially limiting the maximum achievable modulus. Dominant Factor: While the plasticizer fundamentally softens the matrix baseline, the rigid filler reinforcement facilitated by the homogeneous dispersion of high-aspect-ratio nanocrystals is the dominant factor governing the final composite behavior, as the formation of a percolated filler network likely supersedes the matrix softening effects to dictate the macroscopic mechanical response."
    },
    "analysis_without_hierarchical_structure": {
      "descriptive_text": "The sample comprises a polyvinyl alcohol homopolymer matrix incorporated with cellulose nanocrystals and snail shell nanoparticles as fillers, and glycerol as a plasticizer. The composite was prepared via solvent casting where polyvinyl alcohol was dissolved in distilled water at 80 °C with stirring at 1000 rpm for 2 hours, followed by the addition of the fillers and heating at 65 °C with stirring at 500 rpm for 1 hour. The resulting mixture was cast into a wax-coated mold, cured for 72 hours under ambient conditions, and characterized after two weeks. Young's modulus was evaluated using uniaxial tensile testing at a cross-head speed of 50 mm/min and ambient temperature.",
      "reasoning_analysis": "Increasing Factors: The inclusion of rigid cellulose nanocrystals and snail shell nanoparticles introduces high-modulus phases into the compliant polymer matrix, which mechanically reinforces the material through stress transfer mechanisms. The high aspect ratio of the cellulose nanocrystals specifically facilitates the formation of a percolating network that restricts polymer chain deformation, while hydrogen bonding between the filler surfaces and the polyvinyl alcohol hydroxyl groups enhances interfacial adhesion and stiffness. Decreasing Factors: The addition of glycerol acts as a plasticizer that intercalates between polymer chains, disrupting the intrinsic hydrogen bonding network of the polyvinyl alcohol and increasing free volume, which significantly enhances chain mobility and reduces stiffness. Additionally, the solvent casting process may result in a lower degree of crystallinity compared to melt-processing techniques, potentially limiting the maximum achievable modulus. Dominant Factor: Despite the plasticizing effect of glycerol, the substantial modulus mismatch between the rigid nanofillers and the polymer matrix, combined with the high aspect ratio of the cellulose nanocrystals, suggests that the reinforcement mechanism qualitatively dominates the final mechanical response, driving the Young's modulus higher relative to the plasticized matrix baseline."
    }
  },
  {
    "doi": "10.1080/15440478.2024.2375526",
    "title": "Analysis of Water Absorption on the Young’s Modulus and Damping of Sponge Gourd (Luffa cylindrica) Composites",
    "year": 2024,
    "chemical_composition": {
      "repeat_unit_psmiles": null,
      "monomers": [
        {
          "name": "Diglycidyl ether of bisphenol A",
          "smiles": "CC(C)(C1=CC=C(C=C1)OCC2CO2)C3=CC=C(C=C3)OCC4CO4",
          "ratio_value": null,
          "ratio_unit": null
        },
        {
          "name": "Isophorone diamine",
          "smiles": "CC1(C)CC(CN)CC(C)(N)C1",
          "ratio_value": 20.9,
          "ratio_unit": "phr"
        }
      ],
      "additives": [
        {
          "name": "Luffa cylindrica fibers",
          "type": "reinforcement",
          "amount_value": 20,
          "amount_unit": "vol%"
        }
      ],
      "is_homopolymer": false
    },
    "processing_history": "Hand lay-up and compression molding (0.2 MPa, 24h, RT). Fibers mercerized (2% NaOH, 90 min, 80°C dry). Immersed in salt water (ASTM D1141) at 23°C for 168 h. Young's Modulus measured by nondestructive impulse excitation test (ASTM E1876).",
    "hierarchical_structure": "Interleaved fiber mats (0/90 orientation). Water absorption state at 168h immersion.",
    "properties": {
      "E": {
        "value": [
          2.66
        ],
        "unit": "GPa"
      }
    },
    "analysis_with_hierarchical_structure": {
      "descriptive_text": "The sample comprises a Diglycidyl ether of bisphenol A (DGEBA) epoxy matrix cured with Isophorone diamine (20.9 phr) and reinforced with 20 vol% Luffa cylindrica fibers. The natural fibers were mercerized using 2% NaOH at 80°C for 90 minutes to enhance interfacial adhesion prior to being arranged in interleaved mats with a 0/90 orientation. Composite fabrication was achieved via hand lay-up followed by compression molding at 0.2 MPa for 24 hours at room temperature. Prior to characterization, the specimens underwent hygrothermal aging by immersion in salt water at 23°C for 168 hours, reaching a saturated water absorption state. The Young's Modulus was subsequently determined using a nondestructive impulse excitation technique in accordance with ASTM E1876.",
      "reasoning_analysis": "Increasing Factors: The formation of a crosslinked DGEBA-IPDA thermoset network provides a rigid matrix baseline, while the incorporation of 20 vol% Luffa cylindrica fibers significantly enhances stiffness due to the high modulus of cellulose crystallites relative to the polymer matrix. The mercerization treatment improves fiber-matrix interfacial adhesion, facilitating efficient stress transfer, and the 0/90 fiber orientation ensures balanced load distribution across the plane. Additionally, compression molding reduces void content, further supporting structural integrity. Decreasing Factors: The extensive immersion in salt water induces plasticization of the epoxy network and swelling of the hydrophilic natural fibers, which generates internal stresses and microcracking at the interface. The room temperature curing history may result in a lower crosslink density compared to thermal curing, reducing matrix rigidity, while the presence of absorbed water and salt ions can degrade the fiber-matrix bond over the 168-hour period. Dominant Factor: While the rigid cellulose reinforcement establishes the primary magnitude of the Young's Modulus relative to the neat resin, the hygrothermal aging history is the dominant factor defining the specific mechanical state of this sample, as the plasticization and interfacial degradation caused by salt water absorption qualitatively reduce the modulus from its dry composite potential."
    },
    "analysis_without_hierarchical_structure": {
      "descriptive_text": "The sample comprises an epoxy thermoset matrix synthesized from Diglycidyl ether of bisphenol A cured with 20.9 phr of Isophorone diamine. This matrix is reinforced with 20 vol% Luffa cylindrica fibers that were mercerized in 2% NaOH at 80°C for 90 minutes to optimize surface properties. The composite was manufactured using a hand lay-up technique followed by compression molding at 0.2 MPa for 24 hours at room temperature. Prior to mechanical characterization, the specimens underwent hygrothermal conditioning by immersion in salt water at 23°C for 168 hours according to ASTM D1141, and the Young's Modulus was evaluated using a nondestructive impulse excitation test compliant with ASTM E1876.",
