Repository: hhtrick/HHT-code

# HHT training framework

This directory contains model training, embedding precomputation, inference, article-level baselines and the curated datasets. All commands below assume that the working directory is `train_code/`.

## 3. Datasets and fixed partitions

Each main dataset is a JSON array at `dataset/{property}/{property}.json`. Entries contain source metadata, `chemical_composition`, `processing_history`, `hierarchical_structure`, `properties`, and two generated-analysis objects. Targets are stored as `properties[property]["value"]`; source metadata and target values are not predictive input fields.

| Property | Train | Validation | Test | Total |
|---|---:|---:|---:|---:|

File: train_code/dataset/E/E.json (part 89 of 204)
[
      "reasoning_analysis": "Increasing Factors: The formation of a crosslinked thermoset network via the reaction of Diglycidyl ether of bisphenol A and Isophorone diamine creates a rigid molecular architecture that inherently resists deformation. Furthermore, the incorporation of 20 vol% Luffa cylindrica fibers introduces a high-modulus reinforcement phase, and the mercerization treatment enhances fiber-matrix interfacial adhesion, facilitating efficient stress transfer from the compliant matrix to the stiff fibers. Decreasing Factors: The curing process conducted at room temperature may result in a lower crosslink density compared to elevated temperature cures, potentially reducing matrix stiffness. More significantly, the immersion in salt water for 168 hours introduces moisture into the system; water molecules act as plasticizers within the epoxy network increasing free volume and chain mobility, while simultaneously causing swelling and potential hydrolytic degradation of the natural fiber cell walls. Dominant Factor: While the rigid fiber reinforcement and crosslinked network establish the primary load-bearing capacity and high baseline stiffness, the hygrothermal aging history involving salt water immersion is the dominant factor influencing the final measured state, as the plasticization of the matrix and potential degradation of the natural fibers qualitatively reduce the stiffness relative to the dry cured composite."
    }
  },
  {
    "doi": "10.1080/15440478.2024.2375526",
    "title": "Analysis of Water Absorption on the Young’s Modulus and Damping of Sponge Gourd (Luffa cylindrica) Composites",
    "year": 2024,
    "chemical_composition": {
      "repeat_unit_psmiles": null,
      "monomers": [
        {
          "name": "Diglycidyl ether of bisphenol A",
          "smiles": "CC(C)(C1=CC=C(C=C1)OCC2CO2)C3=CC=C(C=C3)OCC4CO4",
          "ratio_value": null,
          "ratio_unit": null
        },
        {
          "name": "Isophorone diamine",
          "smiles": "CC1(C)CC(CN)CC(C)(N)C1",
          "ratio_value": 20.9,
          "ratio_unit": "phr"
        }
      ],
      "additives": [
        {
          "name": "Luffa cylindrica fibers",
          "type": "reinforcement",
          "amount_value": 20,
          "amount_unit": "vol%"
        }
      ],
      "is_homopolymer": false
    },
    "processing_history": "Hand lay-up and compression molding (0.2 MPa, 24h, RT). Fibers mercerized (2% NaOH, 90 min, 80°C dry). Immersed in salt water (ASTM D1141) at 23°C for 1488 h. Young's Modulus measured by nondestructive impulse excitation test (ASTM E1876).",
    "hierarchical_structure": "Interleaved fiber mats (0/90 orientation). Water absorption state at 1488h immersion.",
    "properties": {
      "E": {
        "value": [
          2.61
        ],
        "unit": "GPa"
      }
    },
    "analysis_with_hierarchical_structure": {
      "descriptive_text": "The sample comprises a Diglycidyl ether of bisphenol A epoxy matrix cured with 20.9 phr Isophorone diamine, reinforced with 20 vol% Luffa cylindrica fibers. The natural fibers were mercerized using 2% NaOH at 80°C for 90 minutes before composite fabrication via hand lay-up and compression molding at 0.2 MPa for 24 hours at room temperature. The material features an interleaved fiber mat architecture with a 0/90 orientation and was conditioned by immersion in salt water at 23°C for 1488 hours to reach a specific water absorption state. Young's Modulus was characterized using a nondestructive impulse excitation test in accordance with ASTM E1876.",
      "reasoning_analysis": "Increasing Factors: The incorporation of 20 vol% Luffa cylindrica fibers introduces cellulosic reinforcement with a higher intrinsic stiffness than the epoxy matrix, driving the composite modulus upward via the rule of mixtures. Additionally, the mercerization treatment of the fibers improves interfacial adhesion by removing surface impurities and increasing roughness, facilitating more efficient stress transfer between the matrix and reinforcement. The formation of a crosslinked epoxy network through the reaction of Diglycidyl ether of bisphenol A and Isophorone diamine also provides a rigid structural baseline that supports load bearing. Decreasing Factors: The prolonged immersion in salt water for 1488 hours leads to water absorption, which plasticizes the epoxy matrix by increasing free volume and disrupting hydrogen bonding, thereby reducing matrix stiffness. Furthermore, the room temperature curing history may result in a lower crosslink density compared to elevated temperature cures, and the low compression molding pressure of 0.2 MPa could introduce voids that act as stress concentrators. The 0/90 fiber orientation, while balanced, offers lower stiffness in the primary load direction compared to unidirectional alignment, and hydrophilic swelling of the natural fibers during water exposure may degrade fiber integrity. Dominant Factor: The reinforcement effect of the 20 vol% mercerized fibers qualitatively dominates the baseline Elastic Modulus, establishing a value significantly higher than the neat epoxy matrix; however, the final magnitude is substantially governed by the hygrothermal aging history, where the plasticization of the matrix and potential interfac degradation from salt water immersion act as the critical limiting factors on the composite's stiffness."
    },
    "analysis_without_hierarchical_structure": {
      "descriptive_text": "The sample comprises an epoxy matrix formed from Diglycidyl ether of bisphenol A and Isophorone diamine hardener at 20.9 phr, reinforced with 20 vol% Luffa cylindrica fibers. The fibers were mercerized in 2% NaOH at 80°C for 90 minutes and dried before composite fabrication via hand lay-up and compression molding at 0.2 MPa for 24 hours at room temperature. Subsequently, the specimen was immersed in salt water at 23°C for 1488 hours according to ASTM D1141, and the Young's Modulus was determined using a nondestructive impulse excitation test per ASTM E1876.",
      "reasoning_analysis": "Increasing Factors: The formation of a crosslinked thermoset network between DGEBA and the cycloaliphatic IPDA hardener provides intrinsic matrix rigidity, while the incorporation of 20 vol% Luffa cylindrica fibers introduces a stiff cellulose-based reinforcement phase that significantly enhances stiffness via the rule of mixtures. Additionally, the mercerization treatment improves fiber-matrix interfacial adhesion, facilitating efficient stress transfer, and the compression molding process consolidates the laminate to minimize void content, further supporting higher modulus values. Decreasing Factors: The room temperature curing cycle may result in a lower crosslink density compared to elevated temperature post-cures, inherently limiting the matrix stiffness. Furthermore, the extensive immersion in salt water induces hygrothermal aging, where water absorption plasticizes the epoxy matrix and causes hygroscopic swelling or hydrolytic degradation of the natural fibers, both of which act to reduce the overall composite stiffness. Dominant Factor: While the intrinsic rigidity of the fiber reinforcement establishes a high baseline modulus relative to the neat resin, the extensive hygrothermal aging history is the dominant dynamic factor that qualitatively reduces the final Young's Modulus relative to a dry, fully cured state due to the combined effects of matrix plasticization and fiber degradation."
    }
  },
  {
    "doi": "10.1080/15440478.2024.2375526",
    "title": "Analysis of Water Absorption on the Young’s Modulus and Damping of Sponge Gourd (Luffa cylindrica) Composites",
    "year": 2024,
    "chemical_composition": {
      "repeat_unit_psmiles": null,
      "monomers": [
        {
          "name": "Diglycidyl ether of bisphenol A",
          "smiles": "CC(C)(C1=CC=C(C=C1)OCC2CO2)C3=CC=C(C=C3)OCC4CO4",
          "ratio_value": null,
          "ratio_unit": null
        },
        {
          "name": "Isophorone diamine",
          "smiles": "CC1(C)CC(CN)CC(C)(N)C1",
          "ratio_value": 20.9,
          "ratio_unit": "phr"
        }
      ],
      "additives": [
        {
          "name": "Luffa cylindrica fibers",
          "type": "reinforcement",
          "amount_value": 20,
          "amount_unit": "vol%"
        }
      ],
      "is_homopolymer": false
    },
    "processing_history": "Hand lay-up and compression molding (0.2 MPa, 24h, RT). Fibers mercerized (2% NaOH, 90 min, 80°C dry). Immersed in salt water (ASTM D1141) at 23°C for 48 h. Young's Modulus measured by nondestructive impulse excitation test (ASTM E1876).",
    "hierarchical_structure": "Interleaved fiber mats (0/90 orientation). Water absorption state at 48h immersion.",
    "properties": {
      "E": {
        "value": [
          2.65
        ],
        "unit": "GPa"
      }
    },
    "analysis_with_hierarchical_structure": {
      "descriptive_text": "The sample comprises a Diglycidyl ether of bisphenol A (DGEBA) epoxy matrix cured with Isophorone diamine (IPDA) at 20.9 phr, reinforced with 20 vol% Luffa cylindrica fibers. The natural fibers were mercerized using 2% NaOH at 80°C for 90 minutes prior to composite fabrication via hand lay-up and compression molding at 0.2 MPa for 24 hours at room temperature. The resulting hierarchical structure consists of interleaved fiber mats with a 0/90 orientation. Prior to characterization, the composite underwent hygrothermal conditioning by immersion in salt water at 23°C for 48 hours according to ASTM D1141, and the Young's Modulus was subsequently determined using a nondestructive impulse excitation test compliant with ASTM E1876.",
      "reasoning_analysis": "Increasing Factors: The presence of rigid aromatic rings within the DGEBA backbone and the crosslinked network formed by IPDA curing provide intrinsic matrix stiffness. Additionally, the incorporation of 20 vol% Luffa cylindrica fibers introduces cellulose-rich reinforcement with high axial stiffness, while the mercerization treatment enhances fiber-matrix interfacial adhesion, facilitating efficient stress transfer and further elevating the composite modulus. Decreasing Factors: The room temperature curing history may result in a lower crosslink density compared to elevated temperature cures, potentially reducing matrix rigidity. More critically, the salt water immersion history induces water absorption within the epoxy matrix and natural fibers, leading to plasticization via hydrogen bond disruption and potential swelling-induced microcracking at the interface, which significantly softens the material. Dominant Factor: While the hygrothermal aging introduces softening mechanisms, the high volume fraction of oriented natural fibers combined with the improved interfacial bonding from mercerization qualitatively dominates the final Young's Modulus behavior, establishing a stiffness significantly higher than the neat epoxy matrix despite the plasticizing effects of the water absorption state."
    },
    "analysis_without_hierarchical_structure": {
      "descriptive_text": "The sample comprises an epoxy thermoset network synthesized from Diglycidyl ether of bisphenol A cured with Isophorone diamine at 20.9 phr. This matrix is reinforced with 20 vol% Luffa cylindrica fibers that were mercerized using a 2% NaOH solution at 80°C for 90 minutes to optimize surface compatibility. The composite was fabricated via hand lay-up followed by compression molding at 0.2 MPa for 24 hours at room temperature. Prior to characterization, the specimen underwent conditioning by immersion in salt water according to ASTM D1141 at 23°C for 48 hours, and the Young's Modulus was subsequently evaluated using a nondestructive impulse excitation test compliant with ASTM E1876.",
      "reasoning_analysis": "Increasing Factors: The formation of a crosslinked epoxy network using Diglycidyl ether of bisphenol A and Isophorone diamine provides a rigid matrix structure, while the incorporation of 20 vol% Luffa cylindrica fibers introduces high-modulus cellulose crystallites that significantly enhance stiffness through the rule of mixtures. Additionally, the mercerization treatment of the fibers improves interfacial adhesion between the hydrophilic fibers and the hydrophobic matrix, facilitating more efficient stress transfer and further contributing to an increase in Young's Modulus. Decreasing Factors: The processing history involving room temperature curing may result in a lower crosslink density or the presence of microvoids compared to elevated temperature curing, potentially reducing matrix stiffness. Furthermore, the immersion in salt water prior to testing introduces moisture into the system, which acts as a plasticizer for the epoxy network and causes swelling in the natural fibers, both of which disrupt intermolecular forces and weaken the fiber-matrix interface, driving the modulus down. Dominant Factor: The structural reinforcement provided by the stiff cellulose fibers establishes a significantly higher modulus baseline compared to the neat epoxy matrix; however, the hygroscopic expansion and matrix plasticization induced by the salt water conditioning act as the dominant environmental factors that qualitatively reduce the modulus relative to the dry composite state, governing the final measured behavior."
    }
  },
  {
    "doi": null,
    "title": "Structure and mechanical properties of isotactic polypropylene and iPP/talc blends functionalized by electron beam irradiation",
    "year": 2000,
    "chemical_composition": {
      "repeat_unit_psmiles": "[*]CC(C)[*]",
      "monomers": [
        {
          "name": "Propylene",
          "smiles": "CC=C",
          "ratio_value": null,
          "ratio_unit": null
        }
      ],
      "additives": [
        {
          "name": "Talc",
          "type": "filler",
          "amount_value": 20,
          "amount_unit": "wt%"
        },
        {
          "name": "Irradiated iPP powder",
          "type": "compatibilizer",
          "amount_value": 10,
          "amount_unit": "wt%"
        }
      ],
      "is_homopolymer": true
    },
    "processing_history": "Blend of iPP pellet (70%), talc (20%), and iPP powder irradiated at 60 kGy (10%) mixed in Haake Rheocord 90 at 200°C for 10 min (30 rev/min). Hot pressed at 192°C. Young's modulus measured by uniaxial tensile test using Instron 4302 at ambient temperature, 50 mm/min crosshead speed.",
    "hierarchical_structure": "iPP/talc composite blend with functionalized iPP powder.",
    "properties": {
      "E": {
        "value": [
          3.33
        ],
        "unit": "GPa"
      }
    },
    "analysis_with_hierarchical_structure": {
      "descriptive_text": "The sample comprises an isotactic polypropylene (iPP) homopolymer matrix reinforced with 20 wt% talc filler and compatibilized with 10 wt% irradiated iPP powder. The composite was fabricated by melt blending the constituents in a Haake Rheocord 90 at 200°C for 10 minutes at 30 rev/min, followed by hot pressing at 192°C to consolidate the material. The resulting iPP/talc composite blend containing functionalized iPP powder was subjected to uniaxial tensile testing using an Instron 4302 at ambient temperature with a crosshead speed of 50 mm/min to evaluate the Young's modulus.",
      "reasoning_analysis": "Increasing Factors: The incorporation of 20 wt% talc, a rigid mineral filler with a significantly higher intrinsic modulus than the polymer matrix, serves as the primary reinforcement mechanism, restricting matrix deformation under load. Additionally, the inclusion of irradiated iPP powder likely enhances interfacial adhesion between the hydrophilic talc and hydrophobic iPP matrix, improving stress transfer efficiency across the phase boundary. The hot pressing process further contributes to increased stiffness by minimizing void content and ensuring dense consolidation of the composite structure. Decreasing Factors: The high-shear melt mixing at 200°C may induce thermo-mechanical degradation, leading to chain scission and a reduction in the molecular weight of the iPP matrix, which can lower the entanglement density and intrinsic stiffness. Furthermore, the presence of the filler particles can disrupt the perfection of the iPP spherulitic growth, potentially altering the crystalline morphology in a way that might slightly reduce the modulus contribution from the semi-crystalline matrix compared to a pristine, slowly cooled neat polymer. Dominant Factor: The volumetric addition of the rigid talc filler qualitatively dominates the mechanical response; the substantial stiffness contrast between the mineral filler and the polymer matrix ensures that the composite Young's modulus is significantly elevated relative to neat iPP, outweighing any potential reductions caused by molecular weight degradation or morphological perturbations."
    },
    "analysis_without_hierarchical_structure": {
      "descriptive_text": "The sample comprises a polypropylene homopolymer matrix compounded with 20 wt% talc filler and 10 wt% irradiated isotactic polypropylene powder serving as a compatibilizer. The composite was manufactured by melt blending iPP pellets, talc, and the irradiated powder in a Haake Rheocord 90 at 200°C for 10 minutes at 30 rev/min, followed by hot pressing at 192°C. Mechanical characterization was performed via uniaxial tensile testing using an Instron 4302 at ambient temperature with a crosshead speed of 50 mm/min to determine the Young's modulus.",
      "reasoning_analysis": "Increasing Factors: The inclusion of 20 wt% talc, a rigid inorganic filler, substantially increases stiffness due to the high modulus of the silicate particles relative to the polymer matrix and the constraint of chain mobility at the interface. Additionally, talc acts as a nucleating agent for polypropylene, likely enhancing crystallinity which further elevates the modulus, while the irradiated compatibilizer improves stress transfer between the matrix and filler. Decreasing Factors: The irradiation process required to create the compatibilizer powder may induce chain scission, potentially lowering the molecular weight and intrinsic stiffness of that specific phase compared to the virgin pellets. Furthermore, the addition of 10 wt% of this additive phase disrupts the continuity of the pure crystalline matrix, which could theoretically dampen the overall stiffness if the compatibilizer phase is less rigid than the bulk polymer. Dominant Factor: The reinforcement effect from the high loading of rigid talc filler qualitatively dominates the mechanical behavior, driving the Young's modulus significantly higher than that of the neat polypropylene homopolymer despite potential minor reductions from compatibilizer phase properties."
    }
  },
  {
    "doi": "10.1177/14658011251377196",
    "title": "Effect of 3D printing by fused deposition modelling on the microstructural and macrostructural properties of acrylonitrile butadiene styrene, polylactic acid and polyamide 12",
    "year": 2025,
    "chemical_composition": {
      "repeat_unit_psmiles": "[*]NC(=O)CCCCCCCCCCC[*]",
      "monomers": [
        {
          "name": "12-aminododecanoic acid",
          "smiles": "NCCCCCCCCCCCC(=O)O",
          "ratio_value": null,
          "ratio_unit": null
        }
      ],
      "additives": [],
      "is_homopolymer": true
    },
    "processing_history": "Commercial filament (Hatchbox brand, 1.75 mm diameter). Young's modulus measured by Shimadzu AG-I universal machine, ASTM D638-14 type IV, 5 mm/min loading rate, room temperature.",
    "hierarchical_structure": "Filament form. Crystallinity (Xc) approximately 14.9% by XRD. Mixture of gamma and alpha phases.",
    "properties": {
      "E": {
        "value": [
          0.86
        ],
        "unit": "GPa"
      }
    },
    "analysis_with_hierarchical_structure": {
      "descriptive_text": "The sample consists of a polyamide 12 homopolymer derived from 12-aminododecanoic acid monomers, supplied as a commercial 1.75 mm diameter filament under the Hatchbox brand. Structural characterization via XRD reveals a semi-crystalline morphology with a crystallinity degree of approximately 14.9%, comprising a mixture of gamma and alpha crystalline phases. Mechanical characterization was performed using a Shimadzu AG-I universal testing machine following ASTM D638-14 type IV specifications at a loading rate of 5 mm/min under room temperature conditions.",
      "reasoning_analysis": "Increasing Factors: The presence of amide groups in the polymer backbone facilitates strong interchain hydrogen bonding, which acts as physical crosslinks to restrict chain mobility and enhance stiffness. Additionally, the commercial filament processing history likely induced molecular orientation along the fiber axis during extrusion, which typically increases the Young's modulus in the direction of drawing. The existing crystalline domains, despite being limited in volume, act as rigid reinforcement within the amorphous matrix, further contributing to load-bearing capacity. Decreasing Factors: The chemical composition features a long aliphatic sequence of eleven methylene groups between amide linkages, which introduces significant chain flexibility and reduces the density of hydrogen bonds per unit volume compared to shorter-chain polyamides. The relatively low crystallinity (14.9%) indicates a substantial compliant amorphous fraction, likely resulting from the rapid cooling rates inherent to filament production which suppresses crystal growth. Furthermore, the presence of the gamma crystalline phase, which often exhibits less dense packing and twisted chain conformations compared to the alpha phase, may inherently offer lower stiffness. Dominant Factor: While hydrogen bonding and processing-induced orientation provide structural integrity, the relatively low degree of crystallinity constrained by the filament processing history, combined with the intrinsic flexibility of the long aliphatic backbone, qualitatively dominates the mechanical response, limiting the overall Young's modulus relative to highly crystalline or aromatic polyamide counterparts."
    },
    "analysis_without_hierarchical_structure": {
      "descriptive_text": "The sample consists of a polyamide 12 homopolymer derived from 12-aminododecanoic acid monomers, supplied commercially as a 1.75 mm diameter filament under the Hatchbox brand. Mechanical characterization was performed using a Shimadzu AG-I universal testing machine following the ASTM D638-14 type IV standard, with a crosshead loading rate of 5 mm/min at room temperature to determine the Young's modulus.",
      "reasoning_analysis": "Increasing Factors: The presence of amide linkages facilitates strong interchain hydrogen bonding, promoting semi-crystalline morphology and restricting segmental motion, which inherently increases stiffness. Additionally, the commercial filament processing history implies extrusion, which likely induces molecular orientation along the filament axis, further enhancing the Young's modulus in the direction of testing. Decreasing Factors: The chemical composition features a long methylene sequence separating the amide groups, which reduces the density of hydrogen bonding sites compared to shorter-chain polyamides, thereby increasing chain flexibility and free volume. Furthermore, testing at room temperature without specified drying conditions suggests potential moisture absorption, where water molecules could plasticize the amorphous regions and reduce stiffness. Dominant Factor: While processing-induced orientation provides reinforcement, the intrinsic chemical architecture characterized by the long aliphatic spacer fundamentally limits the density of rigidifying hydrogen bonds, making the low polarity density of the backbone the dominant factor establishing the baseline modulus relative to other engineering thermoplastics."
    }
  },
  {
    "doi": null,
    "title": "Thermoformed Wheat Gluten Biopolymers",
    "year": 2005,
    "chemical_composition": {
      "repeat_unit_psmiles": null,
      "monomers": [
        {
          "name": "Wheat Gluten",
          "smiles": null,
          "ratio_value": null,
          "ratio_unit": null
        }
      ],
      "additives": [
        {
          "name": "Glycerine",
          "type": "plasticizer",
          "amount_value": 20.0,
          "amount_unit": "wt%"
        }
      ],
      "is_homopolymer": false
    },
    "processing_history": "Thermoformed at 110 °C, 480 kPa (60 s) then 1680 kPa (5 min). Dried 1 week at room temperature. No reducing agent used. Young's modulus measured by Texture Analyzer TA-XT2 at 1 mm/sec, 15.7% deformation, 30-70% RH.",
    "hierarchical_structure": "Whole vital gluten sheets. Non-uniform sheets without reducing agent noted in text.",
    "properties": {
      "E": {
        "value": [
          0.03
        ],
        "unit": "GPa"
      }
    },
    "analysis_with_hierarchical_structure": {
      "descriptive_text": "The sample comprises whole vital gluten sheets plasticized with 20.0 wt% glycerine. Processing entailed thermoforming at 110 °C under a sequential pressure regimen of 480 kPa for 60 seconds and 1680 kPa for 5 minutes, followed by ambient drying for one week without reducing agents. The resulting material exhibits a non-uniform sheet morphology, and its mechanical properties were characterized via a Texture Analyzer TA-XT2 at a deformation rate of 1 mm/sec and 15.7% strain under 30-70% relative humidity.",
      "reasoning_analysis": "Increasing Factors: The absence of reducing agents preserves the intrinsic disulfide bond network within the gluten proteins, providing covalent crosslinks that restrict chain mobility and enhance stiffness. Additionally, the thermoforming process at 110 °C likely induces protein denaturation and aggregation, increasing the physical crosslink density, while the one-week drying period removes free water that would otherwise act as a potent plasticizer. Decreasing Factors: The incorporation of 20.0 wt% glycerine significantly increases free volume and facilitates segmental mobility within the protein matrix, acting as a strong plasticizer that drastically reduces stiffness. Furthermore, the testing environment (30-70% RH) allows for moisture absorption, which competes with protein-protein interactions, and the noted non-uniformity of the sheets introduces structural defects that can act as stress concentrators, lowering the effective macroscopic modulus. Dominant Factor: While the preserved disulfide network and thermal treatment establish a rigid structural baseline, the high concentration of glycerine combined with environmental humidity qualitatively dominates the mechanical response. These plasticizing effects overwhelm the stiffening contributions of the protein aggregates, resulting in a Young's modulus that is significantly reduced relative to unplasticized vital gluten, prioritizing flexibility over rigidity."
    },
    "analysis_without_hierarchical_structure": {
      "descriptive_text": "The material system comprises a Wheat Gluten protein matrix compounded with 20.0 wt% Glycerine acting as a plasticizer. The composite was processed via thermoforming at 110 °C, subjected to an initial pressure of 480 kPa for 60 seconds followed by an increased pressure of 1680 kPa for 5 minutes. Post-processing, the samples were dried for one week at room temperature without the use of reducing agents. The Young's modulus was subsequently characterized using a Texture Analyzer TA-XT2 at a crosshead speed of 1 mm/sec with 15.7% deformation under relative humidity conditions ranging from 30% to 70%.",
      "reasoning_analysis": "Increasing Factors: The thermoforming process under high pressure promotes densification and close packing of the protein chains, enhancing intermolecular interactions. Additionally, the absence of reducing agents preserves the native disulfide bond network within the gluten, maintaining crosslink density that inherently resists deformation and increases stiffness, while the one-week drying period removes residual water, eliminating a natural plasticizer. Decreasing Factors: The incorporation of 20.0 wt% Glycerine acts as a potent plasticizer that intercalates between polymer chains, significantly increasing free volume and segmental mobility, which drastically reduces the material's stiffness. Furthermore, the testing environment allows for relative humidity up to 70%, enabling moisture absorption by the hydrophilic gluten matrix which further plasticizes the system and lowers the modulus during measurement. Dominant Factor: Although the preservation of disulfide crosslinks and drying contribute to network rigidity, the high loading of Glycerine combined with the hygroscopic nature of the protein matrix under variable humidity conditions is the dominant factor, as this plasticization effect fundamentally shifts the material behavior towards a more compliant state, qualitatively driving the Young's modulus down relative to a rigid, unplasticized protein network."
    }
  },
  {
    "doi": "10.1080/15440478.2024.2375526",
    "title": "Analysis of Water Absorption on the Young’s Modulus and Damping of Sponge Gourd (Luffa cylindrica) Composites",
    "year": 2024,
    "chemical_composition": {
      "repeat_unit_psmiles": null,
      "monomers": [
        {
          "name": "Diglycidyl ether of bisphenol A",
          "smiles": "CC(C)(C1=CC=C(C=C1)OCC2CO2)C3=CC=C(C=C3)OCC4CO4",
          "ratio_value": null,
          "ratio_unit": null
        },
        {
          "name": "Isophorone diamine",
          "smiles": "CC1(C)CC(CN)CC(C)(N)C1",
          "ratio_value": 20.9,
          "ratio_unit": "phr"
        }
      ],
      "additives": [
        {
          "name": "Luffa cylindrica fibers",
          "type": "reinforcement",
          "amount_value": 20,
          "amount_unit": "vol%"
        }
      ],
      "is_homopolymer": false
    },
    "processing_history": "Hand lay-up and compression molding (0.2 MPa, 24h, RT). Fibers mercerized (2% NaOH, 90 min, 80°C dry). Immersed in salt water (ASTM D1141) at 23°C for 360 h. Young's Modulus measured by nondestructive impulse excitation test (ASTM E1876).",
    "hierarchical_structure": "Interleaved fiber mats (0/90 orientation). Water absorption state at 360h immersion.",
    "properties": {
      "E": {
        "value": [
          2.63
        ],
        "unit": "GPa"
      }
    },
    "analysis_with_hierarchical_structure": {
      "descriptive_text": "The sample comprises a thermoset epoxy composite matrix synthesized from Diglycidyl ether of bisphenol A and Isophorone diamine (20.9 phr), reinforced with 20 vol% Luffa cylindrica fibers. Prior to fabrication, the natural fibers were mercerized using 2% NaOH at 80°C for 90 minutes to modify surface chemistry. The composite was manufactured via hand lay-up and compression molding at 0.2 MPa for 24 hours at room temperature, creating a hierarchical structure of interleaved fiber mats with a 0/90 orientation. Following production, the specimen underwent salt water immersion according to ASTM D1141 at 23°C for 360 hours to reach a specific water absorption state, after which the Young's Modulus was characterized using a nondestructive impulse excitation test per ASTM E1876.",
      "reasoning_analysis": "Increasing Factors: The addition of 20 vol% Luffa cylindrica fibers introduces a reinforcing phase with higher intrinsic stiffness compared to the neat epoxy matrix, theoretically increasing the composite modulus based on rule-of-mixtures behavior. The mercerization treatment improves interfacial adhesion between the hydrophilic fibers and the hydrophobic matrix, enhancing stress transfer efficiency. Additionally, the 0/90 interleaved orientation provides bidirectional structural integrity. Decreasing Factors: The room temperature curing history likely results in incomplete crosslinking density compared to elevated temperature cures, reducing the intrinsic rigidity of the epoxy network. More critically, the 360-hour salt water immersion leads to water uptake within the matrix and fibers; water acts as a plasticizer in the epoxy network, increasing free volume and reducing intermolecular forces, while simultaneously causing swelling and potential degradation of the natural fibers. Low-pressure compression molding may also introduce voids that decrease the effective load-bearing cross-section. Dominant Factor: Despite the reinforcing potential of the mercerized fibers, the dominant factor influencing the final Young's Modulus is the hygrothermal aging induced by prolonged salt water immersion. The plasticization of the epoxy matrix and the degradation of the fiber-matrix interface due to moisture ingress qualitatively outweigh the stiffening contributions of the reinforcement, leading to a net reduction in modulus relative to the dry, fully cured state."
    },
    "analysis_without_hierarchical_structure": {
      "descriptive_text": "The sample consists of an epoxy thermoset network formed from Diglycidyl ether of bisphenol A cured with Isophorone diamine at 20.9 phr. This matrix is reinforced with 20 vol% Luffa cylindrica fibers which underwent mercerization treatment using 2% NaOH at 80°C for 90 minutes prior to drying. The composite was fabricated using hand lay-up followed by compression molding at 0.2 MPa for 24 hours at room temperature. Following fabrication, the specimen was subjected to hygrothermal aging by immersion in salt water according to ASTM D1141 at 23°C for 360 hours, and the Young's Modulus was subsequently characterized using a nondestructive impulse excitation test compliant with ASTM E1876.",
      "reasoning_analysis": "Increasing Factors: The incorporation of 20 vol% Luffa cylindrica fibers introduces high-stiffness cellulosic reinforcement into the epoxy matrix, which inherently increases the Young's Modulus according to composite rule-of-mixtures principles. Additionally, the mercerization of fibers with NaOH improves surface roughness and interfacial adhesion, facilitating more efficient stress transfer between the matrix and fibers, while the cycloaliphatic structure of the Isophorone diamine curing agent enhances the intrinsic rigidity of the crosslinked network. Decreasing Factors: The extensive immersion in salt water for 360 hours promotes water absorption within the hydrophilic natural fibers and the epoxy matrix, leading to plasticization of the polymer network and increased free volume which reduces stiffness. Furthermore, hygrothermal exposure can cause fiber swelling and microcracking at the interface, potentially debonding the reinforcement, and the room temperature curing history may result in a lower crosslink density compared to elevated temperature cures, limiting the maximum matrix modulus. Dominant Factor: The structural reinforcement provided by the 20 vol% mercerized fibers qualitatively dominates the final Young's Modulus behavior, as the high intrinsic stiffness of the cellulosic fibers and the preserved interfacial adhesion from alkali treatment maintain a load-bearing capacity that outweighs the matrix softening induced by salt water absorption, although the environmental exposure significantly limits the realization of the theoretical maximum modulus."
    }
  },
  {
    "doi": "10.1002/app.52839",
    "title": "Cellulose nanocrystals and snail shell-reinforced polyvinyl alcohol bioplastic films: Additive concentration optimization and mechanical properties assessment",
    "year": 2022,
    "chemical_composition": {
      "repeat_unit_psmiles": "[*]CC(O)[*]",
      "monomers": [
        {
          "name": "Vinyl alcohol",
          "smiles": "C=C(O)",
          "ratio_value": 7.5,
          "ratio_unit": "wt%"
        }
      ],
      "additives": [
        {
          "name": "Cellulose nanocrystals",
          "type": "filler",
          "amount_value": 2.5,
          "amount_unit": "wt%"
        },
        {
          "name": "Snail shell nanoparticles",
          "type": "filler",
          "amount_value": 5,
          "amount_unit": "wt%"
        },
        {
          "name": "Glycerol",
          "type": "plasticizer",
          "amount_value": 5,
          "amount_unit": "wt%"
        }
      ],
      "is_homopolymer": true
    },
    "processing_history": "Solvent casting. PVA dissolved in distilled water, heated 80°C, stirred 1000 rpm 2h. CNC and SSN added, heated 65°C, stirred 500 rpm 1h. Cast in wax-coated mold, cured 72h ambient, characterized after 2 weeks. Young's modulus measured by uniaxial tensile test (Instron 5966-K8883, 10 kN load cell) at 50 mm/min cross-head speed, ambient temperature, average of 5 samples.",
    "hierarchical_structure": "Homogeneous dispersion of SSN and CNC in the matrix (SEM).",
    "properties": {
      "E": {
        "value": [
          0.03
        ],
        "unit": "GPa"
      }
    },
    "analysis_with_hierarchical_structure": {
      "descriptive_text": "The sample consists of a poly(vinyl alcohol) homopolymer matrix reinforced with cellulose nanocrystals (2.5 wt%) and snail shell nanoparticles (5 wt%), with glycerol (5 wt%) included as a plasticizer. The composite was fabricated via solvent casting, involving dissolution of the polymer in distilled water at 80°C under vigorous stirring, followed by filler incorporation at 65°C and casting into a wax-coated mold. After curing for 72 hours under ambient conditions and a two-week equilibration period, scanning electron microscopy confirmed a homogeneous dispersion of the fillers within the matrix, and the Young's modulus was characterized via uniaxial tensile testing at ambient temperature.",
      "reasoning_analysis": "Increasing Factors: The incorporation of rigid cellulose nanocrystals and snail shell nanoparticles introduces high-modulus phases that restrict polymer chain mobility and bear load through stress transfer, intrinsically driving the Young's modulus upward. The processing history involving high-shear stirring and elevated temperatures facilitates the observed homogeneous dispersion, maximizing the interfacial area and efficiency of the reinforcement. Additionally, the ambient curing process allows for potential physical crosslinking via hydrogen bonding and crystallization within the PVA matrix, further contributing to stiffness. Decreasing Factors: The addition of glycerol acts as a plasticizer by intercalating between polymer chains, disrupting intermolecular hydrogen bonding, and increasing free volume, which significantly enhances segmental mobility and lowers the modulus. Furthermore, the use of water as a solvent and ambient curing may lead to residual moisture absorption due to the hygroscopic nature of PVA, which can act as an additional plasticizing agent and depress the stiffness. Dominant Factor: The high aspect ratio and intrinsic rigidity of the cellulose nanocrystals, coupled with the confirmed homogeneous dispersion achieved through the specific thermal and shear processing history, qualitatively dominate the final mechanical response. While the plasticizer fundamentally reduces the matrix stiffness relative to neat PVA, the efficient formation of a rigid filler network prevents a catastrophic loss of modulus, making the nanocomposite reinforcement the defining characteristic that elevates the Young's modulus above that of the unreinforced plasticized matrix."
    },
    "analysis_without_hierarchical_structure": {
