Repository: hhtrick/HHT-code

# HHT training framework

This directory contains model training, embedding precomputation, inference, article-level baselines and the curated datasets. All commands below assume that the working directory is `train_code/`.

## 3. Datasets and fixed partitions

Each main dataset is a JSON array at `dataset/{property}/{property}.json`. Entries contain source metadata, `chemical_composition`, `processing_history`, `hierarchical_structure`, `properties`, and two generated-analysis objects. Targets are stored as `properties[property]["value"]`; source metadata and target values are not predictive input fields.

| Property | Train | Validation | Test | Total |
|---|---:|---:|---:|---:|

File: train_code/dataset/E/E.json (part 90 of 204)
[
      "descriptive_text": "The sample comprises a poly(vinyl alcohol) homopolymer matrix reinforced with biogenic and cellulosic fillers. The formulation includes 2.5 wt% cellulose nanocrystals and 5 wt% snail shell nanoparticles as reinforcing agents, alongside 5 wt% glycerol serving as a plasticizer. Preparation involved solvent casting, where the polymer was dissolved in distilled water at 80°C with stirring at 1000 rpm for 2 hours, followed by the addition of fillers and further heating at 65°C with stirring at 500 rpm for 1 hour. The mixture was cast into a wax-coated mold, cured under ambient conditions for 72 hours, and stored for two weeks prior to characterization. Young's modulus was evaluated via uniaxial tensile testing at a cross-head speed of 50 mm/min at ambient temperature.",
      "reasoning_analysis": "Increasing Factors: The incorporation of rigid fillers, specifically cellulose nanocrystals and snail shell nanoparticles, introduces high-modulus phases that restrict polymer chain mobility through mechanical interlocking and load transfer mechanisms. Additionally, the potential for hydrogen bonding between the hydroxyl groups of the poly(vinyl alcohol) matrix and the surface functionalities of the cellulose nanocrystals enhances interfacial adhesion, further contributing to an increase in stiffness. Decreasing Factors: The addition of glycerol acts as a potent plasticizer by intercalating between polymer chains, increasing free volume, and disrupting the intermolecular hydrogen bonding network inherent to poly(vinyl alcohol), which significantly reduces matrix stiffness. Furthermore, the ambient curing and storage history may allow for moisture absorption due to the hygroscopic nature of the polymer, providing an additional plasticization effect that lowers the modulus. Dominant Factor: The plasticization effect introduced by glycerol, potentially compounded by environmental moisture uptake during the extended ambient curing and storage period, qualitatively dominates the mechanical response by fundamentally increasing the segmental mobility of the continuous polymer phase. While the rigid fillers provide reinforcement, the reduction in intermolecular interactions and crystallinity within the matrix driven by the plasticizer establishes a compliance baseline that defines the composite's overall elastic behavior."
    }
  },
  {
    "doi": "10.1002/app.52839",
    "title": "Cellulose nanocrystals and snail shell-reinforced polyvinyl alcohol bioplastic films: Additive concentration optimization and mechanical properties assessment",
    "year": 2022,
    "chemical_composition": {
      "repeat_unit_psmiles": "[*]CC(O)[*]",
      "monomers": [
        {
          "name": "Vinyl alcohol",
          "smiles": "C=C(O)",
          "ratio_value": 7.5,
          "ratio_unit": "wt%"
        }
      ],
      "additives": [
        {
          "name": "Cellulose nanocrystals",
          "type": "filler",
          "amount_value": 2.5,
          "amount_unit": "wt%"
        },
        {
          "name": "Snail shell nanoparticles",
          "type": "filler",
          "amount_value": 5,
          "amount_unit": "wt%"
        },
        {
          "name": "Glycerol",
          "type": "plasticizer",
          "amount_value": 2,
          "amount_unit": "wt%"
        }
      ],
      "is_homopolymer": true
    },
    "processing_history": "Solvent casting. PVA dissolved in distilled water, heated 80°C, stirred 1000 rpm 2h. CNC and SSN added, heated 65°C, stirred 500 rpm 1h. Cast in wax-coated mold, cured 72h ambient, characterized after 2 weeks. Young's modulus measured by uniaxial tensile test (Instron 5966-K8883, 10 kN load cell) at 50 mm/min cross-head speed, ambient temperature, average of 5 samples.",
    "hierarchical_structure": "Homogeneous dispersion of SSN and CNC in the matrix (SEM).",
    "properties": {
      "E": {
        "value": [
          0.03
        ],
        "unit": "GPa"
      }
    },
    "analysis_with_hierarchical_structure": {
      "descriptive_text": "The sample comprises a polyvinyl alcohol (PVA) matrix reinforced with 2.5 wt% cellulose nanocrystals (CNC) and 5 wt% snail shell nanoparticles (SSN), supplemented with 2 wt% glycerol as a plasticizer. Fabricated via solvent casting, the PVA was dissolved in distilled water at 80°C and stirred at 1000 rpm for 2 hours, followed by the addition of CNC and SSN at 65°C with stirring at 500 rpm for 1 hour. The mixture was cast into wax-coated molds, cured for 72 hours under ambient conditions, and characterized after a two-week aging period. Scanning electron microscopy confirmed a homogeneous dispersion of the SSN and CNC fillers within the matrix, and the Young's modulus was evaluated using uniaxial tensile testing at a cross-head speed of 50 mm/min at ambient temperature.",
      "reasoning_analysis": "Increasing Factors: The incorporation of rigid cellulose nanocrystals and snail shell nanoparticles introduces high-modulus phases into the compliant polymer matrix, which enhances stiffness through effective load transfer mechanisms supported by the observed homogeneous dispersion. Additionally, the inherent hydrogen bonding network of the polyvinyl alcohol backbone contributes to intrinsic chain rigidity. Decreasing Factors: The inclusion of glycerol acts as a plasticizer by intercalating between polymer chains, reducing intermolecular hydrogen bonding density and increasing free volume, thereby facilitating chain segment mobility and lowering the overall stiffness. Dominant Factor: The combined weight fraction of the rigid nanoparticle fillers (7.5 wt%) exceeds that of the plasticizer (2 wt%), and given the high intrinsic modulus of CNC and biogenic fillers compared to the softening efficiency of low-content glycerol, the reinforcement effect from the well-dispersed rigid phase qualitatively dominates the final Young's modulus behavior."
    },
    "analysis_without_hierarchical_structure": {
      "descriptive_text": "The material system is based on a poly(vinyl alcohol) homopolymer matrix containing 2.5 wt% cellulose nanocrystals and 5 wt% snail shell nanoparticles as reinforcing fillers, supplemented with 2 wt% glycerol as a plasticizer. Preparation involved solvent casting, where the polymer was dissolved in distilled water and heated to 80°C while stirring at 1000 rpm for 2 hours. The nanofillers were subsequently added at 65°C under 500 rpm stirring for 1 hour, after which the solution was cast into a wax-coated mold and cured for 72 hours under ambient conditions. Following a two-week storage period, the Young's modulus was evaluated using uniaxial tensile testing at ambient temperature with a cross-head speed of 50 mm/min.",
      "reasoning_analysis": "Increasing Factors: The incorporation of rigid cellulose nanocrystals and snail shell nanoparticles introduces high-modulus phases that enhance stiffness through effective stress transfer and potential percolation networks. Furthermore, the poly(vinyl alcohol) backbone facilitates strong intermolecular hydrogen bonding, which is maximized by the processing history involving elevated temperature dissolution and extended ambient curing plus aging, promoting physical crosslinking and crystallinity. Decreasing Factors: The inclusion of glycerol acts as a plasticizer by intercalating between polymer chains, disrupting hydrogen bonding networks, and increasing free volume, which inherently reduces the material's resistance to elastic deformation. Additionally, solvent casting can sometimes result in lower crystallinity compared to melt-processing if residual moisture remains. Dominant Factor: The reinforcement mechanism provided by the hybrid filler system combined with the extensive physical aging and curing history likely dominates the softening effect of the relatively low glycerol content. The rigid filler network and the densified hydrogen-bonded matrix established during the prolonged curing period are the primary determinants driving the modulus upward, potentially offsetting the reduction expected from the plasticizer."
    }
  },
  {
    "doi": null,
    "title": "Structure and mechanical properties of isotactic polypropylene and iPP/talc blends functionalized by electron beam irradiation",
    "year": 2000,
    "chemical_composition": {
      "repeat_unit_psmiles": "[*]CC(C)[*]",
      "monomers": [
        {
          "name": "Propylene",
          "smiles": "CC=C",
          "ratio_value": null,
          "ratio_unit": null
        }
      ],
      "additives": [
        {
          "name": "Talc",
          "type": "filler",
          "amount_value": 20,
          "amount_unit": "wt%"
        },
        {
          "name": "Irradiated iPP powder",
          "type": "compatibilizer",
          "amount_value": 10,
          "amount_unit": "wt%"
        }
      ],
      "is_homopolymer": true
    },
    "processing_history": "Blend of iPP pellet (70%), talc (20%), and iPP powder irradiated at 80 kGy (10%) mixed in Haake Rheocord 90 at 200°C for 10 min (30 rev/min). Hot pressed at 192°C. Young's modulus measured by uniaxial tensile test using Instron 4302 at ambient temperature, 50 mm/min crosshead speed.",
    "hierarchical_structure": "iPP/talc composite blend with functionalized iPP powder.",
    "properties": {
      "E": {
        "value": [
          2.79
        ],
        "unit": "GPa"
      }
    },
    "analysis_with_hierarchical_structure": {
      "descriptive_text": "The sample comprises an isotactic polypropylene (iPP) homopolymer matrix reinforced with 20 wt% talc filler and compatibilized with 10 wt% irradiated iPP powder. The composite was fabricated by melt blending iPP pellets, talc, and the irradiated powder in a Haake Rheocord 90 at 200°C for 10 minutes at 30 rev/min, followed by hot pressing at 192°C. The resulting hierarchical structure is defined as an iPP/talc composite blend incorporating functionalized iPP powder, with mechanical performance evaluated via uniaxial tensile testing at ambient temperature using a crosshead speed of 50 mm/min.",
      "reasoning_analysis": "Increasing Factors: The incorporation of 20 wt% talc, a rigid plate-like silicate filler, fundamentally increases the composite stiffness through geometric reinforcement and constraint of the polymer matrix deformation. Additionally, the inclusion of 10 wt% irradiated iPP powder likely enhances interfacial adhesion between the hydrophobic matrix and the talc surface, improving stress transfer efficiency, while the irradiation may have induced slight crosslinking or branching within the powder particles themselves, contributing to higher local modulus. The hot pressing step at 192°C ensures good consolidation and density, minimizing voids that would otherwise lower stiffness. Decreasing Factors: The melt mixing process at 200°C for 10 minutes exposes the polypropylene chains to thermal and shear stress, risking thermo-oxidative degradation and chain scission which would reduce molecular weight and consequently lower the intrinsic modulus of the matrix. Furthermore, the presence of high filler loading can disrupt the continuity and crystallinity of the iPP matrix, potentially reducing the contribution of the crystalline phase to the overall stiffness if nucleation effects are not optimized. Dominant Factor: The reinforcement mechanism provided by the high loading of rigid talc filler, synergistically enhanced by the compatibilizing effect of the irradiated powder which maximizes interfacial stress transfer, qualitatively dominates the behavior, leading to a net increase in Young's modulus relative to the neat iPP matrix despite potential minor thermal degradation."
    },
    "analysis_without_hierarchical_structure": {
      "descriptive_text": "The material system is based on a polypropylene homopolymer matrix reinforced with 20 wt% talc filler and modified with 10 wt% irradiated polypropylene powder acting as a compatibilizer. The composite was fabricated by melt blending polypropylene pellets, talc, and the irradiated powder in a Haake Rheocord 90 mixer at 200°C for 10 minutes at 30 rev/min, followed by consolidation through hot pressing at 192°C. Mechanical evaluation was conducted via uniaxial tensile testing using an Instron 4302 at ambient temperature with a crosshead speed of 50 mm/min to determine the Young's modulus.",
      "reasoning_analysis": "Increasing Factors: The inclusion of 20 wt% rigid talc platelets significantly enhances stiffness by restricting polymer chain mobility and bearing load according to composite micromechanics principles. Additionally, talc serves as a nucleating agent for polypropylene, likely increasing the degree of crystallinity, while the irradiated powder compatibilizer improves interfacial adhesion between the filler and matrix, facilitating efficient stress transfer. Decreasing Factors: The high-energy irradiation applied to the compatibilizer powder typically induces chain scission in polypropylene, reducing molecular weight and entanglement density, which may slightly diminish the intrinsic stiffness of the continuous phase. Furthermore, testing at ambient temperature places the material well above its glass transition temperature, meaning the amorphous regions remain compliant and limit the overall modulus. Dominant Factor: The volumetric fraction and inherent rigidity of the talc filler qualitatively dominate the mechanical response, as the large modulus mismatch between the inorganic filler and the polymer matrix ensures that the composite stiffness is primarily governed by the filler content rather than the molecular weight variations of the compatibilizer."
    }
  },
  {
    "doi": "10.1080/15440478.2024.2375526",
    "title": "Analysis of Water Absorption on the Young’s Modulus and Damping of Sponge Gourd (Luffa cylindrica) Composites",
    "year": 2024,
    "chemical_composition": {
      "repeat_unit_psmiles": null,
      "monomers": [
        {
          "name": "Diglycidyl ether of bisphenol A",
          "smiles": "CC(C)(C1=CC=C(C=C1)OCC2CO2)C3=CC=C(C=C3)OCC4CO4",
          "ratio_value": null,
          "ratio_unit": null
        },
        {
          "name": "Isophorone diamine",
          "smiles": "CC1(C)CC(CN)CC(C)(N)C1",
          "ratio_value": 20.9,
          "ratio_unit": "phr"
        }
      ],
      "additives": [
        {
          "name": "Luffa cylindrica fibers",
          "type": "reinforcement",
          "amount_value": 30,
          "amount_unit": "vol%"
        }
      ],
      "is_homopolymer": false
    },
    "processing_history": "Hand lay-up and compression molding (0.2 MPa, 24h, RT). Fibers mercerized (2% NaOH, 90 min, 80°C dry). Immersed in salt water (ASTM D1141) at 23°C for 360 h. Young's Modulus measured by nondestructive impulse excitation test (ASTM E1876).",
    "hierarchical_structure": "Interleaved fiber mats (0/90 orientation). Water absorption state at 360h immersion.",
    "properties": {
      "E": {
        "value": [
          3.25
        ],
        "unit": "GPa"
      }
    },
    "analysis_with_hierarchical_structure": {
      "descriptive_text": "This composite material comprises a Diglycidyl ether of bisphenol A (DGEBA) epoxy matrix cured with Isophorone diamine (20.9 phr) and reinforced with 30 vol% Luffa cylindrica fibers. The natural fibers underwent mercerization with 2% NaOH at 80°C for 90 minutes to optimize surface characteristics before being arranged in interleaved mats with a 0/90 orientation. Fabrication was achieved through hand lay-up and compression molding at 0.2 MPa for 24 hours at room temperature. Prior to characterization, the specimen was subjected to hygrothermal aging by immersion in salt water at 23°C for 360 hours according to ASTM D1141, resulting in a saturated water absorption state, and the Young's Modulus was subsequently evaluated using a nondestructive impulse excitation test compliant with ASTM E1876.",
      "reasoning_analysis": "Increasing Factors: The incorporation of 30 vol% Luffa cylindrica fibers introduces a stiff cellulosic phase that significantly enhances the composite stiffness relative to the neat epoxy matrix via the rule of mixtures. Additionally, the mercerization treatment of the fibers removes surface impurities and increases surface roughness, which improves fiber-matrix interfacial adhesion and stress transfer efficiency, thereby supporting a higher modulus. The crosslinked nature of the DGEBA-IPDA thermoset network also provides intrinsic rigidity to the continuous phase. Decreasing Factors: The extended immersion in salt water for 360 hours leads to significant water absorption, which acts as a plasticizer for the epoxy matrix, increasing free volume and chain mobility while potentially swelling the natural fibers. This hygrothermal aging can degrade the fiber-matrix interface and induce microcracking, both of which reduce load-bearing capacity. Furthermore, the room temperature curing process may result in a lower crosslink density compared to elevated temperature cures, inherently limiting the maximum stiffness of the matrix phase. Dominant Factor: The high volume fraction of reinforced fibers combined with the improved interfacial bonding from mercerization serves as the primary determinant establishing the composite's baseline rigidity; however, the final Young's Modulus is qualitatively constrained by the plasticizing effect of the absorbed moisture and the potential interfacial degradation caused by the salt water conditioning, which counteracts the stiffening contribution of the reinforcement."
    },
    "analysis_without_hierarchical_structure": {
      "descriptive_text": "The sample comprises an epoxy thermoset matrix synthesized from Diglycidyl ether of bisphenol A cured with Isophorone diamine at 20.9 phr, reinforced with 30 vol% Luffa cylindrica fibers. Prior to composite fabrication via hand lay-up and compression molding at 0.2 MPa for 24 hours at room temperature, the natural fibers were mercerized using a 2% NaOH solution for 90 minutes at 80°C followed by drying. The resulting composite was subsequently subjected to hygrothermal aging by immersion in salt water according to ASTM D1141 at 23°C for 360 hours, after which the Young's Modulus was determined using a nondestructive impulse excitation test compliant with ASTM E1876.",
      "reasoning_analysis": "Increasing Factors: The inherent rigidity of the bisphenol A backbone within the epoxy network and the crosslinking provided by the diamine hardener establish a stiff matrix baseline. Furthermore, the incorporation of 30 vol% Luffa cylindrica fibers significantly enhances stiffness through the rule of mixtures, while the mercerization processing step improves fiber-matrix interfacial adhesion by removing surface impurities and increasing roughness, facilitating more efficient stress transfer. Decreasing Factors: The room temperature curing history may result in a lower crosslink density compared to elevated temperature cures, potentially limiting the maximum matrix stiffness. More critically, the prolonged immersion in salt water induces matrix plasticization due to water absorption and causes swelling of the natural fibers, which can generate microcracks and degrade the fiber-matrix interface, thereby reducing the overall composite stiffness. Dominant Factor: While the high volume fraction of reinforced fibers fundamentally dictates the composite's high stiffness baseline relative to the neat resin, the hygrothermal aging history acts as the dominant dynamic factor that qualitatively reduces the final measured Young's Modulus relative to the dry state due to the pervasive plasticization of the epoxy matrix and potential interfacial weakening."
    }
  },
  {
    "doi": "10.1002/app.52839",
    "title": "Cellulose nanocrystals and snail shell-reinforced polyvinyl alcohol bioplastic films: Additive concentration optimization and mechanical properties assessment",
    "year": 2022,
    "chemical_composition": {
      "repeat_unit_psmiles": "[*]CC(O)[*]",
      "monomers": [
        {
          "name": "Vinyl alcohol",
          "smiles": "C=C(O)",
          "ratio_value": 7.5,
          "ratio_unit": "wt%"
        }
      ],
      "additives": [
        {
          "name": "Cellulose nanocrystals",
          "type": "filler",
          "amount_value": 2.5,
          "amount_unit": "wt%"
        },
        {
          "name": "Snail shell nanoparticles",
          "type": "filler",
          "amount_value": 0,
          "amount_unit": "wt%"
        },
        {
          "name": "Glycerol",
          "type": "plasticizer",
          "amount_value": 2,
          "amount_unit": "wt%"
        }
      ],
      "is_homopolymer": true
    },
    "processing_history": "Solvent casting. PVA dissolved in distilled water, heated 80°C, stirred 1000 rpm 2h. CNC and SSN added, heated 65°C, stirred 500 rpm 1h. Cast in wax-coated mold, cured 72h ambient, characterized after 2 weeks. Young's modulus measured by uniaxial tensile test (Instron 5966-K8883, 10 kN load cell) at 50 mm/min cross-head speed, ambient temperature, average of 5 samples.",
    "hierarchical_structure": "Homogeneous dispersion of SSN and CNC in the matrix (SEM).",
    "properties": {
      "E": {
        "value": [
          0.02
        ],
        "unit": "GPa"
      }
    },
    "analysis_with_hierarchical_structure": {
      "descriptive_text": "The sample comprises a poly(vinyl alcohol) matrix reinforced with 2.5 wt% cellulose nanocrystals and plasticized with 2 wt% glycerol. Fabricated via solvent casting, the polymer was dissolved in distilled water at 80°C, followed by the addition of fillers at 65°C under stirring. The mixture was cast into a wax-coated mold, cured for 72 hours under ambient conditions, and stored for two weeks prior to characterization. Structural analysis indicates a homogeneous dispersion of the nanocrystals within the matrix, and the Young's modulus was determined via uniaxial tensile testing at ambient temperature with a cross-head speed of 50 mm/min.",
      "reasoning_analysis": "Increasing Factors: The incorporation of cellulose nanocrystals introduces a rigid, high-aspect-ratio filler phase that significantly enhances stiffness through load transfer mechanisms. The confirmed homogeneous dispersion ensures effective stress distribution between the matrix and the filler, while the strong hydrogen bonding potential between the hydroxyl groups of the nanocrystals and the poly(vinyl alcohol) matrix further restricts chain mobility, driving the Young's modulus upward. Additionally, the solvent casting process followed by ambient curing allows for the development of physical crosslinks via crystallization within the matrix, contributing to structural rigidity. Decreasing Factors: The inclusion of glycerol acts as a plasticizer by intercalating between polymer chains, disrupting intermolecular hydrogen bonding, and increasing free volume, which enhances segmental mobility and qualitatively reduces the modulus. Furthermore, the ambient curing conditions without subsequent thermal annealing may limit the degree of crystallinity compared to optimized thermal treatments, potentially resulting in a softer matrix phase. Dominant Factor: While the plasticizing effect of glycerol significantly increases matrix compliance, the high intrinsic stiffness of the cellulose nanocrystals combined with their homogeneous dispersion likely serves as the dominant factor governing the final Young's modulus. The formation of a percolated rigid network within the plasticized matrix typically outweighs the softening effect of low-content plasticizers in nanocomposite systems, establishing a net reinforcement effect relative to the plasticized neat polymer."
    },
    "analysis_without_hierarchical_structure": {
      "descriptive_text": "The sample comprises a poly(vinyl alcohol) homopolymer matrix incorporating 2.5 wt% cellulose nanocrystals as a reinforcing filler and 2 wt% glycerol as a plasticizer. The composite was fabricated via solvent casting, where the polymer was dissolved in distilled water at 80°C under high-speed stirring, followed by the dispersion of cellulose nanocrystals at 65°C. The mixture was cast into a wax-coated mold, cured under ambient conditions for 72 hours, and subjected to a two-week aging period prior to mechanical characterization using uniaxial tensile testing at ambient temperature.",
      "reasoning_analysis": "Increasing Factors: The inclusion of cellulose nanocrystals introduces rigid, high-aspect-ratio fillers that restrict polymer chain mobility and facilitate stress transfer, inherently driving the Young's modulus upward. Furthermore, the poly(vinyl alcohol) backbone possesses strong interchain hydrogen bonding capabilities, and the processing history involving a two-week aging period promotes physical crosslinking and crystallization, both of which significantly enhance matrix stiffness. Decreasing Factors: The addition of glycerol acts as a plasticizer by intercalating between polymer chains, increasing free volume and disrupting the hydrogen bonding network, which qualitatively reduces the modulus. Additionally, any residual moisture from the aqueous solvent casting process that remains after ambient curing could further plasticize the matrix and lower stiffness. Dominant Factor: Despite the plasticizing effect of glycerol, the low concentration (2 wt%) combined with the rigid reinforcement from the cellulose nanocrystals and the significant structural ordering induced by the extended aging period suggests that the factors increasing stiffness qualitatively dominate the final Young's modulus behavior, resulting in a relatively rigid composite material."
    }
  },
  {
    "doi": "10.1080/15440478.2024.2375526",
    "title": "Analysis of Water Absorption on the Young’s Modulus and Damping of Sponge Gourd (Luffa cylindrica) Composites",
    "year": 2024,
    "chemical_composition": {
      "repeat_unit_psmiles": null,
      "monomers": [
        {
          "name": "Diglycidyl ether of bisphenol A",
          "smiles": "CC(C)(C1=CC=C(C=C1)OCC2CO2)C3=CC=C(C=C3)OCC4CO4",
          "ratio_value": null,
          "ratio_unit": null
        },
        {
          "name": "Isophorone diamine",
          "smiles": "CC1(C)CC(CN)CC(C)(N)C1",
          "ratio_value": 20.9,
          "ratio_unit": "phr"
        }
      ],
      "additives": [
        {
          "name": "Luffa cylindrica fibers",
          "type": "reinforcement",
          "amount_value": 30,
          "amount_unit": "vol%"
        }
      ],
      "is_homopolymer": false
    },
    "processing_history": "Hand lay-up and compression molding (0.2 MPa, 24h, RT). Fibers mercerized (2% NaOH, 90 min, 80°C dry). Immersed in salt water (ASTM D1141) at 23°C for 48 h. Young's Modulus measured by nondestructive impulse excitation test (ASTM E1876).",
    "hierarchical_structure": "Interleaved fiber mats (0/90 orientation). Water absorption state at 48h immersion.",
    "properties": {
      "E": {
        "value": [
          3.62
        ],
        "unit": "GPa"
      }
    },
    "analysis_with_hierarchical_structure": {
      "descriptive_text": "The sample comprises a thermoset composite system based on a Diglycidyl ether of bisphenol A (DGEBA) epoxy matrix cured with Isophorone diamine (20.9 phr), reinforced with 30 vol% Luffa cylindrica fibers arranged in interleaved mats with a 0/90 orientation. Prior to fabrication via hand lay-up and compression molding at 0.2 MPa for 24 hours at room temperature, the natural fibers were mercerized using 2% NaOH at 80°C for 90 minutes to enhance surface compatibility. The specimens were subjected to hygrothermal conditioning by immersion in salt water at 23°C for 48 hours prior to characterization, with the Young's Modulus evaluated using a nondestructive impulse excitation test in accordance with ASTM E1876.",
      "reasoning_analysis": "Increasing Factors: The incorporation of 30 vol% Luffa cylindrica fibers, which possess a higher intrinsic stiffness than the epoxy matrix due to their cellulosic crystalline structure, significantly elevates the Young's Modulus through the rule of mixtures. Additionally, the mercerization treatment of the fibers removes surface impurities and increases surface roughness, improving interfacial adhesion and stress transfer efficiency between the fiber and the DGEBA-IPDA network. The crosslinked nature of the cured epoxy matrix also contributes to the baseline rigidity of the composite system. Decreasing Factors: The immersion in salt water for 48 hours introduces moisture into the system, which acts as a plasticizer for the epoxy matrix by increasing free volume and disrupting hydrogen bonding, thereby reducing matrix stiffness. Furthermore, water absorption can cause swelling in the natural Luffa fibers and potential hydrolytic degradation at the fiber-matrix interface, leading to microcracking and a reduction in effective load-bearing capacity. The room temperature curing process may also result in a lower crosslink density compared to elevated temperature cures, slightly limiting the maximum matrix modulus. Dominant Factor: The structural reinforcement provided by the high volume fraction of fibers and the enhanced interfacial adhesion from mercerization qualitatively dominates the modulus by establishing a rigid load-bearing network that exceeds the stiffness of the neat matrix, although the saturated hygrothermal state introduces a competing softening mechanism that mitigates the maximum potential stiffness of the dry composite."
    },
    "analysis_without_hierarchical_structure": {
      "descriptive_text": "The sample comprises an epoxy thermoset matrix synthesized from Diglycidyl ether of bisphenol A cured with 20.9 phr Isophorone diamine, reinforced with 30 vol% Luffa cylindrica fibers. The natural fibers were mercerized using 2% NaOH at 80°C for 90 minutes and dried prior to composite fabrication via hand lay-up and compression molding at 0.2 MPa for 24 hours at room temperature. Following manufacturing, the specimen underwent hygrothermal conditioning by immersion in salt water at 23°C for 48 hours according to ASTM D1141, after which the Young's Modulus was evaluated using a nondestructive impulse excitation test per ASTM E1876.",
      "reasoning_analysis": "Increasing Factors: The formation of a crosslinked epoxy network using Diglycidyl ether of bisphenol A and Isophorone diamine provides a rigid matrix backbone, while the incorporation of 30 vol% Luffa cylindrica fibers significantly enhances stiffness through the rule of mixtures. Furthermore, the mercerization processing step improves fiber-matrix interfacial adhesion by removing surface impurities and increasing roughness, facilitating more efficient stress transfer from the matrix to the reinforcement. Decreasing Factors: The room temperature curing history may result in a lower crosslink density compared to elevated temperature curing protocols, potentially limiting the intrinsic modulus of the epoxy matrix. More critically, the immersion in salt water induces hygrothermal aging, where water absorption plasticizes the polymer network by increasing free volume and disrupting secondary bonds, while simultaneously causing swelling in the hydrophilic natural fibers, both of which act to depress the Young's Modulus. Dominant Factor: While the high volume fraction of reinforcement and improved interfacial adhesion establish a stiff structural baseline relative to neat resin, the hygrothermal conditioning represents the dominant dynamic factor influencing the final measured state, as the plasticization effect from salt water saturation qualitatively reduces the modulus from its potential dry-state maximum."
    }
  },
  {
    "doi": "10.1080/15440478.2024.2375526",
    "title": "Analysis of Water Absorption on the Young’s Modulus and Damping of Sponge Gourd (Luffa cylindrica) Composites",
    "year": 2024,
    "chemical_composition": {
      "repeat_unit_psmiles": null,
      "monomers": [
        {
          "name": "Diglycidyl ether of bisphenol A",
          "smiles": "CC(C)(C1=CC=C(C=C1)OCC2CO2)C3=CC=C(C=C3)OCC4CO4",
          "ratio_value": null,
          "ratio_unit": null
        },
        {
          "name": "Isophorone diamine",
          "smiles": "CC1(C)CC(CN)CC(C)(N)C1",
          "ratio_value": 20.9,
          "ratio_unit": "phr"
        }
      ],
      "additives": [
        {
          "name": "Luffa cylindrica fibers",
          "type": "reinforcement",
          "amount_value": 30,
          "amount_unit": "vol%"
        }
      ],
      "is_homopolymer": false
    },
    "processing_history": "Hand lay-up and compression molding (0.2 MPa, 24h, RT). Fibers mercerized (2% NaOH, 90 min, 80°C dry). Immersed in salt water (ASTM D1141) at 23°C for 168 h. Young's Modulus measured by nondestructive impulse excitation test (ASTM E1876).",
    "hierarchical_structure": "Interleaved fiber mats (0/90 orientation). Water absorption state at 168h immersion.",
    "properties": {
      "E": {
        "value": [
          3.37
        ],
        "unit": "GPa"
      }
    },
    "analysis_with_hierarchical_structure": {
      "descriptive_text": "The sample is a natural fiber-reinforced epoxy composite consisting of a diglycidyl ether of bisphenol A (DGEBA) matrix cured with isophorone diamine (20.9 phr). Reinforcement is provided by Luffa cylindrica fibers at a loading of 30 vol%, which were mercerized with 2% NaOH at 80°C for 90 minutes prior to fabrication. The composite was manufactured using hand lay-up and compression molding at 0.2 MPa for 24 hours at room temperature, creating a hierarchical structure of interleaved fiber mats with a 0/90 orientation. Following fabrication, the specimen was immersed in salt water at 23°C for 168 hours according to ASTM D1141 to achieve a specific water absorption state, and the Young's Modulus was characterized via nondestructive impulse excitation testing per ASTM E1876.",
      "reasoning_analysis": "Increasing Factors: The incorporation of 30 vol% Luffa cylindrica fibers introduces rigid cellulosic structures with high intrinsic stiffness compared to the epoxy matrix, significantly enhancing the composite modulus via the rule of mixtures. The 0/90 interleaved fiber orientation ensures efficient load distribution across the plane, while the mercerization treatment improves fiber-matrix interfacial adhesion by removing surface impurities and increasing surface roughness, facilitating effective stress transfer. Additionally, the crosslinked nature of the cured DGEBA-IPD network provides a rigid base structure. Decreasing Factors: The prolonged immersion in salt water leads to water absorption, which acts as a plasticizer for the epoxy matrix by increasing free volume and reducing intermolecular friction, thereby lowering the matrix modulus. Moisture uptake also causes swelling in the natural fibers and potential degradation of the fiber-matrix interface due to hygroscopic expansion mismatch. Furthermore, the room temperature curing process may result in a lower crosslink density compared to elevated temperature curing, limiting the intrinsic stiffness of the polymer network. Dominant Factor: The high volume fraction of rigid fibers and their oriented arrangement qualitatively dominate the mechanical response, establishing a modulus significantly higher than the neat resin; however, the environmental conditioning via salt water immersion acts as a critical mitigating factor that suppresses the maximum achievable stiffness relative to the dry state."
    },
    "analysis_without_hierarchical_structure": {
      "descriptive_text": "The sample comprises a thermosetting epoxy matrix formed from Diglycidyl ether of bisphenol A cured with 20.9 phr Isophorone diamine, reinforced with 30 vol% Luffa cylindrica fibers. The fibers were mercerized in 2% NaOH at 80°C for 90 minutes prior to composite fabrication via hand lay-up and compression molding at 0.2 MPa for 24 hours at room temperature. Following fabrication, specimens were conditioned by immersion in salt water at 23°C for 168 hours according to ASTM D1141, and the Young's Modulus was characterized using a nondestructive impulse excitation test per ASTM E1876.",
      "reasoning_analysis": "Increasing Factors: The aromatic structure of the Diglycidyl ether of bisphenol A backbone provides intrinsic rigidity to the matrix, while the incorporation of 30 vol% Luffa cylindrica fibers introduces a stiff reinforcement phase that significantly elevates the composite modulus via the rule of mixtures. Furthermore, the mercerization treatment of the fibers likely enhances interfacial adhesion between the hydrophilic fibers and the epoxy matrix, improving stress transfer efficiency. Decreasing Factors: The room temperature curing protocol may result in a lower crosslink density compared to elevated temperature cures, reducing the intrinsic stiffness of the epoxy network. More critically, the prolonged immersion in salt water induces moisture absorption, which plasticizes the epoxy matrix by increasing free volume and causes swelling of the natural fibers, leading to interfacial debonding and a reduction in overall composite stiffness. Dominant Factor: While the high volume fraction of fibers establishes an elevated baseline modulus relative to the neat resin, the salt water immersion history is the dominant dynamic factor governing the final measured state; the hygrothermal degradation and plasticization effects inherent to natural fiber composites in wet environments qualitatively suppress the Young's Modulus significantly compared to the dry, cured potential."
    }
  },
  {
    "doi": "10.1080/15440478.2024.2375526",
    "title": "Analysis of Water Absorption on the Young’s Modulus and Damping of Sponge Gourd (Luffa cylindrica) Composites",
    "year": 2024,
    "chemical_composition": {
      "repeat_unit_psmiles": null,
      "monomers": [
        {
          "name": "Diglycidyl ether of bisphenol A",
          "smiles": "CC(C)(C1=CC=C(C=C1)OCC2CO2)C3=CC=C(C=C3)OCC4CO4",
          "ratio_value": null,
          "ratio_unit": null
        },
        {
          "name": "Isophorone diamine",
          "smiles": "CC1(C)CC(CN)CC(C)(N)C1",
          "ratio_value": 20.9,
          "ratio_unit": "phr"
        }
      ],
      "additives": [
        {
          "name": "Luffa cylindrica fibers",
          "type": "reinforcement",
          "amount_value": 30,
          "amount_unit": "vol%"
        }
      ],
      "is_homopolymer": false
    },
    "processing_history": "Hand lay-up and compression molding (0.2 MPa, 24h, RT). Fibers mercerized (2% NaOH, 90 min, 80°C dry). Immersed in salt water (ASTM D1141) at 23°C for 1488 h. Young's Modulus measured by nondestructive impulse excitation test (ASTM E1876).",
    "hierarchical_structure": "Interleaved fiber mats (0/90 orientation). Water absorption state at 1488h immersion.",
    "properties": {
      "E": {
        "value": [
          3.1
        ],
        "unit": "GPa"
      }
    },
    "analysis_with_hierarchical_structure": {
