Repository: hhtrick/HHT-code

# HHT training framework

This directory contains model training, embedding precomputation, inference, article-level baselines and the curated datasets. All commands below assume that the working directory is `train_code/`.

## 3. Datasets and fixed partitions

Each main dataset is a JSON array at `dataset/{property}/{property}.json`. Entries contain source metadata, `chemical_composition`, `processing_history`, `hierarchical_structure`, `properties`, and two generated-analysis objects. Targets are stored as `properties[property]["value"]`; source metadata and target values are not predictive input fields.

| Property | Train | Validation | Test | Total |
|---|---:|---:|---:|---:|

File: train_code/dataset/E/E.json (part 91 of 204)
[
      "descriptive_text": "The sample comprises a Diglycidyl ether of bisphenol A (DGEBA) epoxy matrix cured with Isophorone diamine (20.9 phr) and reinforced with 30 vol% Luffa cylindrica fibers arranged in interleaved mats with a 0/90 orientation. Prior to composite fabrication via hand lay-up and compression molding at 0.2 MPa for 24 hours at room temperature, the natural fibers were mercerized using 2% NaOH at 80°C for 90 minutes to enhance interfacial adhesion. The material was subsequently subjected to hygrothermal aging by immersion in salt water according to ASTM D1141 at 23°C for 1488 hours, resulting in a water-absorbed state. The Young's Modulus was characterized in this conditioned state using a nondestructive impulse excitation test compliant with ASTM E1876.",
      "reasoning_analysis": "Increasing Factors: The incorporation of 30 vol% rigid cellulosic Luffa fibers significantly enhances stiffness through the rule of mixtures, while the 0/90 interleaved mat orientation provides bidirectional load-bearing capacity. Additionally, the mercerization treatment of the fibers improves interfacial stress transfer between the hydrophilic fibers and the hydrophobic epoxy matrix, and the crosslinked nature of the cured DGEBA-IPDA network contributes intrinsic rigidity. Decreasing Factors: The prolonged immersion in salt water for 1488 hours leads to water absorption, which plasticizes the epoxy matrix and reduces intermolecular friction, thereby lowering modulus. Furthermore, the hydrophilic nature of the natural fibers may cause swelling-induced microcracking at the interface, and the room temperature curing history may result in a lower crosslink density compared to thermal curing, both of which diminish stiffness. Dominant Factor: The high volume fraction of reinforced fibers arranged in a bidirectional layout qualitatively dominates the absolute magnitude of the Young's Modulus by establishing a stiff load-bearing skeleton significantly exceeding that of the neat matrix; however, the extensive hygrothermal aging serves as the critical limiting factor that degrades the matrix-fiber interface and plasticizes the resin, preventing the composite from realizing its maximum theoretical stiffness potential."
    },
    "analysis_without_hierarchical_structure": {
      "descriptive_text": "The sample consists of a thermoset epoxy network formed from Diglycidyl ether of bisphenol A cured with 20.9 phr of Isophorone diamine. This matrix is reinforced with 30 vol% Luffa cylindrica fibers which were mercerized using a 2% NaOH solution at 80°C for 90 minutes to enhance interfacial properties. The composite was fabricated via hand lay-up followed by compression molding at 0.2 MPa for 24 hours at room temperature. Prior to characterization, the specimen underwent prolonged immersion in salt water according to ASTM D1141 at 23°C for 1488 hours, and the Young's Modulus was subsequently determined using a nondestructive impulse excitation test compliant with ASTM E1876.",
      "reasoning_analysis": "Increasing Factors: The incorporation of 30 vol% Luffa cylindrica fibers acts as the primary stiffening mechanism, where the high modulus of the cellulose-rich fibers contributes to the overall composite stiffness via the rule of mixtures. Additionally, the mercerization treatment of the fibers removes surface impurities and increases roughness, enhancing fiber-matrix interfacial adhesion and stress transfer efficiency, while the crosslinked DGEBA-IPDA network provides a rigid structural baseline compared to thermoplastic counterparts. Decreasing Factors: The prolonged immersion in salt water for 1488 hours induces significant hygrothermal aging, leading to water absorption that plasticizes the epoxy matrix by increasing free volume and disrupting hydrogen bonding networks. Furthermore, moisture uptake can cause swelling and microstructural degradation of the natural fibers and weaken the fiber-matrix interface, while the room temperature curing process may result in a lower crosslink density and potential void formation compared to elevated temperature cures, all contributing to a reduction in stiffness. Dominant Factor: While the high volume fraction of reinforcement establishes a fundamentally higher stiffness baseline relative to the neat resin, the prolonged salt water immersion is the dominant processing variable governing the final state, as the cumulative effects of matrix plasticization and interfacial degradation qualitatively reduce the Young's Modulus from its maximum potential dry value."
    }
  },
  {
    "doi": null,
    "title": "Structure and mechanical properties of isotactic polypropylene and iPP/talc blends functionalized by electron beam irradiation",
    "year": 2000,
    "chemical_composition": {
      "repeat_unit_psmiles": "[*]CC(C)[*]",
      "monomers": [
        {
          "name": "Propylene",
          "smiles": "CC=C",
          "ratio_value": null,
          "ratio_unit": null
        }
      ],
      "additives": [
        {
          "name": "Talc",
          "type": "filler",
          "amount_value": 20,
          "amount_unit": "wt%"
        },
        {
          "name": "Irradiated iPP powder",
          "type": "compatibilizer",
          "amount_value": 10,
          "amount_unit": "wt%"
        }
      ],
      "is_homopolymer": true
    },
    "processing_history": "Blend of iPP pellet (70%), talc (20%), and iPP powder irradiated at 100 kGy (10%) mixed in Haake Rheocord 90 at 200°C for 10 min (30 rev/min). Hot pressed at 192°C. Young's modulus measured by uniaxial tensile test using Instron 4302 at ambient temperature, 50 mm/min crosshead speed.",
    "hierarchical_structure": "iPP/talc composite blend with functionalized iPP powder.",
    "properties": {
      "E": {
        "value": [
          3.12
        ],
        "unit": "GPa"
      }
    },
    "analysis_with_hierarchical_structure": {
      "descriptive_text": "The sample comprises an isotactic polypropylene (iPP) homopolymer matrix compounded with 20 wt% talc filler and 10 wt% irradiated iPP powder serving as a compatibilizer. Processing involved melt blending the components in a Haake Rheocord 90 at 200°C for 10 minutes at 30 rev/min, followed by hot pressing at 192°C to consolidate the iPP/talc composite blend. The hierarchical structure is characterized as a functionalized composite, and the Young's modulus was evaluated via uniaxial tensile testing on an Instron 4302 at ambient temperature with a crosshead speed of 50 mm/min.",
      "reasoning_analysis": "Increasing Factors: The inclusion of 20 wt% talc, a rigid inorganic filler with a high aspect ratio, imposes significant constraints on polymer chain deformation, thereby substantially increasing the composite stiffness relative to the neat matrix according to composite reinforcement theory. Additionally, the irradiated iPP powder likely improves interfacial adhesion between the matrix and filler, enhancing stress transfer efficiency, while the thermal history from hot pressing promotes crystallinity in the semi-crystalline iPP matrix which further elevates modulus. Decreasing Factors: The irradiation of the iPP powder at 100 kGy may induce chain scission within the compatibilizer phase, reducing molecular weight and potentially lowering the intrinsic modulus of that specific component. Furthermore, the presence of filler particles disrupts the continuity of the polymer matrix, which can introduce stress concentrations or reduce the overall degree of crystallinity compared to a pure iPP specimen processed under identical thermal conditions. Dominant Factor: The reinforcement effect arising from the high loading of rigid talc filler qualitatively dominates the mechanical behavior. Despite potential matrix degradation or continuity disruptions, the substantial volume fraction of the high-modulus inorganic phase combined with improved interfacial bonding drives the overall Young's modulus to be significantly higher than that of the unreinforced polymer."
    },
    "analysis_without_hierarchical_structure": {
      "descriptive_text": "The sample consists of an isotactic polypropylene homopolymer matrix reinforced with 20 wt% talc filler and modified with 10 wt% iPP powder irradiated at 100 kGy. The composite was fabricated by melt-blending 70 wt% iPP pellets with the additives in a Haake Rheocord 90 mixer at 200°C for 10 minutes at 30 rev/min, followed by hot pressing at 192°C. The Young's modulus was evaluated using uniaxial tensile testing on an Instron 4302 machine at ambient temperature with a crosshead speed of 50 mm/min.",
      "reasoning_analysis": "Increasing Factors: The incorporation of 20 wt% talc, a rigid inorganic filler, significantly constrains the deformation of the polypropylene matrix, inherently driving the Young's modulus upward through composite reinforcement mechanisms. Additionally, the irradiated iPP powder likely functions as a compatibilizer, improving interfacial adhesion between the polymer matrix and talc surfaces, which enhances stress transfer efficiency and further contributes to increased stiffness. Decreasing Factors: The high-energy irradiation applied to the iPP powder additive may induce chain scission, resulting in lower molecular weight species that could reduce the intrinsic stiffness of the continuous phase compared to virgin high-molecular-weight iPP. Furthermore, the displacement of the polymer matrix by 30 wt% additives reduces the volume fraction of the ductile phase, which can limit the overall cohesive strength if interfacial bonding is imperfect. Dominant Factor: The geometric constraint and high intrinsic stiffness provided by the 20 wt% talc filler qualitatively dominate the mechanical response. Despite potential molecular weight variations in the compatibilizer, the rule of mixtures and the restriction of polymer chain mobility near the filler surfaces ensure that the composite exhibits a substantially higher Young's modulus than the neat iPP matrix."
    }
  },
  {
    "doi": "10.1080/15440478.2024.2375526",
    "title": "Analysis of Water Absorption on the Young’s Modulus and Damping of Sponge Gourd (Luffa cylindrica) Composites",
    "year": 2024,
    "chemical_composition": {
      "repeat_unit_psmiles": null,
      "monomers": [
        {
          "name": "Diglycidyl ether of bisphenol A",
          "smiles": "CC(C)(C1=CC=C(C=C1)OCC2CO2)C3=CC=C(C=C3)OCC4CO4",
          "ratio_value": null,
          "ratio_unit": null
        },
        {
          "name": "Isophorone diamine",
          "smiles": "CC1(C)CC(CN)CC(C)(N)C1",
          "ratio_value": 20.9,
          "ratio_unit": "phr"
        }
      ],
      "additives": [
        {
          "name": "Luffa cylindrica fibers",
          "type": "reinforcement",
          "amount_value": 20,
          "amount_unit": "vol%"
        }
      ],
      "is_homopolymer": false
    },
    "processing_history": "Hand lay-up and compression molding (0.2 MPa, 24h, RT). Fibers hornified (Water 100°C 3h, Dry 80°C 24h, 5 cycles). Immersed in salt water (ASTM D1141) at 23°C for 24 h. Young's Modulus measured by nondestructive impulse excitation test (ASTM E1876).",
    "hierarchical_structure": "Interleaved fiber mats (0/90 orientation). Water absorption state at 24h immersion.",
    "properties": {
      "E": {
        "value": [
          3.75
        ],
        "unit": "GPa"
      }
    },
    "analysis_with_hierarchical_structure": {
      "descriptive_text": "The sample is a composite material consisting of a Diglycidyl ether of bisphenol A epoxy matrix cured with Isophorone diamine at 20.9 phr, reinforced with 20 vol% Luffa cylindrica fibers. The natural fibers were subjected to a hornification treatment involving five cycles of hydration and drying prior to fabrication via hand lay-up and compression molding at 0.2 MPa for 24 hours at room temperature, resulting in a structure of interleaved fiber mats with 0/90 orientation. Following processing, the specimen was conditioned by immersion in salt water at 23°C for 24 hours, and the Young's Modulus was characterized using a nondestructive impulse excitation test.",
      "reasoning_analysis": "Increasing Factors: The incorporation of 20 vol% Luffa cylindrica fibers, which possess a higher intrinsic modulus than the epoxy matrix, drives the composite stiffness upward according to the rule of mixtures. Additionally, the hornification treatment of the fibers likely improves interfacial adhesion by reducing surface hydrophilicity, facilitating more efficient stress transfer between the phases. The 0/90 interleaved mat orientation further contributes to structural rigidity in the plane of loading. Decreasing Factors: The immersion in salt water induces moisture absorption in both the hydrophilic natural fibers and the epoxy matrix, leading to matrix plasticization and fiber swelling that significantly reduce the overall modulus. Furthermore, the room-temperature curing history may result in a lower degree of crosslinking compared to thermal cures, diminishing the intrinsic stiffness of the matrix, while the low compression pressure could introduce voids that act as compliance points. Dominant Factor: While the fibrous reinforcement establishes a baseline stiffness higher than the neat resin, the hygroscopic state induced by salt water immersion and the limited crosslink density from room-temperature curing qualitatively dominate the final mechanical behavior, suppressing the full reinforcing potential of the fibers and resulting in a modulus governed primarily by the plasticized matrix and weakened interface."
    },
    "analysis_without_hierarchical_structure": {
      "descriptive_text": "The sample comprises an epoxy thermoset network synthesized from Diglycidyl ether of bisphenol A cured with 20.9 phr Isophorone diamine. This matrix is reinforced with 20 vol% Luffa cylindrica fibers that underwent a hornification treatment consisting of five cycles of boiling water immersion and drying. The composite was fabricated via hand lay-up and compression molding at 0.2 MPa for 24 hours at room temperature. Prior to characterization, the specimen was conditioned by immersion in salt water at 23°C for 24 hours according to ASTM D1141, and the Young's Modulus was evaluated using a nondestructive impulse excitation test compliant with ASTM E1876.",
      "reasoning_analysis": "Increasing Factors: The formation of a crosslinked epoxy network via the reaction of Diglycidyl ether of bisphenol A and Isophorone diamine provides a rigid matrix structure that inherently resists deformation. Furthermore, the incorporation of 20 vol% Luffa cylindrica fibers introduces stiff cellulosic reinforcements that carry load effectively, while the hornification treatment enhances fiber-matrix interfacial adhesion and stability, promoting efficient stress transfer. Decreasing Factors: The room temperature curing process may result in a lower crosslink density compared to elevated temperature cures, reducing the intrinsic stiffness of the epoxy matrix. Additionally, the low compression pressure of 0.2 MPa during molding could lead to void formation, and the subsequent immersion in salt water induces hygrothermal aging where water absorption plasticizes the polymer network and causes swelling in the natural fibers, both of which significantly depress the modulus. Dominant Factor: While the rigid epoxy network and the inclusion of cellulosic fibers establish a fundamentally higher modulus baseline compared to the neat resin, the hygrothermal conditioning via salt water immersion is the dominant environmental factor that qualitatively limits the final stiffness, as moisture-induced plasticization and interfacial weakening counteract the reinforcing benefits of the fibers and the crosslinked structure."
    }
  },
  {
    "doi": null,
    "title": "Young ’ s modulus and prediction of plastics/elastomer blends",
    "year": 2012,
    "chemical_composition": {
      "repeat_unit_psmiles": "[*]C(C)C[*]",
      "monomers": [
        {
          "name": "Propylene",
          "smiles": "CC=C",
          "ratio_value": null,
          "ratio_unit": null
        }
      ],
      "additives": [],
      "is_homopolymer": true
    },
    "processing_history": "Polypropylene (PP), grade CJS-700G, supplied by Guangzhou Petrochemical Works. Young's modulus reported as 1400 MPa at room temperature.",
    "hierarchical_structure": null,
    "properties": {
      "E": {
        "value": [
          1.4
        ],
        "unit": "GPa"
      }
    },
    "analysis_with_hierarchical_structure": {
      "descriptive_text": "The investigated material is a commercial polypropylene homopolymer, identified as grade CJS-700G and sourced from Guangzhou Petrochemical Works. Its chemical composition is defined exclusively by propylene repeat units without the inclusion of additional additives or fillers. The material history indicates that mechanical properties, specifically Young's modulus, were reported at room temperature according to standard specifications for this grade.",
      "reasoning_analysis": "Increasing Factors: The presence of methyl side groups on the polypropylene backbone introduces steric hindrance that restricts bond rotation compared to simpler polyolefins, inherently increasing chain stiffness. Additionally, the homopolymer composition ensures a regular chain structure that facilitates efficient packing, which typically enhances the elastic modulus. The absence of plasticizing additives further preserves the intermolecular forces required for rigidity. Decreasing Factors: The characterization at room temperature places the material above its glass transition temperature, allowing for segmental mobility within the amorphous regions that reduces overall stiffness compared to a glassy state. Furthermore, the lack of rigid fillers or reinforcing agents means the modulus relies solely on the polymer matrix without composite enhancement. Dominant Factor: The intrinsic rigidity of the polypropylene backbone combined with the structural regularity inherent to the homopolymer is the dominant factor, establishing a baseline stiffness that persists despite the thermal energy at room temperature."
    },
    "analysis_without_hierarchical_structure": {
      "descriptive_text": "The sample consists of a polypropylene homopolymer, specifically grade CJS-700G supplied by Guangzhou Petrochemical Works. The material is composed solely of propylene repeat units without any additional additives or fillers. The Young's modulus was characterized at room temperature based on the supplied commercial grade specifications.",
      "reasoning_analysis": "Increasing Factors: The chemical composition consists of a polypropylene homopolymer, which typically possesses high isotacticity allowing for significant crystallinity. These crystalline domains act as rigid physical crosslinks within the microstructure, substantially increasing the Young's modulus. Additionally, the methyl side groups provide greater steric hindrance to chain rotation compared to polyethylene, contributing to intrinsic backbone stiffness. Decreasing Factors: The testing condition specified in the processing history indicates measurement at room temperature, which is above the glass transition temperature of polypropylene; consequently, the amorphous regions exhibit increased segmental mobility, lowering the overall stiffness relative to a glassy state. Furthermore, the absence of reinforcing additives or fillers in the chemical composition means there are no external rigid phases to composite-enhance the modulus. Dominant Factor: The degree of crystallinity inherent to the commercial homopolymer grade is the dominant factor. Despite the compliance of the amorphous phase above Tg, the percolating network of crystalline lamellae formed during the industrial processing and supply history dictates the macroscopic stiffness, establishing the baseline mechanical performance of the material."
    }
  },
  {
    "doi": null,
    "title": "Young ’ s modulus and prediction of plastics/elastomer blends",
    "year": 2012,
    "chemical_composition": {
      "repeat_unit_psmiles": null,
      "monomers": [],
      "additives": [],
      "is_homopolymer": false
    },
    "processing_history": "Polyolefin elastomer (POE), grade Engage-8180, supplied by DuPont Co. Young's modulus reported as 6.70 MPa at room temperature.",
    "hierarchical_structure": null,
    "properties": {
      "E": {
        "value": [
          0.01
        ],
        "unit": "GPa"
      }
    },
    "analysis_with_hierarchical_structure": {
      "descriptive_text": "The sample consists of a commercial Polyolefin elastomer (POE), identified as grade Engage-8180 supplied by DuPont Co. Identified as a copolymer system, the material exhibits elastomeric characteristics. The Young's modulus was reported as 6.70 MPa at room temperature, reflecting the mechanical response of the polymer in its supplied state.",
      "reasoning_analysis": "Increasing Factors: The polyolefin backbone consists of carbon-carbon bonds which provide inherent chain stiffness. Additionally, specific ethylene sequences within the chain may form crystalline domains that act as physical crosslinks, thereby increasing the modulus relative to a completely amorphous melt. Decreasing Factors: The classification as an elastomer implies the incorporation of comonomers which disrupt chain packing and reduce overall crystallinity, significantly lowering the modulus. The absence of reinforcing additives or fillers in the composition data removes potential stiffening mechanisms. Furthermore, testing at room temperature suggests the soft segments are in a rubbery state above their glass transition temperature, promoting chain mobility and compliance. Dominant Factor: The dominant factor is the copolymer architecture designed to limit crystallinity. While crystalline domains provide some structural integrity, the intentional disruption of regular packing by comonomers to achieve elastomeric behavior qualitatively dominates, resulting in a low Young's modulus characteristic of soft thermoplastic elastomers rather than rigid semi-crystalline polyolefins."
    },
    "analysis_without_hierarchical_structure": {
      "descriptive_text": "The sample is identified as a polyolefin elastomer (POE), specifically grade Engage-8180 supplied by DuPont Co. Mechanical characterization was conducted at room temperature, where the Young's modulus was reported for this commercial grade without additional chemical modification or additive blending specified in the composition data.",
      "reasoning_analysis": "Increasing Factors: The semi-crystalline nature inherent to polyolefin elastomers provides physical crosslinks via crystalline ethylene segments which resist elastic deformation and contribute to structural integrity. Decreasing Factors: The elastomeric classification implies significant comonomer branching that disrupts crystalline packing, lowering the overall crystallinity compared to high-density polyethylenes. Additionally, testing at room temperature places the amorphous phase well above its glass transition temperature, maximizing chain mobility, and the absence of rigid fillers or reinforcing additives in the composition data further limits stiffness. Dominant Factor: The low degree of crystallinity and the rubbery state of the amorphous matrix dominate the mechanical response, resulting in a low Young's modulus characteristic of soft elastomers rather than rigid plastics."
    }
  },
  {
    "doi": null,
    "title": "YOUNG'S MODULUS OF HIGHLY ORIENTED POLYPROPYLENE FILMS",
    "year": null,
    "chemical_composition": {
      "repeat_unit_psmiles": "[*]CC(C)[*]",
      "monomers": [
        {
          "name": "Propylene",
          "smiles": "CC=C",
          "ratio_value": null,
          "ratio_unit": null
        }
      ],
      "additives": [],
      "is_homopolymer": true
    },
    "processing_history": "Polypropylene films uniaxially drawn to draw ratio λ = 33.7. Strips (2 mm x 50 mm) characterized by ultrasound pulse method at 180 kHz in thermocryochamber. Measurement at -180 °C. Temperature error 0.5 °C, Young's modulus error 4%.",
    "hierarchical_structure": "Highly oriented semicrystalline structure (λ = 33.7). Orientation factor α ≈ 0.9. Density 907 kg/m³.",
    "properties": {
      "E": {
        "value": [
          68.4
        ],
        "unit": "GPa"
      }
    },
    "analysis_with_hierarchical_structure": {
      "descriptive_text": "The sample consists of a polypropylene homopolymer devoid of additives, exhibiting a highly oriented semicrystalline morphology with a density of 907 kg/m³. Processing involved uniaxial drawing of polypropylene films to a high draw ratio of 33.7, resulting in an orientation factor of approximately 0.9. Mechanical characterization was performed on 2 mm x 50 mm strips using the ultrasound pulse method at a frequency of 180 kHz within a thermocryochamber, specifically measuring properties at a cryogenic temperature of -180 °C.",
      "reasoning_analysis": "Increasing Factors: The uniaxial drawing process to a high draw ratio aligns the polypropylene chains parallel to the stress axis, ensuring that the strong covalent bonds of the carbon backbone bear the load rather than weaker intermolecular forces. The resulting high orientation factor and semicrystalline structure maximize structural integrity along the draw direction. Furthermore, the measurement temperature of -180 °C is significantly below the glass transition temperature of polypropylene, freezing segmental motion in the amorphous regions and eliminating viscoelastic compliance, which drastically increases stiffness. Decreasing Factors: The chemical composition consists of an aliphatic hydrocarbon backbone with methyl side groups, which inherently possesses lower rigidity compared to polymers containing aromatic rings or rigid rod structures. Additionally, the semicrystalline hierarchy implies the existence of amorphous interlamellar regions that are less dense and mechanically weaker than the crystalline lamellae, potentially limiting the upper bound of the modulus. Dominant Factor: The extreme molecular orientation achieved through the high draw ratio processing, compounded by the cryogenic measurement conditions, qualitatively dominates the behavior. The alignment of covalent bonds along the loading direction combined with the suppression of thermal mobility at -180 °C drives the Young's modulus significantly higher than what would be observed in an isotropic sample at room temperature."
    },
    "analysis_without_hierarchical_structure": {
      "descriptive_text": "The sample consists of a polypropylene homopolymer synthesized from propylene monomers without the inclusion of any additives. Films of this material were subjected to uniaxial drawing achieving a draw ratio of λ = 33.7. Subsequent mechanical characterization was performed on 2 mm x 50 mm strips using an ultrasound pulse method at a frequency of 180 kHz within a thermocryochamber, specifically measuring properties at a cryogenic temperature of -180 °C.",
      "reasoning_analysis": "Increasing Factors: The uniaxial drawing process to a high draw ratio of λ = 33.7 induces significant molecular orientation, aligning the polymer backbones parallel to the stress axis and maximizing the contribution of covalent bond stiffness over weaker intermolecular forces. Furthermore, the measurement temperature of -180 °C is significantly below the glass transition temperature of polypropylene, freezing segmental mobility in the amorphous regions and thereby increasing overall stiffness. The use of high-frequency ultrasound also captures the instantaneous elastic response before viscoelastic relaxation processes can occur, contributing to a higher measured modulus. Decreasing Factors: The presence of methyl side groups on the polypropylene backbone introduces steric hindrance that can prevent perfect crystalline packing compared to linear polyethylene, inherently limiting the maximum theoretical stiffness. Additionally, despite the high draw ratio, any remaining amorphous content, even in a glassy state, possesses a lower modulus than the crystalline phases, providing a pathway for slight compliance. Dominant Factor: The extreme molecular orientation resulting from the high draw ratio is the dominant factor governing the Young's modulus. While the cryogenic temperature ensures a rigid matrix, the alignment of the covalent backbone along the measurement axis fundamentally shifts the deformation mechanism to bond stretching, overwhelmingly maximizing the stiffness in the draw direction relative to isotropic or less processed samples."
    }
  },
  {
    "doi": null,
    "title": "Thermoformed Wheat Gluten Biopolymers",
    "year": 2005,
    "chemical_composition": {
      "repeat_unit_psmiles": null,
      "monomers": [
        {
          "name": "Wheat Gluten",
          "smiles": null,
          "ratio_value": null,
          "ratio_unit": null
        }
      ],
      "additives": [
        {
          "name": "Glycerine",
          "type": "plasticizer",
          "amount_value": 20.0,
          "amount_unit": "wt%"
        },
        {
          "name": "Sodium thiosulfate",
          "type": "reducing agent",
          "amount_value": 1.7,
          "amount_unit": "wt%"
        },
        {
          "name": "Whey protein",
          "type": "filler",
          "amount_value": 4.0,
          "amount_unit": "wt%"
        }
      ],
      "is_homopolymer": false
    },
    "processing_history": "Thermoformed at 110 °C, 480 kPa (60 s) then 1680 kPa (5 min). Dried 1 week at room temperature. Chemically reduced with Na2S2O3. Young's modulus measured by Texture Analyzer TA-XT2 at 1 mm/sec, 15.7% deformation, 30-70% RH.",
    "hierarchical_structure": "Vital gluten with whey protein additive.",
    "properties": {
      "E": {
        "value": [
          0.04
        ],
        "unit": "GPa"
      }
    },
    "analysis_with_hierarchical_structure": {
      "descriptive_text": "The material is a biopolymer composite based on vital wheat gluten incorporated with 4.0 wt% whey protein filler. The formulation includes 20.0 wt% glycerine as a plasticizer and 1.7 wt% sodium thiosulfate as a reducing agent. Processing entailed thermoforming at 110 °C under a two-stage pressure regimen, followed by chemical reduction and drying for one week at room temperature. The hierarchical structure consists of vital gluten with whey protein additives, and the mechanical properties were assessed via texture analysis under specific deformation and humidity conditions.",
      "reasoning_analysis": "Increasing Factors: The thermoforming process at 110 °C under high pressure promotes protein denaturation and aggregation, potentially enhancing intermolecular interactions and network density. Additionally, the extended drying period removes residual water, which acts as a natural plasticizer in protein systems, thereby increasing matrix stiffness. The inclusion of whey protein may also provide minor reinforcement as a particulate filler within the gluten matrix. Decreasing Factors: The addition of 20.0 wt% glycerine significantly increases free volume and screens intermolecular hydrogen bonds within the protein backbone, drastically enhancing chain mobility and reducing stiffness. Furthermore, the chemical reduction using sodium thiosulfate cleaves disulfide crosslinks inherent to the gluten network, reducing the covalent crosslink density and structural integrity. The testing environment involving relative humidity also allows for moisture absorption, which further plasticizes the hygroscopic biopolymer. Dominant Factor: While thermoforming and drying contribute to network formation and stiffness, the substantial concentration of glycerine combined with the chemical cleavage of covalent disulfide bonds represents the dominant influence. These factors fundamentally alter the protein network from a rigid, crosslinked state to a more flexible, mobile state, qualitatively driving the Young's modulus down relative to untreated vital gluten."
    },
    "analysis_without_hierarchical_structure": {
      "descriptive_text": "The sample comprises a wheat gluten-based biopolymer matrix blended with 20.0 wt% glycerine plasticizer, 1.7 wt% sodium thiosulfate reducing agent, and 4.0 wt% whey protein filler. Fabrication involved thermoforming at 110 °C under a sequential pressure profile of 480 kPa for 60 seconds and 1680 kPa for 5 minutes, followed by chemical reduction and one week of room temperature drying. Mechanical characterization was performed using a Texture Analyzer TA-XT2 at a rate of 1 mm/sec and 15.7% deformation under relative humidity conditions between 30% and 70%.",
      "reasoning_analysis": "Increasing Factors: The thermoforming process at 110 °C combined with high pressure application promotes protein denaturation and maximizes matrix densification, which inherently enhances stiffness. Additionally, the incorporation of whey protein may serve as a reinforcing particulate phase, while the extended drying period removes residual moisture that would otherwise act as a native plasticizer. Decreasing Factors: The inclusion of 20.0 wt% glycerine significantly increases free volume and lubricates chain segments, drastically reducing intermolecular friction and stiffness. Furthermore, the chemical reduction using sodium thiosulfate cleaves disulfide bonds essential for the gluten network's crosslink density, fundamentally softening the material, while testing under 30-70% RH introduces environmental plasticization via water absorption. Dominant Factor: Although processing conditions favor densification, the synergistic effect of high-loading plasticization and the chemical disruption of the primary covalent crosslinks (disulfide bonds) qualitatively overrides the stiffening mechanisms, resulting in a net reduction in Young's modulus relative to a native, unmodified gluten network."
    }
  },
  {
    "doi": "10.1002/app.52839",
    "title": "Cellulose nanocrystals and snail shell-reinforced polyvinyl alcohol bioplastic films: Additive concentration optimization and mechanical properties assessment",
    "year": 2022,
    "chemical_composition": {
      "repeat_unit_psmiles": "[*]CC(O)[*]",
      "monomers": [
        {
          "name": "Vinyl alcohol",
          "smiles": "C=C(O)",
          "ratio_value": 7.5,
          "ratio_unit": "wt%"
        }
      ],
      "additives": [
        {
          "name": "Cellulose nanocrystals",
          "type": "filler",
          "amount_value": 2.5,
          "amount_unit": "wt%"
        },
        {
          "name": "Snail shell nanoparticles",
          "type": "filler",
          "amount_value": 2.5,
          "amount_unit": "wt%"
        },
        {
          "name": "Glycerol",
          "type": "plasticizer",
          "amount_value": 3.5,
          "amount_unit": "wt%"
        }
      ],
      "is_homopolymer": true
    },
    "processing_history": "Solvent casting. PVA dissolved in distilled water, heated 80°C, stirred 1000 rpm 2h. CNC and SSN added, heated 65°C, stirred 500 rpm 1h. Cast in wax-coated mold, cured 72h ambient, characterized after 2 weeks. Young's modulus measured by uniaxial tensile test (Instron 5966-K8883, 10 kN load cell) at 50 mm/min cross-head speed, ambient temperature, average of 5 samples.",
    "hierarchical_structure": "Homogeneous dispersion of SSN and CNC in the matrix (SEM).",
    "properties": {
      "E": {
        "value": [
          0.03
        ],
        "unit": "GPa"
      }
    },
    "analysis_with_hierarchical_structure": {
      "descriptive_text": "The sample comprises a polyvinyl alcohol (PVA) homopolymer matrix reinforced with cellulose nanocrystals (CNC) and snail shell nanoparticles (SSN), supplemented with glycerol as a plasticizer. The composite formulation includes 2.5 wt% CNC and 2.5 wt% SSN fillers, along with 3.5 wt% glycerol. Fabrication involved solvent casting where PVA was dissolved in distilled water at 80°C, followed by filler incorporation at 65°C under mechanical stirring, and subsequent casting into wax-coated molds. The films were cured for 72 hours under ambient conditions and characterized after two weeks of storage. Microstructural analysis indicated a homogeneous dispersion of SSN and CNC within the matrix, and the Young's modulus was evaluated using uniaxial tensile testing at a cross-head speed of 50 mm/min at ambient temperature.",
      "reasoning_analysis": "Increasing Factors: The incorporation of rigid cellulose nanocrystals and snail shell nanoparticles introduces high-modulus phases into the compliant PVA matrix, mechanically reinforcing the material through stress transfer mechanisms. The confirmed homogeneous dispersion of these fillers maximizes the interfacial area and efficiency of load bearing, while the intrinsic hydrogen bonding network of the PVA backbone also contributes to structural stiffness. Decreasing Factors: The addition of glycerol acts as a plasticizer by intercalating between polymer chains, disrupting intermolecular hydrogen bonds and increasing free volume, which enhances segmental mobility and reduces stiffness. Additionally, the use of water as a solvent and ambient curing may leave residual moisture within the matrix, further plasticizing the system and lowering the modulus. Dominant Factor: While the plasticizing effect of glycerol and potential residual moisture significantly softens the polymer matrix, the high aspect ratio and intrinsic rigidity of the cellulose nanocrystals, coupled with their homogeneous dispersion, qualitatively dominate the final mechanical response by establishing a percolated rigid network that sustains load more effectively than the softened matrix alone."
    },
    "analysis_without_hierarchical_structure": {
      "descriptive_text": "The sample consists of a poly(vinyl alcohol) homopolymer matrix reinforced with hybrid nanofillers and plasticized with glycerol. The formulation incorporates 2.5 wt% cellulose nanocrystals and 2.5 wt% snail shell nanoparticles as rigid fillers, alongside 3.5 wt% glycerol. Preparation involved solvent casting where the poly(vinyl alcohol) was dissolved in distilled water at 80°C under high shear stirring at 1000 rpm for 2 hours, followed by the incorporation of fillers at 65°C with reduced stirring for 1 hour. The solution was cast into wax-coated molds, cured under ambient conditions for 72 hours, and characterized after a two-week resting period. Young's modulus was evaluated using uniaxial tensile testing at ambient temperature with a cross-head speed of 50 mm/min.",
