Repository: hhtrick/HHT-code

# HHT training framework

This directory contains model training, embedding precomputation, inference, article-level baselines and the curated datasets. All commands below assume that the working directory is `train_code/`.

## 3. Datasets and fixed partitions

Each main dataset is a JSON array at `dataset/{property}/{property}.json`. Entries contain source metadata, `chemical_composition`, `processing_history`, `hierarchical_structure`, `properties`, and two generated-analysis objects. Targets are stored as `properties[property]["value"]`; source metadata and target values are not predictive input fields.

| Property | Train | Validation | Test | Total |
|---|---:|---:|---:|---:|

File: train_code/dataset/E/E.json (part 93 of 204)
[
    "processing_history": "Microwave heating (1200 W, 60 s) of 1:1 molar ratio citric acid:glycerol mixture (12 g) in silicone muffin pan. Oven curing at 100 °C for 6 h. Ground (1 mm screen), compression molded (125–150 °C, 89.6 MPa, 20 min) into tensile bars (ASTM D-638-V). Stored at 23 °C, 30% RH for 5 days. Young's modulus measured by Instron Universal Testing Machine Model 4201, crosshead speed 10 mm/min, gauge length 7.62 mm, 1 kg load cell.",
    "hierarchical_structure": "Originally opaque-white foam with irregular bubbles. Processed into solid compression molded bars for testing.",
    "properties": {
      "E": {
        "value": [
          0.53
        ],
        "unit": "GPa"
      }
    },
    "analysis_with_hierarchical_structure": {
      "descriptive_text": "The material is a copolymer synthesized from equimolar amounts of glycerol and citric acid. The synthesis protocol involved microwave heating of the mixture followed by oven curing at 100 °C for 6 hours. The resulting opaque-white foam was ground and subsequently compression molded at 125–150 °C under 89.6 MPa pressure for 20 minutes to form solid tensile bars conforming to ASTM D-638-V standards. After storage at 23 °C and 30% relative humidity for 5 days, the Young's modulus was measured using an Instron Universal Testing Machine at a crosshead speed of 10 mm/min.",
      "reasoning_analysis": "Increasing Factors: The use of multifunctional monomers, specifically the triol glycerol and tricarboxylic citric acid, facilitates the formation of a highly crosslinked polyester network during the thermal curing history, which restricts chain segment mobility and intrinsically increases the Young's modulus. Additionally, the compression molding processing step at high pressure and temperature consolidates the original foam structure into a solid bar, eliminating porosity and voids that would otherwise significantly reduce stiffness. Decreasing Factors: The aliphatic nature of the glycerol and citric acid backbone provides inherent chain flexibility compared to rigid aromatic systems, which tends to lower the modulus. Furthermore, the storage history at 30% relative humidity allows for moisture absorption into the hydrophilic ester and hydroxyl groups, acting as a plasticizer that increases free volume and decreases the Young's modulus. Dominant Factor: The high crosslink density established by the 1:1 stoichiometry of multifunctional monomers and the oven curing history is the dominant factor determining the structural rigidity of the network; however, the final measured E is significantly modulated by the hygroscopic plasticization effect incurred during the storage history, which opposes the stiffening effect of the crosslinks and densification."
    },
    "analysis_without_hierarchical_structure": {
      "descriptive_text": "The polymer sample consists of a network formed from an equimolar mixture of glycerol and citric acid monomers. Preparation involved initial microwave heating of the 1:1 molar ratio mixture followed by oven curing at 100 °C for 6 hours. The resulting material was ground through a 1 mm screen and subsequently compression molded at temperatures between 125–150 °C under 89.6 MPa pressure for 20 minutes to form tensile bars according to ASTM D-638-V standards. Prior to mechanical characterization, the samples were conditioned at 23 °C and 30% relative humidity for 5 days, with Young's modulus determined using an Instron Universal Testing Machine at a crosshead speed of 10 mm/min.",
      "reasoning_analysis": "Increasing Factors: The utilization of trifunctional monomers, specifically glycerol and citric acid, promotes the formation of a highly crosslinked polyester network structure, which restricts polymer chain mobility and intrinsically drives the Young's modulus higher. Additionally, the compression molding process applied at 89.6 MPa ensures high material density by minimizing voids and defects, further contributing to increased stiffness. Decreasing Factors: The aliphatic backbone of the poly(glycerol citrate) network offers less inherent rigidity compared to aromatic polymers, potentially limiting the maximum modulus. More critically, the storage history at 30% relative humidity allows for moisture absorption, where water molecules act as plasticizers by disrupting intermolecular hydrogen bonding and increasing free volume, thereby lowering the Young's modulus. The grinding and remolding steps may also introduce interfacial weaknesses between polymer particles. Dominant Factor: The high crosslinking density established by the multifunctional monomer chemistry and thermal curing history is the dominant factor, creating a rigid network architecture that defines the solid-state stiffness, although the hygroscopic plasticization effect from environmental storage acts as a significant competing mechanism that qualitatively reduces the modulus relative to a fully dry state."
    }
  },
  {
    "doi": null,
    "title": "Young ’ s modulus and prediction of plastics/elastomer blends",
    "year": 2012,
    "chemical_composition": {
      "repeat_unit_psmiles": null,
      "monomers": [
        {
          "name": "Ethylene",
          "smiles": "C=C",
          "ratio_value": null,
          "ratio_unit": null
        },
        {
          "name": "Propylene",
          "smiles": "CC=C",
          "ratio_value": null,
          "ratio_unit": null
        },
        {
          "name": "Diene",
          "smiles": null,
          "ratio_value": null,
          "ratio_unit": null
        }
      ],
      "additives": [],
      "is_homopolymer": false
    },
    "processing_history": "Ethylene propylene diene monomer (EPDM) rubber data taken from reference [16] (Zhao and Dai, 2002) for modeling PP/EPDM blends. Young's modulus value used for calculation at room temperature.",
    "hierarchical_structure": null,
    "properties": {
      "E": {
        "value": [
          0.0
        ],
        "unit": "GPa"
      }
    },
    "analysis_with_hierarchical_structure": {
      "descriptive_text": "The sample is an ethylene-propylene-diene monomer (EPDM) terpolymer comprising ethylene, propylene, and diene repeat units. Sourced from literature reference Zhao and Dai (2002), this material was utilized for modeling polypropylene/EPDM blends, with the Young's modulus value used for calculation at room temperature to represent the elastic response of the rubbery phase.",
      "reasoning_analysis": "Increasing Factors: The presence of ethylene segments within the backbone can facilitate the formation of crystalline domains that act as physical crosslinks, thereby increasing stiffness. Additionally, the diene component provides unsaturation sites for potential chemical crosslinking or vulcanization, which restricts chain mobility and elevates the modulus within the rubbery plateau. Decreasing Factors: The fundamental classification of EPDM as an elastomer implies that at room temperature, the material exists above its glass transition temperature, resulting in high segmental mobility and a low intrinsic modulus. The incorporation of propylene and diene monomers disrupts the stereoregularity of the ethylene sequences, suppressing crystallinity compared to high-density polyethylene, while the unfilled nature of the material limits additional stiffening contributions. Dominant Factor: The thermodynamic state of the polymer matrix at room temperature qualitatively dominates the mechanical behavior; despite potential stiffening from ethylene crystallinity or crosslinking, the high chain mobility characteristic of the amorphous rubbery phase ensures that the Young's modulus remains low relative to glassy thermoplastics."
    },
    "analysis_without_hierarchical_structure": {
      "descriptive_text": "The material consists of an ethylene-propylene-diene monomer (EPDM) terpolymer rubber synthesized from ethylene, propylene, and diene monomers. The mechanical properties reported were derived from literature reference [16] (Zhao and Dai, 2002) specifically for the purpose of modeling polypropylene (PP) and EPDM blends, with the Young's modulus values characterized and applied under room temperature conditions.",
      "reasoning_analysis": "Increasing Factors: The inclusion of ethylene segments promotes the formation of crystalline domains that act as physical reinforcement within the amorphous matrix, while the diene monomer units provide sites for chemical crosslinking, creating a network structure that restricts chain mobility and increases stiffness. Decreasing Factors: The propylene monomer units introduce steric irregularity via methyl side groups that disrupt chain packing and reduce overall crystallinity, and fundamentally, the classification of the material as a rubber tested at room temperature indicates the system is operating above its glass transition temperature in the rubbery plateau region where modulus is inherently low. Dominant Factor: The thermodynamic state of the polymer at room temperature qualitatively dominates the mechanical behavior; despite the stiffening contributions from ethylene crystallinity and crosslink density, the material's position in the elastomeric regime above Tg dictates a low Young's modulus relative to rigid thermoplastic phases."
    }
  },
  {
    "doi": null,
    "title": "Instrumental Physical Analysis of Microwaved Glycerol Citrate Foams",
    "year": 2011,
    "chemical_composition": {
      "repeat_unit_psmiles": null,
      "monomers": [
        {
          "name": "Glycerol",
          "smiles": "OCC(O)CO",
          "ratio_value": 50,
          "ratio_unit": "mol%"
        },
        {
          "name": "Citric acid",
          "smiles": "OC(=O)CC(O)(CC(=O)O)C(=O)O",
          "ratio_value": 50,
          "ratio_unit": "mol%"
        }
      ],
      "additives": [],
      "is_homopolymer": false
    },
    "processing_history": "Microwave heating (1200 W, 60 s) of 1:1 molar ratio citric acid:glycerol mixture (12 g) in silicone muffin pan. Oven curing at 100 °C for 0 h. Ground (1 mm screen), compression molded (125–150 °C, 89.6 MPa, 20 min) into tensile bars (ASTM D-638-V). Stored at 23 °C, 30% RH for 5 days. Young's modulus measured by Instron Universal Testing Machine Model 4201, crosshead speed 10 mm/min, gauge length 7.62 mm, 1 kg load cell.",
    "hierarchical_structure": "Originally opaque-white foam with irregular bubbles. Processed into solid compression molded bars for testing.",
    "properties": {
      "E": {
        "value": [
          0.49
        ],
        "unit": "GPa"
      }
    },
    "analysis_with_hierarchical_structure": {
      "descriptive_text": "The sample consists of a polyester network derived from an equimolar mixture of glycerol and citric acid monomers. Initially synthesized via microwave heating and a nominal oven curing step to form an opaque-white foam with irregular bubbles, the material was ground and subsequently consolidated into solid tensile bars through compression molding at 125–150 °C under 89.6 MPa for 20 minutes. Following a five-day storage period at 23 °C and 30% relative humidity, the Young's modulus was characterized using an Instron Universal Testing Machine at a crosshead speed of 10 mm/min.",
      "reasoning_analysis": "Increasing Factors: The multifunctional nature of both glycerol and citric acid promotes the formation of a densely crosslinked three-dimensional network during the high-temperature compression molding step, significantly restricting chain mobility and enhancing stiffness. Furthermore, the application of high pressure (89.6 MPa) during processing consolidates the originally porous foam structure into a solid bar, eliminating voids that would otherwise comply under load, while abundant hydroxyl and ester groups facilitate intermolecular hydrogen bonding that reinforces the matrix. Decreasing Factors: The aliphatic character of the polymer backbone inherent to glycerol and citrate units provides substantial chain flexibility, which intrinsically limits the modulus compared to rigid aromatic systems. Additionally, storage at 30% relative humidity allows for moisture absorption due to the hydrophilic nature of the polyester, where absorbed water acts as a plasticizer by disrupting hydrogen bonds and increasing free volume, thereby reducing stiffness. Dominant Factor: The dominant factor governing the final modulus is the crosslink density and densification achieved during the compression molding history. While the flexible backbone and environmental moisture exposure exert a softening influence, the transformation from a compliant foam to a consolidated, crosslinked solid network fundamentally establishes the mechanical integrity and load-bearing capacity of the sample."
    },
    "analysis_without_hierarchical_structure": {
      "descriptive_text": "The polymer sample comprises a network synthesized from equimolar amounts of glycerol and citric acid. Preparation involved microwave heating of the 1:1 molar mixture at 1200 W for 60 seconds, followed by grinding through a 1 mm screen. The resulting powder was compression molded into ASTM D-638-V tensile bars at 125–150 °C under 89.6 MPa for 20 minutes, without intermediate oven curing. Specimens were conditioned at 23 °C and 30% relative humidity for 5 days prior to Young's modulus measurement using an Instron Universal Testing Machine at a crosshead speed of 10 mm/min.",
      "reasoning_analysis": "Increasing Factors: The use of trifunctional monomers, glycerol and citric acid, facilitates the formation of a highly crosslinked polyester network, which inherently restricts chain mobility and increases stiffness. Furthermore, the compression molding process at elevated temperatures (125–150 °C) likely promotes additional esterification and crosslinking reactions, further densifying the network structure and driving the Young's modulus upward. The high molding pressure also ensures tight chain packing, contributing to increased structural rigidity. Decreasing Factors: The aliphatic nature of both monomer backbones lacks rigid aromatic structures, which limits the intrinsic stiffness compared to rigid-rod polymers. Additionally, the conditioning history at 30% relative humidity allows for moisture absorption; given the hydrophilic hydroxyl and carboxyl groups present in the poly(glycerol citrate) network, absorbed water molecules act as plasticizers that increase free volume and segmental mobility, thereby depressing the Young's modulus. Dominant Factor: The high crosslink density achieved through the multifunctional monomer composition and the thermal energy provided during compression molding qualitatively dominates the final mechanical behavior by establishing a rigid network architecture. While moisture plasticization introduces a softening effect, the structural integrity and stiffness are primarily governed by the extent of the covalent network formed during the high-temperature molding stage."
    }
  },
  {
    "doi": null,
    "title": "Instrumental Physical Analysis of Microwaved Glycerol Citrate Foams",
    "year": 2011,
    "chemical_composition": {
      "repeat_unit_psmiles": null,
      "monomers": [
        {
          "name": "Glycerol",
          "smiles": "OCC(O)CO",
          "ratio_value": 50,
          "ratio_unit": "mol%"
        },
        {
          "name": "Citric acid",
          "smiles": "OC(=O)CC(O)(CC(=O)O)C(=O)O",
          "ratio_value": 50,
          "ratio_unit": "mol%"
        }
      ],
      "additives": [],
      "is_homopolymer": false
    },
    "processing_history": "Microwave heating (1200 W, 60 s) of 1:1 molar ratio citric acid:glycerol mixture (12 g) in silicone muffin pan. Oven curing at 100 °C for 24 h. Ground (1 mm screen), compression molded (125–150 °C, 89.6 MPa, 20 min) into tensile bars (ASTM D-638-V). Stored at 23 °C, 30% RH for 5 days. Young's modulus measured by Instron Universal Testing Machine Model 4201, crosshead speed 10 mm/min, gauge length 7.62 mm, 1 kg load cell.",
    "hierarchical_structure": "Originally opaque-white foam with irregular bubbles. Processed into solid compression molded bars for testing.",
    "properties": {
      "E": {
        "value": [
          0.57
        ],
        "unit": "GPa"
      }
    },
    "analysis_with_hierarchical_structure": {
      "descriptive_text": "The sample comprises a poly(glycerol citrate) network synthesized from equimolar amounts of glycerol and citric acid. Initial synthesis involved microwave heating of the 1:1 molar ratio mixture followed by oven curing at 100 °C for 24 hours, yielding an opaque-white foam with irregular bubbles. This precursor was ground through a 1 mm screen and compression molded at 125–150 °C under 89.6 MPa for 20 minutes to produce solid tensile bars conforming to ASTM D-638-V standards. Prior to mechanical characterization using an Instron Universal Testing Machine at a crosshead speed of 10 mm/min, the molded specimens were conditioned at 23 °C and 30% relative humidity for five days.",
      "reasoning_analysis": "Increasing Factors: The use of multifunctional monomers, specifically the triol glycerol and tricarboxylic citric acid, facilitates the formation of a covalently crosslinked polyester network, which significantly restricts chain mobility and enhances stiffness. Additionally, the compression molding process at high pressure (89.6 MPa) eliminates the voids present in the original foam structure, increasing material density and improving load transfer efficiency across the sample volume. Hydrogen bonding between unreacted hydroxyl and carboxyl groups within the network further contributes to intermolecular cohesion and resistance to deformation. Decreasing Factors: The aliphatic nature of the glycerol and citric acid backbone lacks the rigid aromatic structures found in high-modulus engineering plastics, inherently allowing for greater segmental flexibility. Furthermore, the conditioning history involving storage at 30% relative humidity suggests potential moisture absorption; water molecules can act as plasticizers within the polyester network, disrupting hydrogen bonds and increasing free volume, which qualitatively reduces the Young's modulus. Dominant Factor: The covalent crosslinking density and the densification achieved through compression molding are the dominant factors establishing the solid mechanical integrity necessary for tensile measurement; however, the inherent flexibility of the aliphatic backbone combined with moisture plasticization from environmental conditioning qualitatively limits the overall stiffness relative to rigid thermosets."
    },
    "analysis_without_hierarchical_structure": {
      "descriptive_text": "The polymer sample comprises a crosslinked polyester network synthesized from an equimolar mixture of glycerol and citric acid monomers. Preparation involved initial microwave heating of the 1:1 molar ratio mixture followed by thermal curing in an oven at 100 °C for 24 hours. The resulting material was ground through a 1 mm screen and subsequently compression molded at temperatures between 125–150 °C under 89.6 MPa pressure for 20 minutes to form tensile bars according to ASTM D-638-V standards. Prior to mechanical characterization, the specimens were conditioned at 23 °C and 30% relative humidity for 5 days, and the Young's modulus was determined using an Instron Universal Testing Machine at a crosshead speed of 10 mm/min.",
      "reasoning_analysis": "Increasing Factors: The chemical composition utilizes trifunctional monomers, glycerol and citric acid, which facilitate the formation of a highly crosslinked three-dimensional polyester network during synthesis. This network architecture significantly restricts segmental chain mobility, thereby intrinsically increasing the Young's modulus. Furthermore, the processing history includes extended thermal curing at 100 °C for 24 hours followed by high-pressure compression molding at elevated temperatures, which likely maximizes the degree of esterification and crosslinking density while ensuring high material density, both contributing to enhanced stiffness. Decreasing Factors: The aliphatic nature of the glycerol and citric acid backbone lacks rigid aromatic structures, which inherently limits the maximum achievable stiffness compared to aromatic polyesters. Additionally, the conditioning history at 30% relative humidity exposes the hydrophilic polyester network containing residual hydroxyl groups to moisture absorption; water molecules can act as plasticizers by increasing free volume and lubricating chain segments, which qualitatively drives the Young's modulus down. Dominant Factor: The high crosslink density established by the trifunctional monomer stoichiometry and the rigorous multi-stage thermal curing process qualitatively dominates the final mechanical behavior. While moisture absorption and aliphatic flexibility introduce softening mechanisms, the topological constraints imposed by the dense covalent network are the primary determinant preventing viscous flow and establishing the solid-state rigidity measured as Young's modulus."
    }
  },
  {
    "doi": null,
    "title": "YOUNG'S MODULUS OF HIGHLY ORIENTED POLYPROPYLENE FILMS",
    "year": null,
    "chemical_composition": {
      "repeat_unit_psmiles": "[*]CC(C)[*]",
      "monomers": [
        {
          "name": "Propylene",
          "smiles": "CC=C",
          "ratio_value": null,
          "ratio_unit": null
        }
      ],
      "additives": [],
      "is_homopolymer": true
    },
    "processing_history": "Polypropylene films uniaxially drawn to draw ratio λ ≈ 1 (unoriented). Strips (2 mm x 50 mm) characterized by ultrasound pulse method at 180 kHz in thermocryochamber. Measurement at 20 °C. Temperature error 0.5 °C, Young's modulus error 4%.",
    "hierarchical_structure": "Isotropic semicrystalline structure. Density 907 kg/m³.",
    "properties": {
      "E": {
        "value": [
          3.62
        ],
        "unit": "GPa"
      }
    },
    "analysis_with_hierarchical_structure": {
      "descriptive_text": "This material is a polypropylene homopolymer exhibiting an isotropic semicrystalline structure with a density of 907 kg/m³. The polypropylene films were subjected to uniaxial drawing to a draw ratio of approximately 1, resulting in an unoriented morphology prior to characterization. Rectangular strips measuring 2 mm by 50 mm were analyzed using an ultrasound pulse method at a frequency of 180 kHz within a thermocryochamber maintained at 20 °C, with documented experimental errors of 0.5 °C for temperature and 4% for Young's modulus.",
      "reasoning_analysis": "Increasing Factors: The semicrystalline nature of the polypropylene, indicated by the density of 907 kg/m³, introduces rigid crystalline lamellae that act as physical crosslinks and reinforcing filler within the amorphous matrix, inherently stiffening the material. Additionally, the homopolymer composition preserves the intrinsic stiffness of the polymer chains without dilution by softer additives, while the high-frequency ultrasound measurement technique probes the material response before significant viscoelastic relaxation can occur, typically yielding higher modulus values compared to static methods. Decreasing Factors: The processing history specifies a draw ratio of approximately 1, meaning the films remain unoriented; this lack of molecular alignment along the stress axis prevents the significant stiffening effect typically observed in drawn fibers or films. Furthermore, the measurement temperature of 20 °C is above the glass transition temperature of polypropylene, allowing for segmental mobility in the amorphous regions which contributes to compliance under load. Dominant Factor: The isotropic semicrystalline structure serves as the dominant factor governing the Young's modulus. While the unoriented processing limits the maximum achievable stiffness relative to drawn samples, the presence of crystalline domains provides the primary structural resistance to deformation, establishing a baseline modulus that is significantly higher than that of a purely amorphous polymer but lower than that of an oriented counterpart."
    },
    "analysis_without_hierarchical_structure": {
      "descriptive_text": "The sample comprises a polypropylene homopolymer synthesized from propylene monomers. The material was processed into films which were uniaxially drawn to a draw ratio of approximately 1, maintaining an unoriented morphology. For characterization, strips measuring 2 mm by 50 mm were subjected to an ultrasound pulse method at 180 kHz within a thermocryochamber environment. The Young's modulus was evaluated at 20 °C, with experimental uncertainties recorded at 0.5 °C for temperature and 4% for the modulus value.",
      "reasoning_analysis": "Increasing Factors: The chemical composition as a polypropylene homopolymer facilitates a semi-crystalline morphology, where the rigid crystalline lamellae significantly contribute to the overall stiffness. Additionally, the characterization method utilizing an ultrasound pulse at 180 kHz operates at a high frequency, which restricts the time-dependent viscoelastic relaxation of polymer chains, thereby yielding a higher apparent modulus compared to quasi-static measurements. Decreasing Factors: The processing history indicates a uniaxial draw ratio of approximately 1, meaning the films remain unoriented; this lack of molecular alignment prevents the substantial stiffening effect typically induced by chain orientation along the stress axis. Furthermore, the measurement temperature of 20 °C is above the glass transition temperature of polypropylene, rendering the amorphous regions in a rubbery state that contributes less to stiffness than a glassy state. Dominant Factor: The intrinsic semi-crystalline morphology of the polypropylene homopolymer serves as the primary determinant of stiffness; however, the processing history specifying an unoriented state prevents the significant modulus enhancement typically achieved through chain alignment, resulting in a modulus governed primarily by the crystalline volume fraction rather than orientation hardening."
    }
  },
  {
    "doi": "10.1080/15440478.2024.2375526",
    "title": "Analysis of Water Absorption on the Young’s Modulus and Damping of Sponge Gourd (Luffa cylindrica) Composites",
    "year": 2024,
    "chemical_composition": {
      "repeat_unit_psmiles": null,
      "monomers": [
        {
          "name": "Diglycidyl ether of bisphenol A",
          "smiles": "CC(C)(C1=CC=C(C=C1)OCC2CO2)C3=CC=C(C=C3)OCC4CO4",
          "ratio_value": null,
          "ratio_unit": null
        },
        {
          "name": "Isophorone diamine",
          "smiles": "CC1(C)CC(CN)CC(C)(N)C1",
          "ratio_value": 20.9,
          "ratio_unit": "phr"
        }
      ],
      "additives": [
        {
          "name": "Luffa cylindrica fibers",
          "type": "reinforcement",
          "amount_value": 20,
          "amount_unit": "vol%"
        }
      ],
      "is_homopolymer": false
    },
    "processing_history": "Hand lay-up and compression molding (0.2 MPa, 24h, RT). Fibers hornified (Water 100°C 3h, Dry 80°C 24h, 5 cycles). Immersed in salt water (ASTM D1141) at 23°C for 360 h. Young's Modulus measured by nondestructive impulse excitation test (ASTM E1876).",
    "hierarchical_structure": "Interleaved fiber mats (0/90 orientation). Water absorption state at 360h immersion.",
    "properties": {
      "E": {
        "value": [
          2.61
        ],
        "unit": "GPa"
      }
    },
    "analysis_with_hierarchical_structure": {
      "descriptive_text": "The sample comprises a thermoset composite system consisting of a diglycidyl ether of bisphenol A (DGEBA) epoxy matrix cured with isophorone diamine (20.9 phr). Reinforcement is provided by Luffa cylindrica fibers at a loading of 20 vol%, which underwent a hornification treatment involving five cycles of boiling water and drying prior to use. The material was fabricated using hand lay-up and compression molding at 0.2 MPa for 24 hours at room temperature, resulting in a structure of interleaved fiber mats with a 0/90 orientation. Following fabrication, the specimen was subjected to salt water immersion according to ASTM D1141 at 23°C for 360 hours to achieve a specific water absorption state, and the Young's Modulus was characterized via a nondestructive impulse excitation test per ASTM E1876.",
      "reasoning_analysis": "Increasing Factors: The incorporation of 20 vol% Luffa cylindrica fibers acts as a primary stiffening agent, increasing the composite modulus relative to the neat epoxy matrix through the rule of mixtures. Additionally, the hornification processing history of the fibers likely improves interfacial adhesion by reducing surface hydrophilicity and collapsing lumens, facilitating more efficient stress transfer between the matrix and reinforcement. The inherent rigidity of the cured DGEBA-IPDA epoxy network also contributes to the baseline stiffness of the material. Decreasing Factors: The prolonged salt water immersion (360 h) introduces significant water absorption, which plasticizes the epoxy matrix and causes swelling within the natural fibers, both of which reduce the overall stiffness. Furthermore, the room temperature curing process may result in a lower crosslink density compared to elevated temperature cures, limiting the intrinsic modulus of the matrix, while the natural fibers themselves possess a lower modulus compared to synthetic reinforcements like glass or carbon. Dominant Factor: While the fiber reinforcement establishes a higher baseline stiffness compared to the unreinforced matrix, the hygrothermal aging induced by the salt water immersion is the dominant factor influencing the final measured modulus; the plasticization of the matrix and degradation of the fiber-matrix interface qualitatively reduce the stiffness relative to the dry composite potential, defining the mechanical state of the sample at the time of characterization."
    },
    "analysis_without_hierarchical_structure": {
      "descriptive_text": "The material system consists of an epoxy network synthesized from Diglycidyl ether of bisphenol A and cured with Isophorone diamine hardener at 20.9 phr, reinforced with 20 vol% Luffa cylindrica fibers. Prior to composite fabrication, the natural fibers underwent a hornification treatment involving five cycles of boiling in water at 100°C for 3 hours followed by drying at 80°C for 24 hours. The composite was manufactured using a hand lay-up technique followed by compression molding at 0.2 MPa for 24 hours at room temperature. Subsequently, the samples were immersed in salt water according to ASTM D1141 at 23°C for 360 hours before the Young's Modulus was determined via a nondestructive impulse excitation test compliant with ASTM E1876.",
      "reasoning_analysis": "Increasing Factors: The formation of a crosslinked thermoset network using Diglycidyl ether of bisphenol A and Isophorone diamine provides a rigid matrix backbone, while the incorporation of 20 vol% Luffa cylindrica fibers introduces a stiffer reinforcing phase that typically elevates the composite modulus according to rule-of-mixtures principles. Furthermore, the hornification processing of the fibers likely enhances interfacial adhesion by reducing hydrophilicity, thereby improving stress transfer efficiency between the matrix and reinforcement. Decreasing Factors: The room temperature curing process may result in a lower crosslink density compared to elevated temperature cures, inherently limiting the maximum achievable matrix stiffness. More critically, the extensive salt water immersion history induces hygrothermal aging, where water absorption plasticizes the epoxy matrix and causes swelling or degradation of the hydrophilic natural fibers, both of which drastically reduce structural rigidity. Dominant Factor: While the fiber reinforcement establishes a higher baseline modulus relative to the neat resin, the hygrothermal aging induced by the 360-hour salt water immersion is the dominant factor governing the final measured behavior, as the plasticization of the matrix and degradation of the fiber-matrix interface qualitatively suppress the stiffness enhancement expected from the 20 vol% reinforcement loading."
    }
  },
  {
    "doi": "10.1080/00222348.2016.1168562",
    "title": "Predictions of Young's Modulus of Polymer Composites Reinforced with Short Natural Fibers",
    "year": 2016,
    "chemical_composition": {
      "repeat_unit_psmiles": "[*]CC[*]",
      "monomers": [
        {
          "name": "Ethylene",
          "smiles": "C=C",
          "ratio_value": null,
          "ratio_unit": null
        }
      ],
      "additives": [],
      "is_homopolymer": true
    },
    "processing_history": "Theoretical modeling study. Young's modulus value for neat LDPE resin matrix cited from literature (Ref [12] Joseph et al., 1996) and used as input parameter (Em = 0.140 GPa) for model validation in this study. No experimental synthesis or characterization performed in this work.",
    "hierarchical_structure": null,
    "properties": {
      "E": {
        "value": [
          0.14
        ],
        "unit": "GPa"
      }
    },
    "analysis_with_hierarchical_structure": {
      "descriptive_text": "The sample comprises a polyethylene homopolymer synthesized from ethylene monomers and is devoid of any additives or fillers. Identified specifically as a neat low-density polyethylene (LDPE) resin matrix, the material properties were adopted from literature data (Joseph et al., 1996) to serve as an input parameter for theoretical model validation rather than being determined through experimental synthesis or characterization in this work.",
      "reasoning_analysis": "Increasing Factors: The semi-crystalline nature inherent to polyethylene resins allows for the formation of crystalline lamellae which act as physical crosslinks, restricting chain mobility and providing structural rigidity that increases the Young's modulus. Additionally, the covalent carbon-carbon backbone provides inherent mechanical integrity to the polymer chain. Decreasing Factors: The classification as low-density polyethylene implies a high degree of chain branching, which disrupts efficient chain packing and significantly reduces the overall degree of crystallinity, thereby lowering the modulus compared to linear polyethylene variants. Furthermore, the absence of reinforcing additives or fillers in the neat resin formulation eliminates potential stiffening effects from composite formation, and the use of literature values without specific experimental thermal treatments in this study means the material lacks any modulus enhancement from laboratory-scale annealing or orientation processes. Dominant Factor: The morphological structure defined by the balance between crystalline regions and amorphous domains dominates the final Young's modulus behavior. Specifically, the extensive chain branching characteristic of LDPE results in a lower crystallinity fraction relative to high-density variants, making the compliant amorphous phase the dominant contributor to the mechanical response and resulting in a relatively low modulus typical of this material class."
    },
    "analysis_without_hierarchical_structure": {
      "descriptive_text": "The material is a polyethylene homopolymer derived from ethylene monomers. It serves as a neat low-density polyethylene (LDPE) resin matrix within a theoretical modeling study, where the Young's modulus value was cited from literature (Joseph et al., 1996) and used as an input parameter for model validation without experimental synthesis or characterization performed in this work.",
      "reasoning_analysis": "Increasing Factors: The semi-crystalline morphology inherent to polyethylene provides structural rigidity, as the crystalline lamellae act as physical crosslinks that restrict chain mobility and resist deformation under load, thereby contributing positively to the Young's modulus. Decreasing Factors: The specific classification as low-density polyethylene indicates a high degree of chain branching, which disrupts efficient chain packing and significantly reduces the overall degree of crystallinity compared to linear variants. Additionally, the flexible aliphatic carbon backbone allows for easy segmental rotation, and the absence of reinforcing fillers or cross-linking agents in the neat resin removes potential mechanisms for stiffness enhancement. Dominant Factor: The morphological constraint imposed by the extensive chain branching characteristic of LDPE is the dominant factor governing the mechanical response. This branching limits the volume fraction of stiff crystalline regions and facilitates chain mobility under stress, resulting in a relatively lower Young's modulus compared to high-density polyethylene or filled composite systems."
    }
  },
  {
    "doi": null,
    "title": "Instrumental Physical Analysis of Microwaved Glycerol Citrate Foams",
    "year": 2011,
    "chemical_composition": {
      "repeat_unit_psmiles": null,
      "monomers": [
        {
          "name": "Glycerol",
          "smiles": "OCC(O)CO",
          "ratio_value": 50,
          "ratio_unit": "mol%"
        },
        {
          "name": "Citric acid",
          "smiles": "OC(=O)CC(O)(CC(=O)O)C(=O)O",
          "ratio_value": 50,
          "ratio_unit": "mol%"
        }
      ],
      "additives": [],
      "is_homopolymer": false
    },
    "processing_history": "Microwave heating (1200 W, 60 s) of 1:1 molar ratio citric acid:glycerol mixture (12 g) in silicone muffin pan. Oven curing at 100 °C for 72 h. Ground (1 mm screen), compression molded (125–150 °C, 89.6 MPa, 20 min) into tensile bars (ASTM D-638-V). Stored at 23 °C, 30% RH for 5 days. Young's modulus measured by Instron Universal Testing Machine Model 4201, crosshead speed 10 mm/min, gauge length 7.62 mm, 1 kg load cell.",
    "hierarchical_structure": "Originally opaque-white foam with irregular bubbles. Processed into solid compression molded bars for testing.",
    "properties": {
      "E": {
        "value": [
          0.46
        ],
        "unit": "GPa"
      }
    },
    "analysis_with_hierarchical_structure": {
      "descriptive_text": "The sample comprises a poly(glycerol citrate) network synthesized from an equimolar mixture of glycerol and citric acid monomers. Initial polymerization was achieved via microwave heating followed by prolonged oven curing at 100 °C for 72 hours to establish crosslinking. Although the precursor material manifested as an opaque-white foam with irregular bubbles, it was subsequently ground and compression molded at 125–150 °C under 89.6 MPa pressure for 20 minutes to produce solid tensile bars conforming to ASTM D-638-V specifications. Prior to mechanical characterization using an Instron Universal Testing Machine, the specimens were conditioned at 23 °C and 30% relative humidity for five days.",
