Repository: hhtrick/HHT-code

# HHT training framework

This directory contains model training, embedding precomputation, inference, article-level baselines and the curated datasets. All commands below assume that the working directory is `train_code/`.

## 3. Datasets and fixed partitions

Each main dataset is a JSON array at `dataset/{property}/{property}.json`. Entries contain source metadata, `chemical_composition`, `processing_history`, `hierarchical_structure`, `properties`, and two generated-analysis objects. Targets are stored as `properties[property]["value"]`; source metadata and target values are not predictive input fields.

| Property | Train | Validation | Test | Total |
|---|---:|---:|---:|---:|

File: train_code/dataset/E/E.json (part 94 of 204)
[
      "reasoning_analysis": "Increasing Factors: The use of trifunctional monomers, glycerol and citric acid, facilitates the formation of a highly crosslinked three-dimensional polyester network, which significantly restricts chain segment mobility and intrinsically increases the Young's modulus. Additionally, the presence of numerous hydroxyl and ester groups enables strong intermolecular hydrogen bonding, further reinforcing the stiffness of the matrix. The compression molding processing history densifies the originally porous foam structure, eliminating voids that would otherwise comply under load, thereby maximizing the effective load-bearing cross-sectional area. Decreasing Factors: The hydrophilic nature of the polyester network makes it susceptible to moisture absorption during the five-day storage at 30% relative humidity; absorbed water molecules act as plasticizers by disrupting hydrogen bonds and increasing free volume, which qualitatively reduces the modulus. Furthermore, the high temperatures involved in compression molding (up to 150 °C) carry a risk of thermal degradation or chain scission, which could lower the effective crosslink density and diminish stiffness. Dominant Factor: The covalent crosslink density established during the curing process is the primary determinant of the material's baseline stiffness; however, the hygroscopic nature of the chemistry means that the environmental conditioning history acts as a critical modulating factor, likely resulting in a final Young's modulus that is lower than the theoretical dry state value due to plasticization."
    },
    "analysis_without_hierarchical_structure": {
      "descriptive_text": "The material is a poly(glycerol citrate) network synthesized from a 1:1 molar ratio mixture of glycerol and citric acid, each comprising 50 mol% of the monomer feed. Initial polymerization was induced via microwave heating at 1200 W for 60 seconds within a silicone muffin pan, followed by thermal curing in an oven at 100 °C for 72 hours. The resulting cured material was ground through a 1 mm screen and subsequently compression molded at temperatures between 125–150 °C under 89.6 MPa pressure for 20 minutes to form tensile bars according to ASTM D-638-V specifications. Prior to mechanical characterization, the specimens were conditioned at 23 °C and 30% relative humidity for 5 days, with Young's modulus determined using an Instron Universal Testing Machine at a crosshead speed of 10 mm/min.",
      "reasoning_analysis": "Increasing Factors: The stoichiometric combination of trifunctional monomers, glycerol and citric acid, facilitates the formation of a highly crosslinked polyester network, which fundamentally restricts polymer chain segmental mobility and increases stiffness. Additionally, the processing history involving compression molding at 89.6 MPa significantly reduces internal voids and free volume, enhancing intermolecular contact and load transfer efficiency, while the extended thermal curing promotes high conversion of ester linkages. Decreasing Factors: The chemical composition leaves residual hydrophilic hydroxyl groups within the network structure, which interact with the environment during the 5-day conditioning at 30% relative humidity; absorbed water molecules act as plasticizers by increasing free volume and lubricating chain segments, thereby reducing the macroscopic stiffness. Dominant Factor: The covalent crosslink density established during the microwave and oven curing steps is the dominant factor, as it dictates the fundamental transition from a viscous prepolymer to a solid network capable of bearing load, setting the baseline modulus despite the softening influence of environmental moisture absorption."
    }
  },
  {
    "doi": null,
    "title": "Mechanical studies on poly(vinyl chloride)–poly(methyl methacrylate)-based polymer electrolytes",
    "year": 2009,
    "chemical_composition": {
      "repeat_unit_psmiles": "[*]C(C)(C(=O)OC)C[*]",
      "monomers": [
        {
          "name": "Methyl methacrylate",
          "smiles": "CC(=C)C(=O)OC",
          "ratio_value": null,
          "ratio_unit": null
        }
      ],
      "additives": [],
      "is_homopolymer": true
    },
    "processing_history": "Dissolved in tetrahydrofuran (THF), cast on glass plate, evaporated in desiccator. Young's modulus measured by Instron Corporation Series 1X automated Materials Testing System 7.51.00, ASTM designation JIS K 6900, crosshead speed 10 mm/min, thickness 1-3 mm.",
    "hierarchical_structure": "Hard and brittle material.",
    "properties": {
      "E": {
        "value": [
          0.01
        ],
        "unit": "GPa"
      }
    },
    "analysis_with_hierarchical_structure": {
      "descriptive_text": "The sample comprises a poly(methyl methacrylate) homopolymer characterized structurally as a hard and brittle material. Preparation involved dissolving the polymer in tetrahydrofuran, casting the solution onto a glass plate, and evaporating the solvent in a desiccator. Mechanical characterization was performed using an Instron Series 1X automated Materials Testing System according to ASTM designation JIS K 6900, utilizing a crosshead speed of 10 mm/min on specimens with a thickness between 1 and 3 mm to determine the Young's modulus.",
      "reasoning_analysis": "Increasing Factors: The presence of bulky alpha-methyl and ester side groups on the polymer backbone imposes significant steric hindrance, restricting segmental mobility and intrinsically increasing chain stiffness. Furthermore, the description of the material as hard and brittle indicates it is in a glassy state at room temperature, well below its glass transition temperature, which maximizes the resistance to elastic deformation. Decreasing Factors: The solution casting processing history introduces the potential for residual tetrahydrofuran solvent entrapment if evaporation was incomplete, which would act as a plasticizer to increase free volume and reduce intermolecular cohesion, thereby lowering the modulus. Additionally, the predominantly amorphous structure lacks the reinforcing effect of crystalline domains found in semi-crystalline polymers, limiting the stiffness to that of the glassy matrix. Dominant Factor: The intrinsic chain rigidity derived from the chemical structure and the vitrified glassy state qualitatively dominate the mechanical response, ensuring a high Young's modulus despite the potential for minor plasticization from the solvent casting method."
    },
    "analysis_without_hierarchical_structure": {
      "descriptive_text": "The sample consists of a poly(methyl methacrylate) homopolymer prepared via solution casting. The polymer was dissolved in tetrahydrofuran and cast onto a glass plate, followed by solvent evaporation in a desiccator to form films with a thickness ranging from 1 to 3 mm. The Young's modulus was subsequently characterized using an Instron Series 1X automated Materials Testing System at a crosshead speed of 10 mm/min, adhering to ASTM designation JIS K 6900.",
      "reasoning_analysis": "Increasing Factors: The inherent chemical composition of poly(methyl methacrylate) features bulky alpha-methyl and ester side groups that impose significant steric hindrance on the polymer backbone, restricting segmental mobility and intrinsically promoting a high stiffness in the glassy state. Furthermore, the absence of additives such as plasticizers or flexible comonomers ensures that the rigid homopolymer structure remains uncompromised, supporting a higher modulus. Decreasing Factors: The processing history involves solution casting with tetrahydrofuran and drying in a desiccator rather than vacuum drying or thermal annealing above the glass transition temperature, which may result in trapped residual solvent or excess free volume that acts to plasticize the matrix and reduce stiffness. Additionally, the lack of orientation during the casting process means the material lacks the strain-induced crystallization or alignment that could otherwise enhance modulus in certain polymer systems. Dominant Factor: The intrinsic rigidity of the poly(methyl methacrylate) backbone in its glassy state is the dominant factor governing the Young's modulus. While processing variables like residual solvent or free volume from solution casting may cause qualitative reductions relative to melt-processed samples, the fundamental chemical architecture establishes a high baseline stiffness that overshadows the processing-induced variations."
    }
  },
  {
    "doi": "10.1080/15440478.2024.2375526",
    "title": "Analysis of Water Absorption on the Young’s Modulus and Damping of Sponge Gourd (Luffa cylindrica) Composites",
    "year": 2024,
    "chemical_composition": {
      "repeat_unit_psmiles": null,
      "monomers": [
        {
          "name": "Diglycidyl ether of bisphenol A",
          "smiles": "CC(C)(C1=CC=C(C=C1)OCC2CO2)C3=CC=C(C=C3)OCC4CO4",
          "ratio_value": null,
          "ratio_unit": null
        },
        {
          "name": "Isophorone diamine",
          "smiles": "CC1(C)CC(CN)CC(C)(N)C1",
          "ratio_value": 20.9,
          "ratio_unit": "phr"
        }
      ],
      "additives": [
        {
          "name": "Luffa cylindrica fibers",
          "type": "reinforcement",
          "amount_value": 20,
          "amount_unit": "vol%"
        }
      ],
      "is_homopolymer": false
    },
    "processing_history": "Hand lay-up and compression molding (0.2 MPa, 24h, RT). Fibers hornified (Water 100°C 3h, Dry 80°C 24h, 5 cycles). Immersed in salt water (ASTM D1141) at 23°C for 1488 h. Young's Modulus measured by nondestructive impulse excitation test (ASTM E1876).",
    "hierarchical_structure": "Interleaved fiber mats (0/90 orientation). Water absorption state at 1488h immersion.",
    "properties": {
      "E": {
        "value": [
          2.59
        ],
        "unit": "GPa"
      }
    },
    "analysis_with_hierarchical_structure": {
      "descriptive_text": "The sample comprises a Diglycidyl ether of bisphenol A (DGEBA) epoxy matrix cured with Isophorone diamine (20.9 phr) and reinforced with 20 vol% Luffa cylindrica fibers. The natural fibers underwent a hornification treatment consisting of five cycles of boiling water immersion and drying prior to composite fabrication via hand lay-up and compression molding at 0.2 MPa for 24 hours at room temperature. The resulting structure features interleaved fiber mats with a 0/90 orientation and was subjected to salt water immersion according to ASTM D1141 at 23°C for 1488 hours to assess the water absorption state. The Young's Modulus was characterized using a nondestructive impulse excitation test compliant with ASTM E1876.",
      "reasoning_analysis": "Increasing Factors: The incorporation of 20 vol% Luffa cylindrica fibers, which possess higher intrinsic stiffness than the epoxy matrix, drives the Young's Modulus upward through load transfer mechanisms governed by the rule of mixtures. Additionally, the 0/90 interleaved fiber orientation provides bidirectional reinforcement, and the hornification treatment of the fibers likely improves fiber-matrix adhesion, further enhancing stress transfer efficiency. The crosslinked network formed by the DGEBA and Isophorone diamine also contributes inherent rigidity to the composite system. Decreasing Factors: The prolonged salt water immersion (1488 h) acts as a significant plasticizer for the epoxy matrix, increasing free volume and chain mobility which lowers matrix stiffness. Furthermore, water absorption can cause swelling of the natural fibers and degradation of the fiber-matrix interface, leading to microcracking and reduced load-bearing capacity. The room temperature curing process may also result in a lower crosslink density compared to elevated temperature curing, potentially limiting the maximum modulus of the matrix phase. Dominant Factor: While the rigid cellulosic fibers and 0/90 architecture fundamentally elevate the stiffness relative to the neat epoxy matrix, the extensive salt water immersion induces significant matrix plasticization and potential interfacial degradation. Consequently, the hygrothermal aging history qualitatively dominates the final mechanical state, resulting in a modulus that is reduced relative to the dry composite potential despite the reinforcement and hornification treatments."
    },
    "analysis_without_hierarchical_structure": {
      "descriptive_text": "The sample comprises an epoxy thermoset matrix synthesized from Diglycidyl ether of bisphenol A cured with 20.9 phr Isophorone diamine, reinforced with 20 vol% Luffa cylindrica fibers. Prior to composite fabrication via hand lay-up and compression molding at 0.2 MPa and room temperature for 24 hours, the natural fibers underwent a hornification treatment consisting of five cycles of heating in water at 100°C for 3 hours followed by drying at 80°C for 24 hours. The resulting composite specimen was subsequently subjected to prolonged environmental conditioning by immersion in salt water according to ASTM D1141 at 23°C for 1488 hours, and the Young's Modulus was ultimately characterized using a nondestructive impulse excitation test compliant with ASTM E1876.",
      "reasoning_analysis": "Increasing Factors: The inclusion of 20 vol% Luffa cylindrica fibers serves as a structural reinforcement within the epoxy matrix, inherently increasing the Young's Modulus through the rule of mixtures and load transfer mechanisms. The hornification treatment of the fibers likely improves interfacial adhesion by reducing fiber hydrophilicity and dimensional instability, thereby enhancing stress transfer efficiency between the matrix and the reinforcement. Additionally, the crosslinked network formed by the Diglycidyl ether of bisphenol A and Isophorone diamine provides a rigid structural foundation that contributes to the overall stiffness. Decreasing Factors: The prolonged immersion in salt water for 1488 hours introduces significant moisture absorption into the hydrophilic natural fibers and the epoxy matrix, leading to plasticization that increases free volume and reduces intermolecular friction, thereby depressing the modulus. Furthermore, hygrothermal exposure can induce swelling stresses, microcracking, and hydrolytic degradation at the fiber-matrix interface, which compromises structural integrity. The room temperature curing and low-pressure molding may also result in a lower crosslink density and potential void formation compared to elevated temperature processing, further limiting the intrinsic stiffness. Dominant Factor: Although the fibrous reinforcement establishes a higher baseline stiffness relative to the neat resin, the extensive salt water immersion is the dominant factor governing the final measured state of this specific sample. The cumulative effects of matrix plasticization and potential interfacial degradation due to the prolonged environmental exposure qualitatively define the mechanical performance, likely resulting in a modulus significantly lower than that of the dry, as-cured composite."
    }
  },
  {
    "doi": null,
    "title": "Instrumental Physical Analysis of Microwaved Glycerol Citrate Foams",
    "year": 2011,
    "chemical_composition": {
      "repeat_unit_psmiles": null,
      "monomers": [
        {
          "name": "Glycerol",
          "smiles": "OCC(O)CO",
          "ratio_value": 50,
          "ratio_unit": "mol%"
        },
        {
          "name": "Citric acid",
          "smiles": "OC(=O)CC(O)(CC(=O)O)C(=O)O",
          "ratio_value": 50,
          "ratio_unit": "mol%"
        }
      ],
      "additives": [],
      "is_homopolymer": false
    },
    "processing_history": "Microwave heating (1200 W, 60 s) of 1:1 molar ratio citric acid:glycerol mixture (12 g) in silicone muffin pan. Oven curing at 100 °C for 48 h. Ground (1 mm screen), compression molded (125–150 °C, 89.6 MPa, 20 min) into tensile bars (ASTM D-638-V). Stored at 23 °C, 30% RH for 5 days. Young's modulus measured by Instron Universal Testing Machine Model 4201, crosshead speed 10 mm/min, gauge length 7.62 mm, 1 kg load cell.",
    "hierarchical_structure": "Originally opaque-white foam with irregular bubbles. Processed into solid compression molded bars for testing.",
    "properties": {
      "E": {
        "value": [
          0.56
        ],
        "unit": "GPa"
      }
    },
    "analysis_with_hierarchical_structure": {
      "descriptive_text": "The sample consists of a polyester network synthesized from an equimolar mixture of glycerol and citric acid monomers. The preparation involved microwave heating of the 1:1 molar ratio mixture followed by oven curing at 100 °C for 48 hours, initially yielding an opaque-white foam with irregular bubbles. This precursor was ground and subsequently compression molded at 125–150 °C under 89.6 MPa for 20 minutes to form solid tensile bars. After conditioning at 23 °C and 30% relative humidity for 5 days, the Young's modulus was characterized using an Instron Universal Testing Machine with a crosshead speed of 10 mm/min.",
      "reasoning_analysis": "Increasing Factors: The use of trifunctional monomers, glycerol and citric acid, facilitates the formation of a highly crosslinked three-dimensional network during the curing and molding stages, which restricts chain segment mobility and intrinsically increases stiffness. Furthermore, the compression molding process at high pressure and temperature consolidates the initial foam structure into a dense solid, eliminating porosity and voids that would otherwise comply under load, thereby maximizing the measured modulus of the bulk material. Decreasing Factors: The aliphatic nature of both the glycerol backbone and citric acid linkages lacks the rigid aromatic structures found in high-modulus engineering plastics, limiting the intrinsic chain stiffness. Additionally, the presence of unreacted hydrophilic groups allows for moisture absorption during storage at 30% relative humidity; this absorbed water acts as a plasticizer by disrupting intermolecular hydrogen bonding and increasing free volume, which softens the matrix and reduces the modulus. Dominant Factor: The establishment of a crosslinked network via the multifunctional monomers and the elimination of porosity through compression molding are the primary drivers enabling a measurable solid-state modulus; however, the intrinsic flexibility of the aliphatic chains and environmental moisture absorption act as the limiting factors that define the upper bound of the stiffness."
    },
    "analysis_without_hierarchical_structure": {
      "descriptive_text": "The sample consists of a poly(glycerol citrate) network synthesized from a 1:1 molar ratio mixture of glycerol and citric acid. The preparation involved initial microwave heating at 1200 W for 60 seconds in a silicone muffin pan, followed by oven curing at 100 °C for 48 hours. The resulting material was ground through a 1 mm screen and subsequently compression molded into tensile bars according to ASTM D-638-V standards at temperatures between 125–150 °C under 89.6 MPa pressure for 20 minutes. Prior to characterization, the specimens were conditioned at 23 °C and 30% relative humidity for 5 days, and the Young's modulus was determined using an Instron Universal Testing Machine with a crosshead speed of 10 mm/min.",
      "reasoning_analysis": "Increasing Factors: The chemical composition utilizes citric acid as a trifunctional monomer, which facilitates the formation of a highly crosslinked polyester network during thermal curing, significantly restricting chain mobility and increasing stiffness. Additionally, the compression molding process applied at 89.6 MPa promotes densification and reduces void content within the tensile bars, while hydrogen bonding between unreacted hydroxyl and carboxyl groups further reinforces the network structure. Decreasing Factors: The presence of glycerol introduces flexible aliphatic segments into the backbone which inherently lowers rigidity compared to aromatic systems. Furthermore, the conditioning history at 30% relative humidity allows for moisture absorption due to the hydrophilic nature of the polyester, acting as a plasticizer that increases free volume and reduces intermolecular friction. The mechanical grinding and subsequent remolding process may also introduce interfacial defects between particles that compromise load transfer efficiency. Dominant Factor: The covalent crosslink density established during the prolonged 48-hour oven curing is the dominant factor governing the final Young's modulus, as the three-dimensional network structure provides the fundamental mechanical integrity required for solid-state behavior, although the hygroscopic conditioning introduces a secondary softening effect that modulates the magnitude of the stiffness relative to a dry state."
    }
  },
  {
    "doi": "10.1080/15440478.2024.2375526",
    "title": "Analysis of Water Absorption on the Young’s Modulus and Damping of Sponge Gourd (Luffa cylindrica) Composites",
    "year": 2024,
    "chemical_composition": {
      "repeat_unit_psmiles": null,
      "monomers": [
        {
          "name": "Diglycidyl ether of bisphenol A",
          "smiles": "CC(C)(C1=CC=C(C=C1)OCC2CO2)C3=CC=C(C=C3)OCC4CO4",
          "ratio_value": null,
          "ratio_unit": null
        },
        {
          "name": "Isophorone diamine",
          "smiles": "CC1(C)CC(CN)CC(C)(N)C1",
          "ratio_value": 20.9,
          "ratio_unit": "phr"
        }
      ],
      "additives": [
        {
          "name": "Luffa cylindrica fibers",
          "type": "reinforcement",
          "amount_value": 30,
          "amount_unit": "vol%"
        }
      ],
      "is_homopolymer": false
    },
    "processing_history": "Hand lay-up and compression molding (0.2 MPa, 24h, RT). Fibers hornified (Water 100°C 3h, Dry 80°C 24h, 5 cycles). Immersed in salt water (ASTM D1141) at 23°C for 48 h. Young's Modulus measured by nondestructive impulse excitation test (ASTM E1876).",
    "hierarchical_structure": "Interleaved fiber mats (0/90 orientation). Water absorption state at 48h immersion.",
    "properties": {
      "E": {
        "value": [
          3.29
        ],
        "unit": "GPa"
      }
    },
    "analysis_with_hierarchical_structure": {
      "descriptive_text": "The sample comprises a composite material formed from a Diglycidyl ether of bisphenol A (DGEBA) epoxy matrix cured with Isophorone diamine (20.9 phr) and reinforced with 30 vol% Luffa cylindrica fibers. Prior to integration, the natural fibers underwent a hornification treatment consisting of five cycles of heating in water at 100°C for 3 hours followed by drying at 80°C for 24 hours to modify their surface properties. The composite was fabricated using a hand lay-up technique followed by compression molding at 0.2 MPa for 24 hours at room temperature, resulting in a hierarchical structure of interleaved fiber mats with a 0/90 orientation. Following manufacturing, the specimen was conditioned by immersion in salt water according to ASTM D1141 at 23°C for 48 hours to achieve a specific water absorption state, and the Young's Modulus was subsequently evaluated using a nondestructive impulse excitation test compliant with ASTM E1876.",
      "reasoning_analysis": "Increasing Factors: The incorporation of 30 vol% Luffa cylindrica fibers acts as the primary stiffening agent, where the rigid cellulosic structure of the fibers carries load more effectively than the compliant epoxy matrix according to composite rule-of-mixtures principles. Additionally, the 0/90 interleaved fiber mat orientation provides bidirectional reinforcement, enhancing stiffness in multiple axes compared to random dispersion, while the chemical crosslinking between DGEBA and Isophorone diamine establishes a rigid three-dimensional network within the matrix phase. Decreasing Factors: The processing history involving room temperature curing likely results in a lower crosslink density compared to elevated temperature post-cures, reducing the intrinsic stiffness of the epoxy matrix. More critically, the conditioning step involving 48-hour immersion in salt water introduces moisture into the system, which acts as a plasticizer for the epoxy network and causes swelling in the hydrophilic natural fibers, both of which degrade the fiber-matrix interfacial adhesion and reduce the overall composite stiffness. Dominant Factor: Although the 30 vol% fiber reinforcement provides the fundamental structural rigidity, the water absorption state resulting from the salt water immersion qualitatively dominates the final Young's Modulus behavior by plasticizing the matrix and compromising the fiber-matrix interface, thereby governing the effective stiffness retention of the composite in this specific conditioned environment."
    },
    "analysis_without_hierarchical_structure": {
      "descriptive_text": "The sample comprises an epoxy thermoset network synthesized from Diglycidyl ether of bisphenol A cured with 20.9 phr of Isophorone diamine. This matrix was reinforced with 30 vol% Luffa cylindrica fibers that underwent a hornification treatment consisting of five cycles of boiling water immersion and drying. The composite was fabricated using hand lay-up followed by compression molding at 0.2 MPa for 24 hours at room temperature. Prior to characterization, the specimen was conditioned by immersion in salt water according to ASTM D1141 at 23°C for 48 hours, and the Young's Modulus was determined via a nondestructive impulse excitation test compliant with ASTM E1876.",
      "reasoning_analysis": "Increasing Factors: The chemical composition features a rigid epoxy network formed by Diglycidyl ether of bisphenol A and the cycloaliphatic Isophorone diamine, which intrinsically provides a stiff matrix backbone. The addition of 30 vol% Luffa cylindrica fibers acts as a primary reinforcement mechanism, increasing stiffness according to the rule of mixtures, while the hornification processing history enhances the intrinsic modulus of the fibers and promotes better interfacial adhesion. Decreasing Factors: The room temperature curing history may result in a lower crosslink density compared to thermal curing, limiting the maximum matrix stiffness. Crucially, the immersion in salt water prior to testing introduces moisture absorption, which plasticizes the epoxy matrix and causes swelling and softening of the natural fibers, thereby reducing the overall composite stiffness. Dominant Factor: The high volume fraction of hornified fibers establishes a significantly elevated baseline stiffness relative to the neat resin; however, the hygrothermal conditioning via salt water immersion is the dominant dynamic factor that qualitatively depresses the final measured Young's Modulus compared to the dry state potential."
    }
  },
  {
    "doi": null,
    "title": "Effect of Flexible Substrate Young’s Modulus on Vibration Transmission of Micro-Epidermal Actuators",
    "year": null,
    "chemical_composition": {
      "repeat_unit_psmiles": "[*][Si](C)(C)O[*]",
      "monomers": [
        {
          "name": "PDMS Base",
          "smiles": "[*][Si](C)(C)O[*]",
          "ratio_value": 10,
          "ratio_unit": "parts"
        },
        {
          "name": "Curing Agent",
          "smiles": null,
          "ratio_value": 1,
          "ratio_unit": "parts"
        }
      ],
      "additives": [],
      "is_homopolymer": false
    },
    "processing_history": "Sylgard 184 PDMS, base to curing agent ratio 10:1, cured at 75 °C. Young's modulus measured by uniaxial tensile test using Shimadzu Universal Testing Machine, sample dimensions 4 cm x 0.5 cm x 2 mm.",
    "hierarchical_structure": "Amorphous crosslinked elastomeric substrate",
    "properties": {
      "E": {
        "value": [
          0.0
        ],
        "unit": "GPa"
      }
    },
    "analysis_with_hierarchical_structure": {
      "descriptive_text": "The sample comprises an amorphous crosslinked elastomeric substrate based on a polydimethylsiloxane (PDMS) system, specifically Sylgard 184. The chemical formulation consists of a PDMS base mixed with a curing agent at a ratio of 10:1 parts. Processing involved thermal curing at 75 °C to establish the network, followed by mechanical characterization via uniaxial tensile test using a Shimadzu Universal Testing Machine on specimens with dimensions of 4 cm × 0.5 cm × 2 mm to determine the Young's modulus.",
      "reasoning_analysis": "Increasing Factors: The incorporation of a curing agent facilitates the formation of a covalent crosslinked network, which restricts macroscopic flow and enables the storage of elastic energy, thereby establishing a definitive Young's modulus. The thermal curing process at 75 °C ensures adequate conversion of crosslinking sites, optimizing the network density relative to the specific 10:1 stoichiometry. Decreasing Factors: The intrinsic chemical structure of the polydimethylsiloxane backbone features low rotational energy barriers around the siloxane bonds and large bond angles, resulting in exceptional chain flexibility and a very low glass transition temperature. The amorphous elastomeric structure indicates the material is tested well above its glass transition, where entropy-driven rubber elasticity dominates over energy-driven stiffness, inherently limiting the modulus. Furthermore, the absence of rigid fillers or crystalline domains eliminates reinforcing mechanisms that would otherwise increase stiffness. Dominant Factor: The high flexibility of the siloxane backbone combined with the rubbery state of the amorphous network qualitatively dominates the mechanical behavior. While the crosslinking density determined by the composition and curing history provides structural integrity, the high mobility of the chain segments between crosslinks ensures that the Young's modulus remains characteristically low compared to glassy or semi-crystalline polymers."
    },
    "analysis_without_hierarchical_structure": {
      "descriptive_text": "The sample consists of a polydimethylsiloxane (PDMS) network synthesized from Sylgard 184, comprising a PDMS base and a curing agent mixed at a ratio of 10:1 parts. The mixture was thermally cured at 75 °C to form a crosslinked elastomer. The Young's modulus was subsequently characterized via uniaxial tensile testing using a Shimadzu Universal Testing Machine on specimens with dimensions of 4 cm × 0.5 cm × 2 mm.",
      "reasoning_analysis": "Increasing Factors: The formation of a covalently crosslinked network through the reaction between the PDMS base and the curing agent restricts macroscopic chain flow and introduces entropic elasticity, thereby increasing the Young's modulus relative to the uncured precursor. Additionally, the thermal curing history at 75 °C facilitates the completion of the hydrosilylation reaction, maximizing the crosslink density which is directly proportional to the elastic modulus in rubbery networks. Decreasing Factors: The inherent chemical structure of the PDMS backbone, characterized by flexible siloxane (Si-O-Si) linkages with low rotational energy barriers and small methyl side groups, promotes high segmental mobility and free volume, intrinsically limiting the stiffness of the material. Furthermore, the absence of reinforcing additives such as silica fillers means there is no composite reinforcement effect to mitigate the softness of the polymer matrix. Dominant Factor: While the crosslink density established by the 10:1 stoichiometry and thermal treatment is critical for defining the material as a solid elastomer rather than a viscous liquid, the intrinsic flexibility of the siloxane backbone is the dominant factor that qualitatively governs the low magnitude of the Young's modulus, keeping the material within the soft elastomeric regime regardless of the curing conditions."
    }
  },
  {
    "doi": "10.1080/15440478.2024.2375526",
    "title": "Analysis of Water Absorption on the Young’s Modulus and Damping of Sponge Gourd (Luffa cylindrica) Composites",
    "year": 2024,
    "chemical_composition": {
      "repeat_unit_psmiles": null,
      "monomers": [
        {
          "name": "Diglycidyl ether of bisphenol A",
          "smiles": "CC(C)(C1=CC=C(C=C1)OCC2CO2)C3=CC=C(C=C3)OCC4CO4",
          "ratio_value": null,
          "ratio_unit": null
        },
        {
          "name": "Isophorone diamine",
          "smiles": "CC1(C)CC(CN)CC(C)(N)C1",
          "ratio_value": 20.9,
          "ratio_unit": "phr"
        }
      ],
      "additives": [
        {
          "name": "Luffa cylindrica fibers",
          "type": "reinforcement",
          "amount_value": 30,
          "amount_unit": "vol%"
        }
      ],
      "is_homopolymer": false
    },
    "processing_history": "Hand lay-up and compression molding (0.2 MPa, 24h, RT). Fibers hornified (Water 100°C 3h, Dry 80°C 24h, 5 cycles). Immersed in salt water (ASTM D1141) at 23°C for 168 h. Young's Modulus measured by nondestructive impulse excitation test (ASTM E1876).",
    "hierarchical_structure": "Interleaved fiber mats (0/90 orientation). Water absorption state at 168h immersion.",
    "properties": {
      "E": {
        "value": [
          3.12
        ],
        "unit": "GPa"
      }
    },
    "analysis_with_hierarchical_structure": {
      "descriptive_text": "The sample consists of a composite material based on a diglycidyl ether of bisphenol A (DGEBA) epoxy matrix cured with isophorone diamine (20.9 phr). This matrix is reinforced with 30 vol% Luffa cylindrica fibers arranged in interleaved mats with a 0/90 orientation. Prior to composite fabrication via hand lay-up and compression molding at 0.2 MPa for 24 hours at room temperature, the natural fibers underwent a hornification treatment involving five cycles of heating in water at 100°C for 3 hours followed by drying at 80°C for 24 hours. The final characterization was performed on the composite after immersion in salt water according to ASTM D1141 at 23°C for 168 hours, representing a water-absorbed state, with Young's Modulus determined via nondestructive impulse excitation testing per ASTM E1876.",
      "reasoning_analysis": "Increasing Factors: The incorporation of 30 vol% Luffa cylindrica fibers introduces a rigid cellulosic phase with a higher intrinsic modulus than the epoxy matrix, significantly enhancing stiffness according to the rule of mixtures. The 0/90 interleaved fiber mat orientation provides balanced structural reinforcement in principal directions, while the hornification pre-treatment of the fibers likely improves interfacial adhesion by reducing hydrophilicity and increasing surface roughness, facilitating more efficient stress transfer between the matrix and reinforcement. Additionally, the crosslinked network formed by the DGEBA and isophorone diamine provides a rigid thermoset baseline. Decreasing Factors: The extensive salt water immersion (168 h) leads to water absorption within the matrix and fibers, acting as a plasticizer that reduces intermolecular friction and lowers the matrix modulus. Water uptake also causes swelling of the natural fibers, which can induce microcracking at the interface due to coefficient of thermal expansion mismatches and degrade the fiber-matrix bond strength. Furthermore, the room temperature curing history may result in incomplete crosslinking density compared to elevated temperature cures, limiting the maximum potential stiffness of the epoxy network. Dominant Factor: The high volume fraction of rigid fibrous reinforcement is the dominant factor establishing the composite's stiffness regime, ensuring the Young's Modulus remains significantly elevated relative to the neat polymer matrix; however, the saturated water-absorbed state acts as a critical limiting factor that qualitatively suppresses the modulus below the theoretical maximum achievable in a dry condition due to plasticization and interfacial degradation."
    },
    "analysis_without_hierarchical_structure": {
      "descriptive_text": "The material system comprises an epoxy network formed from Diglycidyl ether of bisphenol A (DGEBA) cured with Isophorone diamine (IPDA) at 20.9 phr. This matrix is reinforced with 30 vol% Luffa cylindrica fibers, which underwent a hornification treatment involving five cycles of heating in water at 100°C for 3 hours followed by drying at 80°C for 24 hours. The composite was fabricated via hand lay-up and compression molding at 0.2 MPa for 24 hours at room temperature. Prior to characterization, the samples were immersed in salt water according to ASTM D1141 at 23°C for 168 hours, and the Young's Modulus was subsequently determined using a nondestructive impulse excitation test compliant with ASTM E1876.",
      "reasoning_analysis": "Increasing Factors: The chemical composition features a Diglycidyl ether of bisphenol A (DGEBA) backbone containing rigid aromatic rings, which inherently restricts chain segment mobility and contributes to a high matrix stiffness. This is significantly amplified by the addition of 30 vol% Luffa cylindrica fibers, which act as a rigid reinforcement phase according to composite mechanics principles. Furthermore, the hornification treatment of the fibers likely improves dimensional stability and interfacial adhesion, enhancing stress transfer efficiency and further driving the Young's Modulus upward. Decreasing Factors: The processing history indicates curing at room temperature for 24 hours, which may result in incomplete crosslinking density compared to elevated temperature cures, thereby reducing the intrinsic matrix stiffness. Additionally, the low compression molding pressure of 0.2 MPa may lead to void formation within the composite. Most critically, the immersion in salt water for 168 hours introduces moisture into the system; water molecules act as plasticizers within the epoxy network and cause swelling in the natural fibers, both of which significantly decrease the Young's Modulus. Dominant Factor: The substantial reinforcement provided by the 30 vol% fibers and the rigid aromatic epoxy network establishes a high baseline stiffness; however, the prolonged salt water immersion is the dominant factor governing the final measured state, as the resulting matrix plasticization and fiber swelling qualitatively depress the Young's Modulus relative to the theoretical maximum of the dry composite."
    }
  },
  {
    "doi": "10.1080/15440478.2024.2375526",
    "title": "Analysis of Water Absorption on the Young’s Modulus and Damping of Sponge Gourd (Luffa cylindrica) Composites",
    "year": 2024,
    "chemical_composition": {
      "repeat_unit_psmiles": null,
      "monomers": [
        {
          "name": "Diglycidyl ether of bisphenol A",
          "smiles": "CC(C)(C1=CC=C(C=C1)OCC2CO2)C3=CC=C(C=C3)OCC4CO4",
          "ratio_value": null,
          "ratio_unit": null
        },
        {
          "name": "Isophorone diamine",
          "smiles": "CC1(C)CC(CN)CC(C)(N)C1",
          "ratio_value": 20.9,
          "ratio_unit": "phr"
        }
      ],
      "additives": [
        {
          "name": "Luffa cylindrica fibers",
          "type": "reinforcement",
          "amount_value": 30,
          "amount_unit": "vol%"
        }
      ],
      "is_homopolymer": false
    },
    "processing_history": "Hand lay-up and compression molding (0.2 MPa, 24h, RT). Fibers hornified (Water 100°C 3h, Dry 80°C 24h, 5 cycles). Immersed in salt water (ASTM D1141) at 23°C for 24 h. Young's Modulus measured by nondestructive impulse excitation test (ASTM E1876).",
    "hierarchical_structure": "Interleaved fiber mats (0/90 orientation). Water absorption state at 24h immersion.",
    "properties": {
      "E": {
        "value": [
          4.09
        ],
