Repository: hhtrick/HHT-code

# HHT training framework

This directory contains model training, embedding precomputation, inference, article-level baselines and the curated datasets. All commands below assume that the working directory is `train_code/`.

## 3. Datasets and fixed partitions

Each main dataset is a JSON array at `dataset/{property}/{property}.json`. Entries contain source metadata, `chemical_composition`, `processing_history`, `hierarchical_structure`, `properties`, and two generated-analysis objects. Targets are stored as `properties[property]["value"]`; source metadata and target values are not predictive input fields.

| Property | Train | Validation | Test | Total |
|---|---:|---:|---:|---:|

File: train_code/dataset/E/E.json (part 95 of 204)
[
        "unit": "GPa"
      }
    },
    "analysis_with_hierarchical_structure": {
      "descriptive_text": "The sample comprises a composite system consisting of a Diglycidyl ether of bisphenol A (DGEBA) epoxy matrix cured with 20.9 phr Isophorone diamine, reinforced with 30 vol% Luffa cylindrica fibers. The natural fibers were subjected to a hornification treatment involving five cycles of hydration at 100°C and drying at 80°C prior to fabrication. The composite was manufactured using a hand lay-up technique followed by compression molding at 0.2 MPa for 24 hours at room temperature, resulting in a structure of interleaved fiber mats with a 0/90 orientation. Prior to characterization, the specimen was immersed in salt water at 23°C for 24 hours according to ASTM D1141 to achieve a specific water absorption state, and the Young's Modulus was subsequently determined via a nondestructive impulse excitation test per ASTM E1876.",
      "reasoning_analysis": "Increasing Factors: The incorporation of 30 vol% Luffa cylindrica fibers introduces rigid cellulosic structures that significantly enhance stiffness relative to the neat epoxy matrix through load transfer mechanisms. Additionally, the hornification treatment of the fibers likely improves interfacial adhesion by reducing surface porosity and hydrophilicity, facilitating more efficient stress transfer between the matrix and reinforcement. The formation of the epoxy network via the reaction between DGEBA and Isophorone diamine provides a rigid thermoset baseline that supports the composite structure. Decreasing Factors: The immersion in salt water induces plasticization of the epoxy matrix and swelling of the natural fibers, both of which reduce intermolecular friction and effective load-bearing capacity, thereby lowering the Young's Modulus. Furthermore, the room temperature curing process may result in a lower crosslink density compared to elevated temperature cures, limiting the intrinsic stiffness of the matrix, while the low pressure compression molding could introduce voids that decrease the effective structural integrity. Dominant Factor: The high volume fraction of rigid fibers is the primary factor establishing a Young's Modulus significantly elevated relative to the neat polymer; however, the water absorption state and ambient curing conditions qualitatively dominate the reduction of stiffness relative to the theoretical maximum of a dry, heat-cured composite, defining the final mechanical response as moisture-compromised."
    },
    "analysis_without_hierarchical_structure": {
      "descriptive_text": "The sample comprises a thermoset epoxy matrix synthesized from Diglycidyl ether of bisphenol A cured with 20.9 phr Isophorone diamine, reinforced with 30 vol% Luffa cylindrica fibers. The natural fibers were subjected to a hornification treatment consisting of five cycles of heating in water at 100°C for 3 hours followed by drying at 80°C for 24 hours to improve dimensional stability prior to composite fabrication. The material was manufactured using hand lay-up and compression molding at 0.2 MPa and room temperature for 24 hours. Following curing, the specimen underwent environmental conditioning by immersion in salt water according to ASTM D1141 at 23°C for 24 hours, and the Young's Modulus was characterized via a nondestructive impulse excitation test compliant with ASTM E1876.",
      "reasoning_analysis": "Increasing Factors: The incorporation of 30 vol% Luffa cylindrica fibers introduces rigid cellulosic structures with high axial stiffness into the compliant epoxy matrix, significantly enhancing the composite modulus through the rule of mixtures. Additionally, the hornification treatment of the fibers reduces hydrophilicity and improves fiber-matrix interfacial adhesion, facilitating more efficient stress transfer between the phases. The formation of a crosslinked epoxy network via the amine curing agent also provides intrinsic structural rigidity. Decreasing Factors: The room temperature curing process may result in a lower degree of crosslinking conversion compared to elevated temperature curing, potentially reducing the matrix stiffness. Furthermore, the low-pressure compression molding could introduce microvoids that act as stress concentrators. Most critically, the immersion in salt water induces hygrothermal aging, where water absorption plasticizes the epoxy network and causes swelling in the natural fibers, drastically reducing the interfacial shear strength and overall composite stiffness. Dominant Factor: The high volume fraction of rigid cellulosic reinforcement serves as the primary determinant of the composite's stiffness magnitude relative to the neat matrix; however, the hygrothermal conditioning from salt water immersion is the dominant environmental factor that qualitatively depresses the final modulus relative to the dry cured state, limiting the full realization of the reinforcement potential."
    }
  },
  {
    "doi": null,
    "title": "Effect of Flexible Substrate Young’s Modulus on Vibration Transmission of Micro-Epidermal Actuators",
    "year": null,
    "chemical_composition": {
      "repeat_unit_psmiles": "[*][Si](C)(C)O[*]",
      "monomers": [
        {
          "name": "PDMS Base",
          "smiles": "[*][Si](C)(C)O[*]",
          "ratio_value": 10,
          "ratio_unit": "parts"
        },
        {
          "name": "Curing Agent",
          "smiles": null,
          "ratio_value": 1,
          "ratio_unit": "parts"
        }
      ],
      "additives": [],
      "is_homopolymer": false
    },
    "processing_history": "Sylgard 184 PDMS, base to curing agent ratio 10:1, cured at 125 °C. Young's modulus measured by uniaxial tensile test using Shimadzu Universal Testing Machine, sample dimensions 4 cm x 0.5 cm x 2 mm.",
    "hierarchical_structure": "Amorphous crosslinked elastomeric substrate",
    "properties": {
      "E": {
        "value": [
          0.0
        ],
        "unit": "GPa"
      }
    },
    "analysis_with_hierarchical_structure": {
      "descriptive_text": "The sample consists of a Sylgard 184 polydimethylsiloxane (PDMS) system formulated with a base to curing agent ratio of 10:1 parts. This mixture was processed into an amorphous crosslinked elastomeric substrate via thermal curing at 125 °C. The mechanical properties were evaluated through uniaxial tensile testing using a Shimadzu Universal Testing Machine on specimens with dimensions of 4 cm × 0.5 cm × 2 mm to determine the Young's modulus.",
      "reasoning_analysis": "Increasing Factors: The formation of a covalent crosslinked network during the thermal curing process at 125 °C restricts the long-range motion of polymer chains, preventing viscous flow and establishing a solid elastic response that increases the Young's modulus relative to the uncured precursor. The specific 10:1 base-to-curing agent ratio establishes a defined crosslink density that contributes to the structural integrity of the substrate. Decreasing Factors: The chemical composition is dominated by the polydimethylsiloxane backbone, which possesses highly flexible siloxane linkages with low rotational energy barriers, inherently promoting high chain mobility and resulting in a low stiffness characteristic of soft elastomers. Additionally, the absence of reinforcing fillers or rigid additives in the chemical composition eliminates potential composite stiffening effects that would otherwise elevate the modulus. Dominant Factor: The intrinsic flexibility of the siloxane backbone qualitatively dominates the mechanical behavior, ensuring that despite the network formation from curing, the material retains a low Young's modulus typical of elastomeric substrates rather than rigid plastics."
    },
    "analysis_without_hierarchical_structure": {
      "descriptive_text": "The material system is based on Sylgard 184 polydimethylsiloxane (PDMS), formulated by mixing a PDMS base and a curing agent in a 10:1 parts ratio. This precursor mixture underwent thermal curing at 125 °C to induce crosslinking and form a solid elastomer. Mechanical characterization was performed via uniaxial tensile testing using a Shimadzu Universal Testing Machine on samples measuring 4 cm × 0.5 cm × 2 mm to determine the Young's modulus.",
      "reasoning_analysis": "Increasing Factors: The formation of a covalent network through the addition of the curing agent and subsequent thermal treatment at 125 °C introduces crosslinks that restrict permanent chain flow, thereby enabling entropy-driven elastic recovery and establishing a finite Young's modulus according to rubber elasticity theory. The specific 10:1 base-to-agent ratio aims to optimize crosslink density, maximizing the network contribution to stiffness within this chemical system. Decreasing Factors: The intrinsic chemical structure of the polydimethylsiloxane backbone, characterized by long Si-O bond lengths and low rotational energy barriers, results in exceptional chain flexibility and a very low glass transition temperature, which inherently lowers the material stiffness. Furthermore, the absence of reinforcing additives or fillers in the composition means the modulus relies solely on the polymer network without composite reinforcement effects. Dominant Factor: The extreme flexibility of the siloxane backbone is the dominant factor governing the mechanical behavior; while the crosslinking process transforms the material from a viscous liquid to an elastic solid, the low energy barrier for segmental motion ensures that the Young's modulus remains characteristically low relative to rigid thermoplastics or filled composite systems."
    }
  },
  {
    "doi": null,
    "title": "Effect of Flexible Substrate Young’s Modulus on Vibration Transmission of Micro-Epidermal Actuators",
    "year": null,
    "chemical_composition": {
      "repeat_unit_psmiles": "[*][Si](C)(C)O[*]",
      "monomers": [
        {
          "name": "PDMS Base",
          "smiles": "[*][Si](C)(C)O[*]",
          "ratio_value": 15,
          "ratio_unit": "parts"
        },
        {
          "name": "Curing Agent",
          "smiles": null,
          "ratio_value": 1,
          "ratio_unit": "parts"
        }
      ],
      "additives": [],
      "is_homopolymer": false
    },
    "processing_history": "Sylgard 184 PDMS, base to curing agent ratio 15:1, cured at room temperature for 48 hours. Young's modulus measured by uniaxial tensile test using Shimadzu Universal Testing Machine, sample dimensions 4 cm x 0.5 cm x 2 mm.",
    "hierarchical_structure": "Amorphous crosslinked elastomeric substrate",
    "properties": {
      "E": {
        "value": [
          0.0
        ],
        "unit": "GPa"
      }
    },
    "analysis_with_hierarchical_structure": {
      "descriptive_text": "The sample consists of a Sylgard 184 polydimethylsiloxane system formulated with a base-to-curing agent ratio of 15:1 parts. This mixture was cured at room temperature for 48 hours to yield an amorphous crosslinked elastomeric substrate. The Young's modulus was characterized by uniaxial tensile testing using a Shimadzu Universal Testing Machine on specimens with dimensions of 4 cm × 0.5 cm × 2 mm.",
      "reasoning_analysis": "Increasing Factors: The chemical curing process establishes a covalent crosslinked network, which restricts irreversible chain flow and introduces entropic resistance to deformation, thereby increasing the modulus relative to the uncured precursor. The extended 48-hour curing duration at room temperature ensures maximum conversion of crosslinking sites, optimizing the network density for this specific formulation. Decreasing Factors: The siloxane backbone features highly flexible Si-O-Si linkages with low rotational energy barriers, which intrinsically reduces chain stiffness. Furthermore, the 15:1 base-to-curing agent ratio corresponds to a low crosslink density with long molecular weights between crosslinks, significantly lowering the modulus compared to stoichiometric or highly filled systems. The amorphous elastomeric structure lacks crystalline reinforcement that would otherwise enhance stiffness. Dominant Factor: The intrinsic flexibility of the siloxane backbone combined with the low crosslink density inherent to the 15:1 ratio qualitatively dominates the mechanical behavior, resulting in a soft elastomeric response where the low stiffness characteristic of PDMS outweighs the stiffening effect of the crosslink network."
    },
    "analysis_without_hierarchical_structure": {
      "descriptive_text": "The sample comprises a polydimethylsiloxane (PDMS) elastomer system, identified as Sylgard 184, formulated by mixing a PDMS base and a curing agent at a ratio of 15:1 parts. The mixture was subjected to curing at room temperature for 48 hours to facilitate network formation. Subsequent mechanical characterization involved measuring the Young's modulus via uniaxial tensile testing using a Shimadzu Universal Testing Machine on specimens with dimensions of 4 cm × 0.5 cm × 2 mm.",
      "reasoning_analysis": "Increasing Factors: The introduction of the curing agent at a 1:15 ratio relative to the base initiates a crosslinking reaction that transforms the linear prepolymer chains into a three-dimensional network, thereby establishing elastic resistance to deformation and increasing the Young's modulus compared to the uncured liquid state. Additionally, the 48-hour curing duration at room temperature allows for substantial conversion of reactive groups, maximizing the crosslink density achievable under ambient conditions. Decreasing Factors: The intrinsic chemical structure of the PDMS backbone, characterized by flexible Si-O-Si linkages with low rotational energy barriers, inherently promotes high chain mobility and low stiffness. Furthermore, the absence of reinforcing additives or fillers in the chemical composition means the modulus relies solely on entropic elasticity without composite reinforcement, and the room temperature curing process may result in a lower final crosslink density compared to thermal curing protocols. Dominant Factor: The intrinsic flexibility of the siloxane backbone combined with the lack of reinforcing fillers qualitatively dominates the mechanical response, ensuring the material remains a soft elastomer with a low Young's modulus despite the stiffening contribution provided by the crosslinking network formed during the 48-hour cure."
    }
  },
  {
    "doi": "10.1080/15440478.2024.2375526",
    "title": "Analysis of Water Absorption on the Young’s Modulus and Damping of Sponge Gourd (Luffa cylindrica) Composites",
    "year": 2024,
    "chemical_composition": {
      "repeat_unit_psmiles": null,
      "monomers": [
        {
          "name": "Diglycidyl ether of bisphenol A",
          "smiles": "CC(C)(C1=CC=C(C=C1)OCC2CO2)C3=CC=C(C=C3)OCC4CO4",
          "ratio_value": null,
          "ratio_unit": null
        },
        {
          "name": "Isophorone diamine",
          "smiles": "CC1(C)CC(CN)CC(C)(N)C1",
          "ratio_value": 20.9,
          "ratio_unit": "phr"
        }
      ],
      "additives": [
        {
          "name": "Luffa cylindrica fibers",
          "type": "reinforcement",
          "amount_value": 30,
          "amount_unit": "vol%"
        }
      ],
      "is_homopolymer": false
    },
    "processing_history": "Hand lay-up and compression molding (0.2 MPa, 24h, RT). Fibers hornified (Water 100°C 3h, Dry 80°C 24h, 5 cycles). Immersed in salt water (ASTM D1141) at 23°C for 1488 h. Young's Modulus measured by nondestructive impulse excitation test (ASTM E1876).",
    "hierarchical_structure": "Interleaved fiber mats (0/90 orientation). Water absorption state at 1488h immersion.",
    "properties": {
      "E": {
        "value": [
          3.01
        ],
        "unit": "GPa"
      }
    },
    "analysis_with_hierarchical_structure": {
      "descriptive_text": "The sample comprises a thermoset composite system based on a Diglycidyl ether of bisphenol A (DGEBA) epoxy matrix cured with Isophorone diamine (IPDA) at 20.9 phr, reinforced with 30 vol% Luffa cylindrica fibers. The natural fibers were subjected to a hornification protocol involving five cycles of boiling water immersion and drying prior to composite fabrication via hand lay-up and compression molding at 0.2 MPa for 24 hours at room temperature. The resulting hierarchical structure consists of interleaved fiber mats arranged in a 0/90 orientation. Following manufacturing, the composite underwent hygrothermal aging through immersion in salt water at 23°C for 1488 hours to reach a specific water absorption state, after which the Young's Modulus was characterized using a nondestructive impulse excitation test in accordance with ASTM E1876.",
      "reasoning_analysis": "Increasing Factors: The inclusion of 30 vol% Luffa cylindrica fibers provides substantial reinforcement within the epoxy matrix, increasing the overall stiffness through the rule of mixtures. The hornification pre-treatment of the fibers enhances cellulose crystallinity and improves interfacial adhesion, facilitating efficient stress transfer between the matrix and reinforcement. Furthermore, the 0/90 interleaved mat orientation ensures bidirectional load bearing, and the covalent crosslinking of the DGEBA-IPDA network contributes intrinsic rigidity to the matrix phase. Decreasing Factors: The prolonged immersion in salt water for 1488 hours leads to water uptake, which plasticizes the epoxy network by disrupting secondary intermolecular forces and increasing free volume, thereby reducing matrix stiffness. Additionally, moisture absorption causes swelling in the natural luffa fibers, potentially inducing microcracking at the fiber-matrix interface and degrading interfacial shear strength. The room temperature curing history may also limit the final crosslink density compared to thermal curing, restricting the maximum modulus of the matrix. Dominant Factor: Although the fiber reinforcement and hornification treatment establish a stiff composite architecture relative to the neat resin, the dominant factor influencing the measured Young's Modulus for this specific sample is the hygrothermal degradation resulting from the extended salt water exposure. The plasticization of the matrix and the compromised fiber-matrix interface due to swelling effects qualitatively suppress the modulus below the theoretical dry-state potential, making the environmental aging history the critical determinant of the final mechanical behavior."
    },
    "analysis_without_hierarchical_structure": {
      "descriptive_text": "This composite system comprises an epoxy matrix synthesized from Diglycidyl ether of bisphenol A and Isophorone diamine, reinforced with 30 vol% Luffa cylindrica fibers. The natural fibers were subjected to a hornification treatment consisting of five cycles of hydration at 100°C and drying at 80°C prior to integration. The composite was fabricated via hand lay-up followed by compression molding at 0.2 MPa for 24 hours at room temperature. Subsequent to curing, the specimen underwent hydrothermal aging by immersion in salt water according to ASTM D1141 at 23°C for 1488 hours, after which the Young's Modulus was characterized using a nondestructive impulse excitation test per ASTM E1876.",
      "reasoning_analysis": "Increasing Factors: The inclusion of 30 vol% Luffa cylindrica fibers introduces a stiff cellulosic phase into the epoxy matrix, which theoretically enhances the overall composite stiffness according to the rule of mixtures. Furthermore, the formation of a crosslinked thermoset network through the reaction of the bisphenol A-based epoxy and the diamine hardener provides intrinsic structural rigidity, while the hornification treatment of the fibers aims to reduce hydrophilicity and improve dimensional stability, potentially preserving interfacial integrity. Decreasing Factors: The prolonged immersion in salt water for 1488 hours facilitates significant moisture absorption, where water molecules act as plasticizers within the epoxy network, reducing intermolecular forces and matrix stiffness. Additionally, moisture uptake by the natural fibers causes swelling and potential degradation, leading to microcracking and debonding at the fiber-matrix interface which severely impairs stress transfer. The room temperature curing protocol may also result in a lower crosslink density compared to thermal curing, limiting the maximum modulus of the matrix. Dominant Factor: The hydrothermal aging effect induced by the extended salt water immersion is the dominant factor governing the final mechanical state. Despite the reinforcing contribution of the fibers, the plasticization of the matrix and the degradation of the fiber-matrix interface due to extensive water exposure qualitatively drive the Young's Modulus downward relative to the dry, as-cured condition."
    }
  },
  {
    "doi": null,
    "title": "Mechanical studies on poly(vinyl chloride)–poly(methyl methacrylate)-based polymer electrolytes",
    "year": 2009,
    "chemical_composition": {
      "repeat_unit_psmiles": null,
      "monomers": [
        {
          "name": "Vinyl chloride",
          "smiles": "C=CCl",
          "ratio_value": 30,
          "ratio_unit": "wt%"
        },
        {
          "name": "Methyl methacrylate",
          "smiles": "CC(=C)C(=O)OC",
          "ratio_value": 70,
          "ratio_unit": "wt%"
        }
      ],
      "additives": [],
      "is_homopolymer": false
    },
    "processing_history": "Dissolved in tetrahydrofuran (THF), cast on glass plate, evaporated in desiccator. Young's modulus measured by Instron Corporation Series 1X automated Materials Testing System 7.51.00, ASTM designation JIS K 6900, crosshead speed 10 mm/min, thickness 1-3 mm.",
    "hierarchical_structure": "Hard and brittle material.",
    "properties": {
      "E": {
        "value": [
          0.01
        ],
        "unit": "GPa"
      }
    },
    "analysis_with_hierarchical_structure": {
      "descriptive_text": "The sample comprises a copolymer system consisting of vinyl chloride (30 wt%) and methyl methacrylate (70 wt%). Processing involved dissolution in tetrahydrofuran (THF), casting onto a glass plate, and subsequent solvent evaporation in a desiccator to yield films with a thickness between 1 and 3 mm. Described structurally as a hard and brittle material, the Young's modulus was quantified using an Instron Series 1X automated Materials Testing System following ASTM designation JIS K 6900 at a crosshead speed of 10 mm/min.",
      "reasoning_analysis": "Increasing Factors: The high weight fraction of methyl methacrylate (70 wt%) introduces bulky ester side groups that impose significant steric hindrance, restricting backbone segmental mobility and intrinsically increasing stiffness. Additionally, the vinyl chloride units contribute polar C-Cl dipole interactions that enhance intermolecular forces, while the described hard and brittle hierarchical structure indicates the material is in a glassy state below its glass transition temperature, which maximizes resistance to elastic deformation. Decreasing Factors: The copolymerization of vinyl chloride with methyl methacrylate may disrupt the packing efficiency compared to a pure polymethyl methacrylate homopolymer, potentially reducing cohesive energy density. Furthermore, the solvent casting processing history involving THF evaporation carries a risk of residual solvent retention, which would act as a plasticizer to increase free volume and lower the modulus. Dominant Factor: The intrinsic rigidity of the PMMA-rich composition combined with the confirmed hard and brittle glassy state qualitatively dominates the mechanical response, ensuring a high Young's modulus despite potential minor reductions from copolymer disorder or residual processing solvent."
    },
    "analysis_without_hierarchical_structure": {
      "descriptive_text": "The sample comprises a copolymer composed of vinyl chloride (30 wt%) and methyl methacrylate (70 wt%). Material preparation involved dissolving the polymer in tetrahydrofuran (THF), casting the solution onto a glass plate, and evaporating the solvent in a desiccator to form a solid film. Mechanical characterization was performed using an Instron Corporation Series 1X automated Materials Testing System following ASTM designation JIS K 6900, with a crosshead speed of 10 mm/min applied to specimens having a thickness between 1 and 3 mm to determine the Young's modulus.",
      "reasoning_analysis": "Increasing Factors: The high weight fraction of methyl methacrylate (70 wt%) introduces bulky ester and alpha-methyl side groups that significantly restrict backbone segmental rotation, intrinsically enhancing the stiffness of the material. Furthermore, the absence of external plasticizers or softening additives ensures that the intermolecular forces remain strong, while the solvent casting process followed by desiccator evaporation promotes dense chain packing and minimizes void formation, both of which contribute to a higher Young's modulus. Decreasing Factors: The random incorporation of vinyl chloride units disrupts the structural regularity of the polymethyl methacrylate segments, potentially reducing intermolecular cohesive energy density compared to a pure PMMA homopolymer. Additionally, if the desiccator evaporation step did not completely eliminate the tetrahydrofuran solvent, residual solvent molecules could act as internal plasticizers, increasing free volume and thereby reducing the material's stiffness. Dominant Factor: The intrinsic rigidity conferred by the majority methyl methacrylate component qualitatively dominates the mechanical behavior, establishing a high baseline stiffness typical of glassy polymers at room temperature; however, the final modulus is critically dependent on the efficiency of solvent removal during processing, as residual THF would be the primary variable capable of significantly depressing the stiffness relative to the theoretical maximum of the dry copolymer."
    }
  },
  {
    "doi": null,
    "title": "Mechanical studies on poly(vinyl chloride)–poly(methyl methacrylate)-based polymer electrolytes",
    "year": 2009,
    "chemical_composition": {
      "repeat_unit_psmiles": "[*]C(Cl)C[*]",
      "monomers": [
        {
          "name": "Vinyl chloride",
          "smiles": "C=CCl",
          "ratio_value": null,
          "ratio_unit": null
        }
      ],
      "additives": [],
      "is_homopolymer": true
    },
    "processing_history": "Dissolved in tetrahydrofuran (THF), cast on glass plate, evaporated in desiccator. Young's modulus measured by Instron Corporation Series 1X automated Materials Testing System 7.51.00, ASTM designation JIS K 6900, crosshead speed 10 mm/min, thickness 1-3 mm.",
    "hierarchical_structure": "Hard and brittle material.",
    "properties": {
      "E": {
        "value": [
          0.01
        ],
        "unit": "GPa"
      }
    },
    "analysis_with_hierarchical_structure": {
      "descriptive_text": "The sample consists of a poly(vinyl chloride) homopolymer characterized as a hard and brittle material. It was prepared via solution casting, where the polymer was dissolved in tetrahydrofuran and cast onto a glass plate followed by solvent evaporation in a desiccator. The Young's modulus was subsequently determined using an Instron Series 1X automated Materials Testing System in accordance with ASTM designation JIS K 6900, utilizing a crosshead speed of 10 mm/min on specimens with a thickness ranging from 1 to 3 mm.",
      "reasoning_analysis": "Increasing Factors: The presence of electronegative chlorine atoms on the polymer backbone creates strong dipole-dipole interactions between chains, significantly restricting segmental mobility and increasing intermolecular cohesion, which inherently raises the Young's modulus. The hierarchical description of the material as hard and brittle indicates that the testing temperature is below the glass transition temperature, placing the polymer in a glassy state where the modulus is maximized due to frozen chain segments. Decreasing Factors: The processing history involves solution casting from tetrahydrofuran followed by evaporation; if residual solvent remains trapped within the matrix despite desiccator drying, it could act as a plasticizer, increasing free volume and reducing intermolecular friction, thereby lowering the modulus. Additionally, the predominantly atactic configuration of vinyl chloride monomers limits the degree of crystallinity, preventing the stiffening effect associated with highly crystalline lamellae. Dominant Factor: The strong intermolecular dipole-dipole forces arising from the chlorinated backbone are the dominant factor, establishing a rigid glassy state that dictates a high Young's modulus, outweighing potential softening effects from residual solvent or low crystallinity typical of solution-cast atactic PVC."
    },
    "analysis_without_hierarchical_structure": {
      "descriptive_text": "The sample comprises a polyvinyl chloride homopolymer synthesized from vinyl chloride monomers. Preparation involved dissolving the polymer in tetrahydrofuran, casting the solution onto a glass plate, and allowing solvent evaporation within a desiccator to produce films with a thickness between 1 and 3 mm. Mechanical characterization was performed using an Instron Series 1X automated Materials Testing System at a crosshead speed of 10 mm/min according to ASTM designation JIS K 6900 to determine the Young's modulus.",
      "reasoning_analysis": "Increasing Factors: The presence of electronegative chlorine atoms on the polymer backbone generates strong dipole-dipole interactions between chains, which enhances cohesive energy density and restricts segmental motion, thereby driving the Young's modulus upward. Additionally, the absence of external plasticizers or flexible comonomers in the chemical composition maintains the intrinsic rigidity of the homopolymer matrix. Decreasing Factors: The solution casting process followed by desiccator evaporation may result in incomplete removal of tetrahydrofuran, where residual solvent molecules act as plasticizers to increase free volume and reduce intermolecular friction, consequently lowering the modulus. Furthermore, the lack of thermal annealing steps in the processing history may lead to sub-optimal chain packing or frozen-in internal stresses that diminish mechanical stiffness. Dominant Factor: The intrinsic structural rigidity conferred by the strong dipole interactions of the chlorinated backbone qualitatively dominates the final mechanical response. Although residual solvent from the casting process introduces a compliance mechanism, the fundamental resistance to deformation inherent to the unplasticized polyvinyl chloride structure dictates the overall modulus behavior."
    }
  },
  {
    "doi": "10.1080/15440478.2024.2375526",
    "title": "Analysis of Water Absorption on the Young’s Modulus and Damping of Sponge Gourd (Luffa cylindrica) Composites",
    "year": 2024,
    "chemical_composition": {
      "repeat_unit_psmiles": null,
      "monomers": [
        {
          "name": "Diglycidyl ether of bisphenol A",
          "smiles": "CC(C)(C1=CC=C(C=C1)OCC2CO2)C3=CC=C(C=C3)OCC4CO4",
          "ratio_value": null,
          "ratio_unit": null
        },
        {
          "name": "Isophorone diamine",
          "smiles": "CC1(C)CC(CN)CC(C)(N)C1",
          "ratio_value": 20.9,
          "ratio_unit": "phr"
        }
      ],
      "additives": [
        {
          "name": "Luffa cylindrica fibers",
          "type": "reinforcement",
          "amount_value": 30,
          "amount_unit": "vol%"
        }
      ],
      "is_homopolymer": false
    },
    "processing_history": "Hand lay-up and compression molding (0.2 MPa, 24h, RT). Fibers hornified (Water 100°C 3h, Dry 80°C 24h, 5 cycles). Immersed in salt water (ASTM D1141) at 23°C for 360 h. Young's Modulus measured by nondestructive impulse excitation test (ASTM E1876).",
    "hierarchical_structure": "Interleaved fiber mats (0/90 orientation). Water absorption state at 360h immersion.",
    "properties": {
      "E": {
        "value": [
          3.01
        ],
        "unit": "GPa"
      }
    },
    "analysis_with_hierarchical_structure": {
      "descriptive_text": "The sample comprises a Diglycidyl ether of bisphenol A epoxy matrix cured with 20.9 phr Isophorone diamine, reinforced with 30 vol% Luffa cylindrica fibers. Prior to composite fabrication via hand lay-up and compression molding at 0.2 MPa for 24 hours at room temperature, the natural fibers underwent a hornification treatment consisting of five cycles of boiling water and drying. The resulting material possesses an interleaved fiber mat architecture with a 0/90 orientation and was characterized in a water-absorbed state following immersion in salt water at 23°C for 360 hours, with Young's Modulus determined via nondestructive impulse excitation test.",
      "reasoning_analysis": "Increasing Factors: The rigid aromatic bisphenol A motifs within the epoxy backbone and the formation of a crosslinked thermoset network inherently provide structural rigidity to the matrix. The incorporation of 30 vol% Luffa cylindrica fibers introduces a reinforcement phase where the cellulosic structure typically exhibits a higher modulus than the neat polymer, while the hornification pre-treatment enhances fiber-matrix interfacial adhesion to promote efficient stress transfer. Decreasing Factors: The prolonged immersion in salt water induces significant water absorption within the hydrophilic natural fibers and the epoxy matrix, causing plasticization of the polymer network and swelling of the fibers which reduces intrinsic stiffness. The room temperature curing process may result in a lower crosslink density compared to elevated temperature curing, limiting the maximum achievable matrix modulus, while hygrothermal stress can induce microcracking or interfacial debonding. Dominant Factor: While the fiber reinforcement and aromatic epoxy backbone establish a baseline stiffness, the dominant factor governing the final Young's Modulus in this specific sample is the hygrothermal aging state. The plasticizing effect of absorbed water on the matrix and the degradation of the fiber-matrix interface due to prolonged salt water exposure qualitatively override the reinforcing contributions, leading to a net reduction in stiffness relative to the dry, unaged composite state."
    },
    "analysis_without_hierarchical_structure": {
      "descriptive_text": "The composite sample comprises a Diglycidyl ether of bisphenol A epoxy matrix cured with 20.9 phr Isophorone diamine and reinforced with 30 vol% Luffa cylindrica fibers. The natural fibers were subjected to a hornification pretreatment consisting of five cycles of boiling water immersion and drying to enhance dimensional stability. Composite fabrication involved hand lay-up followed by compression molding at 0.2 MPa for 24 hours at room temperature. Prior to characterization, the specimens underwent environmental conditioning by immersion in salt water at 23°C for 360 hours according to ASTM D1141, and the Young's Modulus was subsequently evaluated using a nondestructive impulse excitation technique per ASTM E1876.",
      "reasoning_analysis": "Increasing Factors: The incorporation of 30 vol% Luffa cylindrica fibers acts as a stiff reinforcement phase within the compliant epoxy matrix, significantly enhancing the composite stiffness according to composite micromechanics principles. Additionally, the hornification pretreatment of the fibers reduces their hydrophilicity and improves dimensional stability, which promotes better stress transfer at the fiber-matrix interface, further supporting a higher modulus. The crosslinked network formed by the Diglycidyl ether of bisphenol A and Isophorone diamine also provides inherent structural rigidity. Decreasing Factors: The processing history includes prolonged immersion in salt water for 360 hours, which leads to water absorption within the epoxy matrix acting as a plasticizer that increases free volume and reduces intermolecular friction, thereby lowering the modulus. Furthermore, moisture exposure can cause swelling and potential hydrolytic degradation of the natural fibers and the fiber-matrix interface, diminishing load transfer efficiency. The room temperature curing process may also result in a lower crosslinking density compared to elevated temperature cures, limiting the maximum achievable matrix stiffness. Dominant Factor: While the high volume fraction of reinforcing fibers establishes a significantly elevated stiffness baseline compared to the neat polymer, the extensive salt water conditioning is the dominant environmental factor governing the final measured state, as the moisture-induced plasticization and interfacial degradation qualitatively reduce the modulus from its pristine dry potential, defining the sample's mechanical performance as an aged, moisture-saturated value."
    }
  },
  {
    "doi": null,
    "title": "Effect of Flexible Substrate Young’s Modulus on Vibration Transmission of Micro-Epidermal Actuators",
    "year": null,
    "chemical_composition": {
      "repeat_unit_psmiles": "[*][Si](C)(C)O[*]",
      "monomers": [
        {
          "name": "PDMS Base",
          "smiles": "[*][Si](C)(C)O[*]",
          "ratio_value": 10,
          "ratio_unit": "parts"
        },
        {
          "name": "Curing Agent",
          "smiles": null,
          "ratio_value": 1,
          "ratio_unit": "parts"
        }
      ],
      "additives": [],
      "is_homopolymer": false
    },
    "processing_history": "Sylgard 184 PDMS, base to curing agent ratio 10:1, cured at 25 °C. Young's modulus measured by uniaxial tensile test using Shimadzu Universal Testing Machine, sample dimensions 4 cm x 0.5 cm x 2 mm.",
    "hierarchical_structure": "Amorphous crosslinked elastomeric substrate",
    "properties": {
      "E": {
        "value": [
          0.0
        ],
        "unit": "GPa"
      }
    },
    "analysis_with_hierarchical_structure": {
      "descriptive_text": "The material system comprises a Sylgard 184 polydimethylsiloxane (PDMS) formulation consisting of a PDMS base and a curing agent mixed at a 10:1 parts ratio. This mixture was cured at 25 °C to yield an amorphous crosslinked elastomeric substrate. The Young's modulus was characterized via uniaxial tensile testing using a Shimadzu Universal Testing Machine on specimens with dimensions of 4 cm × 0.5 cm × 2 mm.",
