Repository: hhtrick/HHT-code

# HHT training framework

This directory contains model training, embedding precomputation, inference, article-level baselines and the curated datasets. All commands below assume that the working directory is `train_code/`.

## 3. Datasets and fixed partitions

Each main dataset is a JSON array at `dataset/{property}/{property}.json`. Entries contain source metadata, `chemical_composition`, `processing_history`, `hierarchical_structure`, `properties`, and two generated-analysis objects. Targets are stored as `properties[property]["value"]`; source metadata and target values are not predictive input fields.

| Property | Train | Validation | Test | Total |
|---|---:|---:|---:|---:|

File: train_code/dataset/E/E.json (part 96 of 204)
[
      "reasoning_analysis": "Increasing Factors: The introduction of the curing agent facilitates the formation of a covalently crosslinked network, which restricts long-range chain mobility and prevents viscous flow, thereby establishing a finite equilibrium Young's modulus that is significantly higher than that of the uncured linear precursor. Decreasing Factors: The intrinsic chemical structure of the polydimethylsiloxane backbone, characterized by highly flexible Si-O-Si bond angles and low rotational energy barriers associated with the methyl side groups, inherently promotes chain compliance and results in a low modulus relative to carbon-based rigid polymers. Furthermore, the amorphous nature of the substrate lacks reinforcing crystalline domains, and the curing temperature of 25 °C may result in a lower crosslink density compared to standard elevated temperature curing protocols, further reducing the stiffness. Dominant Factor: While the crosslinking network provides the necessary structural cohesion to exhibit solid-like behavior, the dominant factor governing the magnitude of the Young's modulus is the intrinsic flexibility of the siloxane backbone combined with the potentially limited crosslink density achieved at the low curing temperature, qualitatively positioning the material within the soft elastomeric regime."
    },
    "analysis_without_hierarchical_structure": {
      "descriptive_text": "The sample comprises a polydimethylsiloxane (PDMS) elastomer system, specifically Sylgard 184, formulated by mixing a PDMS base and a curing agent at a 10:1 parts ratio. This mixture was cured at 25 °C to establish a crosslinked network. The Young's modulus was subsequently characterized using uniaxial tensile testing on a Shimadzu Universal Testing Machine with sample dimensions of 4 cm × 0.5 cm × 2 mm.",
      "reasoning_analysis": "Increasing Factors: The introduction of the curing agent at a 10:1 ratio facilitates crosslinking reactions that transform the viscous prepolymer into a three-dimensional elastic network, thereby generating a measurable Young's modulus governed by rubber elasticity theory where modulus scales with crosslink density. Decreasing Factors: The inherent chemical structure of the PDMS backbone features highly flexible siloxane (Si-O) bonds with low rotational energy barriers, which promotes extensive chain mobility and inherently low stiffness. Furthermore, the absence of reinforcing fillers and the room temperature curing condition (25 °C) may limit the final crosslink density compared to heat-cured or filled systems, further reducing stiffness. Dominant Factor: The intrinsic flexibility of the siloxane backbone qualitatively dominates the mechanical response, ensuring that despite the network formation, the material exhibits a low Young's modulus characteristic of soft elastomers rather than rigid solids."
    }
  },
  {
    "doi": null,
    "title": "Mechanical studies on poly(vinyl chloride)–poly(methyl methacrylate)-based polymer electrolytes",
    "year": 2009,
    "chemical_composition": {
      "repeat_unit_psmiles": null,
      "monomers": [
        {
          "name": "Vinyl chloride",
          "smiles": "C=CCl",
          "ratio_value": 50,
          "ratio_unit": "wt%"
        },
        {
          "name": "Methyl methacrylate",
          "smiles": "CC(=C)C(=O)OC",
          "ratio_value": 50,
          "ratio_unit": "wt%"
        }
      ],
      "additives": [],
      "is_homopolymer": false
    },
    "processing_history": "Dissolved in tetrahydrofuran (THF), cast on glass plate, evaporated in desiccator. Young's modulus measured by Instron Corporation Series 1X automated Materials Testing System 7.51.00, ASTM designation JIS K 6900, crosshead speed 10 mm/min, thickness 1-3 mm.",
    "hierarchical_structure": "Hard and brittle material.",
    "properties": {
      "E": {
        "value": [
          0.01
        ],
        "unit": "GPa"
      }
    },
    "analysis_with_hierarchical_structure": {
      "descriptive_text": "The sample consists of a copolymer composed of vinyl chloride and methyl methacrylate monomers, each present at a 50 wt% ratio. The material was processed by dissolving the polymer in tetrahydrofuran, casting the solution onto a glass plate, and evaporating the solvent in a desiccator to produce films with a thickness between 1 and 3 mm. Characterized macroscopically as a hard and brittle material, the Young's modulus was measured using an Instron Series 1X automated Materials Testing System following ASTM designation JIS K 6900 with a crosshead speed of 10 mm/min.",
      "reasoning_analysis": "Increasing Factors: The incorporation of vinyl chloride and methyl methacrylate units creates a backbone where both constituents are inherently rigid and glassy at room temperature, providing a high baseline stiffness. Strong intermolecular dipole-dipole interactions arising from the chlorine atoms and ester groups enhance cohesive energy density, resisting elastic deformation. Additionally, the macroscopic classification as a hard and brittle material confirms the polymer is in a glassy state with limited segmental mobility, which correlates directly with a higher Young's modulus. Decreasing Factors: The random copolymerization of two distinct monomers disrupts regular chain packing and inhibits crystallization compared to ordered homopolymer structures, which may slightly reduce stiffness. Furthermore, the solution casting process involving tetrahydrofuran evaporation in a desiccator carries a risk of residual solvent retention, which would act as a plasticizer to increase free volume and lower the modulus. The absence of reinforcing additives such as fillers also precludes composite strengthening effects. Dominant Factor: The intrinsic rigidity of the glassy monomer units and the strong polar interactions qualitatively dominate the final mechanical behavior. Despite potential reductions from copolymer disorder or residual solvent, the fundamental chemical structure ensures the material maintains a high Young's modulus characteristic of rigid thermoplastics, as evidenced by the hard and brittle physical description."
    },
    "analysis_without_hierarchical_structure": {
      "descriptive_text": "The sample comprises a copolymer synthesized from vinyl chloride and methyl methacrylate monomers blended at an equimass ratio of 50 wt% each. The material was prepared via solvent casting, where the polymer was dissolved in tetrahydrofuran, cast onto a glass plate, and evaporated in a desiccator to form a film. Mechanical characterization was conducted to determine the Young's modulus using an Instron Series 1X automated Materials Testing System following ASTM designation JIS K 6900, with a crosshead speed of 10 mm/min applied to samples having a thickness between 1 and 3 mm.",
      "reasoning_analysis": "Increasing Factors: The incorporation of methyl methacrylate introduces bulky ester side groups and alpha-methyl substituents that impose significant steric hindrance on backbone rotation, while vinyl chloride units contribute strong dipole-dipole interactions via chlorine atoms; both mechanisms intrinsically increase chain stiffness and resistance to elastic deformation. Decreasing Factors: The random copolymer architecture disrupts the regular chain packing and potential micro-crystallinity found in poly(vinyl chloride) homopolymers, reducing physical crosslinking density. Furthermore, the solvent casting process involving evaporation in a desiccator without explicit high-temperature vacuum drying risks retaining residual tetrahydrofuran, which acts as a plasticizer to increase free volume and lower modulus. Dominant Factor: The intrinsic structural rigidity provided by the combination of sterically hindered and polar monomeric units qualitatively dominates the mechanical response, establishing a baseline modulus characteristic of glassy polymers, although the final magnitude is sensitive to the efficiency of solvent removal during the casting process."
    }
  },
  {
    "doi": null,
    "title": "Mechanical studies on poly(vinyl chloride)–poly(methyl methacrylate)-based polymer electrolytes",
    "year": 2009,
    "chemical_composition": {
      "repeat_unit_psmiles": null,
      "monomers": [
        {
          "name": "Vinyl chloride",
          "smiles": "C=CCl",
          "ratio_value": 70,
          "ratio_unit": "wt%"
        },
        {
          "name": "Methyl methacrylate",
          "smiles": "CC(=C)C(=O)OC",
          "ratio_value": 30,
          "ratio_unit": "wt%"
        }
      ],
      "additives": [],
      "is_homopolymer": false
    },
    "processing_history": "Dissolved in tetrahydrofuran (THF), cast on glass plate, evaporated in desiccator. Young's modulus measured by Instron Corporation Series 1X automated Materials Testing System 7.51.00, ASTM designation JIS K 6900, crosshead speed 10 mm/min, thickness 1-3 mm.",
    "hierarchical_structure": "Hard and brittle material.",
    "properties": {
      "E": {
        "value": [
          0.01
        ],
        "unit": "GPa"
      }
    },
    "analysis_with_hierarchical_structure": {
      "descriptive_text": "The sample consists of a copolymer composed of 70 wt% vinyl chloride and 30 wt% methyl methacrylate. It was prepared via solution casting, where the polymer was dissolved in tetrahydrofuran (THF), cast onto a glass plate, and solvent-evaporated in a desiccator to form films with a thickness ranging from 1 to 3 mm. The resulting material is characterized as hard and brittle. Mechanical characterization was performed using an Instron Series 1X automated Materials Testing System according to ASTM designation JIS K 6900 with a crosshead speed of 10 mm/min to determine the Young's modulus.",
      "reasoning_analysis": "Increasing Factors: The chemical composition comprises vinyl chloride and methyl methacrylate, both of which form rigid, glassy homopolymers at room temperature due to bulky side groups and strong dipole-dipole interactions from C-Cl and ester groups, inherently promoting a high stiffness. The hierarchical structure described as hard and brittle confirms the material is in a glassy state with restricted segmental mobility, which directly correlates to a high Young's modulus. Additionally, the solution casting process followed by desiccator evaporation typically yields dense, coherent films without macroscopic voids, ensuring effective stress transfer. Decreasing Factors: The use of tetrahydrofuran (THF) as a solvent introduces the risk of residual solvent retention within the matrix if the desiccator evaporation was insufficient; residual THF would act as a plasticizer, increasing free volume and reducing intermolecular friction, thereby lowering the modulus. Furthermore, the random copolymerization may disrupt the local packing efficiency compared to pure homopolymers, potentially reducing dense packing regions that contribute to stiffness. Dominant Factor: The intrinsic rigidity of the glassy copolymer backbone, evidenced by the hard and brittle macroscopic description, qualitatively dominates the mechanical response. While residual solvent could depress the modulus, the strong intermolecular forces provided by the chlorine and ester functionalities ensure that the material maintains a high stiffness characteristic of rigid amorphous thermoplastics."
    },
    "analysis_without_hierarchical_structure": {
      "descriptive_text": "The sample consists of a copolymer composed of 70 wt% vinyl chloride and 30 wt% methyl methacrylate. The material was prepared by dissolving the polymer in tetrahydrofuran, followed by casting onto a glass plate and evaporating the solvent in a desiccator to form a film. The Young's modulus was subsequently characterized using an Instron Series 1X automated Materials Testing System in accordance with ASTM designation JIS K 6900, utilizing a crosshead speed of 10 mm/min on specimens with a thickness ranging from 1 to 3 mm.",
      "reasoning_analysis": "Increasing Factors: The chemical composition comprises 70 wt% vinyl chloride and 30 wt% methyl methacrylate, both of which form rigid, glassy polymers at room temperature. The chlorine atoms in the vinyl chloride segments introduce strong dipole-dipole interactions between chains, while the bulky ester and alpha-methyl groups in the methyl methacrylate segments impose significant steric hindrance on backbone rotation, collectively driving the Young's modulus upward. Decreasing Factors: The random copolymer architecture disrupts the regular chain packing and potential crystallinity found in polyvinyl chloride homopolymers, which may reduce intermolecular coherence. Furthermore, the solvent casting processing history using tetrahydrofuran carries a risk of residual solvent retention within the film matrix, which could act as a plasticizer to increase free volume and lower stiffness. Dominant Factor: The intrinsic chemical rigidity provided by the high glass transition temperatures of both monomer units dominates the final behavior, ensuring the material remains in the glassy plateau region at room temperature, thereby establishing a high baseline Young's modulus despite the potential minor reductions from copolymer disorder or processing artifacts."
    }
  },
  {
    "doi": "10.1080/15440478.2024.2375526",
    "title": "Analysis of Water Absorption on the Young’s Modulus and Damping of Sponge Gourd (Luffa cylindrica) Composites",
    "year": 2024,
    "chemical_composition": {
      "repeat_unit_psmiles": null,
      "monomers": [
        {
          "name": "Diglycidyl ether of bisphenol A",
          "smiles": "CC(C)(C1=CC=C(C=C1)OCC2CO2)C3=CC=C(C=C3)OCC4CO4",
          "ratio_value": null,
          "ratio_unit": null
        },
        {
          "name": "Isophorone diamine",
          "smiles": "CC1(C)CC(CN)CC(C)(N)C1",
          "ratio_value": 20.9,
          "ratio_unit": "phr"
        }
      ],
      "additives": [
        {
          "name": "Luffa cylindrica fibers",
          "type": "reinforcement",
          "amount_value": 20,
          "amount_unit": "vol%"
        }
      ],
      "is_homopolymer": false
    },
    "processing_history": "Hand lay-up and compression molding (0.2 MPa, 24h, RT). Fibers acetylated (Mercerized + Acetic acid 2h + Acetic anhydride/H2SO4 15min, 80°C dry). Immersed in salt water (ASTM D1141) at 23°C for 24 h. Young's Modulus measured by nondestructive impulse excitation test (ASTM E1876).",
    "hierarchical_structure": "Interleaved fiber mats (0/90 orientation). Water absorption state at 24h immersion.",
    "properties": {
      "E": {
        "value": [
          3.55
        ],
        "unit": "GPa"
      }
    },
    "analysis_with_hierarchical_structure": {
      "descriptive_text": "The sample consists of a fiber-reinforced epoxy composite matrix synthesized from Diglycidyl ether of bisphenol A (DGEBA) cured with Isophorone diamine (IPDA) at 20.9 phr. Reinforcement is provided by 20 vol% Luffa cylindrica fibers, which were chemically modified via acetylation involving Mercerization followed by treatment with acetic acid and acetic anhydride catalyzed by sulfuric acid at 80°C. The composite was fabricated using a hand lay-up technique followed by compression molding at 0.2 MPa for 24 hours at room temperature, resulting in a hierarchical structure of interleaved fiber mats with a 0/90 orientation. Prior to characterization, the specimen was conditioned by immersion in salt water at 23°C for 24 hours to assess the water absorption state, and the Young's Modulus was subsequently determined using a nondestructive impulse excitation test in accordance with ASTM E1876.",
      "reasoning_analysis": "Increasing Factors: The incorporation of 20 vol% Luffa cylindrica fibers acts as the primary stiffening agent, where the high aspect ratio and intrinsic modulus of the cellulose-based reinforcement carry load according to composite micromechanics. The 0/90 interleaved fiber mat orientation ensures bidirectional load distribution, enhancing stiffness compared to random orientations. Furthermore, the chemical acetylation of the fibers improves interfacial adhesion with the epoxy matrix by reducing surface energy mismatch, facilitating more efficient stress transfer. The formation of a crosslinked thermoset network from the DGEBA and IPDA reaction also provides a rigid matrix backbone compared to linear thermoplastics. Decreasing Factors: The conditioning history involving 24-hour immersion in salt water introduces moisture into the system, which acts as a plasticizer for the epoxy matrix, increasing free volume and reducing intermolecular friction, thereby lowering the matrix modulus. Additionally, moisture uptake can swell the natural fibers and degrade the fiber-matrix interface, further reducing composite stiffness. The room temperature curing process (24h, RT) may result in a lower degree of crosslinking conversion compared to elevated temperature cures, leading to a softer matrix network. The relatively low compression molding pressure (0.2 MPa) may also permit higher void content, which decreases the effective load-bearing cross-sectional area. Dominant Factor: The rigid reinforcement provided by the aligned Luffa fiber mats establishes a high stiffness baseline relative to the neat epoxy matrix; however, the hygrothermal history involving salt water immersion and the room temperature curing process are likely the dominant factors causing a qualitative reduction in modulus relative to a dry, heat-cured composite, as moisture plasticization and lower crosslink density fundamentally soften the matrix and interface."
    },
    "analysis_without_hierarchical_structure": {
      "descriptive_text": "The sample comprises a thermosetting epoxy matrix formed from Diglycidyl ether of bisphenol A cured with 20.9 phr of Isophorone diamine, reinforced with 20 vol% Luffa cylindrica fibers. The natural fibers were chemically modified through acetylation involving mercerization followed by treatment with acetic acid and acetic anhydride with sulfuric acid catalysis, then dried at 80°C. Composite fabrication was achieved via hand lay-up and compression molding at 0.2 MPa for 24 hours at room temperature. Prior to characterization, specimens were conditioned by immersion in salt water at 23°C for 24 hours according to ASTM D1141, and the Young's Modulus was evaluated using a nondestructive impulse excitation test per ASTM E1876.",
      "reasoning_analysis": "Increasing Factors: The formation of a crosslinked epoxy network via the reaction between DGEBA and Isophorone diamine provides a rigid matrix backbone that inherently resists deformation. The incorporation of 20 vol% Luffa cylindrica fibers introduces high-modulus cellulosic crystallites that bear load according to composite mechanics principles. Furthermore, the acetylation processing history enhances fiber-matrix interfacial adhesion, improving stress transfer efficiency, while the compression molding step consolidates the laminate to minimize void content, both contributing to a higher Young's Modulus. Decreasing Factors: The room temperature curing history may result in a lower crosslink density compared to elevated temperature cures, reducing matrix stiffness. More critically, the immersion in salt water introduces moisture into the hygroscopic natural fibers and the epoxy matrix; this acts as a plasticizer that increases free volume and reduces intermolecular forces, while simultaneously causing fiber swelling that can induce microcracking or interfacial debonding, significantly depressing the modulus. Dominant Factor: While the structural reinforcement provided by the acetylated fibers establishes a baseline stiffness significantly higher than the neat resin, the hygroscopic swelling and matrix plasticization induced by the salt water conditioning is the dominant dynamic factor that qualitatively suppresses the final measured Young's Modulus relative to the theoretical dry composite performance."
    }
  },
  {
    "doi": null,
    "title": "Mechanical studies on poly(vinyl chloride)–poly(methyl methacrylate)-based polymer electrolytes",
    "year": 2009,
    "chemical_composition": {
      "repeat_unit_psmiles": null,
      "monomers": [
        {
          "name": "Vinyl chloride",
          "smiles": "C=CCl",
          "ratio_value": null,
          "ratio_unit": null
        },
        {
          "name": "Methyl methacrylate",
          "smiles": "CC(=C)C(=O)OC",
          "ratio_value": null,
          "ratio_unit": null
        }
      ],
      "additives": [
        {
          "name": "Lithium triflate",
          "type": "salt",
          "amount_value": null,
          "amount_unit": null
        },
        {
          "name": "Dibutyl phthalate",
          "type": "plasticizer",
          "amount_value": null,
          "amount_unit": null
        },
        {
          "name": "Ethylene carbonate",
          "type": "plasticizer",
          "amount_value": null,
          "amount_unit": null
        }
      ],
      "is_homopolymer": false
    },
    "processing_history": "Dissolved in tetrahydrofuran (THF), cast on glass plate, evaporated in desiccator. LiCF3SO3 dried at 100 °C for 1 hour. Young's modulus measured by Instron Corporation Series 1X automated Materials Testing System 7.51.00, ASTM designation JIS K 6900, crosshead speed 10 mm/min, thickness 1-3 mm.",
    "hierarchical_structure": "Gel-type polymer complex.",
    "properties": {
      "E": {
        "value": [
          0.0
        ],
        "unit": "GPa"
      }
    },
    "analysis_with_hierarchical_structure": {
      "descriptive_text": "This sample comprises a gel-type polymer complex derived from a copolymer of vinyl chloride and methyl methacrylate. The formulation is supplemented with lithium triflate as a salt additive, alongside dibutyl phthalate and ethylene carbonate which function as plasticizers. Material preparation involved dissolution in tetrahydrofuran (THF), casting onto a glass plate, and solvent evaporation within a desiccator, preceded by drying the lithium triflate at 100 °C for one hour. Mechanical characterization was performed using an Instron Series 1X automated Materials Testing System following ASTM designation JIS K 6900, with a crosshead speed of 10 mm/min on specimens having a thickness between 1 and 3 mm.",
      "reasoning_analysis": "Increasing Factors: The copolymer backbone consists of vinyl chloride and methyl methacrylate units, both featuring bulky side groups and polar functionalities that introduce steric hindrance and strong intermolecular dipole interactions, inherently increasing chain stiffness. Additionally, the incorporation of lithium triflate introduces ionic species capable of forming ionic aggregates or physical crosslinks within the matrix, while the gel-type complex structure implies a three-dimensional network that restricts chain mobility relative to linear chains. Decreasing Factors: The presence of dibutyl phthalate and ethylene carbonate acts as a potent plasticizing mechanism, where these low molecular weight species intercalate between polymer chains to increase free volume and screen intermolecular forces, significantly softening the material. Furthermore, the solvent casting process using tetrahydrofuran carries a risk of residual solvent retention if evaporation was incomplete, which would further depress stiffness, and the gel nature itself suggests a swollen state rather than a dense solid. Dominant Factor: Although the rigid monomer units and ionic interactions provide a structural framework, the inclusion of multiple plasticizing agents is the dominant factor; these additives are specifically designed to enhance segmental mobility and free volume, qualitatively driving the Young's modulus down to levels characteristic of soft gels, overriding the stiffening contributions of the backbone chemistry and ionic crosslinks."
    },
    "analysis_without_hierarchical_structure": {
      "descriptive_text": "The sample comprises a copolymer system derived from vinyl chloride and methyl methacrylate monomers. The formulation is compounded with lithium triflate salt, dibutyl phthalate, and ethylene carbonate additives. Processing involved dissolution in tetrahydrofuran followed by casting onto a glass plate and evaporation in a desiccator, with the lithium triflate component pre-dried at 100 °C for one hour. Mechanical characterization was performed using an Instron Series 1X automated Materials Testing System following ASTM designation JIS K 6900, employing a crosshead speed of 10 mm/min on specimens with a thickness between 1 and 3 mm to determine the Young's modulus.",
      "reasoning_analysis": "Increasing Factors: The intrinsic stiffness of the polymer backbone is enhanced by the presence of methyl methacrylate units, which introduce bulky ester side groups that restrict chain rotation, and vinyl chloride units, which contribute via strong dipole-dipole interactions between chlorine atoms. Furthermore, the incorporation of lithium triflate salt introduces ionic crosslinking mechanisms where lithium cations coordinate with carbonyl oxygens and chlorine atoms, creating physical network points that resist deformation and increase the modulus. Decreasing Factors: The addition of dibutyl phthalate and ethylene carbonate acts as a potent plasticizing mechanism; these low molecular weight species intercalate between polymer chains, significantly increasing free volume and shielding intermolecular forces, which facilitates segmental motion and reduces stiffness. Additionally, any residual tetrahydrofuran solvent remaining after desiccator evaporation could further plasticize the matrix. Dominant Factor: While the ionic interactions from the lithium salt and the rigid backbone provide structural reinforcement, the explicit inclusion of two distinct plasticizers designed to enhance chain mobility suggests that the plasticization effect is the dominant factor, qualitatively driving the Young's modulus lower relative to the neat copolymer system."
    }
  },
  {
    "doi": null,
    "title": "Mechanical studies on poly(vinyl chloride)–poly(methyl methacrylate)-based polymer electrolytes",
    "year": 2009,
    "chemical_composition": {
      "repeat_unit_psmiles": null,
      "monomers": [
        {
          "name": "Vinyl chloride",
          "smiles": "C=CCl",
          "ratio_value": null,
          "ratio_unit": null
        },
        {
          "name": "Methyl methacrylate",
          "smiles": "CC(=C)C(=O)OC",
          "ratio_value": null,
          "ratio_unit": null
        }
      ],
      "additives": [
        {
          "name": "Lithium triflate",
          "type": "salt",
          "amount_value": null,
          "amount_unit": null
        },
        {
          "name": "Dibutyl phthalate",
          "type": "plasticizer",
          "amount_value": null,
          "amount_unit": null
        }
      ],
      "is_homopolymer": false
    },
    "processing_history": "Dissolved in tetrahydrofuran (THF), cast on glass plate, evaporated in desiccator. LiCF3SO3 dried at 100 °C for 1 hour. Young's modulus measured by Instron Corporation Series 1X automated Materials Testing System 7.51.00, ASTM designation JIS K 6900, crosshead speed 10 mm/min, thickness 1-3 mm.",
    "hierarchical_structure": "Gel-type polymer complex.",
    "properties": {
      "E": {
        "value": [
          0.0
        ],
        "unit": "GPa"
      }
    },
    "analysis_with_hierarchical_structure": {
      "descriptive_text": "This material system comprises a copolymer derived from vinyl chloride and methyl methacrylate monomers, formulated into a gel-type polymer complex. The composition includes lithium triflate salt, which was preconditioned by drying at 100 °C for one hour, and dibutyl phthalate serving as a plasticizer. Processing involved dissolving the constituents in tetrahydrofuran, followed by solution casting onto a glass plate and solvent evaporation within a desiccator to produce films with a thickness between 1 and 3 mm. The mechanical properties were evaluated by measuring the Young's modulus using an Instron Series 1X automated Materials Testing System at a crosshead speed of 10 mm/min, in accordance with ASTM designation JIS K 6900.",
      "reasoning_analysis": "Increasing Factors: The incorporation of lithium triflate introduces ionic interactions that function as physical crosslinks within the polymer matrix, restricting segmental mobility and enhancing stiffness. Additionally, the methyl methacrylate segments possess bulky ester side groups that impart inherent backbone rigidity, while the specific processing step of drying the salt at 100 °C ensures optimal ionic association without water interference. Decreasing Factors: The addition of dibutyl phthalate acts as a potent plasticizer, increasing free volume and shielding intermolecular forces, which significantly reduces resistance to deformation. Furthermore, the gel-type hierarchical structure suggests a network with lower packing density than a bulk solid, and the random copolymerization disrupts the crystalline domains typically found in poly(vinyl chloride). The solution casting and evaporation process may also retain trace solvent within the gel matrix, acting as a secondary plasticizer. Dominant Factor: Although the ionic crosslinks provide some structural reinforcement, the explicit inclusion of dibutyl phthalate and the formation of a gel-type complex are the dominant factors. These elements are specifically designed to enhance flexibility and chain mobility, qualitatively driving the Young's modulus down relative to a rigid, unplasticized solid copolymer."
    },
    "analysis_without_hierarchical_structure": {
      "descriptive_text": "The sample consists of a copolymer derived from vinyl chloride and methyl methacrylate monomers, incorporated with lithium triflate salt and dibutyl phthalate as a plasticizer. Material preparation involved dissolving the components in tetrahydrofuran, followed by casting onto a glass plate and solvent evaporation within a desiccator, while the lithium triflate was dried at 100 °C for one hour. The Young's modulus was subsequently characterized using an Instron Series 1X automated Materials Testing System in accordance with ASTM designation JIS K 6900, utilizing a crosshead speed of 10 mm/min on samples with a thickness ranging from 1 to 3 mm.",
      "reasoning_analysis": "Increasing Factors: The copolymer backbone comprising vinyl chloride and methyl methacrylate introduces significant chain stiffness due to the bulky chlorine atoms and methyl ester side groups, which restrict segmental motion through steric hindrance and dipole-dipole interactions. Furthermore, the inclusion of lithium triflate salt introduces ionic interactions that can act as physical crosslinks, potentially enhancing the structural rigidity and resistance to deformation. Decreasing Factors: The presence of dibutyl phthalate acts as a potent plasticizer, intercalating between polymer chains to increase free volume and screen intermolecular forces, which drastically reduces the material's stiffness. Additionally, the solvent casting method using tetrahydrofuran carries the risk of residual solvent retention if evaporation in the desiccator was incomplete, which would further plasticize the matrix and lower the modulus. Dominant Factor: While the intrinsic rigidity of the VC/MMA backbone and ionic interactions from the salt contribute to higher stiffness, the specific addition of dibutyl phthalate is functionally intended to soften the polymer matrix. Therefore, the plasticization effect is the dominant factor, qualitatively driving the Young's modulus down relative to the unplasticized copolymer salt complex."
    }
  },
  {
    "doi": "10.1080/15440478.2024.2375526",
    "title": "Analysis of Water Absorption on the Young’s Modulus and Damping of Sponge Gourd (Luffa cylindrica) Composites",
    "year": 2024,
    "chemical_composition": {
      "repeat_unit_psmiles": null,
      "monomers": [
        {
          "name": "Diglycidyl ether of bisphenol A",
          "smiles": "CC(C)(C1=CC=C(C=C1)OCC2CO2)C3=CC=C(C=C3)OCC4CO4",
          "ratio_value": null,
          "ratio_unit": null
        },
        {
          "name": "Isophorone diamine",
          "smiles": "CC1(C)CC(CN)CC(C)(N)C1",
          "ratio_value": 20.9,
          "ratio_unit": "phr"
        }
      ],
      "additives": [
        {
          "name": "Luffa cylindrica fibers",
          "type": "reinforcement",
          "amount_value": 20,
          "amount_unit": "vol%"
        }
      ],
      "is_homopolymer": false
    },
    "processing_history": "Hand lay-up and compression molding (0.2 MPa, 24h, RT). Fibers acetylated (Mercerized + Acetic acid 2h + Acetic anhydride/H2SO4 15min, 80°C dry). Immersed in salt water (ASTM D1141) at 23°C for 168 h. Young's Modulus measured by nondestructive impulse excitation test (ASTM E1876).",
    "hierarchical_structure": "Interleaved fiber mats (0/90 orientation). Water absorption state at 168h immersion.",
    "properties": {
      "E": {
        "value": [
          2.59
        ],
        "unit": "GPa"
      }
    },
    "analysis_with_hierarchical_structure": {
      "descriptive_text": "The sample comprises a diglycidyl ether of bisphenol A (DGEBA) epoxy matrix cured with isophorone diamine (20.9 phr), reinforced with 20 vol% Luffa cylindrica fibers. The natural fibers were chemically modified via mercerization and acetylation using acetic acid and acetic anhydride with sulfuric acid catalysis at 80°C prior to integration. Fabrication involved hand lay-up followed by compression molding at 0.2 MPa for 24 hours at room temperature, yielding an interleaved fiber mat structure with 0/90 orientation. The specimen was conditioned by immersion in salt water at 23°C for 168 hours to achieve a specific water absorption state, and the Young's Modulus was characterized via nondestructive impulse excitation testing.",
      "reasoning_analysis": "Increasing Factors: The incorporation of 20 vol% Luffa cylindrica fibers introduces a stiffer phase compared to the epoxy matrix, directly enhancing the composite stiffness according to rule-of-mixtures principles. The 0/90 interleaved fiber mat orientation provides bidirectional load-bearing capacity, while the acetylation treatment of the fibers improves interfacial adhesion between the hydrophilic fibers and hydrophobic epoxy, facilitating efficient stress transfer. Additionally, the crosslinked network formed by the DGEBA and isophorone diamine reaction establishes a rigid thermoset backbone. Decreasing Factors: The immersion in salt water for 168 hours leads to moisture absorption, which plasticizes the epoxy matrix and causes swelling in the natural fibers, both of which reduce the overall stiffness. The room temperature curing process may result in a lower crosslink density compared to elevated temperature cures, potentially limiting the matrix rigidity. Furthermore, the low pressure applied during compression molding (0.2 MPa) might permit residual void formation, acting as stress concentrators that lower the effective modulus. Dominant Factor: The structural reinforcement provided by the oriented fiber mats and the enhanced interfacial bonding from acetylation qualitatively dominate the final Young's Modulus by establishing a high-stiffness framework that outweighs the softening effects of the matrix plasticization and curing conditions, although the water absorption state significantly suppresses the modulus relative to a dry conditioned sample."
    },
    "analysis_without_hierarchical_structure": {
      "descriptive_text": "The composite material comprises a Diglycidyl ether of bisphenol A (DGEBA) epoxy matrix cured with Isophorone diamine (IPDA) at 20.9 phr, reinforced with 20 vol% Luffa cylindrica fibers. Prior to integration, the natural fibers were surface-modified via acetylation involving mercerization and treatment with acetic acid and acetic anhydride followed by drying at 80°C. The composite was fabricated using a hand lay-up technique followed by compression molding at 0.2 MPa for 24 hours at room temperature. Subsequent to manufacturing, the samples underwent hygrothermal conditioning by immersion in salt water at 23°C for 168 hours according to ASTM D1141, and the Young's Modulus was characterized via nondestructive impulse excitation testing compliant with ASTM E1876.",
      "reasoning_analysis": "Increasing Factors: The formation of a highly crosslinked DGEBA-IPDA thermoset network provides a rigid matrix backbone, while the incorporation of 20 vol% Luffa cylindrica fibers introduces a stiff reinforcing phase that significantly enhances load-bearing capacity. Furthermore, the acetylation processing history improves interfacial adhesion between the hydrophobic matrix and hydrophilic fibers, facilitating efficient stress transfer which positively influences the modulus. Decreasing Factors: The hygrothermal conditioning involving immersion in salt water introduces moisture into the system, acting as a plasticizer for the epoxy matrix and potentially swelling the natural fibers, both of which reduce structural stiffness. Additionally, the room temperature curing history may result in a lower crosslink density compared to elevated temperature cures, and the hand lay-up process could introduce micro-voids that decrease the effective load-bearing cross-section. Dominant Factor: The reinforcing effect of the 20 vol% fiber loading, synergistically enhanced by the acetylation-induced interfacial bonding, qualitatively dominates the final Young's Modulus behavior by establishing a composite stiffness substantially higher than the neat matrix, although the hygrothermal plasticization imposes a limiting constraint on the maximum achievable modulus relative to a dry state."
    }
  },
  {
    "doi": "10.3139/146.110651",
    "title": "Prediction of the transverse Young’s modulus of unidirectional triangle-section carbon fiber reinforced plastics",
    "year": 2012,
    "chemical_composition": {
      "repeat_unit_psmiles": null,
      "monomers": [
        {
          "name": "Epoxy resin",
          "smiles": null,
          "ratio_value": null,
          "ratio_unit": null
        }
      ],
      "additives": [
        {
          "name": "Triangle-section carbon fiber",
          "type": "filler",
          "amount_value": 49.4,
          "amount_unit": "vol%"
        }
      ],
      "is_homopolymer": false
    },
    "processing_history": "Fabricated by filament winding process with 8 plies of fibers, cured under curing cycle (Fig. 1). Transverse Young's modulus measured by uniaxial tensile test at 2 mm/min crosshead speed using Instron testing machine according to ASTM D638M.",
    "hierarchical_structure": "Unidirectional composite with triangle-section carbon fibers (TCFs) uniformly and randomly dispersed in the epoxy matrix. Fiber volume fraction 49.40%.",
    "properties": {
      "E": {
        "value": [
          7.26
        ],
        "unit": "GPa"
      }
    },
    "analysis_with_hierarchical_structure": {
      "descriptive_text": "The sample is a unidirectional composite comprising an epoxy resin matrix reinforced with triangle-section carbon fibers (TCFs) at a fiber volume fraction of 49.40%. Fabricated via a filament winding process involving 8 plies of fibers and subjected to a specific curing cycle, the material features TCFs uniformly dispersed within the epoxy matrix. The transverse Young's modulus was characterized using a uniaxial tensile test performed at a crosshead speed of 2 mm/min on an Instron testing machine in accordance with ASTM D638M standards.",
