Repository: hhtrick/HHT-code

# HHT training framework

This directory contains model training, embedding precomputation, inference, article-level baselines and the curated datasets. All commands below assume that the working directory is `train_code/`.

## 3. Datasets and fixed partitions

Each main dataset is a JSON array at `dataset/{property}/{property}.json`. Entries contain source metadata, `chemical_composition`, `processing_history`, `hierarchical_structure`, `properties`, and two generated-analysis objects. Targets are stored as `properties[property]["value"]`; source metadata and target values are not predictive input fields.

| Property | Train | Validation | Test | Total |
|---|---:|---:|---:|---:|

File: train_code/dataset/E/E.json (part 97 of 204)
[
      "reasoning_analysis": "Increasing Factors: The incorporation of carbon fibers, which possess a significantly higher intrinsic stiffness compared to the epoxy matrix, acts as the primary reinforcement mechanism. The high fiber volume fraction of 49.40% substantially increases the load-bearing capacity of the composite, while the curing cycle enhances the crosslink density of the epoxy matrix, thereby increasing its intrinsic modulus. Additionally, the triangle-section geometry of the fibers may improve mechanical interlocking and packing efficiency within the matrix compared to circular fibers. Decreasing Factors: The measurement of the transverse Young's modulus means the load is applied perpendicular to the unidirectional fiber alignment, making the property matrix-dominated and significantly lower than the longitudinal modulus. Furthermore, the filament winding process may introduce micro-voids or imperfect fiber-matrix interfaces that can reduce stress transfer efficiency, and the sharp corners of the triangle-section fibers could potentially act as stress concentrators that limit effective stiffness. Dominant Factor: The high volume fraction of rigid carbon fibers qualitatively dominates the final E behavior by significantly elevating the modulus above that of the neat epoxy resin, although the transverse testing orientation relative to the unidirectional structure imposes an upper limit on the stiffness compared to longitudinal loading conditions."
    },
    "analysis_without_hierarchical_structure": {
      "descriptive_text": "The sample consists of an epoxy resin matrix reinforced with triangle-section carbon fibers at a volume fraction of 49.4%. The composite was fabricated using a filament winding process comprising 8 plies of fibers and subsequently subjected to a specific curing cycle. The transverse Young's modulus was characterized via uniaxial tensile testing performed at a crosshead speed of 2 mm/min using an Instron testing machine in accordance with ASTM D638M standards.",
      "reasoning_analysis": "Increasing Factors: The incorporation of triangle-section carbon fibers at a high volume fraction of 49.4% introduces a rigid phase with significantly higher stiffness than the epoxy matrix, physically constraining matrix deformation. Additionally, the curing cycle promotes crosslinking within the epoxy resin, increasing the intrinsic modulus of the matrix phase, while the specific triangular geometry of the fibers may enhance mechanical interlocking at the interface compared to conventional circular fibers. Decreasing Factors: The measurement of transverse Young's modulus implies loading perpendicular to the fiber axis, meaning the deformation is governed primarily by the softer epoxy matrix and the fiber-matrix interface rather than the stiff fiber backbone, inherently limiting the modulus compared to longitudinal orientation. Furthermore, the filament winding process may introduce inter-ply voids or resin-rich regions if consolidation is incomplete, which act as stress concentrators and reduce the effective load-bearing area. Dominant Factor: The high volume fraction of rigid carbon fibers qualitatively dominates the final behavior by establishing a composite structure where the stiff filler phase significantly restricts the compliance of the epoxy matrix, ensuring the transverse modulus remains substantially elevated above that of the neat resin despite the matrix-dominated load path."
    }
  },
  {
    "doi": null,
    "title": "Mechanical Properties of Silk Fibers Treated with Methacrylamide",
    "year": 1996,
    "chemical_composition": {
      "repeat_unit_psmiles": "[*]CC(C)(C(=O)N)[*]",
      "monomers": [
        {
          "name": "Methacrylamide",
          "smiles": "CC(=C)C(N)=O",
          "ratio_value": null,
          "ratio_unit": null
        }
      ],
      "additives": [
        {
          "name": "Ammonium persulfate",
          "type": "initiator",
          "amount_value": null,
          "amount_unit": null
        }
      ],
      "is_homopolymer": true
    },
    "processing_history": "MAA polymerized with ammonium persulfate in aqueous solution at 50 °C for 24 h. MAA plate obtained by casting polymer solution on a glass plate. Sonic modulus measured by measuring time for ultrasonic wave propagation; calculated as E = density * velocity^2.",
    "hierarchical_structure": "Bulk MAA polymer plate.",
    "properties": {
      "E": {
        "value": [
          1.42
        ],
        "unit": "GPa"
      }
    },
    "analysis_with_hierarchical_structure": {
      "descriptive_text": "The sample comprises a poly(methacrylamide) homopolymer synthesized via free-radical polymerization using ammonium persulfate as an initiator in an aqueous solution at 50 °C for 24 hours. The resulting polymer solution was cast onto a glass plate to form a bulk polymer plate, which serves as the hierarchical structure for characterization. The elastic modulus was determined via sonic modulus measurements, calculated from the density and the propagation velocity of ultrasonic waves through the bulk material.",
      "reasoning_analysis": "Increasing Factors: The presence of pendant amide groups in the methacrylamide repeat units facilitates strong intermolecular hydrogen bonding, which significantly restricts chain segment mobility and enhances interchain cohesion, thereby driving the elastic modulus upward. Additionally, the alpha-methyl group introduces steric hindrance that further limits backbone rotation, while the ultrasonic measurement technique captures the high-frequency, unrelaxed glassy modulus, which is inherently higher than static mechanical measurements. Decreasing Factors: The processing history involves aqueous solution casting, which poses a risk of residual water molecules remaining within the bulk plate; water acts as a potent plasticizer for polyamides by disrupting hydrogen bond networks and increasing free volume, which would lower the modulus. Furthermore, solution casting may result in lower packing density compared to melt-processed samples, and residual ammonium persulfate salts could act as impurities that disrupt structural continuity. Dominant Factor: The intrinsic rigidity conferred by the dense network of intermolecular hydrogen bonds characteristic of poly(methacrylamide) is the dominant factor, establishing a high baseline elastic modulus in the glassy state that outweighs the potential softening effects of processing-induced defects, provided the material is sufficiently dried."
    },
    "analysis_without_hierarchical_structure": {
      "descriptive_text": "The sample consists of a poly(methacrylamide) homopolymer synthesized via aqueous solution polymerization at 50 °C for 24 hours using ammonium persulfate as the initiator. The material was fabricated into a plate by casting the polymer solution onto a glass substrate, and the elastic modulus was characterized using sonic modulus measurements based on ultrasonic wave propagation velocity and density calculations.",
      "reasoning_analysis": "Increasing Factors: The chemical composition features pendant amide groups capable of forming extensive interchain hydrogen bonding networks, which act as physical crosslinks to restrict segmental chain mobility and significantly enhance stiffness. Additionally, the alpha-methyl group on the polymer backbone introduces steric hindrance that further limits conformational freedom compared to unsubstituted acrylamides, intrinsically driving the elastic modulus higher. Decreasing Factors: The processing history involves polymerization and casting from an aqueous solution without an explicitly stated rigorous drying step; residual water molecules trapped within the matrix can act as potent plasticizers that disrupt the hydrogen bonding network and increase free volume, thereby reducing the intermolecular forces required to resist deformation. Dominant Factor: While the intrinsic structural rigidity provided by the dense hydrogen bonding network establishes a high baseline potential for the elastic modulus, the aqueous processing history introduces a critical dependency where the extent of solvent removal qualitatively dominates the final behavior, as even minor residual moisture can significantly plasticize the amide-rich matrix and compromise the stiffness derived from the chemical structure."
    }
  },
  {
    "doi": null,
    "title": "Determination of Young's Modulus of Polymer Aggregate Based on Hertz Theory",
    "year": null,
    "chemical_composition": {
      "repeat_unit_psmiles": "[*]CC(c1ccc(O)cc1)[*]",
      "monomers": [
        {
          "name": "4-vinylphenol",
          "smiles": "C=Cc1ccc(O)cc1",
          "ratio_value": null,
          "ratio_unit": null
        }
      ],
      "additives": [],
      "is_homopolymer": true
    },
    "processing_history": "EB resist film (220nm) spin-coated on Si(100), pre-baked 110C 90s, HMDS treated 80C 60s. EB exposure 50kV 5uC/cm2, PEB 120C 90s, developed in TMAH 2.38% 60s. Young's modulus measured by AFM DPAT method using Hertz theory. Poisson's ratio 0.34 assumed. Experiment II: Separation force F=9nN, Aggregate radii R0=19.6nm, R1=32.8nm, R2=27.2nm. Contact radii a1=19.6nm, a2=19.0nm.",
    "hierarchical_structure": "Polymer aggregates in 60nm width resist line pattern. Aggregate size ~30-50nm.",
    "properties": {
      "E": {
        "value": [
          0.02
        ],
        "unit": "GPa"
      }
    },
    "analysis_with_hierarchical_structure": {
      "descriptive_text": "The sample consists of a poly(4-vinylphenol) homopolymer fabricated as a 220 nm electron beam resist film spin-coated on a Si(100) substrate. The processing sequence included a pre-bake at 110 °C for 90 seconds, hexamethyldisilazane surface treatment at 80 °C, electron beam exposure at 50 kV with a dose of 5 μC/cm², a post-exposure bake at 120 °C, and development in 2.38% tetramethylammonium hydroxide. Hierarchical structure analysis indicates the formation of polymer aggregates within 60 nm width resist line patterns, with aggregate sizes ranging approximately from 30 to 50 nm. Mechanical characterization was performed using an atomic force microscopy dynamic force modulation method based on Hertz contact theory, assuming a Poisson's ratio of 0.34.",
      "reasoning_analysis": "Increasing Factors: The presence of phenolic hydroxyl groups in the 4-vinylphenol repeat units facilitates strong intermolecular hydrogen bonding, which restricts chain segmental motion and intrinsically increases stiffness. Furthermore, the electron beam exposure and subsequent post-exposure bake likely induce crosslinking within the polymer network, densifying the structure and significantly contributing to a higher Young's modulus. Decreasing Factors: The hierarchical structure consists of nanoscale polymer aggregates within confined lines, creating numerous internal boundaries and interfaces that can act as defects or regions of increased free volume, potentially lowering the effective modulus compared to a homogeneous bulk film. Additionally, the development process using aqueous tetramethylammonium hydroxide may introduce residual moisture or ionic species that could act as plasticizers, while the thin film geometry enhances surface mobility effects that typically reduce stiffness near the free surface. Dominant Factor: The stiffening effects arising from the EB-induced crosslinking network and the robust hydrogen bonding interactions of the phenolic side groups are qualitatively dominant over the softening influences of nanostructural boundaries and potential residual plasticizers, suggesting the processed resist film exhibits a reinforced mechanical response relative to the uncrosslinked precursor."
    },
    "analysis_without_hierarchical_structure": {
      "descriptive_text": "The sample comprises a poly(4-vinylphenol) homopolymer processed as a 220 nm electron beam resist film on a Si(100) substrate. The fabrication involved spin-coating followed by a pre-bake at 110 °C for 90 seconds and surface treatment with hexamethyldisilazane at 80 °C for 60 seconds. The film underwent electron beam exposure at 50 kV with a dose of 5 μC/cm², a post-exposure bake at 120 °C for 90 seconds, and development in 2.38% tetramethylammonium hydroxide for 60 seconds. Mechanical characterization was performed using an atomic force microscopy double-particle attachment technique based on Hertz theory, assuming a Poisson's ratio of 0.34.",
      "reasoning_analysis": "Increasing Factors: The presence of phenolic hydroxyl groups on the polymer backbone facilitates strong intermolecular hydrogen bonding, which enhances interchain cohesion and intrinsic stiffness. Furthermore, the electron beam exposure combined with the post-exposure bake induces chemical crosslinking within the poly(4-vinylphenol) matrix, creating a rigid three-dimensional network that significantly restricts chain segment mobility and increases resistance to deformation. Decreasing Factors: The spin-coating process may introduce residual solvent or excess free volume if the thermal baking steps are insufficient to fully densify the thin film structure. Additionally, high-energy electron beam irradiation carries a risk of chain scission alongside crosslinking, which could potentially reduce the effective molecular weight between crosslinks and lower the modulus if the scission yield is significant. Dominant Factor: The formation of a covalently crosslinked network driven by the electron beam exposure and thermal curing steps is the dominant factor governing the Young's modulus. While hydrogen bonding provides a stiff baseline, the transition from a linear thermoplastic to a crosslinked network structure fundamentally maximizes the material's resistance to elastic deformation."
    }
  },
  {
    "doi": "10.1080/15440478.2024.2375526",
    "title": "Analysis of Water Absorption on the Young’s Modulus and Damping of Sponge Gourd (Luffa cylindrica) Composites",
    "year": 2024,
    "chemical_composition": {
      "repeat_unit_psmiles": null,
      "monomers": [
        {
          "name": "Diglycidyl ether of bisphenol A",
          "smiles": "CC(C)(C1=CC=C(C=C1)OCC2CO2)C3=CC=C(C=C3)OCC4CO4",
          "ratio_value": null,
          "ratio_unit": null
        },
        {
          "name": "Isophorone diamine",
          "smiles": "CC1(C)CC(CN)CC(C)(N)C1",
          "ratio_value": 20.9,
          "ratio_unit": "phr"
        }
      ],
      "additives": [
        {
          "name": "Luffa cylindrica fibers",
          "type": "reinforcement",
          "amount_value": 20,
          "amount_unit": "vol%"
        }
      ],
      "is_homopolymer": false
    },
    "processing_history": "Hand lay-up and compression molding (0.2 MPa, 24h, RT). Fibers acetylated (Mercerized + Acetic acid 2h + Acetic anhydride/H2SO4 15min, 80°C dry). Immersed in salt water (ASTM D1141) at 23°C for 360 h. Young's Modulus measured by nondestructive impulse excitation test (ASTM E1876).",
    "hierarchical_structure": "Interleaved fiber mats (0/90 orientation). Water absorption state at 360h immersion.",
    "properties": {
      "E": {
        "value": [
          2.55
        ],
        "unit": "GPa"
      }
    },
    "analysis_with_hierarchical_structure": {
      "descriptive_text": "The sample comprises a Diglycidyl ether of bisphenol A (DGEBA) epoxy matrix cured with Isophorone diamine (20.9 phr) and reinforced with 20 vol% acetylated Luffa cylindrica fibers. The natural fibers were chemically modified via Mercerization followed by acetic acid and acetic anhydride treatment to enhance compatibility prior to composite fabrication. Manufacturing involved a hand lay-up technique followed by compression molding at 0.2 MPa for 24 hours at room temperature, creating a structure with interleaved fiber mats in a 0/90 orientation. Post-fabrication, the composite was subjected to salt water immersion according to ASTM D1141 at 23°C for 360 hours to achieve a specific water absorption state, and the Young's Modulus was subsequently characterized using a nondestructive impulse excitation test compliant with ASTM E1876.",
      "reasoning_analysis": "Increasing Factors: The incorporation of 20 vol% Luffa cylindrica fibers acts as a rigid reinforcement phase within the softer epoxy matrix, increasing the overall stiffness according to composite rule-of-mixtures principles. Additionally, the acetylation treatment of the fibers improves interfacial adhesion by reducing fiber hydrophilicity, which enhances stress transfer efficiency between the matrix and reinforcement, thereby contributing to a higher modulus. The formation of a crosslinked network between the DGEBA resin and Isophorone diamine hardener also provides intrinsic structural rigidity to the matrix phase. Decreasing Factors: The prolonged immersion in salt water for 360 hours leads to water absorption, which plasticizes the epoxy matrix and causes swelling or degradation of the natural fiber cell walls, significantly reducing stiffness. Furthermore, the room temperature curing process (24h at RT) likely results in a lower degree of crosslinking compared to elevated temperature cures, leaving the matrix with higher free volume and lower inherent modulus. The 0/90 fiber orientation also means that only half the fibers are aligned with any primary loading axis, reducing the effective modulus compared to a unidirectional arrangement. Dominant Factor: While the fibrous reinforcement establishes a baseline stiffness higher than that of the neat epoxy matrix, the extensive salt water immersion and ambient curing conditions are the dominant factors influencing the final measured modulus. The plasticization of the matrix and potential interfac weakening due to moisture absorption qualitatively reduce the Young's Modulus significantly relative to what would be observed in a dry, fully heat-cured composite state."
    },
    "analysis_without_hierarchical_structure": {
      "descriptive_text": "The sample comprises a Diglycidyl ether of bisphenol A epoxy matrix cured with Isophorone diamine hardener at 20.9 phr, reinforced with 20 vol% Luffa cylindrica fibers. Prior to composite fabrication, the natural fibers were subjected to an acetylation treatment involving mercerization followed by exposure to acetic acid and acetic anhydride with sulfuric acid catalysis, then dried at 80 degrees Celsius. The composite was manufactured using a hand lay-up technique followed by compression molding at 0.2 MPa for 24 hours at room temperature. Following fabrication, the specimen was immersed in salt water according to ASTM D1141 at 23 degrees Celsius for 360 hours before the Young's Modulus was determined via a nondestructive impulse excitation test compliant with ASTM E1876.",
      "reasoning_analysis": "Increasing Factors: The formation of a crosslinked thermoset network from the epoxy resin and diamine hardener provides intrinsic structural rigidity to the matrix. The incorporation of 20 vol% Luffa cylindrica fibers introduces a stiffer cellulosic phase that significantly enhances the composite modulus through load bearing contributions. Furthermore, the acetylation treatment of the fibers improves interfacial adhesion between the hydrophobic matrix and hydrophilic fibers, facilitating more efficient stress transfer and reducing interfacial defects. Decreasing Factors: The room temperature curing process may result in a lower crosslink density compared to elevated temperature curing, potentially reducing the matrix stiffness. The low compression pressure of 0.2 MPa during molding could lead to residual microvoids within the laminate. Most critically, the prolonged immersion in salt water induces moisture absorption, which plasticizes the epoxy network and causes swelling or degradation of the natural fibers, thereby reducing the overall stiffness. Dominant Factor: While the fibrous reinforcement establishes a high baseline modulus relative to the neat resin, the prolonged exposure to salt water is the dominant dynamic factor influencing the final mechanical state; the hygroscopic nature of the natural fibers and the susceptibility of the epoxy network to water plasticization qualitatively reduce the Young's Modulus relative to a dry, fully cured composite, overriding the benefits of the fiber treatment to a significant extent."
    }
  },
  {
    "doi": null,
    "title": "On the mechanical properties and fracture analysis of polymer nanocomposites reinforced by functionalized silicon carbide nanotubes: A molecular dynamics investigation",
    "year": null,
    "chemical_composition": {
      "repeat_unit_psmiles": "*CC*",
      "monomers": [
        {
          "name": "Ethylene",
          "smiles": "C=C",
          "ratio_value": null,
          "ratio_unit": null
        }
      ],
      "additives": [
        {
          "name": "Silicon carbide nanotubes",
          "type": "filler",
          "amount_value": 10,
          "amount_unit": "vol%"
        }
      ],
      "is_homopolymer": true
    },
    "processing_history": "Molecular dynamics simulation using LAMMPS with Tersoff and Dreiding force fields. Equilibrated at 300K (NVT/NPT). Uniaxial tension at strain rate 0.0001/ps. Sample: Armchair F-fSiCNT/PE with 0% functionalization.",
    "hierarchical_structure": "Armchair (6,6) SiCNT (10 vol%) randomly functionalized with F at 0% wt% in PE matrix.",
    "properties": {
      "E": {
        "value": [
          36.35
        ],
        "unit": "GPa"
      }
    },
    "analysis_with_hierarchical_structure": {
      "descriptive_text": "The sample comprises a polyethylene homopolymer matrix reinforced with armchair (6,6) silicon carbide nanotubes (SiCNTs) at a concentration of 10 vol%. This nanocomposite system was constructed via molecular dynamics simulations using LAMMPS with Tersoff and Dreiding force fields, equilibrated at 300 K under NVT/NPT ensembles, and subjected to uniaxial tension at a strain rate of 0.0001/ps. The hierarchical structure features pristine SiCNTs dispersed within the PE matrix with 0% fluorine functionalization, indicating a non-covalent filler-matrix interface.",
      "reasoning_analysis": "Increasing Factors: The incorporation of rigid silicon carbide nanotubes (SiCNTs) with high intrinsic stiffness serves as the primary reinforcement mechanism, significantly elevating the composite Young's Modulus (E) through the rule of mixtures. Additionally, the confinement of polyethylene chains near the nanotube surface may restrict segmental mobility, contributing to a stiffer local matrix response. Decreasing Factors: The absence of chemical functionalization (0% wt% F) results in a weak van der Waals interface between the hydrophobic PE matrix and the SiCNTs, which limits stress transfer efficiency and allows for interfacial slippage under load. Furthermore, the amorphous nature of the equilibrated PE matrix in the simulation typically exhibits a lower modulus compared to highly crystalline polyethylene phases. Dominant Factor: The intrinsic high modulus of the ceramic SiCNT filler network qualitatively dominates the mechanical response, ensuring the composite E is significantly higher than neat polyethylene; however, the lack of interfacial functionalization acts as the critical limiting factor that prevents the system from achieving the theoretical maximum stiffness predicted by perfect load transfer models."
    },
    "analysis_without_hierarchical_structure": {
      "descriptive_text": "The sample consists of a polyethylene homopolymer matrix reinforced with 10 vol% silicon carbide nanotubes. This nanocomposite was modeled using molecular dynamics simulations within the LAMMPS framework, utilizing Tersoff and Dreiding force fields to define atomic interactions. The system underwent equilibration at 300 K under both NVT and NPT ensembles before mechanical testing. Uniaxial tension was applied at a strain rate of 0.0001/ps to an armchair silicon carbide nanotube/polyethylene configuration characterized by 0% surface functionalization.",
      "reasoning_analysis": "Increasing Factors: The inclusion of 10 vol% silicon carbide nanotubes introduces a rigid ceramic phase with significantly higher intrinsic stiffness than the polyethylene matrix, which constrains polymer chain deformation and drives the elastic modulus (E) upward based on composite reinforcement theory. Additionally, the high strain rate inherent to molecular dynamics simulations (0.0001/ps) typically restricts viscoelastic relaxation mechanisms, leading to a stiffer apparent response compared to quasi-static experimental conditions. Decreasing Factors: The specification of 0% surface functionalization indicates a lack of chemical bonding between the hydrophobic polyethylene matrix and the nanotube surface. This poor interfacial adhesion promotes slip at the filler-matrix interface during tension, reducing stress transfer efficiency and limiting the full realization of the filler's reinforcement potential. Furthermore, the amorphous nature of the polymer matrix resulting from standard equilibration protocols may exhibit a lower baseline modulus compared to highly crystalline polyethylene. Dominant Factor: The intrinsic mechanical rigidity of the silicon carbide nanotubes serves as the dominant factor governing the final E behavior. Despite the interfacial limitations imposed by the lack of functionalization, the substantial modulus contrast between the ceramic filler and the polymer matrix ensures that the composite E remains qualitatively higher than that of the neat polymer, as the load-bearing capacity of the nanotube network outweighs the losses from interfacial slip."
    }
  },
  {
    "doi": "10.1080/15440478.2024.2375526",
    "title": "Analysis of Water Absorption on the Young’s Modulus and Damping of Sponge Gourd (Luffa cylindrica) Composites",
    "year": 2024,
    "chemical_composition": {
      "repeat_unit_psmiles": null,
      "monomers": [
        {
          "name": "Diglycidyl ether of bisphenol A",
          "smiles": "CC(C)(C1=CC=C(C=C1)OCC2CO2)C3=CC=C(C=C3)OCC4CO4",
          "ratio_value": null,
          "ratio_unit": null
        },
        {
          "name": "Isophorone diamine",
          "smiles": "CC1(C)CC(CN)CC(C)(N)C1",
          "ratio_value": 20.9,
          "ratio_unit": "phr"
        }
      ],
      "additives": [
        {
          "name": "Luffa cylindrica fibers",
          "type": "reinforcement",
          "amount_value": 20,
          "amount_unit": "vol%"
        }
      ],
      "is_homopolymer": false
    },
    "processing_history": "Hand lay-up and compression molding (0.2 MPa, 24h, RT). Fibers acetylated (Mercerized + Acetic acid 2h + Acetic anhydride/H2SO4 15min, 80°C dry). Immersed in salt water (ASTM D1141) at 23°C for 1488 h. Young's Modulus measured by nondestructive impulse excitation test (ASTM E1876).",
    "hierarchical_structure": "Interleaved fiber mats (0/90 orientation). Water absorption state at 1488h immersion.",
    "properties": {
      "E": {
        "value": [
          2.51
        ],
        "unit": "GPa"
      }
    },
    "analysis_with_hierarchical_structure": {
      "descriptive_text": "The sample comprises a Diglycidyl ether of bisphenol A (DGEBA) epoxy matrix cured with Isophorone diamine (IPDA) at 20.9 phr, reinforced with 20 vol% acetylated Luffa cylindrica fibers. The natural fibers were surface-modified via mercerization followed by acetylation using acetic acid and acetic anhydride with sulfuric acid catalysis prior to composite fabrication. The material was processed using hand lay-up of interleaved fiber mats with a 0/90 orientation, consolidated by compression molding at 0.2 MPa for 24 hours at room temperature. Following fabrication, the composite was subjected to hygrothermal conditioning by immersion in salt water according to ASTM D1141 at 23°C for 1488 hours to achieve a saturated water absorption state, after which the Young's Modulus was characterized using a nondestructive impulse excitation test per ASTM E1876.",
      "reasoning_analysis": "Increasing Factors: The incorporation of 20 vol% Luffa cylindrica fibers provides reinforcement based on the rule of mixtures, as the natural fibers typically possess a higher stiffness than the cured epoxy matrix. The acetylation treatment of the fibers enhances interfacial adhesion between the hydrophobic matrix and hydrophilic fibers, improving stress transfer efficiency. Additionally, the aromatic structures within the DGEBA monomer and the crosslinked network formed by the IPDA curing agent contribute intrinsic rigidity to the polymer matrix. Decreasing Factors: The room temperature curing protocol (24h at RT) may result in a lower degree of crosslinking conversion compared to elevated temperature cures, reducing the inherent modulus of the matrix. The 0/90 fiber orientation means only half of the fibers are aligned with the primary load direction during uniaxial assessment, limiting the maximum achievable stiffness compared to unidirectional alignment. Most significantly, the prolonged immersion in salt water for 1488 hours leads to water absorption, which acts as a plasticizer within the epoxy network and may degrade the fiber-matrix interface, thereby softening the material. Dominant Factor: While the fiber reinforcement establishes a baseline stiffness higher than the neat resin, the extensive hygrothermal aging via salt water immersion is the dominant factor influencing the final measured modulus. The plasticization effect of the absorbed water significantly reduces the matrix glass transition temperature and stiffness, and potentially compromises the interfacial bond strength, qualitatively lowering the composite's Young's Modulus relative to its dry, fully cured potential."
    },
    "analysis_without_hierarchical_structure": {
      "descriptive_text": "The sample comprises an epoxy matrix formed from Diglycidyl ether of bisphenol A cured with 20.9 phr Isophorone diamine, reinforced with 20 vol% Luffa cylindrica fibers. The natural fibers were chemically modified through mercerization and acetylation involving acetic acid and acetic anhydride with sulfuric acid catalysis prior to composite fabrication. Manufacturing involved hand lay-up followed by compression molding at 0.2 MPa for 24 hours at room temperature. Post-fabrication, the composite was subjected to salt water immersion according to ASTM D1141 at 23°C for 1488 hours, and the Young's Modulus was evaluated using a nondestructive impulse excitation test per ASTM E1876.",
      "reasoning_analysis": "Increasing Factors: The incorporation of 20 vol% Luffa cylindrica fibers introduces a stiffer cellulosic phase within the epoxy matrix, which inherently reinforces the composite and drives the Young's Modulus upward relative to the neat resin. Furthermore, the mercerization and acetylation treatment of the fibers improves interfacial compatibility and adhesion between the hydrophilic fibers and the hydrophobic epoxy, facilitating more efficient stress transfer and further supporting higher stiffness. Decreasing Factors: The extensive conditioning history involving immersion in salt water for 1488 hours allows for significant moisture absorption, which plasticizes the epoxy network by increasing free volume and disrupting intermolecular forces, thereby reducing matrix stiffness. Additionally, water uptake can cause swelling and degradation of the natural fibers and induce interfacial microcracking due to differential expansion, both of which detrimentally affect the composite modulus. The room temperature curing protocol may also result in a lower crosslink density compared to thermal curing, limiting the intrinsic rigidity of the matrix. Dominant Factor: Despite the reinforcing effect of the treated fibers, the prolonged hygrothermal aging in salt water is the dominant factor; the plasticization of the matrix and degradation of the fiber-matrix interface due to moisture absorption qualitatively outweigh the initial stiffness gains, leading to a net reduction in Young's Modulus compared to the dry state."
    }
  },
  {
    "doi": null,
    "title": "On the mechanical properties and fracture analysis of polymer nanocomposites reinforced by functionalized silicon carbide nanotubes: A molecular dynamics investigation",
    "year": null,
    "chemical_composition": {
      "repeat_unit_psmiles": "*CC(C)*",
      "monomers": [
        {
          "name": "Propylene",
          "smiles": "CC=C",
          "ratio_value": null,
          "ratio_unit": null
        }
      ],
      "additives": [
        {
          "name": "Silicon carbide nanotubes",
          "type": "filler",
          "amount_value": 10,
          "amount_unit": "vol%"
        }
      ],
      "is_homopolymer": true
    },
    "processing_history": "Molecular dynamics simulation using LAMMPS with Tersoff and Dreiding force fields. Equilibrated at 300K (NVT/NPT). Uniaxial tension at strain rate 0.0001/ps. Sample: Armchair F-fSiCNT/PP with 0% functionalization.",
    "hierarchical_structure": "Armchair (6,6) SiCNT (10 vol%) randomly functionalized with F at 0% wt% in PP matrix.",
    "properties": {
      "E": {
        "value": [
          37.44
        ],
        "unit": "GPa"
      }
    },
    "analysis_with_hierarchical_structure": {
      "descriptive_text": "The sample comprises a polypropylene homopolymer matrix reinforced with 10 vol% armchair (6,6) silicon carbide nanotubes (SiCNTs). This nanocomposite system was investigated via molecular dynamics simulations using the LAMMPS package with Tersoff and Dreiding force fields to define atomic interactions. Following equilibration at 300 K under NVT and NPT ensembles, the Armchair F-fSiCNT/PP composite, characterized by 0% surface functionalization on the nanotubes, was subjected to uniaxial tension at a strain rate of 0.0001/ps to determine mechanical properties.",
      "reasoning_analysis": "Increasing Factors: The incorporation of silicon carbide nanotubes, which possess a significantly higher intrinsic stiffness compared to the polypropylene matrix, acts as a rigid reinforcement phase that restricts matrix deformation under load. Additionally, the processing history involves a molecular dynamics simulation strain rate of 0.0001/ps, which is orders of magnitude higher than experimental rates; this high strain rate limits viscoelastic relaxation processes in the polymer chains, artificially enhancing the apparent elastic modulus. Decreasing Factors: The specific structural feature of 0% functionalization on the SiCNT surface implies a lack of covalent bonding between the filler and the matrix, relying solely on van der Waals interactions. This weak interfacial adhesion reduces stress transfer efficiency from the compliant matrix to the rigid nanotubes, potentially lowering the composite modulus relative to a functionalized counterpart. Dominant Factor: While the lack of functionalization limits interfacial stress transfer, the high volume fraction (10 vol%) of the extremely rigid SiCNT filler combined with the high strain rate inherent to the simulation processing history qualitatively dominates the behavior, driving the overall elastic modulus (E) of the composite significantly higher than that of the neat polypropylene matrix."
    },
    "analysis_without_hierarchical_structure": {
      "descriptive_text": "The sample consists of a polypropylene homopolymer matrix reinforced with 10 vol% silicon carbide nanotubes. The composite system was modeled using molecular dynamics simulations within the LAMMPS framework, employing Tersoff and Dreiding force fields to describe the interactions within the nanotubes and the polymer matrix, respectively. Following equilibration at 300 K under NVT and NPT ensembles, the armchair nanotube-polypropylene composite with 0% functionalization was subjected to uniaxial tension at a strain rate of 0.0001 per picosecond to evaluate its mechanical response.",
      "reasoning_analysis": "Increasing Factors: The incorporation of 10 vol% silicon carbide nanotubes introduces a rigid ceramic phase with a significantly higher intrinsic stiffness compared to the polypropylene matrix, which mechanically reinforces the composite and restricts polymer chain mobility near the filler interface. Additionally, the equilibration at 300 K ensures the polymer matrix is in a solid state below its melting point, maintaining structural integrity during deformation. Decreasing Factors: The specific processing history indicates 0% functionalization of the nanotubes, implying a lack of covalent bonding between the filler and the matrix; this weak interfacial adhesion limits stress transfer efficiency and may allow for interfacial slippage, thereby reducing the effective modulus. Furthermore, the inherent compliance of the polypropylene backbone relative to ceramic materials sets a lower baseline for the composite stiffness. Dominant Factor: The intrinsic high modulus of the silicon carbide nanotubes serves as the dominant factor, driving the overall Young's Modulus of the composite significantly higher than that of the neat polymer matrix, despite the limiting effect of the non-functionalized interface on load transfer efficiency."
    }
  },
  {
    "doi": "10.1080/15440478.2024.2375526",
    "title": "Analysis of Water Absorption on the Young’s Modulus and Damping of Sponge Gourd (Luffa cylindrica) Composites",
    "year": 2024,
    "chemical_composition": {
      "repeat_unit_psmiles": null,
      "monomers": [
        {
          "name": "Diglycidyl ether of bisphenol A",
          "smiles": "CC(C)(C1=CC=C(C=C1)OCC2CO2)C3=CC=C(C=C3)OCC4CO4",
          "ratio_value": null,
          "ratio_unit": null
        },
        {
          "name": "Isophorone diamine",
          "smiles": "CC1(C)CC(CN)CC(C)(N)C1",
          "ratio_value": 20.9,
          "ratio_unit": "phr"
        }
      ],
      "additives": [
        {
          "name": "Luffa cylindrica fibers",
          "type": "reinforcement",
          "amount_value": 30,
          "amount_unit": "vol%"
        }
      ],
      "is_homopolymer": false
    },
    "processing_history": "Hand lay-up and compression molding (0.2 MPa, 24h, RT). Fibers acetylated (Mercerized + Acetic acid 2h + Acetic anhydride/H2SO4 15min, 80°C dry). Immersed in salt water (ASTM D1141) at 23°C for 360 h. Young's Modulus measured by nondestructive impulse excitation test (ASTM E1876).",
    "hierarchical_structure": "Interleaved fiber mats (0/90 orientation). Water absorption state at 360h immersion.",
    "properties": {
      "E": {
        "value": [
          2.58
        ],
        "unit": "GPa"
      }
    },
    "analysis_with_hierarchical_structure": {
      "descriptive_text": "The sample consists of a thermoset composite matrix synthesized from Diglycidyl ether of bisphenol A and Isophorone diamine hardener at 20.9 phr, reinforced with 30 vol% Luffa cylindrica fibers arranged in interleaved mats with a 0/90 orientation. Prior to fabrication via hand lay-up and compression molding at 0.2 MPa for 24 hours at room temperature, the natural fibers were chemically modified through mercerization and acetylation using acetic acid and acetic anhydride. The final specimen was conditioned by immersion in salt water according to ASTM D1141 at 23°C for 360 hours to achieve a saturated water absorption state, and the Young's Modulus was characterized using a nondestructive impulse excitation test compliant with ASTM E1876.",
