Repository: hhtrick/HHT-code

# HHT training framework

This directory contains model training, embedding precomputation, inference, article-level baselines and the curated datasets. All commands below assume that the working directory is `train_code/`.

## 3. Datasets and fixed partitions

Each main dataset is a JSON array at `dataset/{property}/{property}.json`. Entries contain source metadata, `chemical_composition`, `processing_history`, `hierarchical_structure`, `properties`, and two generated-analysis objects. Targets are stored as `properties[property]["value"]`; source metadata and target values are not predictive input fields.

| Property | Train | Validation | Test | Total |
|---|---:|---:|---:|---:|

File: train_code/dataset/E/E.json (part 98 of 204)
[
      "reasoning_analysis": "Increasing Factors: The crosslinked epoxy network formed by DGEBA and IPDA provides a rigid thermoset matrix, while the incorporation of 30 vol% Luffa cylindrica fibers significantly enhances stiffness through the rule of mixtures. The 0/90 fiber orientation ensures balanced load distribution, and the acetylation treatment improves interfacial adhesion between the hydrophobic matrix and hydrophilic fibers, facilitating efficient stress transfer that supports a higher modulus. Decreasing Factors: The extended immersion in salt water for 360 hours results in water absorption within the matrix and fibers, acting as a plasticizer that increases free volume and reduces matrix stiffness. The hygroscopic nature of the natural fibers may lead to swelling and softening upon saturation, and curing at room temperature may yield a lower crosslink density compared to thermal curing. Additionally, the saline environment poses a risk of hydrolytic degradation at the fiber-matrix interface, compromising load transfer efficiency. Dominant Factor: While the high volume fraction of reinforcement establishes a fundamentally stiff composite architecture, the dominant factor influencing the specific E of this sample is the environmental conditioning. The water absorption state at 360 hours induces significant matrix plasticization and potential interfacial debonding, qualitatively suppressing the modulus relative to the dry state, meaning the measured E reflects a balance where the reinforcement provides the baseline rigidity but the hygroscopic history dictates the final reduced magnitude."
    },
    "analysis_without_hierarchical_structure": {
      "descriptive_text": "The sample consists of a thermoset epoxy composite matrix formed from Diglycidyl ether of bisphenol A (DGEBA) cured with Isophorone diamine (IPDA) at 20.9 phr. This matrix is reinforced with 30 vol% Luffa cylindrica fibers which underwent surface modification via acetylation, involving mercerization followed by treatment with acetic acid and acetic anhydride with sulfuric acid catalysis, before drying at 80°C. The composite was fabricated using a hand lay-up technique followed by compression molding at 0.2 MPa for 24 hours at room temperature. Prior to characterization, the specimens were immersed in salt water according to ASTM D1141 at 23°C for 360 hours, and the Young's Modulus was subsequently determined using a nondestructive impulse excitation test compliant with ASTM E1876.",
      "reasoning_analysis": "Increasing Factors: The incorporation of 30 vol% Luffa cylindrica fibers serves as a primary reinforcement mechanism, where the stiffer cellulosic fibers bear load within the softer epoxy matrix, theoretically increasing the composite modulus according to rule-of-mixtures principles. Furthermore, the acetylation treatment of the fibers enhances interfacial adhesion between the hydrophilic natural fibers and the hydrophobic epoxy matrix, facilitating efficient stress transfer and preventing premature debonding, which supports a higher effective modulus. The crosslinked network formed by the reaction between DGEBA and IPDA also provides intrinsic structural rigidity. Decreasing Factors: The processing history indicates curing at room temperature for 24 hours, which may result in a lower degree of crosslinking compared to elevated temperature cures, potentially reducing the intrinsic stiffness of the matrix. More critically, the prolonged immersion in salt water for 360 hours introduces significant plasticization effects; water molecules diffuse into the epoxy network, increasing free volume and reducing intermolecular forces, thereby depressing the modulus. Additionally, moisture absorption can cause swelling and degradation of the natural Luffa fibers and hydrolytic degradation at the fiber-matrix interface, further compromising structural integrity and stiffness. Dominant Factor: While the reinforcement and surface treatment initially establish a high-stiffness framework, the dominant factor governing the final measured modulus is the environmental conditioning. The extensive salt water immersion induces severe plasticization of the epoxy matrix and likely degrades the natural fiber reinforcement and interface, qualitatively overriding the stiffening benefits of the filler and resulting in a net reduction of Young's Modulus compared to the dry state."
    }
  },
  {
    "doi": "10.1080/25740881.2020.1793193",
    "title": "Production and nondestructive characterization of thermoplastic-based polymer matrix composite materials",
    "year": 2021,
    "chemical_composition": {
      "repeat_unit_psmiles": "[*]CC(C(=O)OC)[*]",
      "monomers": [
        {
          "name": "Methyl methacrylate",
          "smiles": "CC(=C)C(=O)OC",
          "ratio_value": null,
          "ratio_unit": null
        }
      ],
      "additives": [
        {
          "name": "Hydroquinone",
          "type": "stabilizer",
          "amount_value": 100,
          "amount_unit": "ppm"
        },
        {
          "name": "Benzoyl peroxide",
          "type": "initiator",
          "amount_value": 1,
          "amount_unit": "wt%"
        }
      ],
      "is_homopolymer": true
    },
    "processing_history": "PMMA powder mixed with 100 ppm hydroquinone and 1 wt.% BPO, then liquid MMA added (solid/liquid 3:1). Hand lay-up into PTFE mold. Young's modulus measured by destructive compression/tension tests (Devotrans).",
    "hierarchical_structure": "Homogeneous polymer matrix. No cracks or pores.",
    "properties": {
      "E": {
        "value": [
          2.6
        ],
        "unit": "GPa"
      }
    },
    "analysis_with_hierarchical_structure": {
      "descriptive_text": "The sample consists of a poly(methyl methacrylate) homopolymer stabilized with 100 ppm hydroquinone and initiated using 1 wt% benzoyl peroxide. It was fabricated by mixing PMMA powder with liquid methyl methacrylate monomer at a 3:1 solid-to-liquid ratio, followed by hand lay-up into a polytetrafluoroethylene mold. The resulting material exhibits a homogeneous polymer matrix without cracks or pores, and its mechanical properties were evaluated through destructive compression and tension tests.",
      "reasoning_analysis": "Increasing Factors: The intrinsic stiffness of the poly(methyl methacrylate) backbone, arising from the steric hindrance of the alpha-methyl and ester side groups, restricts segmental motion and drives the Young's modulus upward. Additionally, the processing history utilizing a high solid-to-liquid ratio incorporates pre-polymerized powder particles within the matrix, which act as rigid fillers to enhance stiffness, while the confirmed absence of cracks and pores eliminates stress concentrators that would otherwise compromise structural integrity. Decreasing Factors: The presence of residual liquid monomer following the curing process may act as a plasticizer, increasing free volume and reducing intermolecular friction, which qualitatively lowers the modulus. Furthermore, decomposition products from the benzoyl peroxide initiator could introduce minor impurities that disrupt chain packing efficiency. Dominant Factor: The intrinsic rigidity of the glassy PMMA matrix combined with the defect-free hierarchical structure qualitatively dominates the mechanical response, ensuring the Young's modulus reflects the stiffness characteristic of the bulk polymer rather than being limited by processing-induced voids or incomplete polymerization."
    },
    "analysis_without_hierarchical_structure": {
      "descriptive_text": "The sample comprises a poly(methyl methacrylate) homopolymer system formulated with methyl methacrylate monomers, stabilized by 100 ppm hydroquinone and initiated by 1 wt% benzoyl peroxide. Material preparation involved blending PMMA powder with the specified additives, followed by the introduction of liquid methyl methacrylate to establish a solid-to-liquid ratio of 3:1. The resulting mixture was consolidated via hand lay-up into a PTFE mold, and the Young's modulus was determined through destructive compression and tension testing.",
      "reasoning_analysis": "Increasing Factors: The inherent chemical composition, specifically the poly(methyl methacrylate) backbone with alpha-methyl side groups, restricts chain rotation and establishes a rigid glassy state at room temperature, intrinsically driving the Young's modulus higher. Additionally, the processing history involving a 3:1 solid-to-liquid ratio introduces a high loading of pre-polymerized PMMA powder particles which act as rigid fillers within the newly polymerized matrix, further reinforcing the stiffness. Decreasing Factors: The hand lay-up processing method typically introduces microvoids and porosity compared to high-pressure molding techniques, which reduces the effective load-bearing cross-sectional area and lowers the Young's modulus. Furthermore, if the liquid methyl methacrylate does not fully polymerize, residual monomer molecules may act as plasticizers, increasing free volume and depressing the stiffness. Dominant Factor: While the intrinsic rigidity of the glassy PMMA backbone and the high solid-loading of powder particles establish a high baseline stiffness, the processing-induced porosity and potential residual monomer from the hand lay-up history are the dominant dynamic factors that qualitatively limit the maximum achievable Young's modulus for this specific sample configuration."
    }
  },
  {
    "doi": "10.1080/15440478.2024.2375526",
    "title": "Analysis of Water Absorption on the Young’s Modulus and Damping of Sponge Gourd (Luffa cylindrica) Composites",
    "year": 2024,
    "chemical_composition": {
      "repeat_unit_psmiles": null,
      "monomers": [
        {
          "name": "Diglycidyl ether of bisphenol A",
          "smiles": "CC(C)(C1=CC=C(C=C1)OCC2CO2)C3=CC=C(C=C3)OCC4CO4",
          "ratio_value": null,
          "ratio_unit": null
        },
        {
          "name": "Isophorone diamine",
          "smiles": "CC1(C)CC(CN)CC(C)(N)C1",
          "ratio_value": 20.9,
          "ratio_unit": "phr"
        }
      ],
      "additives": [
        {
          "name": "Luffa cylindrica fibers",
          "type": "reinforcement",
          "amount_value": 20,
          "amount_unit": "vol%"
        }
      ],
      "is_homopolymer": false
    },
    "processing_history": "Hand lay-up and compression molding (0.2 MPa, 24h, RT). Fibers acetylated (Mercerized + Acetic acid 2h + Acetic anhydride/H2SO4 15min, 80°C dry). Immersed in salt water (ASTM D1141) at 23°C for 48 h. Young's Modulus measured by nondestructive impulse excitation test (ASTM E1876).",
    "hierarchical_structure": "Interleaved fiber mats (0/90 orientation). Water absorption state at 48h immersion.",
    "properties": {
      "E": {
        "value": [
          2.72
        ],
        "unit": "GPa"
      }
    },
    "analysis_with_hierarchical_structure": {
      "descriptive_text": "The sample comprises a Diglycidyl ether of bisphenol A (DGEBA) epoxy matrix cured with 20.9 phr Isophorone diamine, reinforced with 20 vol% Luffa cylindrica fibers arranged in interleaved mats with a 0/90 orientation. Prior to fabrication via hand lay-up and compression molding at 0.2 MPa for 24 hours at room temperature, the natural fibers were chemically modified through mercerization and acetylation using acetic acid and acetic anhydride with sulfuric acid catalysis. The composite was subsequently conditioned by immersion in salt water at 23°C for 48 hours to achieve a specific water absorption state, and the Young's Modulus was characterized using a nondestructive impulse excitation test compliant with ASTM E1876.",
      "reasoning_analysis": "Increasing Factors: The incorporation of 20 vol% Luffa cylindrica fibers introduces high-modulus cellulosic structures that significantly enhance stiffness relative to the neat epoxy matrix according to rule-of-mixtures principles. Furthermore, the acetylation treatment of the fibers improves interfacial adhesion by reducing fiber hydrophilicity, facilitating more efficient stress transfer between the matrix and reinforcement. The covalent crosslinking of the DGEBA-IPDA network also provides a rigid backbone that resists deformation. Decreasing Factors: The 48-hour salt water immersion induces hygrothermal aging, where absorbed water molecules act as plasticizers within the epoxy network, increasing free volume and reducing matrix stiffness. Additionally, water absorption can cause swelling and microstructural damage in the natural fibers and at the fiber-matrix interface, while the room temperature curing history may result in a lower crosslink density compared to elevated temperature post-cures. Dominant Factor: The structural reinforcement provided by the Luffa fibers establishes a high baseline stiffness relative to the neat matrix; however, the water absorption state resulting from the salt water immersion is the dominant factor modifying the final behavior, as matrix plasticization and fiber swelling qualitatively reduce the modulus relative to the dry composite potential, defining the sample's mechanical performance under wet conditions."
    },
    "analysis_without_hierarchical_structure": {
      "descriptive_text": "The sample consists of a fiber-reinforced epoxy composite where the matrix is formed by the reaction of Diglycidyl ether of bisphenol A (DGEBA) with Isophorone diamine (IPDA) at 20.9 phr. This matrix is reinforced with 20 vol% Luffa cylindrica fibers that underwent surface acetylation involving mercerization, treatment with acetic acid, and reaction with acetic anhydride catalyzed by sulfuric acid followed by drying at 80°C. The composite was fabricated via hand lay-up and compression molding at 0.2 MPa for 24 hours at room temperature. Prior to characterization, the samples were immersed in salt water according to ASTM D1141 at 23°C for 48 hours, and the Young's Modulus was determined using a nondestructive impulse excitation test in accordance with ASTM E1876.",
      "reasoning_analysis": "Increasing Factors: The chemical composition features a DGEBA backbone containing rigid aromatic bisphenol A structures which restrict segmental mobility and intrinsically increase the matrix stiffness. The incorporation of 20 vol% Luffa cylindrica fibers introduces a reinforcing phase that, assuming effective stress transfer, elevates the composite modulus relative to the neat resin. Furthermore, the acetylation processing history modifies the fiber surface to improve hydrophobicity and interfacial adhesion, enhancing the efficiency of load transfer between the matrix and fibers. Decreasing Factors: The curing process conducted at room temperature for 24 hours may result in a lower crosslink density compared to elevated temperature cures, potentially reducing the intrinsic rigidity of the epoxy network. Additionally, the immersion in salt water introduces moisture into the system; water molecules act as plasticizers within the epoxy network and cause swelling in the natural fibers, both of which degrade interfacial bonding and significantly reduce the overall stiffness. Dominant Factor: While the rigid aromatic matrix and fiber reinforcement establish a high baseline stiffness for the composite structure, the hygroscopic nature of the natural fibers combined with the specific salt water immersion history introduces significant plasticization and interfacial weakening, making moisture absorption the dominant environmental factor governing the final measured modulus relative to a dry state."
    }
  },
  {
    "doi": null,
    "title": "Determination of Young's Modulus of Polymer Aggregate Based on Hertz Theory",
    "year": null,
    "chemical_composition": {
      "repeat_unit_psmiles": "[*]CC(c1ccc(O)cc1)[*]",
      "monomers": [
        {
          "name": "4-vinylphenol",
          "smiles": "C=Cc1ccc(O)cc1",
          "ratio_value": null,
          "ratio_unit": null
        }
      ],
      "additives": [],
      "is_homopolymer": true
    },
    "processing_history": "EB resist film (220nm) spin-coated on Si(100), pre-baked 110C 90s, HMDS treated 80C 60s. EB exposure 50kV 5uC/cm2, PEB 120C 90s, developed in TMAH 2.38% 60s. Young's modulus measured by AFM DPAT method using Hertz theory. Poisson's ratio 0.34 assumed. Experiment I: Separation force F=3nN, Aggregate radii R0=15.9nm, R1=22.0nm, R2=21.8nm. Contact radii a1=15.9nm, a2=19.9nm.",
    "hierarchical_structure": "Polymer aggregates in 60nm width resist line pattern. Aggregate size ~30-50nm.",
    "properties": {
      "E": {
        "value": [
          0.01
        ],
        "unit": "GPa"
      }
    },
    "analysis_with_hierarchical_structure": {
      "descriptive_text": "The sample comprises a poly(4-vinylphenol) homopolymer processed as a 220 nm electron-beam resist film spin-coated on a Si(100) substrate. The material underwent a thermal pre-bake at 110 °C, surface treatment with hexamethyldisilazane at 80 °C, electron-beam exposure at 50 kV, and a post-exposure bake at 120 °C prior to development in 2.38% tetramethylammonium hydroxide. Hierarchically, the cured resist forms a 60 nm width line pattern containing polymer aggregates with sizes ranging from 30 to 50 nm. The Young's modulus was characterized via atomic force microscopy using a dynamic force method based on Hertz theory with an assumed Poisson's ratio of 0.34.",
      "reasoning_analysis": "Increasing Factors: The chemical structure of 4-vinylphenol introduces pendant hydroxyl groups capable of forming strong intermolecular hydrogen bonds, which restrict chain mobility and inherently increase stiffness. Additionally, the electron-beam exposure combined with the post-exposure bake at 120 °C likely induces crosslinking within the polymer matrix, creating a denser network structure that resists deformation. Decreasing Factors: The hierarchical structure reveals a granular morphology composed of discrete polymer aggregates within a nanoconfined 60 nm line pattern, where inter-aggregate boundaries may introduce free volume or weak interfaces that reduce the effective bulk modulus. Furthermore, surface effects associated with nanoconfinement can enhance segmental mobility near the free surfaces of the aggregates, potentially lowering the measured stiffness. Dominant Factor: The rigidification effects stemming from the extensive hydrogen bonding network and the processing-induced crosslinking density qualitatively dominate the mechanical response, resulting in a higher Young's modulus relative to uncrosslinked linear chains, as these network constraints outweigh the softening contributions from the aggregate morphology."
    },
    "analysis_without_hierarchical_structure": {
      "descriptive_text": "The sample consists of a poly(4-vinylphenol) homopolymer fabricated as a 220 nm electron beam resist film on a Si(100) substrate. The film preparation involved spin-coating followed by a pre-bake at 110°C for 90 seconds and hexamethyldisilazane (HMDS) treatment at 80°C for 60 seconds. Subsequent processing included electron beam exposure at 50 kV with a dose of 5 µC/cm², a post-exposure bake at 120°C for 90 seconds, and development in 2.38% tetramethylammonium hydroxide (TMAH) for 60 seconds. The Young's modulus was characterized using the atomic force microscopy dynamic force analysis technique (AFM DPAT) based on Hertz theory, assuming a Poisson's ratio of 0.34.",
      "reasoning_analysis": "Increasing Factors: The chemical composition features phenolic hydroxyl groups on the aromatic backbone, which facilitate strong intermolecular hydrogen bonding networks that significantly restrict chain segment mobility and enhance stiffness. Additionally, the processing history involving electron beam exposure and post-exposure baking likely induces chemical crosslinking or densification within the resist matrix, creating a tighter network structure that resists deformation, while the thermal baking steps reduce residual solvent content and free volume. Decreasing Factors: The thin film geometry confined on a rigid substrate may introduce interfacial effects where chain conformation and entanglement density differ from the bulk state, potentially lowering the effective modulus near the free surface. Furthermore, if the development process leaves residual basic species within the film or if the electron beam dose causes predominant chain scission rather than crosslinking, these factors could introduce defects or plasticization effects that soften the material. Dominant Factor: The intrinsic rigidity provided by the aromatic backbone and strong hydrogen bonding interactions, reinforced by the electron beam-induced crosslinking network, qualitatively dominates the mechanical response, establishing a stiff glassy matrix that outweighs potential softening mechanisms associated with thin-film confinement or minor residual species."
    }
  },
  {
    "doi": "10.1080/15440478.2024.2375526",
    "title": "Analysis of Water Absorption on the Young’s Modulus and Damping of Sponge Gourd (Luffa cylindrica) Composites",
    "year": 2024,
    "chemical_composition": {
      "repeat_unit_psmiles": null,
      "monomers": [
        {
          "name": "Diglycidyl ether of bisphenol A",
          "smiles": "CC(C)(C1=CC=C(C=C1)OCC2CO2)C3=CC=C(C=C3)OCC4CO4",
          "ratio_value": null,
          "ratio_unit": null
        },
        {
          "name": "Isophorone diamine",
          "smiles": "CC1(C)CC(CN)CC(C)(N)C1",
          "ratio_value": 20.9,
          "ratio_unit": "phr"
        }
      ],
      "additives": [
        {
          "name": "Luffa cylindrica fibers",
          "type": "reinforcement",
          "amount_value": 30,
          "amount_unit": "vol%"
        }
      ],
      "is_homopolymer": false
    },
    "processing_history": "Hand lay-up and compression molding (0.2 MPa, 24h, RT). Fibers acetylated (Mercerized + Acetic acid 2h + Acetic anhydride/H2SO4 15min, 80°C dry). Immersed in salt water (ASTM D1141) at 23°C for 24 h. Young's Modulus measured by nondestructive impulse excitation test (ASTM E1876).",
    "hierarchical_structure": "Interleaved fiber mats (0/90 orientation). Water absorption state at 24h immersion.",
    "properties": {
      "E": {
        "value": [
          3.57
        ],
        "unit": "GPa"
      }
    },
    "analysis_with_hierarchical_structure": {
      "descriptive_text": "The sample comprises a Diglycidyl ether of bisphenol A (DGEBA) epoxy matrix cured with Isophorone diamine (20.9 phr), reinforced with 30 vol% acetylated Luffa cylindrica fibers. The fibers were subjected to Mercerization and acetylation prior to composite fabrication via hand lay-up and compression molding at 0.2 MPa for 24 hours at room temperature. The resulting material possesses an interleaved fiber mat architecture with a 0/90 orientation and was characterized in a water-absorbed state following 24 hours of immersion in salt water at 23°C according to ASTM D1141, with Young's Modulus determined via nondestructive impulse excitation testing per ASTM E1876.",
      "reasoning_analysis": "Increasing Factors: The incorporation of 30 vol% Luffa cylindrica fibers significantly enhances stiffness through the rule of mixtures, as the natural fibers possess a higher modulus than the epoxy matrix. Furthermore, the acetylation treatment of the fibers improves interfacial adhesion between the hydrophilic fibers and hydrophobic matrix, facilitating efficient stress transfer. The formation of a crosslinked thermoset network via the DGEBA-IPDA reaction also provides intrinsic rigidity to the matrix phase. Decreasing Factors: The processing history involving room temperature curing likely results in a lower crosslink density compared to heat-cured systems, reducing the matrix modulus. Critically, the hierarchical structure indicates a water-absorbed state following salt water immersion; water molecules act as plasticizers within the epoxy network, increasing free volume and chain mobility, while simultaneously potentially swelling the natural fibers and degrading the fiber-matrix interface through hydrolytic effects. Dominant Factor: Although the 30 vol% fiber reinforcement provides the primary structural contribution to stiffness, the hygrothermal history and curing conditions are the dominant factors defining the final measured modulus. The plasticizing effect of the absorbed salt water and the sub-optimal crosslink density from room temperature curing qualitatively constrain the modulus, counteracting the reinforcement benefits and governing the mechanical response in this specific conditioned state."
    },
    "analysis_without_hierarchical_structure": {
      "descriptive_text": "The sample consists of a thermoset epoxy matrix synthesized from Diglycidyl ether of bisphenol A cured with 20.9 phr Isophorone diamine, reinforced with 30 vol% Luffa cylindrica fibers. The natural fibers were pre-treated via acetylation involving mercerization followed by exposure to acetic acid and acetic anhydride with sulfuric acid catalysis before drying at 80°C. Composite fabrication was achieved through hand lay-up and compression molding at 0.2 MPa for 24 hours at room temperature. Prior to characterization, the specimen was conditioned by immersion in salt water according to ASTM D1141 at 23°C for 24 hours, and the Young's Modulus was subsequently evaluated using a nondestructive impulse excitation test compliant with ASTM E1876.",
      "reasoning_analysis": "Increasing Factors: The aromatic structure of the bisphenol A-based epoxy backbone provides intrinsic chain rigidity, while the amine curing agent establishes a crosslinked network that restricts segmental motion. The incorporation of 30 vol% Luffa cylindrica fibers significantly enhances stiffness through the rule of mixtures, and the acetylation treatment improves fiber-matrix interfacial adhesion, facilitating efficient stress transfer between the phases. Decreasing Factors: The room temperature curing process may result in a lower crosslinking density compared to elevated temperature cures, potentially reducing the matrix modulus. More critically, the immersion in salt water introduces moisture into the system, which plasticizes the epoxy matrix and causes swelling in the hydrophilic natural fibers, thereby degrading the interfacial bond and reducing the overall composite stiffness. Dominant Factor: While the fibrous reinforcement establishes a high baseline stiffness relative to the neat resin, the salt water immersion acts as the dominant environmental factor governing the final measured behavior, as the moisture-induced plasticization and interfacial degradation qualitatively depress the Young's Modulus relative to the theoretical dry-state performance of the composite."
    }
  },
  {
    "doi": null,
    "title": "Determination of Young's Modulus of Polymer Aggregate Based on Hertz Theory",
    "year": null,
    "chemical_composition": {
      "repeat_unit_psmiles": "[*]CC(c1ccc(O)cc1)[*]",
      "monomers": [
        {
          "name": "4-vinylphenol",
          "smiles": "C=Cc1ccc(O)cc1",
          "ratio_value": null,
          "ratio_unit": null
        }
      ],
      "additives": [],
      "is_homopolymer": true
    },
    "processing_history": "EB resist film (220nm) spin-coated on Si(100), pre-baked 110C 90s, HMDS treated 80C 60s. EB exposure 50kV 5uC/cm2, PEB 120C 90s, developed in TMAH 2.38% 60s. Young's modulus measured by AFM DPAT method using Hertz theory. Poisson's ratio 0.34 assumed. Experiment III: Separation force F=5nN, Aggregate radii R0=21.0nm, R1=13.1nm, R2=17.8nm, R3=20.3nm, R4=32.9nm. Contact radii a1=12.7nm, a2=17.1nm, a3=16.2nm, a4=14.8nm.",
    "hierarchical_structure": "Polymer aggregates in 60nm width resist line pattern. Aggregate size ~30-50nm.",
    "properties": {
      "E": {
        "value": [
          0.03
        ],
        "unit": "GPa"
      }
    },
    "analysis_with_hierarchical_structure": {
      "descriptive_text": "The sample consists of a poly(4-vinylphenol) homopolymer processed as a 220 nm thick electron beam resist film spin-coated onto a Si(100) substrate. The thermal and chemical history includes a pre-bake at 110 °C, hexamethyldisilazane treatment at 80 °C, electron beam exposure at 50 kV with a dose of 5 μC/cm², a post-exposure bake at 120 °C, and development in 2.38% TMAH. Hierarchically, the material exhibits polymer aggregates within 60 nm wide resist line patterns, with aggregate sizes approximately between 30 and 50 nm. The Young's modulus was characterized via an AFM DPAT method based on Hertz theory, assuming a Poisson's ratio of 0.34.",
      "reasoning_analysis": "Increasing Factors: The poly(4-vinylphenol) backbone contains rigid aromatic rings and phenolic hydroxyl groups that facilitate strong intermolecular hydrogen bonding, significantly restricting chain mobility and increasing stiffness. Additionally, the electron beam exposure likely induces crosslinking within the resist film, creating a covalent network that further enhances mechanical rigidity, while the HMDS treatment promotes strong interfacial adhesion to the silicon substrate, constraining chain motion at the boundary. Decreasing Factors: The nanoconfined geometry of the 60 nm wide line patterns may introduce free surface effects that increase free volume and chain mobility near the edges, potentially lowering the effective modulus compared to bulk material. Furthermore, the aggregated structure implies morphological heterogeneity, where boundaries between aggregates could act as defects or regions of lower density that compromise load transfer efficiency. Dominant Factor: The intrinsic stiffness derived from the hydrogen-bonding aromatic network, reinforced by the electron-beam induced crosslinking, qualitatively dominates the mechanical response. These structural constraints outweigh the softening effects of nanoconfinement and morphological heterogeneity, resulting in a high modulus characteristic of rigid, crosslinked lithographic polymers."
    },
    "analysis_without_hierarchical_structure": {
      "descriptive_text": "The sample comprises a poly(4-vinylphenol) homopolymer film formulated as an electron beam resist. It was fabricated by spin-coating onto a Si(100) substrate to a thickness of 220 nm, followed by a pre-bake at 110 °C for 90 seconds and hexamethyldisilazane (HMDS) treatment at 80 °C for 60 seconds. The film underwent electron beam exposure at 50 kV with a dose of 5 μC/cm², followed by a post-exposure bake at 120 °C for 90 seconds and development in 2.38% tetramethylammonium hydroxide (TMAH) for 60 seconds. Mechanical characterization was performed via atomic force microscopy using the dynamic force analysis technique based on Hertz theory with a separation force of 5 nN, assuming a Poisson's ratio of 0.34.",
      "reasoning_analysis": "Increasing Factors: The intrinsic chemical structure of poly(4-vinylphenol) features a stiff aromatic backbone and phenolic hydroxyl groups that form extensive intermolecular hydrogen bonding networks, significantly restricting chain mobility and increasing stiffness. Furthermore, the processing history involving electron beam exposure and post-exposure baking induces covalent crosslinking within the polymer matrix, while the subsequent TMAH development removes uncrosslinked, lower-modulus fractions, leaving behind a denser, highly constrained network. Thermal treatments during pre-bake and post-exposure bake also ensure solvent removal and densification, further contributing to a higher modulus. Decreasing Factors: The nanoscale confinement of the 220 nm film may introduce enhanced segmental mobility near the free surface compared to bulk material, potentially lowering the average modulus. Additionally, the HMDS treatment creates a hydrophobic interface between the polymer and the silicon substrate, which may reduce the chain immobilization effects typically observed with strong substrate-polymer interactions, slightly diminishing the interfacial contribution to stiffness. Dominant Factor: The formation of a covalently crosslinked network driven by electron beam exposure and thermal treatment, reinforced by the strong physical crosslinking from intermolecular hydrogen bonding, qualitatively dominates the mechanical behavior. These structural constraints overwhelmingly restrict segmental motion compared to the softening effects of free surface mobility or interfacial slip, resulting in a net increase in Young's modulus relative to the uncrosslinked bulk polymer."
    }
  },
  {
    "doi": "10.1080/25740881.2020.1793193",
    "title": "Production and nondestructive characterization of thermoplastic-based polymer matrix composite materials",
    "year": 2021,
    "chemical_composition": {
      "repeat_unit_psmiles": "[*]CC(C(=O)OC)[*]",
      "monomers": [
        {
          "name": "Methyl methacrylate",
          "smiles": "CC(=C)C(=O)OC",
          "ratio_value": null,
          "ratio_unit": null
        }
      ],
      "additives": [
        {
          "name": "Hydroquinone",
          "type": "stabilizer",
          "amount_value": 100,
          "amount_unit": "ppm"
        },
        {
          "name": "Benzoyl peroxide",
          "type": "initiator",
          "amount_value": 1,
          "amount_unit": "wt%"
        },
        {
          "name": "Carbon fiber",
          "type": "filler",
          "amount_value": 20,
          "amount_unit": "vol%"
        }
      ],
      "is_homopolymer": true
    },
    "processing_history": "PMMA powder mixed with 100 ppm hydroquinone and 1 wt.% BPO, then liquid MMA added (solid/liquid 3:1). 20 vol.% Carbon fiber added. Hand lay-up into PTFE mold. Young's modulus measured by destructive compression/tension tests (Devotrans).",
    "hierarchical_structure": "Homogeneously distributed carbon fiber reinforcements. Suitable wetting. No cracks or pores.",
    "properties": {
      "E": {
        "value": [
          4.5
        ],
        "unit": "GPa"
      }
    },
    "analysis_with_hierarchical_structure": {
      "descriptive_text": "The sample comprises a poly(methyl methacrylate) (PMMA) homopolymer matrix reinforced with 20 vol% carbon fiber. The chemical formulation includes 100 ppm hydroquinone as a stabilizer and 1 wt% benzoyl peroxide as an initiator. Processing involved mixing PMMA powder with these additives and liquid methyl methacrylate monomer in a 3:1 solid-to-liquid ratio, followed by the addition of carbon fibers and fabrication via hand lay-up into a PTFE mold. The resulting hierarchical structure features homogeneously distributed carbon fiber reinforcements with suitable wetting and no observed cracks or pores. Young's modulus was characterized using destructive compression and tension tests.",
      "reasoning_analysis": "Increasing Factors: The addition of 20 vol% carbon fiber is the primary driver for increasing Young's Modulus, as the high stiffness of the rigid fibers reinforces the compliant PMMA matrix according to composite micromechanics. Additionally, the hierarchical structure confirms suitable wetting and a lack of pores or cracks, which facilitates efficient stress transfer between the matrix and the filler, thereby maximizing the composite stiffness. The in situ polymerization of liquid MMA initiated by benzoyl peroxide likely enhances matrix continuity and integrity compared to simple sintering. Decreasing Factors: The processing history utilizes a hand lay-up technique, which typically results in random or semi-random fiber orientation rather than unidirectional alignment, yielding a lower effective modulus in the loading direction compared to aligned composites. Furthermore, the presence of liquid monomer during processing introduces the risk of residual methyl methacrylate acting as a plasticizer if conversion is incomplete, which would reduce the matrix modulus. Minor low molecular weight additives such as the initiator and stabilizer may also slightly increase free volume within the polymer network. Dominant Factor: The reinforcement provided by the carbon fiber network qualitatively dominates the final Young's Modulus behavior. Despite potential reductions due to fiber orientation limitations or residual monomer plasticization, the high intrinsic modulus of the carbon fibers combined with the defect-free interface ensures the composite exhibits a significantly higher stiffness than the unreinforced PMMA matrix."
    },
    "analysis_without_hierarchical_structure": {
      "descriptive_text": "The sample comprises a poly(methyl methacrylate) homopolymer matrix reinforced with carbon fiber. Preparation involved mixing PMMA powder with 100 ppm hydroquinone stabilizer and 1 wt.% benzoyl peroxide initiator, followed by the addition of liquid methyl methacrylate monomer at a solid-to-liquid ratio of 3:1. Subsequently, 20 vol.% carbon fiber was incorporated into the mixture, which was shaped via hand lay-up into a PTFE mold, and the Young's modulus was characterized using destructive compression and tension tests.",
      "reasoning_analysis": "Increasing Factors: The inclusion of 20 vol.% carbon fiber provides a substantial reinforcement effect, as the high stiffness of the fibers bears the majority of the applied load, significantly raising the composite modulus relative to the neat polymer. Additionally, the PMMA matrix contributes inherent rigidity due to the steric hindrance of the alpha-methyl group and polar ester side groups, which restrict chain deformation under stress. Decreasing Factors: The hand lay-up processing method may introduce micro-voids or result in imperfect fiber wetting, creating stress concentrations that reduce the effective load-bearing area and lower the measured modulus. Furthermore, incomplete polymerization of the added liquid monomer could leave residual MMA acting as a plasticizer, increasing free volume and diminishing matrix stiffness. Dominant Factor: The high modulus contrast between the carbon fiber reinforcement and the polymer matrix ensures that the fiber volume fraction is the dominant factor governing the final mechanical response, leading to a net increase in Young's modulus that overshadows the potential reductions caused by processing-induced voids or residual monomer."
    }
  },
  {
    "doi": "10.1039/c1jm14300j",
    "title": "A promising alternative to conventional polyethylene with poly(propylene carbonate) reinforced by graphene oxide nanosheets†",
    "year": 2011,
    "chemical_composition": {
      "repeat_unit_psmiles": "[*]OC(C)COC(=O)[*]",
      "monomers": [
        {
          "name": "Propylene oxide",
          "smiles": "CC1CO1",
          "ratio_value": null,
          "ratio_unit": null
        },
        {
          "name": "Carbon dioxide",
          "smiles": "O=C=O",
          "ratio_value": null,
          "ratio_unit": null
        }
      ],
      "additives": [
        {
          "name": "Graphene oxide",
          "type": "filler",
          "amount_value": 1.0,
          "amount_unit": "wt%"
        }
      ],
      "is_homopolymer": false
    },
    "processing_history": "Prepared via solution blending in THF. Young's modulus measured by uniaxial tensile test (stress-strain curves).",
    "hierarchical_structure": "Nano-scale dispersion of GO sheets within the PPC matrix. GO sheets act as physical cross-linking points. Fibrillar-like network of PPC observed.",
    "properties": {
      "E": {
        "value": [
          0.96
        ],
        "unit": "GPa"
      }
    },
    "analysis_with_hierarchical_structure": {
