Repository: hhtrick/HHT-code

# HHT training framework

This directory contains model training, embedding precomputation, inference, article-level baselines and the curated datasets. All commands below assume that the working directory is `train_code/`.

## 3. Datasets and fixed partitions

Each main dataset is a JSON array at `dataset/{property}/{property}.json`. Entries contain source metadata, `chemical_composition`, `processing_history`, `hierarchical_structure`, `properties`, and two generated-analysis objects. Targets are stored as `properties[property]["value"]`; source metadata and target values are not predictive input fields.

| Property | Train | Validation | Test | Total |
|---|---:|---:|---:|---:|

File: train_code/dataset/E/E.json (part 99 of 204)
[
      "descriptive_text": "The sample comprises a poly(propylene carbonate) copolymer derived from propylene oxide and carbon dioxide, reinforced with 1.0 wt% graphene oxide filler. Fabricated through solution blending in tetrahydrofuran, the material exhibits a hierarchical structure characterized by the nano-scale dispersion of graphene oxide sheets within the polymer matrix, where the sheets serve as physical cross-linking points amidst a fibrillar-like network of the poly(propylene carbonate). Mechanical characterization was conducted via uniaxial tensile testing to determine the stress-strain behavior.",
      "reasoning_analysis": "Increasing Factors: The incorporation of rigid graphene oxide sheets with a high aspect ratio introduces a stiff reinforcing phase that significantly resists deformation. Furthermore, the hierarchical structure reveals that these sheets act as physical cross-linking points within the matrix, which restricts polymer chain segmental mobility and enhances load transfer efficiency. The observed fibrillar-like network of the poly(propylene carbonate) also suggests an entangled morphology that contributes to higher stiffness. Decreasing Factors: The intrinsic chemical composition of the poly(propylene carbonate) backbone, consisting of flexible aliphatic ether and carbonate linkages, typically results in a lower baseline modulus compared to aromatic or semi-crystalline polymers. Additionally, the solution blending processing history in tetrahydrofuran carries a risk of residual solvent retention, which could act as a plasticizer and reduce intermolecular friction. Dominant Factor: Despite the flexible nature of the aliphatic polycarbonate backbone, the formation of a nano-scale dispersed network where graphene oxide sheets function as physical cross-links is the dominant factor. This structural reinforcement mechanism qualitatively drives the Young's modulus upward by constraining the matrix mobility more significantly than the intrinsic flexibility of the polymer chains lowers it."
    },
    "analysis_without_hierarchical_structure": {
      "descriptive_text": "The material is a copolymer synthesized from propylene oxide and carbon dioxide monomers, resulting in a poly(propylene carbonate) backbone. This polymer matrix was compounded with 1.0 wt% graphene oxide filler using a solution blending technique in tetrahydrofuran. The Young's modulus was subsequently determined through uniaxial tensile testing based on the generated stress-strain curves.",
      "reasoning_analysis": "Increasing Factors: The incorporation of graphene oxide introduces rigid, high-aspect-ratio nanosheets that possess a significantly higher intrinsic modulus than the polymer matrix, facilitating effective load transfer. Additionally, the solution blending processing history promotes the exfoliation and uniform dispersion of the filler, while potential hydrogen bonding between the oxygen-containing functional groups on the graphene oxide and the carbonate linkages of the polymer restricts segmental chain mobility at the interface. Decreasing Factors: The aliphatic nature of the poly(propylene carbonate) backbone contains flexible ether and carbonate linkages that inherently allow for greater chain flexibility compared to aromatic polymers, establishing a lower baseline modulus. Furthermore, the solution processing in tetrahydrofuran carries a risk of residual solvent retention, which could act as a plasticizer by increasing free volume and reducing intermolecular friction. Dominant Factor: The reinforcement mechanism provided by the rigid graphene oxide filler qualitatively dominates the mechanical response; despite the inherent flexibility of the aliphatic polycarbonate matrix, the formation of a well-dispersed rigid network typically drives the composite Young's modulus higher relative to the neat polymer."
    }
  },
  {
    "doi": "10.1080/25740881.2020.1793193",
    "title": "Production and nondestructive characterization of thermoplastic-based polymer matrix composite materials",
    "year": 2021,
    "chemical_composition": {
      "repeat_unit_psmiles": "[*]CC(C(=O)OC)[*]",
      "monomers": [
        {
          "name": "Methyl methacrylate",
          "smiles": "CC(=C)C(=O)OC",
          "ratio_value": null,
          "ratio_unit": null
        }
      ],
      "additives": [
        {
          "name": "Hydroquinone",
          "type": "stabilizer",
          "amount_value": 100,
          "amount_unit": "ppm"
        },
        {
          "name": "Benzoyl peroxide",
          "type": "initiator",
          "amount_value": 1,
          "amount_unit": "wt%"
        }
      ],
      "is_homopolymer": true
    },
    "processing_history": "PMMA powder mixed with 100 ppm hydroquinone and 1 wt.% BPO, then liquid MMA added (solid/liquid 3:1). Hand lay-up into PTFE mold. Young's modulus measured by nondestructive ultrasonic pulse-echo method (4-MHz transducer, General Electric USMGo), calculated using density and ultrasonic velocities.",
    "hierarchical_structure": "Homogeneous polymer matrix. No cracks or pores.",
    "properties": {
      "E": {
        "value": [
          2.9
        ],
        "unit": "GPa"
      }
    },
    "analysis_with_hierarchical_structure": {
      "descriptive_text": "The sample comprises a poly(methyl methacrylate) (PMMA) homopolymer matrix stabilized with 100 ppm hydroquinone and initiated using 1 wt% benzoyl peroxide. Fabrication involved mixing PMMA powder with liquid methyl methacrylate monomer at a 3:1 solid-to-liquid ratio, followed by hand lay-up into a polytetrafluoroethylene (PTFE) mold to yield a homogeneous polymer matrix free of cracks or pores. The Young's modulus was characterized via a nondestructive ultrasonic pulse-echo method using a 4-MHz transducer, with calculations based on measured density and ultrasonic velocities.",
      "reasoning_analysis": "Increasing Factors: The intrinsic stiffness of the PMMA backbone, attributed to the steric hindrance of the alpha-methyl group and the polarity of the ester side groups, provides a robust baseline modulus. Furthermore, the hierarchical structure described as homogeneous with no cracks or pores eliminates stress concentrators and voids that typically compromise load-bearing capacity, thereby maximizing the effective cross-sectional area for stress transfer. The use of pre-polymerized PMMA powder in the 3:1 solid-to-liquid mixture may also act as a rigid filler within the cured matrix, potentially enhancing stiffness relative to a purely monomer-cast system. Decreasing Factors: The presence of benzoyl peroxide initiator residues and any unreacted liquid methyl methacrylate monomer trapped within the matrix can act as low-molecular-weight plasticizers, increasing free volume and reducing intermolecular cohesion, which qualitatively lowers the modulus. Additionally, the hand lay-up processing method may result in less optimal chain packing density compared to high-pressure compression molding, potentially introducing subtle free volume variations. Dominant Factor: The structural integrity of the sample, specifically the absence of pores and cracks combined with the intrinsic rigidity of the PMMA chains, qualitatively dominates the mechanical response. While residual small molecules from the initiator and monomer may induce minor plasticization, the dense, defect-free network established by the powder-liquid processing route ensures that the modulus remains primarily governed by the inherent stiffness of the polymer backbone rather than processing-induced defects."
    },
    "analysis_without_hierarchical_structure": {
      "descriptive_text": "The sample consists of a poly(methyl methacrylate) homopolymer system stabilized with 100 ppm hydroquinone and initiated with 1 wt% benzoyl peroxide. The material was prepared by mixing PMMA powder with the additives, followed by the addition of liquid methyl methacrylate monomer at a solid-to-liquid ratio of 3:1 to form a dough-like mixture. This mixture was subsequently cast via hand lay-up into a polytetrafluoroethylene mold. The Young's modulus was determined using a nondestructive ultrasonic pulse-echo method employing a 4-MHz transducer, with values calculated based on measured density and ultrasonic velocities.",
      "reasoning_analysis": "Increasing Factors: The inherent chemical composition consists of poly(methyl methacrylate), where the alpha-methyl groups and ester side chains impose significant steric hindrance and polar interactions, restricting chain mobility and intrinsically driving the Young's modulus higher in the glassy state. Additionally, the use of a high-frequency ultrasonic pulse-echo method for characterization measures the dynamic modulus, which is typically higher than static values due to limited viscoelastic relaxation time. Decreasing Factors: The processing history involves a hand lay-up technique into a PTFE mold without applied pressure, which likely introduces micro-voids or porosity that decrease the effective density and load-bearing capacity. Furthermore, the presence of 1 wt% benzoyl peroxide initiator and the mixing of liquid monomer with powder creates a risk of residual unreacted species or low molecular weight fractions acting as plasticizers, which would increase free volume and reduce stiffness. Dominant Factor: The intrinsic structural rigidity of the glassy PMMA backbone establishes a high baseline modulus; however, the morphological integrity determined by the hand lay-up processing history and potential residual monomer content is the dominant dynamic factor that qualitatively dictates the final modulus relative to a fully dense, commercially processed standard."
    }
  },
  {
    "doi": "10.1080/25740881.2020.1793193",
    "title": "Production and nondestructive characterization of thermoplastic-based polymer matrix composite materials",
    "year": 2021,
    "chemical_composition": {
      "repeat_unit_psmiles": "[*]CC(C(=O)OC)[*]",
      "monomers": [
        {
          "name": "Methyl methacrylate",
          "smiles": "CC(=C)C(=O)OC",
          "ratio_value": null,
          "ratio_unit": null
        }
      ],
      "additives": [
        {
          "name": "Hydroquinone",
          "type": "stabilizer",
          "amount_value": 100,
          "amount_unit": "ppm"
        },
        {
          "name": "Benzoyl peroxide",
          "type": "initiator",
          "amount_value": 1,
          "amount_unit": "wt%"
        },
        {
          "name": "Carbon fiber",
          "type": "filler",
          "amount_value": 20,
          "amount_unit": "vol%"
        }
      ],
      "is_homopolymer": true
    },
    "processing_history": "PMMA powder mixed with 100 ppm hydroquinone and 1 wt.% BPO, then liquid MMA added (solid/liquid 3:1). 20 vol.% Carbon fiber added. Hand lay-up into PTFE mold. Young's modulus measured by nondestructive ultrasonic pulse-echo method (4-MHz transducer, General Electric USMGo), calculated using density and ultrasonic velocities.",
    "hierarchical_structure": "Homogeneously distributed carbon fiber reinforcements. Suitable wetting. No cracks or pores.",
    "properties": {
      "E": {
        "value": [
          4.7
        ],
        "unit": "GPa"
      }
    },
    "analysis_with_hierarchical_structure": {
      "descriptive_text": "The sample comprises a poly(methyl methacrylate) homopolymer matrix reinforced with 20 vol% carbon fiber, stabilized with 100 ppm hydroquinone and initiated with 1 wt% benzoyl peroxide. Fabrication involved mixing PMMA powder with liquid methyl methacrylate monomer in a 3:1 solid-to-liquid ratio, followed by the incorporation of carbon fibers and hand lay-up into a PTFE mold. The resulting hierarchical structure exhibits homogeneously distributed carbon fiber reinforcements with suitable wetting and no observable cracks or pores. Mechanical characterization was performed using a nondestructive ultrasonic pulse-echo method with a 4-MHz transducer, where Young's modulus was derived from measured density and ultrasonic velocities.",
      "reasoning_analysis": "Increasing Factors: The inclusion of 20 vol% carbon fiber significantly enhances stiffness due to the high intrinsic modulus of the fibers compared to the polymer matrix. The reported hierarchical structure confirms homogeneous distribution and suitable wetting, which facilitates efficient stress transfer across the fiber-matrix interface, while the absence of cracks or pores prevents stress concentrations that would compromise structural integrity. Decreasing Factors: The compliance of the PMMA matrix inherently limits the upper bound of the composite stiffness relative to the fibers, and the hand lay-up processing technique may lead to suboptimal fiber alignment compared to automated methods, potentially reducing modulus anisotropy benefits. Additionally, the dough molding process involving liquid monomer carries a risk of residual unreacted species acting as plasticizers, which could slightly soften the matrix phase. Dominant Factor: The reinforcement provided by the carbon fibers qualitatively dominates the mechanical response, as the high volume fraction of rigid fillers with confirmed good interfacial adhesion overrides the compliance of the PMMA matrix and potential minor processing imperfections, resulting in a net substantial increase in Young's modulus relative to the neat polymer."
    },
    "analysis_without_hierarchical_structure": {
      "descriptive_text": "The sample consists of a poly(methyl methacrylate) homopolymer matrix reinforced with carbon fiber. It was prepared by mixing PMMA powder with 100 ppm hydroquinone stabilizer and 1 wt% benzoyl peroxide initiator, followed by the addition of liquid methyl methacrylate monomer at a solid-to-liquid ratio of 3:1. Subsequently, 20 vol% carbon fiber was incorporated into the mixture, which was processed via hand lay-up into a polytetrafluoroethylene mold. The Young's modulus was characterized using a nondestructive ultrasonic pulse-echo method with a 4-MHz transducer, calculated using measured density and ultrasonic velocities.",
      "reasoning_analysis": "Increasing Factors: The incorporation of 20 vol% carbon fiber provides a substantial reinforcement effect due to the high intrinsic stiffness of the fibers compared to the polymer matrix. Additionally, the poly(methyl methacrylate) backbone possesses inherent rigidity attributed to the alpha-methyl group and ester side chains, which restricts segmental motion. The in-situ polymerization of liquid monomer around the powder particles ensures a continuous matrix phase that facilitates stress transfer. Decreasing Factors: The hand lay-up processing technique introduces a risk of void formation and imperfect fiber wetting, which can create stress concentrations and reduce effective load transfer between the matrix and filler. Furthermore, any residual unreacted methyl methacrylate monomer remaining after curing could act as a plasticizer, increasing free volume and lowering the matrix stiffness. Dominant Factor: The high modulus contribution from the 20 vol% carbon fiber reinforcement qualitatively dominates the final mechanical behavior, driving the composite Young's modulus significantly higher than that of the neat polymer matrix, despite the potential for minor reductions caused by processing-induced voids or residual monomer."
    }
  },
  {
    "doi": null,
    "title": "On the mechanical properties and fracture analysis of polymer nanocomposites reinforced by functionalized silicon carbide nanotubes: A molecular dynamics investigation",
    "year": null,
    "chemical_composition": {
      "repeat_unit_psmiles": "*CC*",
      "monomers": [
        {
          "name": "Ethylene",
          "smiles": "C=C",
          "ratio_value": null,
          "ratio_unit": null
        }
      ],
      "additives": [
        {
          "name": "Silicon carbide nanotubes",
          "type": "filler",
          "amount_value": 10,
          "amount_unit": "vol%"
        }
      ],
      "is_homopolymer": true
    },
    "processing_history": "Molecular dynamics simulation using LAMMPS with Tersoff and Dreiding force fields. Equilibrated at 300K (NVT/NPT). Uniaxial tension at strain rate 0.0001/ps. Sample: Armchair H-fSiCNT/PE with 0% functionalization.",
    "hierarchical_structure": "Armchair (6,6) SiCNT (10 vol%) randomly functionalized with H at 0% wt% in PE matrix.",
    "properties": {
      "E": {
        "value": [
          36.35
        ],
        "unit": "GPa"
      }
    },
    "analysis_with_hierarchical_structure": {
      "descriptive_text": "The sample comprises a polyethylene homopolymer matrix reinforced with 10 vol% silicon carbide nanotubes (SiCNTs) featuring an armchair (6,6) chirality. This nanocomposite system was constructed using molecular dynamics simulations within the LAMMPS environment, utilizing Tersoff and Dreiding force fields to govern atomic interactions. The system was equilibrated at 300 K under NVT and NPT ensembles prior to mechanical characterization via uniaxial tension at a strain rate of 0.0001/ps. The hierarchical structure specifies a non-functionalized interface, indicated by 0% weight functionalization with hydrogen, resulting in a physical mixture of H-terminated SiCNTs within the polyethylene matrix without covalent interfacial bonding.",
      "reasoning_analysis": "Increasing Factors: The incorporation of silicon carbide nanotubes, which possess an intrinsic elastic modulus orders of magnitude higher than the polyethylene matrix, serves as the primary driver for increasing the composite's overall Young's Modulus (E). The 10 vol% loading fraction provides a significant percolation potential for stress transfer through the rigid filler network. Additionally, the armchair (6,6) configuration of the SiCNTs offers high structural stability and axial stiffness. The molecular dynamics processing history, specifically the high strain rate (0.0001/ps) relative to experimental timescales, restricts polymer chain relaxation during deformation, typically resulting in a stiffer apparent modulus. Decreasing Factors: The explicit lack of covalent functionalization (0% wt%) at the filler-matrix interface creates a weak boundary condition governed only by van der Waals forces. This limits stress transfer efficiency between the compliant polyethylene chains and the rigid nanotubes, leading to interfacial slip and a reduction in the effective composite modulus compared to chemically bonded systems. Furthermore, the inherent compliance of the polyethylene matrix itself acts as a baseline limiting factor for the overall stiffness. Dominant Factor: The intrinsic high stiffness of the silicon carbide nanotube filler qualitatively dominates the final Young's Modulus behavior, establishing a value significantly higher than that of the neat polyethylene matrix. However, the magnitude of this enhancement is strictly capped by the non-functionalized interface, which prevents full utilization of the filler's mechanical potential."
    },
    "analysis_without_hierarchical_structure": {
      "descriptive_text": "The sample consists of a polyethylene homopolymer matrix reinforced with 10 vol% silicon carbide nanotubes. The system was constructed and analyzed using molecular dynamics simulations performed with LAMMPS, utilizing Tersoff and Dreiding force fields to describe atomic interactions. Following equilibration at 300 K under NVT and NPT ensembles, the composite featuring armchair nanotubes with 0% functionalization was subjected to uniaxial tension at a strain rate of 0.0001 per picosecond to evaluate mechanical response.",
      "reasoning_analysis": "Increasing Factors: The incorporation of silicon carbide nanotubes introduces a phase with significantly higher intrinsic stiffness compared to the polyethylene matrix, directly reinforcing the composite structure. The 10 vol% loading provides a substantial volume fraction of this rigid ceramic material, which restricts the deformation of the softer polymer phase under load. Decreasing Factors: The absence of chemical functionalization implies that load transfer between the polyethylene matrix and the nanotubes relies solely on van der Waals interactions, which are weaker than covalent bonds and may lead to interfacial slip under stress. Additionally, the inherent compliance of the polyethylene matrix compared to the ceramic filler acts as a limiting factor on the overall composite stiffness. Dominant Factor: The intrinsic high modulus of the silicon carbide nanotubes is the dominant factor determining the elevated stiffness of the composite relative to the neat polymer; however, the efficiency of this reinforcement is qualitatively constrained by the non-covalent interface, meaning the final modulus reflects a balance between the rigid filler network and the limited stress transfer capability."
    }
  },
  {
    "doi": null,
    "title": "On the mechanical properties and fracture analysis of polymer nanocomposites reinforced by functionalized silicon carbide nanotubes: A molecular dynamics investigation",
    "year": null,
    "chemical_composition": {
      "repeat_unit_psmiles": "*CC(C)*",
      "monomers": [
        {
          "name": "Propylene",
          "smiles": "CC=C",
          "ratio_value": null,
          "ratio_unit": null
        }
      ],
      "additives": [
        {
          "name": "Silicon carbide nanotubes",
          "type": "filler",
          "amount_value": 10,
          "amount_unit": "vol%"
        }
      ],
      "is_homopolymer": true
    },
    "processing_history": "Molecular dynamics simulation using LAMMPS with Tersoff and Dreiding force fields. Equilibrated at 300K (NVT/NPT). Uniaxial tension at strain rate 0.0001/ps. Sample: Armchair H-fSiCNT/PP with 0% functionalization.",
    "hierarchical_structure": "Armchair (6,6) SiCNT (10 vol%) randomly functionalized with H at 0% wt% in PP matrix.",
    "properties": {
      "E": {
        "value": [
          37.44
        ],
        "unit": "GPa"
      }
    },
    "analysis_with_hierarchical_structure": {
      "descriptive_text": "The sample comprises a polypropylene homopolymer matrix reinforced with armchair (6,6) silicon carbide nanotubes (SiCNTs) at a loading of 10 vol%. The material system was modeled using molecular dynamics simulations via LAMMPS employing Tersoff and Dreiding force fields, where the composite was equilibrated at 300 K under NVT/NPT ensembles prior to subjecting the armchair SiCNT/PP structure to uniaxial tension at a strain rate of 0.0001/ps. The hierarchical structure features SiCNTs embedded within the polypropylene matrix with 0% surface functionalization, representing a non-covalently bonded nanocomposite system.",
      "reasoning_analysis": "Increasing Factors: The incorporation of silicon carbide nanotubes introduces a rigid ceramic phase with an intrinsic stiffness significantly exceeding that of the polypropylene matrix, thereby reinforcing the composite against deformation. The 10 vol% loading provides a substantial volume fraction of this high-modulus phase which mechanically supports the applied load during uniaxial tension. Decreasing Factors: The polypropylene matrix is inherently compliant compared to the ceramic filler, providing a lower baseline stiffness. Critically, the 0% functionalization indicates a lack of covalent interfacial bonding between the SiCNTs and the polymer chains, leading to weak adhesion and potential interfacial slip that diminishes stress transfer efficiency from the matrix to the nanotubes. Dominant Factor: The high intrinsic modulus of the SiCNT filler qualitatively dominates the composite behavior, driving the overall Young's Modulus (E) higher than that of the neat polymer; however, the absence of surface functionalization acts as a limiting constraint that prevents the composite from achieving the theoretical maximum stiffness predicted for perfectly bonded interfaces."
    },
    "analysis_without_hierarchical_structure": {
      "descriptive_text": "The sample consists of a polypropylene homopolymer matrix reinforced with 10 vol% silicon carbide nanotubes. The material system was modeled using molecular dynamics simulations implemented in LAMMPS, utilizing Tersoff and Dreiding force fields to describe atomic interactions. Following equilibration at 300 K under NVT and NPT ensembles, the composite structure, specifically configured as armchair hydrogen-terminated silicon carbide nanotubes within the polypropylene matrix with 0% surface functionalization, was subjected to uniaxial tension at a strain rate of 0.0001 per picosecond to evaluate mechanical response.",
      "reasoning_analysis": "Increasing Factors: The inclusion of silicon carbide nanotubes, which possess a significantly higher intrinsic stiffness compared to the polypropylene matrix, serves as the primary driver for enhancing the Young's Modulus (E). The 10 vol% loading fraction provides a substantial volume of rigid phase to bear load. Additionally, the processing history involves a high strain rate (0.0001/ps) typical of molecular dynamics simulations, which restricts polymer chain relaxation times and viscoelastic flow, thereby artificially increasing the apparent stiffness relative to quasi-static experimental conditions. Decreasing Factors: The 0% functionalization specified in the processing history indicates a lack of covalent bonding between the nanotube surface and the polymer matrix, relying solely on van der Waals interactions. This weak interfacial adhesion limits stress transfer efficiency from the matrix to the filler, potentially leading to interfacial slippage under load which reduces the effective reinforcement contribution. Furthermore, the simulated amorphous regions of the polypropylene may lack the crystalline ordering found in bulk processed samples, potentially lowering the matrix contribution to the overall modulus. Dominant Factor: The intrinsic high modulus of the ceramic silicon carbide nanotubes qualitatively dominates the final E behavior by establishing a high stiffness baseline for the composite system; however, the lack of chemical functionalization acts as a critical limiting factor that prevents the composite from achieving the theoretical maximum modulus predicted by rule-of-mixtures models for perfectly bonded interfaces."
    }
  },
  {
    "doi": null,
    "title": "Mechanical Properties of Silk Fibers Treated with Methacrylamide",
    "year": 1996,
    "chemical_composition": {
      "repeat_unit_psmiles": "[*]CC(C)(C(=O)N)[*]",
      "monomers": [
        {
          "name": "Methacrylamide",
          "smiles": "CC(=C)C(N)=O",
          "ratio_value": null,
          "ratio_unit": null
        }
      ],
      "additives": [
        {
          "name": "Ammonium persulfate",
          "type": "initiator",
          "amount_value": 0.05,
          "amount_unit": "mol/L"
        },
        {
          "name": "Silk fibers",
          "type": "substrate",
          "amount_value": null,
          "amount_unit": null
        }
      ],
      "is_homopolymer": true
    },
    "processing_history": "Silk fibers immersed in aqueous solution of MAA (0.8 mol/L) and ammonium persulfate (0.05 mol/L) at pH 3.0, 50 °C for various periods under nitrogen. Fibers rinsed with water. Tensile tests carried out on single filaments at 20 °C and 65% RH, 30 mm/min cross-head speed. Young's modulus of MAA polymer estimated by extrapolating relation between Young's moduli of treated fibers and volume fractions of fiber to zero volume fraction of fiber.",
    "hierarchical_structure": "MAA polymer impregnated/dispersed in silk fibers without surface precipitation. Estimated intrinsic modulus of MAA phase within composite.",
    "properties": {
      "E": {
        "value": [
          4.6
        ],
        "unit": "GPa"
      }
    },
    "analysis_with_hierarchical_structure": {
      "descriptive_text": "The sample comprises a poly(methacrylamide) homopolymer synthesized within a silk fiber substrate using ammonium persulfate as an initiator. Preparation involved immersing silk fibers in an aqueous solution of 0.8 mol/L methacrylamide and 0.05 mol/L ammonium persulfate at pH 3.0 and 50 °C under a nitrogen atmosphere for varying durations, followed by water rinsing. Structural analysis indicates the polymer is impregnated and dispersed within the silk fibers without surface precipitation. The intrinsic Young's modulus of the polymer phase was determined by performing tensile tests on single filaments at 20 °C and 65% relative humidity with a 30 mm/min cross-head speed, and extrapolating the relationship between the composite moduli and fiber volume fractions to zero fiber volume fraction.",
      "reasoning_analysis": "Increasing Factors: The presence of amide functional groups in the methacrylamide repeat units facilitates strong intermolecular hydrogen bonding, which significantly restricts segmental chain mobility and enhances structural rigidity. Additionally, the impregnation of the polymer within the rigid silk fiber matrix without surface precipitation suggests a confined morphology that may further restrict chain conformation and increase the effective modulus through interfacial interactions. Decreasing Factors: The processing history involves an aqueous environment and mechanical testing at 65% relative humidity; given the hydrophilic nature of poly(methacrylamide), absorbed water molecules act as plasticizers that disrupt interchain hydrogen bonds and increase free volume, thereby lowering the modulus. Furthermore, the use of ammonium persulfate in free-radical polymerization may result in a molecular weight distribution where chain ends contribute to free volume, potentially reducing stiffness compared to ultra-high molecular weight variants. Dominant Factor: The dense network of intermolecular hydrogen bonds inherent to the poly(methacrylamide) chemistry is the dominant factor establishing the intrinsic stiffness of the material; however, the final mechanical response is critically modulated by the hygroscopic plasticization effects induced by the aqueous processing and humid testing conditions."
    },
    "analysis_without_hierarchical_structure": {
      "descriptive_text": "The sample consists of a poly(methacrylamide) homopolymer synthesized using ammonium persulfate as an initiator in the presence of silk fibers. The preparation involved immersing silk fibers in an aqueous solution of methacrylamide and ammonium persulfate at pH 3.0 and 50 °C under a nitrogen atmosphere, followed by rinsing with water. Mechanical characterization was performed via tensile tests on single filaments at 20 °C and 65% relative humidity with a cross-head speed of 30 mm/min, where the Young's modulus of the polymer was estimated by extrapolating the relationship between the moduli of the treated fibers and the fiber volume fractions to zero volume fraction of fiber.",
      "reasoning_analysis": "Increasing Factors: The chemical composition includes pendant amide groups on the poly(methacrylamide) backbone, which enable extensive intermolecular hydrogen bonding. These physical crosslinks restrict segmental chain mobility and increase cohesive energy density, intrinsically driving the Young's modulus higher. Additionally, the processing history involving polymerization on silk fibers may induce molecular orientation along the fiber axis, further contributing to increased stiffness in the testing direction. Decreasing Factors: The testing environment specified in the processing history involves 65% relative humidity, which is significant for hydrophilic polymers. Water absorption acts as a plasticizer by disrupting the hydrogen bonding network and increasing free volume, thereby reducing the modulus. Furthermore, the aqueous solution polymerization method may result in lower molecular weights compared to bulk techniques, potentially limiting entanglement density. Dominant Factor: The intrinsic structural rigidity provided by the extensive hydrogen bonding network establishes a high baseline modulus for the polymer backbone; however, the specific testing condition of 65% relative humidity acts as the dominant environmental factor that qualitatively reduces the measured modulus compared to the theoretical dry state, governing the final mechanical behavior observed in this experiment."
    }
  },
  {
    "doi": "10.1080/15440478.2024.2375526",
    "title": "Analysis of Water Absorption on the Young’s Modulus and Damping of Sponge Gourd (Luffa cylindrica) Composites",
    "year": 2024,
    "chemical_composition": {
      "repeat_unit_psmiles": null,
      "monomers": [
        {
          "name": "Diglycidyl ether of bisphenol A",
          "smiles": "CC(C)(C1=CC=C(C=C1)OCC2CO2)C3=CC=C(C=C3)OCC4CO4",
          "ratio_value": null,
          "ratio_unit": null
        },
        {
          "name": "Isophorone diamine",
          "smiles": "CC1(C)CC(CN)CC(C)(N)C1",
          "ratio_value": 20.9,
          "ratio_unit": "phr"
        }
      ],
      "additives": [
        {
          "name": "Luffa cylindrica fibers",
          "type": "reinforcement",
          "amount_value": 30,
          "amount_unit": "vol%"
        }
      ],
      "is_homopolymer": false
    },
    "processing_history": "Hand lay-up and compression molding (0.2 MPa, 24h, RT). Fibers acetylated (Mercerized + Acetic acid 2h + Acetic anhydride/H2SO4 15min, 80°C dry). Immersed in salt water (ASTM D1141) at 23°C for 168 h. Young's Modulus measured by nondestructive impulse excitation test (ASTM E1876).",
    "hierarchical_structure": "Interleaved fiber mats (0/90 orientation). Water absorption state at 168h immersion.",
    "properties": {
      "E": {
        "value": [
          2.56
        ],
        "unit": "GPa"
      }
    },
    "analysis_with_hierarchical_structure": {
      "descriptive_text": "The composite system comprises an epoxy matrix formed from Diglycidyl ether of bisphenol A and Isophorone diamine (20.9 phr), reinforced with 30 vol% acetylated Luffa cylindrica fibers. The natural fibers were chemically modified via mercerization and acetylation to enhance interfacial compatibility before being arranged in interleaved mats with a 0/90 orientation. Fabrication involved hand lay-up and compression molding at 0.2 MPa for 24 hours at room temperature, followed by hygrothermal aging through immersion in salt water at 23°C for 168 hours. The Young's Modulus was characterized in this water-absorbed state using the nondestructive impulse excitation technique according to ASTM E1876.",
      "reasoning_analysis": "Increasing Factors: The incorporation of 30 vol% rigid cellulosic Luffa fibers significantly enhances stiffness through the rule of mixtures, while the 0/90 interleaved mat structure provides balanced load-bearing capacity. Furthermore, the acetylation treatment of the fibers improves interfacial adhesion with the epoxy matrix, facilitating efficient stress transfer, and the crosslinked thermoset network of the cured epoxy contributes intrinsic rigidity. Decreasing Factors: The extensive salt water immersion history induces plasticization of the epoxy matrix and swelling of the hydrophilic natural fibers, which generates internal stresses and potentially microcracks at the interface. Additionally, the room temperature curing process may result in a lower crosslink density compared to elevated temperature cures, and the inherent porosity of natural fibers can act as stress concentrators. Dominant Factor: The high volume fraction of rigid fiber reinforcement serves as the primary determinant establishing the composite's stiffness magnitude relative to the neat matrix; however, the salt water immersion history is the dominant factor governing the specific mechanical state of this sample, inducing matrix plasticization and interfacial swelling that significantly modulates the final modulus downward from its dry potential."
    },
    "analysis_without_hierarchical_structure": {
      "descriptive_text": "The sample comprises a thermoset composite matrix formed from Diglycidyl ether of bisphenol A cured with Isophorone diamine at 20.9 phr, reinforced with 30 vol% Luffa cylindrica fibers. The natural fibers were chemically modified via acetylation, involving mercerization followed by treatment with acetic acid and acetic anhydride, to improve interfacial compatibility prior to fabrication. The composite was manufactured using a hand lay-up technique followed by compression molding at 0.2 MPa for 24 hours at room temperature. To evaluate environmental stability, the cured specimen was immersed in salt water according to ASTM D1141 at 23°C for 168 hours, after which the Young's Modulus was determined using a nondestructive impulse excitation test compliant with ASTM E1876.",
      "reasoning_analysis": "Increasing Factors: The inclusion of 30 vol% Luffa cylindrica fibers provides structural reinforcement that inherently elevates the composite modulus relative to the neat epoxy matrix, assuming effective load transfer. The acetylation processing of the fibers enhances interfacial adhesion between the hydrophobic epoxy and hydrophilic cellulose, minimizing interfacial voids and maximizing the efficiency of the reinforcement. Additionally, the aromatic rings within the Diglycidyl ether of bisphenol A backbone contribute intrinsic rigidity to the crosslinked network. Decreasing Factors: The processing history specifies immersion in salt water for 168 hours, leading to moisture absorption which plasticizes the epoxy matrix by increasing free volume and reducing intermolecular friction. Furthermore, water uptake causes swelling in the natural fibers, potentially inducing microcracking at the fiber-matrix interface and degrading the fiber stiffness itself. The room temperature curing cycle may also result in a lower crosslinking density compared to thermal curing, reducing the matrix contribution to stiffness. Dominant Factor: Although the fiber reinforcement establishes a higher baseline stiffness compared to the unreinforced resin, the extensive salt water conditioning is the dominant factor governing the final measured modulus state. The synergistic effect of matrix plasticization and hygroscopic swelling of the natural fibers qualitatively reduces the composite stiffness significantly relative to its dry, as-cured potential, defining the mechanical performance primarily through the lens of environmental degradation."
    }
  },
  {
    "doi": "10.1039/c1jm14300j",
    "title": "A promising alternative to conventional polyethylene with poly(propylene carbonate) reinforced by graphene oxide nanosheets†",
    "year": 2011,
    "chemical_composition": {
      "repeat_unit_psmiles": "[*]OC(C)COC(=O)[*]",
      "monomers": [
        {
          "name": "Propylene oxide",
          "smiles": "CC1CO1",
          "ratio_value": null,
          "ratio_unit": null
        },
        {
          "name": "Carbon dioxide",
          "smiles": "O=C=O",
          "ratio_value": null,
          "ratio_unit": null
        }
      ],
      "additives": [],
      "is_homopolymer": false
    },
    "processing_history": "Prepared via solution blending. Young's modulus measured by uniaxial tensile test (stress-strain curves).",
    "hierarchical_structure": "Amorphous polymer.",
    "properties": {
      "E": {
        "value": [
          0.05
        ],
        "unit": "GPa"
      }
    },
    "analysis_with_hierarchical_structure": {
