Repository: hhtrick/HHT-code

# HHT training framework

This directory contains model training, embedding precomputation, inference, article-level baselines and the curated datasets. All commands below assume that the working directory is `train_code/`.

## 3. Datasets and fixed partitions

Each main dataset is a JSON array at `dataset/{property}/{property}.json`. Entries contain source metadata, `chemical_composition`, `processing_history`, `hierarchical_structure`, `properties`, and two generated-analysis objects. Targets are stored as `properties[property]["value"]`; source metadata and target values are not predictive input fields.

| Property | Train | Validation | Test | Total |
|---|---:|---:|---:|---:|

File: train_code/dataset/E/E.json (part 106 of 204)
[
      "descriptive_text": "The sample consists of a polyethylene homopolymer matrix reinforced with 10 vol% silicon carbide nanotubes (SiCNTs). Specifically, the composite incorporates armchair hydrogen-functionalized SiCNTs (H-fSiCNT) with a 20% functionalization density within the polymer backbone. The mechanical properties were evaluated through molecular dynamics simulations performed using LAMMPS with Tersoff and Dreiding force fields. The system was equilibrated at 300K under NVT and NPT ensembles prior to subjecting the sample to uniaxial tension at a strain rate of 0.0001/ps.",
      "reasoning_analysis": "Increasing Factors: The incorporation of 10 vol% silicon carbide nanotubes (SiCNTs) introduces a rigid ceramic reinforcement phase with significantly higher intrinsic stiffness than the polyethylene matrix, directly contributing to an increase in the composite modulus. Furthermore, the 20% hydrogen functionalization on the armchair SiCNTs enhances interfacial adhesion between the filler and the polymer matrix, facilitating more efficient stress transfer from the compliant polymer chains to the stiff nanotubes during uniaxial tension. Decreasing Factors: The polyethylene homopolymer matrix itself possesses a relatively low intrinsic modulus compared to the ceramic filler, which limits the upper bound of the composite stiffness. Additionally, the chemical functionalization required for interfacial bonding may introduce structural defects or disrupt the perfect lattice structure of the nanotubes, potentially slightly reducing the intrinsic stiffness of the filler compared to pristine SiCNTs. The molecular dynamics simulation typically models an amorphous polymer phase unless crystallinity is explicitly imposed, and the lack of crystalline domains in the PE matrix would result in a lower modulus compared to semi-crystalline bulk PE. Dominant Factor: The dominant factor governing the Young's Modulus is the high intrinsic stiffness of the silicon carbide nanotube reinforcement combined with the improved interfacial load transfer efficiency provided by the 20% functionalization. While the compliant polyethylene matrix and potential nanotube lattice defects exert a softening influence, the percolation and mechanical contribution of the rigid ceramic nanotubes overwhelmingly dictate the enhanced stiffness of the nanocomposite system relative to the neat polymer."
    }
  },
  {
    "doi": "10.3390/app15010189",
    "title": "Non-Destructive Testing for Evaluation of Young’s Modulus by Using Free Vibration Response of Composite Materials",
    "year": 2025,
    "chemical_composition": {
      "repeat_unit_psmiles": "[*]CC(C)[*]",
      "monomers": [
        {
          "name": "Propylene",
          "smiles": "C=CC",
          "ratio_value": null,
          "ratio_unit": null
        }
      ],
      "additives": [
        {
          "name": "Hemp fibers",
          "type": "filler",
          "amount_value": null,
          "amount_unit": null
        }
      ],
      "is_homopolymer": true
    },
    "processing_history": "Composite plates fabricated for furniture applications. Cut into slender cantilever beams (width 0.02 m, thickness 0.004 m, lengths 0.14-0.26 m). Young's modulus determined by non-destructive free vibration testing using B&K accelerometer mounted at free end. Initial displacement imposed at free end to induce bending free vibrations. Inverse method applied to experimental resonance frequencies to calculate E.",
    "hierarchical_structure": "Polypropylene matrix reinforced with short randomly oriented hemp fibers with relatively uniform arrangement. Material treated as homogeneous and isotropic. Density 900 kg/m^3.",
    "properties": {
      "E": {
        "value": [
          1.82
        ],
        "unit": "GPa"
      }
    },
    "analysis_with_hierarchical_structure": {
      "descriptive_text": "The sample consists of a polypropylene homopolymer matrix reinforced with short, randomly oriented hemp fibers, fabricated into composite plates intended for furniture applications. Structurally, the material is treated as homogeneous and isotropic with a density of 900 kg/m^3, featuring a relatively uniform arrangement of the natural fiber filler within the polymer matrix. For characterization, the composite plates were machined into slender cantilever beams with widths of 0.02 m, thicknesses of 0.004 m, and lengths ranging from 0.14 to 0.26 m. The Young's modulus was subsequently determined through non-destructive free vibration testing using a B&K accelerometer mounted at the free end, where an initial displacement induced bending free vibrations and an inverse method was applied to the experimental resonance frequencies to calculate the modulus.",
      "reasoning_analysis": "Increasing Factors: The incorporation of hemp fibers into the polypropylene matrix serves as the primary mechanism for increasing the Young's modulus, as cellulose-based natural fibers possess a significantly higher intrinsic stiffness compared to the semi-crystalline thermoplastic matrix, effectively transferring load to the stiffer fibrous phase. Decreasing Factors: The random orientation of the short hemp fibers reduces the reinforcement efficiency compared to unidirectional alignment, as the orientation factor diminishes the contribution of the fibers to the modulus in the specific direction of stress during bending. Additionally, the inherent hydrophilic nature of hemp fibers versus the hydrophobic polypropylene matrix suggests potential interfacial adhesion issues in the absence of specified coupling agents, which can lead to debonding and reduced stress transfer efficiency, thereby lowering the effective modulus. Dominant Factor: The dominant factor governing the final Young's modulus is the volume fraction and intrinsic stiffness of the hemp fiber reinforcement, which qualitatively elevates the modulus above that of the unreinforced polymer, though the ultimate magnitude is constrained by the random fiber orientation and interfacial quality which limit the efficiency of the discontinuous microstructure."
    },
    "analysis_without_hierarchical_structure": {
      "descriptive_text": "The sample consists of a polypropylene homopolymer matrix reinforced with hemp fibers, fabricated into composite plates intended for furniture applications. These plates were machined into slender cantilever beams with a width of 0.02 m, thickness of 0.004 m, and lengths ranging from 0.14 to 0.26 m. The Young's modulus was evaluated using non-destructive free vibration testing, where a B&K accelerometer mounted at the free end recorded responses following an initial displacement imposed to induce bending free vibrations, utilizing an inverse method applied to the experimental resonance frequencies to calculate the modulus.",
      "reasoning_analysis": "Increasing Factors: The incorporation of hemp fibers into the polypropylene matrix serves as the primary mechanism for enhancing stiffness, as the cellulosic fibers possess a significantly higher intrinsic Young's modulus compared to the semi-crystalline thermoplastic backbone. The load transfer from the compliant polymer matrix to the rigid fibers restricts overall deformation under stress, thereby driving the composite modulus upward relative to the neat polymer. Decreasing Factors: The hydrophobic nature of the polypropylene matrix contrasted with the hydrophilic surface of hemp fibers may result in suboptimal interfacial adhesion in the absence of specified compatibilizers, which can lead to interfacial slippage and reduced stress transfer efficiency. Furthermore, the mechanical machining of composite plates into slender cantilever beams introduces the potential for edge defects or fiber discontinuity at the cut surfaces, which could locally compromise structural integrity and lower the measured modulus. Dominant Factor: The reinforcement contribution from the hemp fibers qualitatively dominates the mechanical behavior. While interfacial quality and machining effects introduce variability, the fundamental physics of composite mechanics dictates that the inclusion of high-stiffness natural fibers within a lower-stiffness polymer matrix yields a net increase in Young's modulus, making the filler content the defining characteristic for the material's elastic response."
    }
  },
  {
    "doi": "10.1039/c3py00975k",
    "title": "Self-healing metallo-supramolecular polymers from a ligand macromolecule synthesized via copper-catalyzed azide–alkyne cycloaddition and thiol–ene double “click” reactions†",
    "year": 2014,
    "chemical_composition": {
      "repeat_unit_psmiles": null,
      "monomers": [
        {
          "name": "Bis-thiol functionalized polytetrahydrofuran",
          "smiles": null,
          "ratio_value": 1.0,
          "ratio_unit": "equiv"
        },
        {
          "name": "Bis-propene functionalized 2,6-bis(1,2,3-triazol-4-yl)pyridine",
          "smiles": null,
          "ratio_value": 1.0,
          "ratio_unit": "equiv"
        }
      ],
      "additives": [],
      "is_homopolymer": false
    },
    "processing_history": "Ligand macromolecule synthesized via UV initiated thiol-ene click reaction in chloroform with 2,2-dimethoxy-2-phenylacetophenone. Film prepared by dissolving ligand macromolecule in chloroform, drying at room temperature for 48 h, then vacuum dried for 12 h. Control sample 0:0:0 contains no metal ions. Young's modulus measured by uniaxial tensile test on Instron 3343 at strain rate 0.1 s^-1, room temperature.",
    "hierarchical_structure": "Control sample solely made of ligand macromolecule. Tacky at room temperature, behaves like a viscoelastic liquid. No supramolecular crosslinking.",
    "properties": {
      "E": {
        "value": [
          0.0
        ],
        "unit": "GPa"
      }
    },
    "analysis_with_hierarchical_structure": {
      "descriptive_text": "The material is a ligand macromolecule synthesized via a UV-initiated thiol-ene click reaction between bis-thiol functionalized polytetrahydrofuran and bis-propene functionalized 2,6-bis(1,2,3-triazol-4-yl)pyridine in chloroform using 2,2-dimethoxy-2-phenylacetophenone as a photoinitiator. Films were prepared by dissolving the resulting macromolecule in chloroform, followed by drying at room temperature for 48 hours and subsequent vacuum drying for 12 hours. This control sample contains no metal ions and consists solely of the ligand macromolecule without supramolecular crosslinking. Structurally, the material exhibits tackiness at room temperature and behaves as a viscoelastic liquid. Mechanical characterization was performed via uniaxial tensile testing on an Instron 3343 at a strain rate of 0.1 s^-1 at room temperature.",
      "reasoning_analysis": "Increasing Factors: The incorporation of rigid 2,6-bis(1,2,3-triazol-4-yl)pyridine units within the backbone introduces heterocyclic stiffness compared to pure polyether chains. Additionally, the covalent connectivity established through the thiol-ene click reaction creates a defined macromolecular architecture, and the extensive vacuum drying process minimizes residual solvent plasticization, which would otherwise lower stiffness. Decreasing Factors: The bis-thiol functionalized polytetrahydrofuran segments constitute a highly flexible polyether backbone with high chain mobility at room temperature. Crucially, the hierarchical structure indicates the absence of supramolecular crosslinking due to the lack of metal ions in this control sample, resulting in a material that behaves as a viscoelastic liquid rather than a solid network. The observed tackiness at room temperature further confirms low resistance to deformation. Dominant Factor: The absence of supramolecular crosslinking and the dominance of the flexible polytetrahydrofuran segments qualitatively dominate the mechanical response. Despite the presence of rigid ligand units, the material's liquid-like viscoelastic behavior and lack of a percolated network structure dictate a significantly low Young's Modulus relative to crosslinked supramolecular polymers."
    },
    "analysis_without_hierarchical_structure": {
      "descriptive_text": "The material is a copolymer network synthesized via a UV-initiated thiol-ene click reaction between bis-thiol functionalized polytetrahydrofuran and bis-propene functionalized 2,6-bis(1,2,3-triazol-4-yl)pyridine using 2,2-dimethoxy-2-phenylacetophenone as a photoinitiator in chloroform. Films were prepared by dissolving the resulting ligand macromolecule in chloroform, followed by drying at room temperature for 48 hours and subsequent vacuum drying for 12 hours to remove residual solvent. The control sample contains no metal ions, and the Young's modulus was characterized via uniaxial tensile testing on an Instron 3343 at a strain rate of 0.1 s^-1 under room temperature conditions.",
      "reasoning_analysis": "Increasing Factors: The incorporation of rigid 2,6-bis(1,2,3-triazol-4-yl)pyridine cores introduces structural stiffness and potential for physical interactions such as pi-stacking or hydrogen bonding, which restricts chain mobility. Additionally, the covalent network architecture formed through the thiol-ene click reaction prevents viscous flow and enhances elastic response compared to linear analogues, while the extensive vacuum drying protocol ensures the removal of chloroform, eliminating solvent plasticization effects that would otherwise soften the matrix. Decreasing Factors: The bis-thiol functionalized polytetrahydrofuran segments act as flexible soft domains with low glass transition temperatures, inherently lowering the bulk stiffness of the material. Furthermore, the explicit absence of metal ions in this control sample precludes the formation of rigid coordination crosslinks that would significantly reinforce the network, and testing at room temperature likely places the polyether segments in a rubbery state rather than a glassy state. Dominant Factor: The intrinsic flexibility of the polytetrahydrofuran soft segments qualitatively dominates the mechanical response, establishing a baseline modulus characteristic of elastomeric networks. While the rigid heterocyclic crosslinks provide structural integrity, the high chain mobility of the polyether backbone between crosslink points dictates the overall stiffness, resulting in a modulus governed primarily by the entropy elasticity of the soft phase rather than the energy elasticity of the rigid cores."
    }
  },
  {
    "doi": "10.3390/app15010189",
    "title": "Non-Destructive Testing for Evaluation of Young’s Modulus by Using Free Vibration Response of Composite Materials",
    "year": 2025,
    "chemical_composition": {
      "repeat_unit_psmiles": "[*]CC(C)[*]",
      "monomers": [
        {
          "name": "Propylene",
          "smiles": "C=CC",
          "ratio_value": null,
          "ratio_unit": null
        }
      ],
      "additives": [
        {
          "name": "Coconut fibers",
          "type": "filler",
          "amount_value": null,
          "amount_unit": null
        }
      ],
      "is_homopolymer": true
    },
    "processing_history": "Composite plates fabricated for furniture applications. Cut into slender cantilever beams (width 0.02 m, thickness 0.004 m, lengths 0.14-0.26 m). Young's modulus determined by non-destructive free vibration testing using B&K accelerometer mounted at free end. Initial displacement imposed at free end to induce bending free vibrations. Inverse method applied to experimental resonance frequencies to calculate E.",
    "hierarchical_structure": "Polypropylene matrix reinforced with short randomly oriented coconut fibers with relatively uniform arrangement. Material treated as homogeneous and isotropic. Density 750 kg/m^3.",
    "properties": {
      "E": {
        "value": [
          0.96
        ],
        "unit": "GPa"
      }
    },
    "analysis_with_hierarchical_structure": {
      "descriptive_text": "The sample consists of a polypropylene homopolymer matrix reinforced with short, randomly oriented coconut fibers, fabricated into composite plates intended for furniture applications. The material is treated as homogeneous and isotropic with a bulk density of 750 kg/m^3. For characterization, the composite plates were machined into slender cantilever beams with a width of 0.02 m, thickness of 0.004 m, and lengths ranging from 0.14 to 0.26 m. The Young's modulus was determined via non-destructive free vibration testing using a B&K accelerometer mounted at the free end, where an initial displacement induced bending free vibrations and an inverse method was applied to the experimental resonance frequencies to calculate the modulus.",
      "reasoning_analysis": "Increasing Factors: The incorporation of coconut fibers, which possess a higher intrinsic stiffness compared to the polypropylene matrix, acts as a rigid reinforcement phase that restricts matrix deformation under load, thereby driving the Young's modulus upward. Additionally, the relatively uniform arrangement of the fibers within the matrix promotes consistent stress distribution, preventing localized compliance that would otherwise reduce the effective modulus. Decreasing Factors: The short length and random orientation of the coconut fibers significantly reduce the reinforcement efficiency compared to continuous or aligned fibers, limiting the load transfer capability and lowering the overall modulus. Furthermore, the hydrophobic nature of the polypropylene matrix compared to the hydrophilic natural fibers may result in suboptimal interfacial adhesion without specific coupling agents, leading to interfacial slip that diminishes stiffness. The inherent compliance of the semi-crystalline polypropylene matrix itself also sets a lower baseline for the composite stiffness relative to engineering thermosets. Dominant Factor: While the rigid coconut fibers provide a stiffening effect relative to neat polypropylene, the dominant factor governing the final Young's modulus is the morphological efficiency of the reinforcement; specifically, the random orientation and short fiber length constrain the stress transfer effectiveness, preventing the composite from achieving the theoretical upper bound of stiffness predicted by the rule of mixtures for aligned systems."
    },
    "analysis_without_hierarchical_structure": {
      "descriptive_text": "The sample comprises a polypropylene homopolymer matrix reinforced with coconut fibers, fabricated into composite plates for furniture applications. These plates were machined into slender cantilever beams with a width of 0.02 m, thickness of 0.004 m, and lengths varying between 0.14 and 0.26 m. The Young's modulus was characterized via non-destructive free vibration testing, where a B&K accelerometer mounted at the free end recorded the response following an initial displacement to induce bending free vibrations, and an inverse method was applied to the experimental resonance frequencies to calculate E.",
      "reasoning_analysis": "Increasing Factors: The semi-crystalline nature of the polypropylene homopolymer matrix provides a baseline structural rigidity, while the incorporation of coconut fibers introduces a high-modulus reinforcement phase that restricts matrix deformation under load. The fabrication of composite plates likely induces some degree of fiber orientation or packing density that further enhances stiffness along the beam axis. Decreasing Factors: The inherent incompatibility between the hydrophobic polypropylene matrix and hydrophilic coconut fibers may result in weak interfacial adhesion, leading to inefficient stress transfer and potential debonding under strain. Additionally, voids generated during the composite plate fabrication or the machining of the cantilever beams could reduce the effective load-bearing cross-sectional area, qualitatively lowering the overall stiffness. Dominant Factor: The reinforcement effect provided by the coconut fibers qualitatively dominates the mechanical behavior; despite potential interfacial limitations, the inclusion of the stiffer fibrous phase fundamentally elevates the composite Young's modulus significantly above that of the neat polypropylene matrix."
    }
  },
  {
    "doi": null,
    "title": "On the mechanical properties and fracture analysis of polymer nanocomposites reinforced by functionalized silicon carbide nanotubes: A molecular dynamics investigation",
    "year": null,
    "chemical_composition": {
      "repeat_unit_psmiles": "*CC(C)*",
      "monomers": [
        {
          "name": "Propylene",
          "smiles": "CC=C",
          "ratio_value": null,
          "ratio_unit": null
        }
      ],
      "additives": [
        {
          "name": "Silicon carbide nanotubes",
          "type": "filler",
          "amount_value": 10,
          "amount_unit": "vol%"
        }
      ],
      "is_homopolymer": true
    },
    "processing_history": "Molecular dynamics simulation using LAMMPS with Tersoff and Dreiding force fields. Equilibrated at 300K (NVT/NPT). Uniaxial tension at strain rate 0.0001/ps. Sample: Armchair H-fSiCNT/PP with 20% functionalization.",
    "hierarchical_structure": "Armchair (6,6) SiCNT (10 vol%) randomly functionalized with H at 20% wt% in PP matrix.",
    "properties": {
      "E": {
        "value": [
          29.79
        ],
        "unit": "GPa"
      }
    },
    "analysis_with_hierarchical_structure": {
      "descriptive_text": "This nanocomposite system comprises a polypropylene homopolymer matrix reinforced with armchair (6,6) silicon carbide nanotubes (SiCNTs) at a loading of 10 vol%. The nanotubes are randomly functionalized with hydrogen atoms at 20 wt% to modify the interface within the PP matrix. The system was modeled using molecular dynamics simulations via LAMMPS, employing Tersoff and Dreiding force fields to describe atomic interactions. Following equilibration at 300 K under NVT and NPT ensembles, the mechanical properties were characterized through uniaxial tension tests performed at a strain rate of 0.0001/ps.",
      "reasoning_analysis": "Increasing Factors: The incorporation of rigid silicon carbide nanotubes (SiCNTs) with an armchair (6,6) structure introduces a high-modulus ceramic phase that significantly reinforces the compliant polypropylene matrix. The 10 vol% loading provides a substantial volume fraction of stiff elements, while the 20% hydrogen functionalization enhances interfacial adhesion between the hydrophobic PP and the SiCNT surface, improving stress transfer efficiency which positively contributes to the composite E. Decreasing Factors: The polypropylene matrix itself possesses a relatively low intrinsic modulus compared to the ceramic filler, acting as the compliant phase that limits the upper bound of the composite stiffness. Furthermore, the random hydrogen functionalization introduces structural defects into the SiCNT lattice, which disrupts the perfect bonding network of the nanotubes, potentially reducing their intrinsic axial stiffness compared to pristine SiCNTs. Additionally, the equilibration at 300 K without specific crystallization protocols suggests an amorphous matrix structure, which typically exhibits a lower modulus than semi-crystalline polypropylene. Dominant Factor: The dominant factor governing the final E is the high intrinsic stiffness of the SiCNT filler phase combined with the improved interfacial stress transfer provided by functionalization. While the polymer matrix and filler defects impose limits, the rigid ceramic nanotube network qualitatively drives the composite modulus significantly higher than that of the neat polymer, making the filler reinforcement the primary determinant of the mechanical response."
    },
    "analysis_without_hierarchical_structure": {
      "descriptive_text": "The sample comprises a polypropylene homopolymer matrix reinforced with 10 vol% silicon carbide nanotubes. This nanocomposite system was constructed for molecular dynamics simulations using LAMMPS with Tersoff and Dreiding force fields to define atomic interactions. The specific configuration involves armchair hydrogen-functionalized silicon carbide nanotubes embedded within the polymer matrix with a 20% functionalization density. Prior to mechanical characterization, the system was equilibrated at 300 K under both NVT and NPT ensembles to ensure thermodynamic stability. The mechanical properties were evaluated through uniaxial tension tests conducted at a strain rate of 0.0001 per picosecond.",
      "reasoning_analysis": "Increasing Factors: The incorporation of 10 vol% silicon carbide nanotubes introduces a rigid ceramic phase with a significantly higher intrinsic stiffness than the polymer matrix, directly reinforcing the composite. Additionally, the 20% hydrogen functionalization enhances interfacial adhesion between the hydrophobic polypropylene and the nanotubes, facilitating efficient stress transfer. The processing history involving a high strain rate during uniaxial tension in the simulation limits polymer chain relaxation time, which typically results in a higher apparent elastic modulus for viscoelastic materials. Decreasing Factors: The polypropylene matrix itself is a compliant thermoplastic with relatively low stiffness compared to ceramic fillers, setting a lower baseline for the composite property. Furthermore, while functionalization improves interface bonding, the chemical modification of the nanotube surface can disrupt the pristine lattice structure of the silicon carbide nanotubes, potentially slightly reducing their intrinsic axial stiffness compared to non-functionalized counterparts. Dominant Factor: The high aspect ratio and exceptional intrinsic rigidity of the silicon carbide nanotubes, combined with the improved interfacial stress transfer enabled by the 20% functionalization, qualitatively dominate the mechanical response. While the compliant matrix and lattice disruptions exert a lowering influence, the percolation and load-bearing capacity of the rigid filler network at 10 vol% loading drive the overall composite modulus significantly higher than that of the neat polymer."
    }
  },
  {
    "doi": "10.1134/S0021894414040014",
    "title": "EXPERIMENTAL STUDY OF THE EFFECT OF ELECTROMAGNETIC MICROWAVERADIATION ON PARTS MADE OF HIGH-ENERGY POLYMER MATERIALS",
    "year": 2014,
    "chemical_composition": {
      "repeat_unit_psmiles": null,
      "monomers": [
        {
          "name": "NDP-5A",
          "smiles": null,
          "ratio_value": null,
          "ratio_unit": null
        }
      ],
      "additives": [],
      "is_homopolymer": false
    },
    "processing_history": "Samples shaped as blades. Microwave irradiation by G1 generator (2.71 GHz and 3.0 GHz channels, pulse power 1.49 MW) for 20 seconds. Stored 24 hours before testing. Young's modulus measured by uniaxial tensile test at constant strain rate 1.2e-3 s^-1.",
    "hierarchical_structure": "Solid propellant composite.",
    "properties": {
      "E": {
        "value": [
          0.36
        ],
        "unit": "GPa"
      }
    },
    "analysis_with_hierarchical_structure": {
      "descriptive_text": "The material is characterized as a solid propellant composite based on NDP-5A monomers, formulated as a non-homopolymer system. The samples were shaped into blades and subjected to high-energy microwave irradiation using a G1 generator operating at 2.71 GHz and 3.0 GHz channels with a pulse power of 1.49 MW for a duration of 20 seconds. Following irradiation, the specimens were stored for 24 hours prior to mechanical characterization. The Young's modulus was subsequently determined through uniaxial tensile testing conducted at a constant strain rate of 1.2e-3 s^-1.",
      "reasoning_analysis": "Increasing Factors: The designation as a solid propellant composite implies a heterogeneous structure containing rigid particulate phases within the polymer matrix, which significantly enhances stiffness through mechanical reinforcement and the rule of mixtures. Additionally, the non-homopolymer nature of the NDP-5A system suggests a crosslinked or copolymerized network architecture that restricts chain mobility compared to linear homopolymers. The high-power microwave irradiation likely facilitates rapid curing or additional crosslinking within the binder phase, further rigidifying the matrix and increasing the modulus. Decreasing Factors: The intense microwave pulse power carries a risk of localized thermal degradation or the formation of micro-voids within the binder if energy absorption is non-uniform, which could compromise interfacial adhesion and reduce the effective load-bearing capacity. Furthermore, the 24-hour storage period allows for physical aging and stress relaxation, which may slightly lower the measured modulus compared to the immediate post-irradiation state. Dominant Factor: The composite morphology is the dominant factor governing the Young's modulus. The intrinsic stiffness contributed by the rigid particulate phases inherent to solid propellant formulations qualitatively outweighs the variations introduced by the polymer matrix curing kinetics or minor processing-induced relaxation effects."
    },
    "analysis_without_hierarchical_structure": {
      "descriptive_text": "The polymer sample comprises a non-homopolymer architecture based on NDP-5A monomers. The materials were fabricated into blade shapes and subjected to microwave irradiation using a G1 generator with 2.71 GHz and 3.0 GHz channels at a pulse power of 1.49 MW for 20 seconds. Following irradiation, the samples were stored for 24 hours before mechanical characterization, during which the Young's modulus was evaluated via uniaxial tensile testing at a constant strain rate of 1.2e-3 s^-1.",
      "reasoning_analysis": "Increasing Factors: The processing history involving high-power microwave irradiation likely induces rapid crosslinking or structural densification within the polymer matrix, which restricts chain mobility and significantly enhances stiffness. Additionally, the formation of blade shapes may introduce molecular orientation along the stress axis during shaping or irradiation, further contributing to an increase in Young's modulus. Decreasing Factors: The non-homopolymer architecture indicated by the composition data suggests structural irregularities that disrupt efficient chain packing and crystallinity compared to a pure homopolymer, inherently lowering the intrinsic stiffness. Furthermore, the high pulse power of the microwave treatment carries a risk of thermal degradation or chain scission, which would compromise mechanical integrity and reduce the modulus. Dominant Factor: The intense energy input from the microwave irradiation processing history is the dominant factor, as the potential for induced crosslinking or structural reinforcement typically outweighs the softening effects of copolymerization irregularities or minor thermal degradation in high-energy treated polymer systems."
    }
  },
  {
    "doi": "10.1134/S0021894414040014",
    "title": "EXPERIMENTAL STUDY OF THE EFFECT OF ELECTROMAGNETIC MICROWAVERADIATION ON PARTS MADE OF HIGH-ENERGY POLYMER MATERIALS",
    "year": 2014,
    "chemical_composition": {
      "repeat_unit_psmiles": null,
      "monomers": [
        {
          "name": "NDP-5A",
          "smiles": null,
          "ratio_value": null,
          "ratio_unit": null
        }
      ],
      "additives": [],
      "is_homopolymer": false
    },
    "processing_history": "Samples shaped as blades. Microwave irradiation by G1 generator (2.71 GHz and 3.0 GHz channels, pulse power 1.49 MW) for 0 seconds (control). Stored 24 hours before testing. Young's modulus measured by uniaxial tensile test at constant strain rate 1.2e-3 s^-1.",
    "hierarchical_structure": "Solid propellant composite.",
    "properties": {
      "E": {
        "value": [
          0.41
        ],
        "unit": "GPa"
      }
    },
    "analysis_with_hierarchical_structure": {
      "descriptive_text": "The sample is characterized as a solid propellant composite incorporating NDP-5A within a non-homopolymer binder system. Specimens were shaped into blades and subjected to a control processing history involving no microwave irradiation exposure from a G1 generator, followed by a 24-hour storage period before mechanical testing. The Young's modulus was evaluated using a uniaxial tensile test at a constant strain rate of 1.2e-3 s^-1.",
      "reasoning_analysis": "Increasing Factors: The classification as a solid propellant composite implies a high volume fraction of rigid particulate fillers embedded within the polymer matrix, which drastically increases stiffness via the rule of mixtures and restricts polymer chain mobility. Additionally, the non-homopolymer nature of the binder suggests a crosslinked or copolymerized network structure, which inherently reduces segmental motion and enhances the modulus compared to linear homopolymers. Decreasing Factors: The processing history specifies a control condition with zero seconds of microwave irradiation, indicating that no additional energy-induced crosslinking or structural ordering was imparted to the matrix that might further stiffen the material relative to treated samples. Furthermore, the 24-hour storage period allows for potential stress relaxation or physical aging within the viscoelastic binder, which could slightly reduce the measured stiffness depending on the thermal history. Dominant Factor: The high loading of rigid inorganic fillers inherent to the solid propellant composite structure qualitatively dominates the mechanical response. While the binder chemistry and microwave processing history influence the matrix properties, the composite stiffness is primarily governed by the percolation and load-bearing capacity of the rigid particulate phase rather than the specific curing conditions of the binder."
    },
    "analysis_without_hierarchical_structure": {
      "descriptive_text": "The polymer sample is formulated based on the NDP-5A monomer within a non-homopolymer architecture. Specimens were shaped into blades and designated as the control group, receiving 0 seconds of microwave irradiation from a G1 generator operating at 2.71 GHz and 3.0 GHz channels with a pulse power of 1.49 MW. After being stored for 24 hours, the Young's modulus was evaluated using a uniaxial tensile test at a constant strain rate of 1.2e-3 s^-1.",
      "reasoning_analysis": "Increasing Factors: The 24-hour storage period prior to testing allows for physical aging, where the relaxation of polymer chains towards equilibrium reduces free volume and typically results in a denser, stiffer matrix. Additionally, the intrinsic chemical structure of the NDP-5A based backbone likely incorporates specific monomer interactions that provide a fundamental baseline stiffness. Decreasing Factors: The absence of reinforcing additives means the mechanical properties rely solely on the polymer matrix without composite enhancement. Furthermore, the processing history indicates 0 seconds of microwave irradiation, implying that any potential microwave-induced crosslinking, crystallization, or structural ordering that could enhance rigidity was not activated in this control sample. Dominant Factor: The intrinsic stiffness of the polymer backbone derived from the NDP-5A chemistry serves as the dominant factor determining the Young's modulus, as the lack of microwave treatment and additives leaves the material properties governed primarily by the inherent chain rigidity and physical aging state rather than processing-induced structural modifications."
    }
  },
  {
    "doi": null,
    "title": "On the mechanical properties and fracture analysis of polymer nanocomposites reinforced by functionalized silicon carbide nanotubes: A molecular dynamics investigation",
    "year": null,
    "chemical_composition": {
      "repeat_unit_psmiles": "*CC(C)*",
      "monomers": [
        {
          "name": "Propylene",
          "smiles": "CC=C",
          "ratio_value": null,
          "ratio_unit": null
        }
      ],
      "additives": [
        {
          "name": "Silicon carbide nanotubes",
          "type": "filler",
          "amount_value": 10,
          "amount_unit": "vol%"
        }
      ],
      "is_homopolymer": true
    },
    "processing_history": "Molecular dynamics simulation using LAMMPS with Tersoff and Dreiding force fields. Equilibrated at 300K (NVT/NPT). Uniaxial tension at strain rate 0.0001/ps. Sample: Armchair F-fSiCNT/PP with 20% functionalization.",
    "hierarchical_structure": "Armchair (6,6) SiCNT (10 vol%) randomly functionalized with F at 20% wt% in PP matrix.",
    "properties": {
      "E": {
        "value": [
          30.61
        ],
        "unit": "GPa"
      }
    },
    "analysis_with_hierarchical_structure": {
      "descriptive_text": "The investigated system comprises a polypropylene homopolymer matrix reinforced with armchair (6,6) silicon carbide nanotubes (SiCNTs) at a loading of 10 vol%. These nanotubes are randomly functionalized with fluorine atoms at 20 wt% to modify the interface within the composite structure. The mechanical behavior was assessed through molecular dynamics simulations conducted using LAMMPS with Tersoff and Dreiding force fields. Following equilibration at 300 K under NVT/NPT ensembles, the Armchair F-fSiCNT/PP sample was subjected to uniaxial tension at a strain rate of 0.0001/ps to evaluate the elastic modulus.",
      "reasoning_analysis": "Increasing Factors: The incorporation of rigid silicon carbide nanotubes (SiCNTs) significantly enhances stiffness due to the high intrinsic modulus of the ceramic nanotubes relative to the compliant polypropylene matrix. The 20 wt% fluorine functionalization improves interfacial adhesion between the nanotubes and the polymer matrix, facilitating more efficient stress transfer from the matrix to the rigid filler according to shear-lag mechanics. Additionally, the high strain rate employed in the molecular dynamics simulation (0.0001/ps) limits chain relaxation times, which can artificially elevate the measured stiffness compared to quasi-static experimental conditions. Decreasing Factors: The covalent functionalization of the SiCNTs introduces structural defects into the nanotube lattice, potentially compromising the intrinsic mechanical integrity of the nanotubes themselves. Furthermore, the random orientation of the nanotubes within the PP matrix reduces the reinforcement efficiency compared to a fully aligned configuration, as load bearing is not maximized along the tension axis. The inherent compliance of the polypropylene matrix also limits the upper bound of the composite modulus. Dominant Factor: The substantial modulus mismatch between the rigid SiCNT filler and the soft PP matrix, combined with the improved interfacial stress transfer enabled by fluorine functionalization, qualitatively dominates the mechanical response. Consequently, the composite exhibits a significantly higher modulus than the neat polymer, driven primarily by the volume fraction and stiffness of the nanotube reinforcement rather than the matrix properties or simulation artifacts."
    },
    "analysis_without_hierarchical_structure": {
      "descriptive_text": "The sample comprises a polypropylene homopolymer matrix reinforced with 10 vol% silicon carbide nanotubes (SiCNTs) featuring an armchair configuration and 20% surface functionalization. This composite system was constructed via molecular dynamics simulations using the LAMMPS package with Tersoff and Dreiding force fields, followed by equilibration at 300 K under NVT and NPT ensembles. Mechanical characterization was performed through uniaxial tension applied at a strain rate of 0.0001 per picosecond.",
