Repository: hhtrick/HHT-code

# HHT training framework

This directory contains model training, embedding precomputation, inference, article-level baselines and the curated datasets. All commands below assume that the working directory is `train_code/`.

## 3. Datasets and fixed partitions

Each main dataset is a JSON array at `dataset/{property}/{property}.json`. Entries contain source metadata, `chemical_composition`, `processing_history`, `hierarchical_structure`, `properties`, and two generated-analysis objects. Targets are stored as `properties[property]["value"]`; source metadata and target values are not predictive input fields.

| Property | Train | Validation | Test | Total |
|---|---:|---:|---:|---:|

File: train_code/dataset/E/E.json (part 107 of 204)
[
      "reasoning_analysis": "Increasing Factors: The addition of 10 vol% silicon carbide nanotubes introduces a high-stiffness ceramic phase that significantly restricts matrix deformation, thereby driving the Young's Modulus (E) upward. Additionally, the 20% functionalization improves interfacial bonding between the hydrophobic polypropylene and the nanotubes, enhancing stress transfer efficiency which further contributes to a higher effective modulus. Decreasing Factors: The inherent compliance of the polypropylene matrix limits the maximum achievable stiffness of the composite compared to the filler. Moreover, the chemical functionalization required for interface compatibility may introduce structural defects into the nanotube lattice, potentially reducing the intrinsic axial stiffness of the reinforcement compared to pristine nanotubes. Dominant Factor: The high aspect ratio and intrinsic rigidity of the silicon carbide nanotubes at 10 vol% loading qualitatively dominate the composite behavior. Despite potential lattice defects from functionalization, the substantial stiffness contrast between the ceramic filler and the polymer matrix ensures that the reinforcement effect governs the final E, resulting in a modulus significantly higher than that of the neat polymer."
    }
  },
  {
    "doi": "10.1039/c3py00975k",
    "title": "Self-healing metallo-supramolecular polymers from a ligand macromolecule synthesized via copper-catalyzed azide–alkyne cycloaddition and thiol–ene double “click” reactions†",
    "year": 2014,
    "chemical_composition": {
      "repeat_unit_psmiles": null,
      "monomers": [
        {
          "name": "Bis-thiol functionalized polytetrahydrofuran",
          "smiles": null,
          "ratio_value": 1.0,
          "ratio_unit": "equiv"
        },
        {
          "name": "Bis-propene functionalized 2,6-bis(1,2,3-triazol-4-yl)pyridine",
          "smiles": null,
          "ratio_value": 1.0,
          "ratio_unit": "equiv"
        }
      ],
      "additives": [
        {
          "name": "Zinc triflate",
          "type": "crosslinker",
          "amount_value": 100,
          "amount_unit": "mol% (relative to ligand binding sites)"
        }
      ],
      "is_homopolymer": false
    },
    "processing_history": "Ligand macromolecule synthesized via UV initiated thiol-ene click reaction in chloroform. Metal salt solution (Zn(OTf)2 in methyl cyanide) added to polymer solution. Film dried at room temperature for 48 h, then vacuum dried for 12 h. Sample 100:0:0 contains Zn2+ ions. Young's modulus measured by uniaxial tensile test on Instron 3343 at strain rate 0.1 s^-1, room temperature.",
    "hierarchical_structure": "3D transient supramolecular network formed by Zn2+-BTP coordination (1:2 metal:ligand). No microphase separation discerned. Highest density of crosslinkers.",
    "properties": {
      "E": {
        "value": [
          0.0
        ],
        "unit": "GPa"
      }
    },
    "analysis_with_hierarchical_structure": {
      "descriptive_text": "The material is a supramolecular polymer network synthesized from bis-thiol functionalized polytetrahydrofuran and bis-propene functionalized 2,6-bis(1,2,3-triazol-4-yl)pyridine monomers in a 1:1 equivalent ratio. The ligand macromolecule was formed via a UV-initiated thiol-ene click reaction in chloroform, followed by the incorporation of zinc triflate in methyl cyanide to establish metal coordination sites. The resulting composite film was dried at room temperature for 48 hours and subsequently under vacuum for 12 hours to ensure solvent removal. Hierarchical characterization indicates the formation of a 3D transient supramolecular network driven by Zn2+-BTP coordination with a 1:2 metal-to-ligand stoichiometry, featuring the highest density of crosslinkers without discernible microphase separation. Mechanical properties were evaluated via uniaxial tensile testing at a strain rate of 0.1 s^-1 at room temperature.",
      "reasoning_analysis": "Increasing Factors: The introduction of zinc triflate at 100 mol% relative to ligand binding sites creates a high density of metal-ligand coordination crosslinks, which significantly restricts polymer chain mobility and enhances structural rigidity. The presence of the rigid 2,6-bis(1,2,3-triazol-4-yl)pyridine ligands within the network backbone further contributes to increased stiffness compared to pure polyether chains. Additionally, the formation of a 3D supramolecular network effectively transfers stress across the material, resisting deformation under load. Decreasing Factors: The polytetrahydrofuran (PTHF) segments act as flexible soft spacers between crosslinking points, inherently lowering the modulus compared to fully rigid aromatic polymers. The transient nature of the supramolecular coordination bonds allows for bond exchange under stress, which may introduce viscoelastic relaxation mechanisms that reduce the instantaneous elastic response. Furthermore, the absence of microphase separation means there are no distinct hard domains to provide additional physical reinforcement typically seen in block copolymer systems. Dominant Factor: The highest density of crosslinkers achieved through saturated Zn2+-BTP coordination qualitatively dominates the mechanical behavior. While the PTHF backbone provides flexibility, the extensive network of metal-ligand interactions imposes a significant constraint on chain motion, resulting in a Young's modulus that is substantially elevated relative to the uncrosslinked precursor, governed primarily by the crosslink density rather than the soft segment properties."
    },
    "analysis_without_hierarchical_structure": {
      "descriptive_text": "This material system comprises a network formed from bis-thiol functionalized polytetrahydrofuran and bis-propene functionalized 2,6-bis(1,2,3-triazol-4-yl)pyridine monomers reacted in a 1:1 equivalent ratio. The ligand macromolecule was synthesized via a UV-initiated thiol-ene click reaction in chloroform, followed by the addition of a zinc triflate metal salt solution in methyl cyanide to introduce coordination crosslinks at 100 mol% relative to ligand binding sites. The resulting film was dried at room temperature for 48 hours and subsequently vacuum dried for 12 hours to remove residual solvents. The Young's modulus was characterized using a uniaxial tensile test on an Instron 3343 at a strain rate of 0.1 s^-1 under room temperature conditions.",
      "reasoning_analysis": "Increasing Factors: The incorporation of zinc triflate introduces strong metal-ligand coordination bonds between the Zn2+ ions and the triazolylpyridine units, acting as robust physical crosslinks that significantly restrict chain mobility and enhance stiffness. Additionally, the rigid heterocyclic structure of the 2,6-bis(1,2,3-triazol-4-yl)pyridine monomer contributes to higher intrinsic chain stiffness compared to flexible aliphatic chains, and the covalent network formed via the thiol-ene click reaction prevents viscous flow, establishing a solid elastic baseline. Decreasing Factors: The polytetrahydrofuran (PTHF) backbone consists of flexible aliphatic ether linkages with a low glass transition temperature, which inherently promotes chain segment mobility and compliance, thereby lowering the overall modulus relative to all-aromatic or highly crystalline systems. Furthermore, if the drying process left trace amounts of chloroform or methyl cyanide, these residual solvents could act as plasticizers, increasing free volume and reducing intermolecular friction. Dominant Factor: The metal-ligand coordination crosslinking density is the dominant factor governing the Young's modulus. While the PTHF soft segments provide flexibility, the saturation of ligand binding sites with Zn2+ ions creates a dense supramolecular network that overrides the compliance of the soft matrix, resulting in a modulus significantly higher than the uncrosslinked polyether precursor, dictated primarily by the strength and density of these reversible coordination bonds."
    }
  },
  {
    "doi": "10.1134/S0021894414040014",
    "title": "EXPERIMENTAL STUDY OF THE EFFECT OF ELECTROMAGNETIC MICROWAVERADIATION ON PARTS MADE OF HIGH-ENERGY POLYMER MATERIALS",
    "year": 2014,
    "chemical_composition": {
      "repeat_unit_psmiles": null,
      "monomers": [
        {
          "name": "NDP-5A",
          "smiles": null,
          "ratio_value": null,
          "ratio_unit": null
        }
      ],
      "additives": [],
      "is_homopolymer": false
    },
    "processing_history": "Samples shaped as blades. Microwave irradiation by G1 generator (2.71 GHz and 3.0 GHz channels, pulse power 1.49 MW) for 10 seconds. Stored 24 hours before testing. Young's modulus measured by uniaxial tensile test at constant strain rate 1.2e-3 s^-1.",
    "hierarchical_structure": "Solid propellant composite.",
    "properties": {
      "E": {
        "value": [
          0.36
        ],
        "unit": "GPa"
      }
    },
    "analysis_with_hierarchical_structure": {
      "descriptive_text": "The material is identified as a solid propellant composite system based on NDP-5A monomers, formulated as a non-homopolymer composition. Samples were shaped into blades and subjected to high-energy microwave irradiation using a G1 generator operating across 2.71 GHz and 3.0 GHz channels with a pulse power of 1.49 MW for 10 seconds. Following this processing step, the specimens were stored for 24 hours before mechanical characterization. The Young's modulus was evaluated using a uniaxial tensile test performed at a constant strain rate of 1.2e-3 s^-1.",
      "reasoning_analysis": "Increasing Factors: The classification as a solid propellant composite indicates the presence of rigid particulate fillers within the polymer matrix, which substantially increases stiffness via mechanical reinforcement and the rule of mixtures. Furthermore, the non-homopolymer nature suggests a crosslinked network structure, and the high-power microwave irradiation likely promotes rapid curing or crosslinking density increases, both of which restrict chain segment mobility and elevate the modulus. Decreasing Factors: The brevity of the microwave exposure (10 seconds) may lead to incomplete curing or heterogeneous crosslink distribution, potentially resulting in softer regions within the matrix. Additionally, high-intensity pulse irradiation carries a risk of localized thermal degradation or chain scission, which would reduce molecular weight and diminish the material's intrinsic stiffness. Dominant Factor: The composite morphology inherently dictates the mechanical response; the high volume fraction of rigid solid phases typical of propellant formulations provides a structural scaffold that overwhelmingly increases the Young's modulus, superseding the variations caused by the specific microwave curing kinetics or potential minor degradation effects."
    },
    "analysis_without_hierarchical_structure": {
      "descriptive_text": "The polymer sample is based on NDP-5A monomers and is identified as a non-homopolymer system. The materials were shaped into blades and subjected to high-energy microwave irradiation using a G1 generator operating at 2.71 GHz and 3.0 GHz channels with a pulse power of 1.49 MW for a duration of 10 seconds. Following this treatment, the samples were stored for 24 hours prior to mechanical characterization. The Young's modulus was subsequently determined via uniaxial tensile testing conducted at a constant strain rate of 1.2e-3 s^-1.",
      "reasoning_analysis": "Increasing Factors: The non-homopolymer architecture implies a complex chain structure potentially designed for rigidity, while the absence of plasticizing additives preserves the intrinsic stiffness of the matrix. Crucially, the high-power microwave irradiation likely induces rapid crosslinking or enhances structural ordering within the polymer, significantly restricting segmental chain mobility and increasing intermolecular forces, which drives the Young's modulus upward. Decreasing Factors: The extreme pulse power of 1.49 MW during microwave irradiation carries a risk of localized thermal degradation or chain scission if the energy absorption exceeds the stabilization capacity of the NDP-5A system, which would reduce molecular weight and compromise stiffness. Additionally, the lack of reinforcing fillers means the modulus relies solely on the matrix properties without composite enhancement. Dominant Factor: The microwave irradiation treatment is the dominant factor; despite the potential for thermal degradation, the high-energy input is primarily intended to drive rapid network formation or morphological ordering. This processing-induced increase in chain connectivity and restriction of motion qualitatively outweighs the baseline matrix properties, establishing a higher stiffness profile compared to non-irradiated counterparts."
    }
  },
  {
    "doi": null,
    "title": "On the mechanical properties and fracture analysis of polymer nanocomposites reinforced by functionalized silicon carbide nanotubes: A molecular dynamics investigation",
    "year": null,
    "chemical_composition": {
      "repeat_unit_psmiles": "*CC*",
      "monomers": [
        {
          "name": "Ethylene",
          "smiles": "C=C",
          "ratio_value": null,
          "ratio_unit": null
        }
      ],
      "additives": [
        {
          "name": "Silicon carbide nanotubes",
          "type": "filler",
          "amount_value": 10,
          "amount_unit": "vol%"
        }
      ],
      "is_homopolymer": true
    },
    "processing_history": "Molecular dynamics simulation using LAMMPS with Tersoff and Dreiding force fields. Equilibrated at 300K (NVT/NPT). Uniaxial tension at strain rate 0.0001/ps. Sample: Armchair H-fSiCNT/PE with 25% functionalization.",
    "hierarchical_structure": "Armchair (6,6) SiCNT (10 vol%) randomly functionalized with H at 25% wt% in PE matrix.",
    "properties": {
      "E": {
        "value": [
          27.38
        ],
        "unit": "GPa"
      }
    },
    "analysis_with_hierarchical_structure": {
      "descriptive_text": "The sample comprises a polyethylene homopolymer matrix reinforced with 10 vol% armchair (6,6) silicon carbide nanotubes (SiCNTs) randomly functionalized with hydrogen at 25% wt%. This nanocomposite system was modeled using molecular dynamics simulations in LAMMPS utilizing Tersoff and Dreiding force fields, followed by equilibration at 300K under NVT/NPT ensembles. Mechanical evaluation was conducted via uniaxial tension applied at a strain rate of 0.0001/ps to determine the elastic properties of the Armchair H-fSiCNT/PE composite.",
      "reasoning_analysis": "Increasing Factors: The inclusion of 10 vol% silicon carbide nanotubes introduces a rigid ceramic phase with a significantly higher intrinsic stiffness than the polyethylene matrix, serving as the primary reinforcement mechanism to elevate the Young's Modulus. Additionally, the 25% hydrogen functionalization is intended to enhance interfacial adhesion between the hydrophobic polymer and the nanotubes, promoting efficient stress transfer across the phase boundary. Decreasing Factors: The covalent functionalization on the SiCNT sidewalls disrupts the continuous atomic bonding network of the nanotubes, potentially diminishing their intrinsic mechanical integrity compared to pristine structures. Furthermore, the functional groups may induce local structural disordering in the polyethylene matrix near the interface, reducing local packing density and stiffness. Dominant Factor: The substantial stiffness contrast between the ceramic SiCNT filler and the compliant polymeric matrix qualitatively dominates the behavior, driving the overall Young's Modulus higher than the neat polymer, although the absolute magnitude is moderated by the trade-off between improved interfacial stress transfer and the structural defects introduced by functionalization."
    },
    "analysis_without_hierarchical_structure": {
      "descriptive_text": "The sample comprises a polyethylene homopolymer matrix reinforced with 10 vol% silicon carbide nanotubes, specifically modeled as an Armchair H-fSiCNT/PE composite featuring 25% nanotube functionalization. Molecular dynamics simulations were executed using LAMMPS employing Tersoff and Dreiding force fields, with the system equilibrated at 300K under NVT/NPT ensembles prior to mechanical testing. The elastic properties were evaluated through uniaxial tension applied at a strain rate of 0.0001/ps.",
      "reasoning_analysis": "Increasing Factors: The incorporation of 10 vol% silicon carbide nanotubes introduces a rigid ceramic phase with inherently high stiffness into the compliant polyethylene matrix, significantly reinforcing the composite. Furthermore, the 25% functionalization of the nanotubes enhances interfacial adhesion between the filler and the polymer matrix, facilitating more efficient stress transfer from the soft matrix to the stiff nanotubes during uniaxial tension. Decreasing Factors: The polyethylene backbone consists of flexible aliphatic chains with low rotational barriers, providing a low-modulus baseline compared to the ceramic filler. Additionally, the 25% functionalization introduces structural defects into the sp2 hybridized lattice of the silicon carbide nanotubes, which may slightly degrade the intrinsic axial stiffness of the nanotubes themselves compared to pristine counterparts. Dominant Factor: The reinforcement provided by the high-aspect-ratio silicon carbide nanotubes coupled with the enhanced interfacial load transfer from functionalization qualitatively dominates the mechanical response. Despite the compliant nature of the polyethylene matrix and potential defect-induced softening of the filler, the rigid percolating network and strong interface drive the overall composite modulus significantly higher than the neat polymer."
    }
  },
  {
    "doi": "10.1134/S0021894414040014",
    "title": "EXPERIMENTAL STUDY OF THE EFFECT OF ELECTROMAGNETIC MICROWAVERADIATION ON PARTS MADE OF HIGH-ENERGY POLYMER MATERIALS",
    "year": 2014,
    "chemical_composition": {
      "repeat_unit_psmiles": null,
      "monomers": [
        {
          "name": "NDP-5A",
          "smiles": null,
          "ratio_value": null,
          "ratio_unit": null
        }
      ],
      "additives": [],
      "is_homopolymer": false
    },
    "processing_history": "Samples shaped as blades. Microwave irradiation by G1 generator (2.71 GHz and 3.0 GHz channels, pulse power 1.49 MW) for 120 seconds. Stored 24 hours before testing. Young's modulus measured by uniaxial tensile test at constant strain rate 1.2e-3 s^-1.",
    "hierarchical_structure": "Solid propellant composite.",
    "properties": {
      "E": {
        "value": [
          0.43
        ],
        "unit": "GPa"
      }
    },
    "analysis_with_hierarchical_structure": {
      "descriptive_text": "The material is characterized as a solid propellant composite based on the NDP-5A monomer system, configured as a non-homopolymeric structure. Specimens were shaped into blades and subjected to microwave irradiation using a G1 generator operating at 2.71 GHz and 3.0 GHz channels with a pulse power of 1.49 MW for a duration of 120 seconds. Following irradiation, the samples were stored for 24 hours prior to mechanical characterization. The Young's modulus was subsequently determined via uniaxial tensile testing conducted at a constant strain rate of 1.2e-3 s^-1.",
      "reasoning_analysis": "Increasing Factors: The hierarchical identification as a solid propellant composite implies the presence of rigid particulate phases embedded within the polymer matrix, which significantly enhances stiffness through the rule of mixtures and constraint of polymer chain mobility at the interface. Additionally, the microwave irradiation processing history may promote rapid and potentially uniform crosslinking within the NDP-5A binder system, increasing the network density and resistance to deformation. Decreasing Factors: The high pulse power of 1.49 MW during microwave treatment carries a risk of localized thermal degradation or the formation of microvoids due to rapid heating, which would act as stress concentrators and reduce the effective load-bearing cross-section. Furthermore, the inherent viscoelastic nature of the polymer binder allows for segmental relaxation under the applied tensile strain, limiting the maximum achievable modulus compared to a purely elastic solid. Dominant Factor: The composite morphology qualitatively dominates the mechanical response; the high volume fraction of rigid reinforcing phases inherent to solid propellant composites typically exerts a far greater influence on Young's modulus than the specific curing kinetics of the binder or minor processing-induced defects, establishing a high-stiffness baseline relative to the neat polymer system."
    },
    "analysis_without_hierarchical_structure": {
      "descriptive_text": "The polymer sample is formulated using NDP-5A monomers within a non-homopolymer architecture. The materials were fabricated into blade-shaped specimens and subjected to microwave irradiation via a G1 generator utilizing 2.71 GHz and 3.0 GHz channels at a pulse power of 1.49 MW for 120 seconds. Following this treatment, the samples were stored for 24 hours before mechanical characterization. The Young's modulus was evaluated using a uniaxial tensile test performed at a constant strain rate of 1.2e-3 s^-1.",
      "reasoning_analysis": "Increasing Factors: The processing history involving high-power microwave irradiation likely induces crosslinking or enhances intermolecular interactions within the polymer matrix, which restricts chain segment mobility and inherently increases the Young's modulus. Additionally, the shaping of samples as blades may introduce molecular orientation along the stress axis, further contributing to stiffness. Decreasing Factors: The classification as a non-homopolymer suggests compositional heterogeneity, such as the presence of soft segments or phase-separated domains, which typically reduces the overall structural rigidity compared to a rigid homopolymer. Furthermore, the 24-hour storage period allows for the relaxation of residual stresses generated during shaping and irradiation, potentially lowering the measured modulus. Dominant Factor: The high-energy microwave irradiation serves as the dominant factor, as the specific pulse power and frequency exposure fundamentally alter the polymer network density and crosslinking degree, which qualitatively outweighs the effects of compositional heterogeneity or stress relaxation in determining the final stiffness."
    }
  },
  {
    "doi": "10.1134/S0021894414040014",
    "title": "EXPERIMENTAL STUDY OF THE EFFECT OF ELECTROMAGNETIC MICROWAVERADIATION ON PARTS MADE OF HIGH-ENERGY POLYMER MATERIALS",
    "year": 2014,
    "chemical_composition": {
      "repeat_unit_psmiles": null,
      "monomers": [
        {
          "name": "NDP-5A",
          "smiles": null,
          "ratio_value": null,
          "ratio_unit": null
        }
      ],
      "additives": [],
      "is_homopolymer": false
    },
    "processing_history": "Samples shaped as blades. Microwave irradiation by G1 generator (2.71 GHz and 3.0 GHz channels, pulse power 1.49 MW) for 60 seconds. Stored 24 hours before testing. Young's modulus measured by uniaxial tensile test at constant strain rate 1.2e-3 s^-1.",
    "hierarchical_structure": "Solid propellant composite.",
    "properties": {
      "E": {
        "value": [
          0.46
        ],
        "unit": "GPa"
      }
    },
    "analysis_with_hierarchical_structure": {
      "descriptive_text": "The sample is identified as a solid propellant composite based on a non-homopolymeric system incorporating the NDP-5A monomer. Specimens were shaped into blades and processed via microwave irradiation using a G1 generator operating at 2.71 GHz and 3.0 GHz channels with a pulse power of 1.49 MW for 60 seconds. After a 24-hour storage period, the mechanical properties were characterized by measuring the Young's modulus through uniaxial tensile testing at a constant strain rate of 1.2e-3 s^-1.",
      "reasoning_analysis": "Increasing Factors: The classification as a solid propellant composite indicates the presence of rigid particulate fillers within the polymer matrix, which significantly restricts chain mobility and enhances stiffness through mechanical reinforcement. Additionally, the high-power microwave irradiation likely promotes rapid crosslinking or curing of the binder phase, increasing the network density and resistance to elastic deformation. Decreasing Factors: The intense microwave pulse power poses a risk of localized thermal degradation or void formation within the matrix, which could introduce defects that reduce the effective load-bearing cross-section and lower the modulus. Furthermore, the non-homopolymeric nature of the binder may incorporate flexible segments designed for energetic performance, inherently lowering stiffness compared to rigid structural polymers. Dominant Factor: The composite morphology qualitatively dominates the mechanical behavior, as the high volume fraction of rigid solid particles typically exerts a far greater influence on the Young's modulus than the specific crosslink density or minor processing-induced variations in the binder phase."
    },
    "analysis_without_hierarchical_structure": {
      "descriptive_text": "The polymer sample comprises NDP-5A monomers configured in a non-homopolymer architecture without additional additives. The material was fabricated into blade-shaped specimens and subjected to microwave irradiation using a G1 generator operating at 2.71 GHz and 3.0 GHz channels with a pulse power of 1.49 MW for a duration of 60 seconds. Following irradiation, the samples were stored for 24 hours prior to characterization. The Young's modulus was subsequently determined via uniaxial tensile testing conducted at a constant strain rate of 1.2e-3 s^-1.",
      "reasoning_analysis": "Increasing Factors: The microwave irradiation processing history likely induces crosslinking or enhances intermolecular packing density through dielectric heating, which restricts chain segment mobility and increases stiffness. Additionally, the 24-hour storage period allows for physical aging, leading to free volume relaxation and densification that further contributes to a higher Young's modulus. Decreasing Factors: The non-homopolymer architecture indicated by the chemical composition suggests a copolymer system, which typically disrupts regular chain packing and crystallinity compared to homopolymers, potentially lowering the intrinsic stiffness. Furthermore, if the high-power microwave pulse caused localized thermal degradation rather than curing, it could introduce micro-defects that compromise mechanical integrity. Dominant Factor: The high-energy microwave irradiation serves as the dominant factor; the specific energy input from the dual-frequency channels likely drives significant structural reorganization or curing that outweighs the inherent flexibility associated with the copolymer architecture, qualitatively defining the final stiffness of the material."
    }
  },
  {
    "doi": null,
    "title": "On the mechanical properties and fracture analysis of polymer nanocomposites reinforced by functionalized silicon carbide nanotubes: A molecular dynamics investigation",
    "year": null,
    "chemical_composition": {
      "repeat_unit_psmiles": "*CC*",
      "monomers": [
        {
          "name": "Ethylene",
          "smiles": "C=C",
          "ratio_value": null,
          "ratio_unit": null
        }
      ],
      "additives": [
        {
          "name": "Silicon carbide nanotubes",
          "type": "filler",
          "amount_value": 10,
          "amount_unit": "vol%"
        }
      ],
      "is_homopolymer": true
    },
    "processing_history": "Molecular dynamics simulation using LAMMPS with Tersoff and Dreiding force fields. Equilibrated at 300K (NVT/NPT). Uniaxial tension at strain rate 0.0001/ps. Sample: Armchair F-fSiCNT/PE with 25% functionalization.",
    "hierarchical_structure": "Armchair (6,6) SiCNT (10 vol%) randomly functionalized with F at 25% wt% in PE matrix.",
    "properties": {
      "E": {
        "value": [
          28.97
        ],
        "unit": "GPa"
      }
    },
    "analysis_with_hierarchical_structure": {
      "descriptive_text": "The sample comprises a polyethylene homopolymer matrix reinforced with armchair (6,6) silicon carbide nanotubes (SiCNTs) at a concentration of 10 vol%. The nanotubes are randomly functionalized with fluorine at 25 wt% to modify interfacial properties. This nanocomposite system was investigated using molecular dynamics simulations performed with the LAMMPS package, utilizing Tersoff and Dreiding force fields to define atomic interactions. Following equilibration at 300 K under NVT and NPT ensembles, the mechanical behavior was assessed by applying uniaxial tension at a strain rate of 0.0001/ps to the fluorinated SiCNT embedded within the polyethylene matrix.",
      "reasoning_analysis": "Increasing Factors: The incorporation of silicon carbide nanotubes, which possess a significantly higher intrinsic stiffness compared to the polyethylene matrix, acts as a rigid reinforcement phase that restricts polymer chain deformation under load. The 10 vol% loading provides a substantial volume fraction of this high-modulus material, while the 25% fluorine functionalization likely enhances interfacial adhesion between the ceramic filler and the organic matrix, facilitating more efficient stress transfer and thereby increasing the composite elastic modulus. Decreasing Factors: The random functionalization of the SiCNTs introduces structural defects and disrupts the perfect crystalline lattice of the armchair (6,6) nanotubes, which may slightly degrade the intrinsic stiffness of the filler itself relative to pristine nanotubes. Additionally, the polyethylene matrix constitutes the majority phase (90 vol%), and its inherent viscoelastic nature and lower modulus compared to the ceramic filler impose a lower bound on the overall composite stiffness. Dominant Factor: The high stiffness contrast between the ceramic SiCNT fillers and the polymer matrix is the dominant factor governing the elastic modulus. Although functionalization introduces minor lattice imperfections, the reinforcement effect provided by the rigid nanotubes combined with the improved interfacial load transfer due to fluorination qualitatively drives the elastic modulus significantly higher than that of the neat polyethylene matrix."
    },
    "analysis_without_hierarchical_structure": {
      "descriptive_text": "The sample comprises a polyethylene homopolymer matrix reinforced with 10 vol% silicon carbide nanotubes. This nanocomposite system was modeled using molecular dynamics simulations within the LAMMPS framework, employing Tersoff and Dreiding force fields to describe atomic interactions. The system was equilibrated at 300 K under NVT and NPT ensembles prior to mechanical testing. Specifically, the reinforcement phase consists of armchair silicon carbide nanotubes with 25% functionalization embedded within the polyethylene matrix. The mechanical response was evaluated through uniaxial tension simulations conducted at a strain rate of 0.0001 per picosecond.",
      "reasoning_analysis": "Increasing Factors: The incorporation of silicon carbide nanotubes introduces a high-modulus ceramic phase into the compliant polyethylene matrix, inherently raising the composite stiffness through load bearing. The 25% functionalization of the armchair nanotubes enhances interfacial adhesion between the filler and the matrix, improving stress transfer efficiency and further contributing to an increase in the elastic modulus. Additionally, the processing history involves a high strain rate of 0.0001 per picosecond during uniaxial tension, which typically limits polymer chain relaxation times and results in an artificially elevated apparent modulus compared to quasi-static experimental conditions. Decreasing Factors: The chemical functionalization required to compatibilize the nanotubes introduces structural defects into the silicon carbide lattice, potentially reducing the intrinsic stiffness of the individual nanotubes compared to pristine counterparts. Furthermore, the polyethylene matrix itself possesses a relatively low intrinsic modulus, which limits the upper bound of the composite performance depending on the percolation threshold and dispersion quality. Dominant Factor: The intrinsic rigidity of the silicon carbide nanotubes combined with the enhanced interfacial stress transfer provided by the 25% functionalization qualitatively dominates the mechanical response, driving the composite modulus significantly higher than that of the neat polyethylene matrix, despite the potential lattice defects introduced by functionalization."
    }
  },
  {
    "doi": "10.1134/S0021894414040014",
    "title": "EXPERIMENTAL STUDY OF THE EFFECT OF ELECTROMAGNETIC MICROWAVERADIATION ON PARTS MADE OF HIGH-ENERGY POLYMER MATERIALS",
    "year": 2014,
    "chemical_composition": {
      "repeat_unit_psmiles": null,
      "monomers": [
        {
          "name": "PD-10/20E",
          "smiles": null,
          "ratio_value": null,
          "ratio_unit": null
        }
      ],
      "additives": [
        {
          "name": "Rubber",
          "type": "additive",
          "amount_value": 11.5,
          "amount_unit": "%"
        }
      ],
      "is_homopolymer": false
    },
    "processing_history": "Samples shaped as blades. Microwave irradiation by G1 generator (2.71 GHz and 3.0 GHz channels, pulse power 1.49 MW) for 0 seconds (control). Stored 24 hours before testing. Young's modulus measured by uniaxial tensile test at constant strain rate 1.2e-3 s^-1.",
    "hierarchical_structure": "Solid propellant composite with 11.5% rubber.",
    "properties": {
      "E": {
        "value": [
          0.01
        ],
        "unit": "GPa"
      }
    },
    "analysis_with_hierarchical_structure": {
      "descriptive_text": "The material is characterized as a solid propellant composite based on a PD-10/20E matrix incorporated with 11.5% rubber additive. Specimens were shaped into blades and assigned to a control processing group involving a G1 generator microwave irradiation setup with 2.71 GHz and 3.0 GHz channels at 1.49 MW pulse power for 0 seconds, followed by storage for 24 hours prior to mechanical characterization. The Young's modulus was subsequently determined via uniaxial tensile testing conducted at a constant strain rate of 1.2e-3 s^-1.",
      "reasoning_analysis": "Increasing Factors: The composite nature of the system suggests interfacial interactions between the PD-10/20E matrix and the additive phases that can restrict chain mobility relative to a neat polymer. Additionally, the 24-hour storage period prior to testing allows for physical aging and stress relaxation, which may densify the polymer structure and slightly increase the measured stiffness. Decreasing Factors: The inclusion of 11.5% rubber acts as a compliant elastomeric phase within the matrix; since rubber typically possesses a significantly lower modulus than rigid polymer binders, its presence introduces soft regions that reduce the overall bulk stiffness. Furthermore, the processing history specifies a control condition with 0 seconds of microwave irradiation, meaning the sample did not benefit from any potential microwave-induced crosslinking or thermal curing that could have otherwise enhanced the network rigidity. Dominant Factor: The incorporation of the rubber additive is the dominant factor influencing the Young's modulus. While the matrix provides structural continuity, the significant volume fraction of the low-modulus elastomeric rubber phase qualitatively dictates a reduction in the overall composite stiffness compared to a rigid, unfilled system, overriding the minor stiffening effects of physical aging during storage."
    },
    "analysis_without_hierarchical_structure": {
      "descriptive_text": "The polymer sample consists of a PD-10/20E matrix blended with 11.5% rubber additive. The material was fabricated into blade-shaped specimens and served as a control group within a microwave irradiation study, receiving no actual exposure despite the generator setup parameters. Following processing, the samples were stored for 24 hours to equilibrate before mechanical characterization. The Young's modulus was determined via uniaxial tensile testing conducted at a constant strain rate of 1.2e-3 s^-1.",
      "reasoning_analysis": "Increasing Factors: The 24-hour storage period prior to testing allows for physical aging and free volume relaxation within the PD-10/20E matrix, which can lead to a densification of the polymer structure and a consequent qualitative increase in stiffness. Additionally, the constant strain rate during testing ensures a standardized measurement baseline that captures the elastic response without dynamic softening effects. Decreasing Factors: The incorporation of 11.5% rubber additive introduces a compliant elastomeric phase into the system; since rubber typically possesses a significantly lower modulus than rigid polymer matrices, this inclusion creates regions of reduced stiffness that lower the overall composite Young's modulus. Furthermore, the heteropolymer nature indicated by the composition suggests potential phase boundaries that may act as defects under load, further reducing effective stiffness. Dominant Factor: The presence of the substantial rubber additive fraction is the dominant factor governing the Young's modulus behavior; while physical aging during storage may slightly stiffen the matrix, the fundamental mechanical dilution caused by dispersing a low-modulus elastomeric phase within the matrix qualitatively drives the overall modulus downward relative to the neat polymer."
    }
  },
  {
    "doi": null,
    "title": "On the mechanical properties and fracture analysis of polymer nanocomposites reinforced by functionalized silicon carbide nanotubes: A molecular dynamics investigation",
    "year": null,
    "chemical_composition": {
      "repeat_unit_psmiles": "*CC(C)*",
      "monomers": [
        {
          "name": "Propylene",
          "smiles": "CC=C",
          "ratio_value": null,
          "ratio_unit": null
        }
      ],
      "additives": [
        {
          "name": "Silicon carbide nanotubes",
          "type": "filler",
          "amount_value": 10,
          "amount_unit": "vol%"
        }
      ],
      "is_homopolymer": true
    },
    "processing_history": "Molecular dynamics simulation using LAMMPS with Tersoff and Dreiding force fields. Equilibrated at 300K (NVT/NPT). Uniaxial tension at strain rate 0.0001/ps. Sample: Armchair F-fSiCNT/PP with 25% functionalization.",
    "hierarchical_structure": "Armchair (6,6) SiCNT (10 vol%) randomly functionalized with F at 25% wt% in PP matrix.",
    "properties": {
      "E": {
        "value": [
          28.04
        ],
        "unit": "GPa"
      }
    },
    "analysis_with_hierarchical_structure": {
