Repository: hhtrick/HHT-code

# HHT training framework

This directory contains model training, embedding precomputation, inference, article-level baselines and the curated datasets. All commands below assume that the working directory is `train_code/`.

## 3. Datasets and fixed partitions

Each main dataset is a JSON array at `dataset/{property}/{property}.json`. Entries contain source metadata, `chemical_composition`, `processing_history`, `hierarchical_structure`, `properties`, and two generated-analysis objects. Targets are stored as `properties[property]["value"]`; source metadata and target values are not predictive input fields.

| Property | Train | Validation | Test | Total |
|---|---:|---:|---:|---:|

File: train_code/dataset/E/E.json (part 108 of 204)
[
      "descriptive_text": "The sample comprises a polypropylene homopolymer matrix reinforced with armchair (6,6) silicon carbide nanotubes (SiCNTs) at a concentration of 10 vol%. The nanotubes are randomly functionalized with fluorine at a 25% degree to modify interfacial properties. This nanocomposite system was investigated through molecular dynamics simulations using LAMMPS with Tersoff and Dreiding force fields, where the structure was equilibrated at 300 K under NVT/NPT ensembles and subjected to uniaxial tension at a strain rate of 0.0001/ps.",
      "reasoning_analysis": "Increasing Factors: The inclusion of rigid silicon carbide nanotubes (SiCNTs) at 10 vol% introduces a high-stiffness phase into the compliant polypropylene matrix, significantly driving the Young's Modulus upward based on rule-of-mixtures principles. Additionally, the 25% fluorine functionalization on the nanotube surface enhances interfacial adhesion between the hydrophobic polymer and the ceramic filler, improving stress transfer efficiency and further contributing to an increased effective modulus. Decreasing Factors: The covalent functionalization process introduces structural defects and alters the hybridization state of the surface atoms on the SiCNTs, which may slightly reduce the intrinsic axial stiffness of the nanotubes compared to pristine counterparts. Furthermore, the polypropylene matrix inherently possesses a low modulus relative to the ceramic reinforcement, and the amorphous regions typically modeled in such simulations lack the stiffening contribution of crystalline lamellae, limiting the baseline stiffness. Dominant Factor: The high aspect ratio and intrinsic ceramic stiffness of the SiCNTs, coupled with the improved interfacial stress transfer enabled by fluorination, qualitatively dominate the mechanical response. Despite minor defect-induced softening of the filler lattice, the reinforcement effect ensures the composite exhibits a substantially higher Young's Modulus than the neat polymer matrix."
    },
    "analysis_without_hierarchical_structure": {
      "descriptive_text": "The sample consists of a polypropylene homopolymer matrix reinforced with 10 vol% Silicon carbide nanotubes. This nanocomposite system was modeled using molecular dynamics simulations within the LAMMPS package, employing Tersoff and Dreiding force fields to describe atomic interactions. Following equilibration at 300K under NVT and NPT ensembles, the specific architecture utilized armchair functionalized Silicon carbide nanotubes with 25% surface functionalization embedded within the polymer matrix. Mechanical response was evaluated through uniaxial tension simulations conducted at a strain rate of 0.0001/ps.",
      "reasoning_analysis": "Increasing Factors: The incorporation of 10 vol% Silicon carbide nanotubes introduces a rigid ceramic phase with significantly higher intrinsic stiffness than the polypropylene matrix, directly reinforcing the composite. Furthermore, the 25% functionalization of the armchair nanotubes enhances interfacial adhesion between the filler and the polymer, facilitating more efficient stress transfer from the soft matrix to the stiff nanotubes during uniaxial tension. Additionally, the molecular dynamics processing history involves a high strain rate during tension, which typically limits polymer chain relaxation times and results in a higher apparent E compared to quasi-static conditions. Decreasing Factors: The polypropylene matrix itself possesses a flexible aliphatic backbone with relatively low intrinsic stiffness compared to the ceramic filler, establishing a lower baseline E. Additionally, while functionalization improves bonding, chemical modification of the nanotube sidewalls can introduce structural defects that marginally reduce the intrinsic mechanical integrity of the nanotubes themselves compared to pristine counterparts. Dominant Factor: The reinforcement effect provided by the high-aspect-ratio Silicon carbide nanotubes coupled with the improved interfacial stress transfer due to functionalization qualitatively dominates the mechanical response. Despite the flexible nature of the polypropylene matrix, the effective loading of the rigid ceramic phase drives the overall composite E significantly higher than that of the neat polymer."
    }
  },
  {
    "doi": "10.1134/S0021894414040014",
    "title": "EXPERIMENTAL STUDY OF THE EFFECT OF ELECTROMAGNETIC MICROWAVERADIATION ON PARTS MADE OF HIGH-ENERGY POLYMER MATERIALS",
    "year": 2014,
    "chemical_composition": {
      "repeat_unit_psmiles": null,
      "monomers": [
        {
          "name": "NDP-5A",
          "smiles": null,
          "ratio_value": null,
          "ratio_unit": null
        }
      ],
      "additives": [],
      "is_homopolymer": false
    },
    "processing_history": "Samples shaped as blades. Microwave irradiation by G1 generator (2.71 GHz and 3.0 GHz channels, pulse power 1.49 MW) for 240 seconds. Stored 24 hours before testing. Young's modulus measured by uniaxial tensile test at constant strain rate 1.2e-3 s^-1.",
    "hierarchical_structure": "Solid propellant composite.",
    "properties": {
      "E": {
        "value": [
          0.42
        ],
        "unit": "GPa"
      }
    },
    "analysis_with_hierarchical_structure": {
      "descriptive_text": "The material is identified as a solid propellant composite incorporating NDP-5A monomer units within a non-homopolymeric matrix. Specimens were fabricated into blade geometries and subjected to high-energy microwave irradiation using a G1 generator operating at 2.71 GHz and 3.0 GHz channels with a pulse power of 1.49 MW for a duration of 240 seconds. Following irradiation, the samples were stored for 24 hours prior to mechanical characterization. The Young's modulus was subsequently determined through uniaxial tensile testing conducted at a constant strain rate of 1.2e-3 s^-1.",
      "reasoning_analysis": "Increasing Factors: The hierarchical classification as a solid propellant composite implies a multiphase morphology where rigid particulate phases embedded within the polymer matrix constrain chain deformation, thereby significantly increasing stiffness. Additionally, the high-power microwave irradiation likely induces rapid crosslinking or curing of the non-homopolymeric NDP-5A network, restricting segmental mobility and enhancing the elastic modulus. Decreasing Factors: The extreme pulse power (1.49 MW) during microwave processing carries a risk of localized thermal degradation or chain scission within the polymer binder, which would reduce molecular integrity and lower the modulus. Furthermore, the 24-hour storage period allows for physical aging or stress relaxation, which may slightly reduce the measured stiffness compared to the immediate post-processing state. Dominant Factor: The structural reinforcement inherent to the solid propellant composite morphology qualitatively dominates the mechanical response, as the load-bearing capacity of the rigid composite phases typically outweighs the variations in the binder's molecular integrity or minor processing-induced degradation."
    },
    "analysis_without_hierarchical_structure": {
      "descriptive_text": "The polymer sample is based on the NDP-5A monomer system and is configured as a non-homopolymeric architecture. Specimens were fabricated into blade shapes and subjected to microwave irradiation using a G1 generator operating across 2.71 GHz and 3.0 GHz channels with a pulse power of 1.49 MW for a duration of 240 seconds. Following this thermal treatment, the samples were stored for 24 hours to equilibrate before mechanical characterization. The Young's modulus was subsequently evaluated using a uniaxial tensile test performed at a constant strain rate of 1.2e-3 s^-1.",
      "reasoning_analysis": "Increasing Factors: The high-energy microwave irradiation processing history likely induces crosslinking or enhanced intermolecular interactions within the polymer matrix, which restricts chain segment mobility and significantly increases stiffness. Additionally, the 24-hour storage period prior to testing allows for physical aging and free volume relaxation, which typically densifies the polymer structure and contributes to a higher Young's modulus. Decreasing Factors: The chemical composition is indicated as non-homopolymeric, implying structural irregularities or the presence of comonomers that disrupt efficient chain packing and crystallinity, potentially lowering the modulus compared to a highly ordered crystalline homopolymer. Furthermore, the intense pulse power during microwave treatment carries a risk of thermal degradation or chain scission, which would reduce molecular weight and negatively impact mechanical stiffness. Dominant Factor: The energy input from the specific microwave irradiation protocol is the dominant factor; the potential for microwave-induced network formation or curing generally exerts a stronger qualitative influence on the macroscopic stiffness than the compositional disorder inherent in the non-homopolymeric architecture."
    }
  },
  {
    "doi": null,
    "title": "Effect of filler size and surface condition of nano-sized silica particles in polysiloxane coatings",
    "year": 2004,
    "chemical_composition": {
      "repeat_unit_psmiles": null,
      "monomers": [
        {
          "name": "Glycidoxy-propyltrimethoxysilane",
          "smiles": "CO[Si](OC)(OC)CCCOCC1CO1",
          "ratio_value": null,
          "ratio_unit": null
        }
      ],
      "additives": [
        {
          "name": "Aluminium acetyl acetonate",
          "type": "curing agent",
          "amount_value": 2,
          "amount_unit": "g"
        },
        {
          "name": "EFKA 30-34",
          "type": "surfactant",
          "amount_value": 1.5,
          "amount_unit": "ml"
        },
        {
          "name": "Hydrochloric acid",
          "type": "catalyst",
          "amount_value": 11.25,
          "amount_unit": "g"
        }
      ],
      "is_homopolymer": true
    },
    "processing_history": "HCl (0.1 M) added dropwise to Glymo, temperature monitored not to exceed 40 °C. After 2-h hydrolysis, EFKA 30-34 and Al(Acac)3 were added. Films deposited by spin coating on CR39 substrates and heated at 100 °C for 3 h. Young's modulus measured by Nanoindentor II MTS, equipped with a Berkovich indentor, indentation depth was 300 nm, Sneddon's model used.",
    "hierarchical_structure": "Highly crosslinked systems. Film thickness about 4 μm.",
    "properties": {
      "E": {
        "value": [
          3.0
        ],
        "unit": "GPa"
      }
    },
    "analysis_with_hierarchical_structure": {
      "descriptive_text": "The sample consists of a highly crosslinked homopolymer system derived from Glycidoxy-propyltrimethoxysilane (Glymo) monomers. The formulation includes Aluminium acetyl acetonate (2 g) as a curing agent, EFKA 30-34 (1.5 ml) as a surfactant, and Hydrochloric acid (11.25 g) serving as a catalyst. Processing involved the dropwise addition of 0.1 M HCl to Glymo while maintaining temperatures below 40 °C, followed by a 2-hour hydrolysis period before incorporating the additives. The resulting mixture was deposited via spin coating onto CR39 substrates to form films approximately 4 μm thick, which were subsequently cured by heating at 100 °C for 3 hours. Mechanical characterization was performed using a Nanoindentor II MTS equipped with a Berkovich indentor, utilizing an indentation depth of 300 nm and Sneddon's model to determine the Young's modulus.",
      "reasoning_analysis": "Increasing Factors: The explicit classification of the material as a highly crosslinked system fundamentally restricts polymer chain mobility, significantly enhancing stiffness. The formation of a rigid siloxane (Si-O-Si) network through the hydrolysis and condensation of the trimethoxysilane groups, further promoted by the Aluminium acetyl acetonate curing agent and the 100 °C thermal treatment, creates a dense inorganic-organic hybrid framework that resists deformation. Decreasing Factors: The presence of flexible organic spacers, specifically the propyl and glycidoxy groups within the monomer structure, introduces compliance compared to a purely inorganic silica glass. Additionally, the EFKA 30-34 surfactant may act as a minor plasticizer within the matrix, and any residual volatiles from the hydrolysis step not fully removed during curing could increase free volume, potentially lowering the modulus. Dominant Factor: The high crosslink density and the rigid nature of the condensed siloxane network dominate the mechanical response. Despite the flexibility of the organic linkers and the presence of additives, the three-dimensional covalent network established by the sol-gel process and thermal cure qualitatively dictates a high Young's modulus characteristic of rigid hybrid coatings."
    },
    "analysis_without_hierarchical_structure": {
      "descriptive_text": "The sample comprises a hybrid organic-inorganic network synthesized from Glycidoxy-propyltrimethoxysilane monomers. Preparation involved the dropwise addition of 0.1 M hydrochloric acid to the monomer while maintaining the temperature below 40 °C, followed by a 2-hour hydrolysis period. Subsequently, 2 g of aluminium acetyl acetonate curing agent and 1.5 ml of EFKA 30-34 surfactant were incorporated into the solution. Thin films were fabricated via spin coating onto CR39 substrates and subjected to thermal curing at 100 °C for 3 hours. The Young's modulus was characterized using nanoindentation with a Berkovich indenter at an indentation depth of 300 nm, utilizing Sneddon's model for data analysis.",
      "reasoning_analysis": "Increasing Factors: The primary driver for elevated modulus is the formation of a dense siloxane (Si-O-Si) network through sol-gel chemistry, which provides a rigid inorganic backbone significantly stiffer than conventional carbon-based polymer chains. The inclusion of aluminium acetyl acetonate acts as a curing agent that promotes chelation and increases crosslinking density, thereby restricting segmental motion. Furthermore, the thermal curing at 100 °C for 3 hours drives the condensation reaction to completion, minimizing free volume and maximizing network rigidity. Decreasing Factors: The presence of EFKA 30-34 surfactant introduces organic species that may not fully integrate into the rigid network, potentially creating softer domains or interfacial weaknesses that could lower the overall stiffness. Additionally, the flexible organic glycidoxy-propyl spacer between the silane nodes introduces inherent flexibility compared to a pure silica glass, and any residual solvent or uncondensed silanol groups from the hydrolysis step could act as plasticizers. Dominant Factor: The formation of the highly crosslinked inorganic-organic hybrid siloxane network is the dominant factor. Despite the flexibility of the organic spacers and the presence of surfactants, the high density of covalent Si-O-Si bonds established during the acid-catalyzed hydrolysis and thermal curing creates a ceramic-like framework that overwhelmingly dictates the mechanical stiffness, resulting in a Young's modulus substantially higher than that of pure organic thermoplastics."
    }
  },
  {
    "doi": "10.1039/c3py00975k",
    "title": "Self-healing metallo-supramolecular polymers from a ligand macromolecule synthesized via copper-catalyzed azide–alkyne cycloaddition and thiol–ene double “click” reactions†",
    "year": 2014,
    "chemical_composition": {
      "repeat_unit_psmiles": null,
      "monomers": [
        {
          "name": "Bis-thiol functionalized polytetrahydrofuran",
          "smiles": null,
          "ratio_value": 1.0,
          "ratio_unit": "equiv"
        },
        {
          "name": "Bis-propene functionalized 2,6-bis(1,2,3-triazol-4-yl)pyridine",
          "smiles": null,
          "ratio_value": 1.0,
          "ratio_unit": "equiv"
        }
      ],
      "additives": [
        {
          "name": "Europium triflate",
          "type": "crosslinker",
          "amount_value": 100,
          "amount_unit": "mol% (relative to ligand binding sites)"
        }
      ],
      "is_homopolymer": false
    },
    "processing_history": "Ligand macromolecule synthesized via UV initiated thiol-ene click reaction in chloroform. Metal salt solution (Eu(OTf)3 in methyl cyanide) added to polymer solution. Film dried at room temperature for 48 h, then vacuum dried for 12 h. Sample 0:100:0 contains Eu3+ ions. Young's modulus measured by uniaxial tensile test on Instron 3343 at strain rate 0.1 s^-1, room temperature.",
    "hierarchical_structure": "3D transient supramolecular network formed by Eu3+-BTP coordination (1:3 metal:ligand). Weak microphase separation observed with domain spacing d = 13 nm.",
    "properties": {
      "E": {
        "value": [
          0.0
        ],
        "unit": "GPa"
      }
    },
    "analysis_with_hierarchical_structure": {
      "descriptive_text": "The material is a supramolecular network composed of bis-thiol functionalized polytetrahydrofuran and bis-propene functionalized 2,6-bis(1,2,3-triazol-4-yl)pyridine monomers reacted in equimolar proportions. The ligand macromolecule was synthesized via UV-initiated thiol-ene click chemistry in chloroform, followed by the incorporation of europium triflate as a coordination crosslinker at 100 mol% relative to ligand binding sites using a methyl cyanide solution. The resulting film was processed by drying at room temperature for 48 hours and subsequently under vacuum for 12 hours to ensure solvent removal. Hierarchical characterization indicates the formation of a 3D transient supramolecular network driven by Eu3+-BTP coordination with a 1:3 metal-to-ligand stoichiometry, exhibiting weak microphase separation with a domain spacing of 13 nm, and the Young's modulus was determined via uniaxial tensile testing at a strain rate of 0.1 s^-1 at room temperature.",
      "reasoning_analysis": "Increasing Factors: The formation of a covalent backbone through UV-initiated thiol-ene click chemistry provides a stable structural foundation that inherently increases stiffness compared to linear precursors. Furthermore, the introduction of europium triflate at 100 mol% relative to ligand binding sites creates a high density of Eu3+-BTP coordination bonds, which act as rigid physical crosslinks within the 3D transient supramolecular network, significantly restricting chain mobility and enhancing the elastic response. The thorough vacuum drying process also eliminates residual solvents that could otherwise plasticize the matrix. Decreasing Factors: The polytetrahydrofuran segments constitute the primary backbone spacer, characterized by flexible ether linkages and low glass transition temperature, which inherently promotes chain mobility and lowers the overall stiffness. Additionally, the observed weak microphase separation suggests limited reinforcement from hard domain formation compared to systems with strong phase segregation, potentially limiting the maximum achievable modulus. Dominant Factor: The high density of metal-ligand coordination crosslinks qualitatively dominates the mechanical behavior by transforming the material from a flexible linear polymer into a crosslinked network; while the polytetrahydrofuran backbone provides flexibility, the topological constraint imposed by the saturated Eu3+ coordination network is the primary driver establishing the baseline Young's modulus."
    },
    "analysis_without_hierarchical_structure": {
      "descriptive_text": "The material is a supramolecular coordination polymer network synthesized via a UV-initiated thiol-ene click reaction between bis-thiol functionalized polytetrahydrofuran and bis-propene functionalized 2,6-bis(1,2,3-triazol-4-yl)pyridine in an equimolar ratio using chloroform as the solvent. Europium triflate was incorporated as a metal-ligand crosslinker at 100 mol% relative to ligand binding sites by adding a methyl cyanide solution of the metal salt to the polymer solution. The resulting composite film, designated as Sample 0:100:0 containing Eu3+ ions, was dried at room temperature for 48 hours followed by vacuum drying for 12 hours, and the Young's modulus was subsequently characterized via uniaxial tensile testing at a strain rate of 0.1 s^-1 under ambient conditions.",
      "reasoning_analysis": "Increasing Factors: The introduction of Europium triflate creates metal-ligand coordination bonds with the triazolyl-pyridine units, functioning as physical crosslinks that restrict polymer chain mobility and significantly enhance stiffness. Additionally, the rigid heterocyclic ligand structures within the backbone contribute to higher structural rigidity compared to purely aliphatic systems, and the covalent thiol-ene network provides a stable structural framework. Decreasing Factors: The polytetrahydrofuran (PTHF) soft segments are flexible polyether chains with high chain mobility at room temperature, which inherently lowers the baseline modulus of the material. Furthermore, if the drying process involving chloroform and methyl cyanide did not completely eliminate residual solvent, these molecules could act as plasticizers, increasing free volume and reducing the measured modulus. Dominant Factor: The high density of metal-ligand coordination crosslinks (100 mol% loading) qualitatively dominates the mechanical behavior. While the PTHF backbone imparts flexibility, the saturation of binding sites with Eu3+ ions establishes a robust supramolecular network that drastically increases resistance to deformation compared to the non-crosslinked precursor, governing the final Young's modulus."
    }
  },
  {
    "doi": "10.1039/c3py00975k",
    "title": "Self-healing metallo-supramolecular polymers from a ligand macromolecule synthesized via copper-catalyzed azide–alkyne cycloaddition and thiol–ene double “click” reactions†",
    "year": 2014,
    "chemical_composition": {
      "repeat_unit_psmiles": null,
      "monomers": [
        {
          "name": "Bis-thiol functionalized polytetrahydrofuran",
          "smiles": null,
          "ratio_value": 1.0,
          "ratio_unit": "equiv"
        },
        {
          "name": "Bis-propene functionalized 2,6-bis(1,2,3-triazol-4-yl)pyridine",
          "smiles": null,
          "ratio_value": 1.0,
          "ratio_unit": "equiv"
        }
      ],
      "additives": [
        {
          "name": "Terbium triflate",
          "type": "crosslinker",
          "amount_value": 100,
          "amount_unit": "mol% (relative to ligand binding sites)"
        }
      ],
      "is_homopolymer": false
    },
    "processing_history": "Ligand macromolecule synthesized via UV initiated thiol-ene click reaction in chloroform. Metal salt solution (Tb(OTf)3 in methyl cyanide) added to polymer solution. Film dried at room temperature for 48 h, then vacuum dried for 12 h. Sample 0:0:100 contains Tb3+ ions. Young's modulus measured by uniaxial tensile test on Instron 3343 at strain rate 0.1 s^-1, room temperature.",
    "hierarchical_structure": "3D transient supramolecular network formed by Tb3+-BTP coordination (1:3 metal:ligand). Weak microphase separation observed with domain spacing d = 16 nm.",
    "properties": {
      "E": {
        "value": [
          0.0
        ],
        "unit": "GPa"
      }
    },
    "analysis_with_hierarchical_structure": {
      "descriptive_text": "The material is a supramolecular polymer network synthesized via a UV-initiated thiol-ene click reaction between bis-thiol functionalized polytetrahydrofuran and bis-propene functionalized 2,6-bis(1,2,3-triazol-4-yl)pyridine in equimolar ratios using chloroform. Crosslinking was achieved by incorporating terbium triflate at 100 mol% relative to ligand binding sites from a methyl cyanide solution, followed by drying at room temperature for 48 hours and subsequent vacuum drying for 12 hours. The resulting structure exhibits a 3D transient supramolecular network driven by Tb3+-BTP coordination with a 1:3 metal-to-ligand stoichiometry, alongside weak microphase separation characterized by a domain spacing of 16 nm. Mechanical characterization was performed via uniaxial tensile testing at a strain rate of 0.1 s^-1 at room temperature.",
      "reasoning_analysis": "Increasing Factors: The formation of a 3D transient supramolecular network through Tb3+-BTP coordination introduces strong physical crosslinks that significantly restrict chain mobility compared to the linear precursor. The stoichiometric addition of terbium triflate at 100 mol% relative to ligand binding sites maximizes the crosslink density, thereby enhancing the stiffness of the material. Additionally, the presence of microphase separation with a domain spacing of 16 nm may provide minor reinforcement through physical domain hardening. Decreasing Factors: The polytetrahydrofuran backbone is intrinsically flexible with a low glass transition temperature, which provides high chain compliance and lowers the overall modulus. The transient nature of the metal-ligand coordination bonds allows for bond exchange and stress relaxation under load, potentially reducing the instantaneous modulus compared to permanent covalent networks. Furthermore, weak microphase separation suggests limited structural reinforcement compared to strongly segregated systems, and any residual solvent from the chloroform or methyl cyanide processing could act as a plasticizer. Dominant Factor: The high density of metal-ligand coordination crosslinks is the dominant factor establishing a solid-state network structure that significantly elevates the Young's modulus relative to the uncrosslinked polymer, although the intrinsic flexibility of the polytetrahydrofuran spacer ultimately limits the maximum achievable stiffness compared to rigid thermosets."
    },
    "analysis_without_hierarchical_structure": {
      "descriptive_text": "The material system comprises a network synthesized from bis-thiol functionalized polytetrahydrofuran and bis-propene functionalized 2,6-bis(1,2,3-triazol-4-yl)pyridine monomers in equimolar ratios. The ligand macromolecule was formed via a UV-initiated thiol-ene click reaction in chloroform, followed by the incorporation of terbium triflate in methyl cyanide to achieve full coordination relative to ligand binding sites. The resulting film underwent drying at room temperature for 48 hours and subsequent vacuum drying for 12 hours to eliminate residual solvents. Mechanical properties were evaluated by measuring the Young's modulus using a uniaxial tensile test on an Instron 3343 apparatus at a strain rate of 0.1 s^-1 under ambient room temperature conditions.",
      "reasoning_analysis": "Increasing Factors: The introduction of terbium triflate creates metal-ligand coordination bonds between the Tb3+ ions and the triazole-pyridine ligands, acting as physical crosslinks that significantly restrict polymer chain mobility and increase network stiffness. Additionally, the covalent thiol-ene network formed during the UV-initiated reaction provides a permanent structural backbone that prevents viscous flow and supports load bearing. Decreasing Factors: The polytetrahydrofuran backbone is inherently flexible with a low glass transition temperature, promoting high segmental mobility at room temperature which inherently limits the modulus to the elastomeric regime. Furthermore, any incomplete removal of chloroform or methyl cyanide during the drying process could act as a plasticizer, increasing free volume and reducing intermolecular friction. Dominant Factor: The metal-ligand coordination density is the dominant factor governing the Young's modulus in this system. Since the testing temperature is well above the glass transition of the polytetrahydrofuran segments, the material behaves as an elastomer where the modulus is directly proportional to the effective crosslink density; thus, the saturation of ligand sites with Terbium ions dictates the specific stiffness magnitude more critically than the inherent softness of the polymer backbone."
    }
  },
  {
    "doi": null,
    "title": "On the mechanical properties and fracture analysis of polymer nanocomposites reinforced by functionalized silicon carbide nanotubes: A molecular dynamics investigation",
    "year": null,
    "chemical_composition": {
      "repeat_unit_psmiles": "*CC*",
      "monomers": [
        {
          "name": "Ethylene",
          "smiles": "C=C",
          "ratio_value": null,
          "ratio_unit": null
        }
      ],
      "additives": [
        {
          "name": "Silicon carbide nanotubes",
          "type": "filler",
          "amount_value": 10,
          "amount_unit": "vol%"
        }
      ],
      "is_homopolymer": true
    },
    "processing_history": "Molecular dynamics simulation using LAMMPS with Tersoff and Dreiding force fields. Equilibrated at 300K (NVT/NPT). Uniaxial tension at strain rate 0.0001/ps. Sample: Zigzag F-fSiCNT/PE with 0% functionalization.",
    "hierarchical_structure": "Zigzag (11,0) SiCNT (10 vol%) randomly functionalized with F at 0% wt% in PE matrix.",
    "properties": {
      "E": {
        "value": [
          39.35
        ],
        "unit": "GPa"
      }
    },
    "analysis_with_hierarchical_structure": {
      "descriptive_text": "The sample comprises a polyethylene homopolymer matrix reinforced with 10 vol% zigzag (11,0) silicon carbide nanotubes (SiCNTs). This nanocomposite system was investigated using molecular dynamics simulations within the LAMMPS framework, utilizing Tersoff and Dreiding force fields to define atomic interactions. The system was equilibrated at 300 K under NVT/NPT ensembles to ensure structural relaxation prior to mechanical deformation, where uniaxial tension was applied at a strain rate of 0.0001/ps. The hierarchical structure consists of the SiCNTs embedded within the PE matrix with 0% fluorine functionalization, indicating a pristine filler-matrix interface without chemical grafting.",
      "reasoning_analysis": "Increasing Factors: The inclusion of 10 vol% silicon carbide nanotubes introduces a ceramic phase with substantially higher intrinsic stiffness than the polyethylene matrix, driving the composite modulus upward through load-bearing reinforcement. The zigzag (11,0) topology of the nanotubes offers high axial rigidity, and the physical confinement of polymer chains near the nanotube surface may restrict local segmental mobility, further contributing to stiffness. Decreasing Factors: The complete absence of fluorine functionalization (0% wt%) results in a non-covalent interface reliant on van der Waals forces, which limits stress transfer efficiency between the matrix and the filler compared to chemically bonded systems. Additionally, the inherent flexibility of the polyethylene backbone establishes a low modulus baseline for the continuous phase. Dominant Factor: The intrinsic mechanical rigidity of the silicon carbide nanotubes qualitatively dominates the behavior. Despite the reduced interfacial stress transfer efficiency caused by the lack of functionalization, the high volume fraction of the extremely stiff ceramic filler ensures the composite modulus is significantly elevated relative to the neat polymer matrix."
    },
    "analysis_without_hierarchical_structure": {
      "descriptive_text": "The sample comprises a polyethylene homopolymer matrix reinforced with 10 vol% silicon carbide nanotubes. This nanocomposite system was investigated using molecular dynamics simulations performed with LAMMPS utilizing Tersoff and Dreiding force fields. The model was equilibrated at 300 K under NVT and NPT ensembles before being subjected to uniaxial tension at a strain rate of 0.0001 per picosecond. The specific configuration involves zigzag silicon carbide nanotubes embedded within the polyethylene matrix with 0% surface functionalization.",
      "reasoning_analysis": "Increasing Factors: The inclusion of silicon carbide nanotubes introduces a phase with significantly higher intrinsic stiffness compared to the polyethylene matrix, which qualitatively drives the Young's Modulus (E) upward according to composite reinforcement principles. The 10 vol% loading fraction provides a substantial volume of rigid material to bear load, and the high aspect ratio of the nanotubes further enhances stress transfer potential along the tension axis. Decreasing Factors: The processing history specifies 0% functionalization on the nanotube surface, resulting in a non-covalent interface reliant solely on van der Waals interactions between the filler and the matrix. This weak interfacial adhesion limits load transfer efficiency and may allow for interfacial slippage, which acts to decrease the effective stiffness relative to a chemically bonded composite. Additionally, the inherent compliance of the polyethylene backbone compared to ceramic nanotubes establishes a lower baseline modulus. Dominant Factor: The intrinsic high modulus of the silicon carbide nanotubes qualitatively dominates the final E behavior, ensuring the composite exhibits a higher stiffness than the neat polymer matrix; however, the lack of surface functionalization serves as the critical limiting factor that prevents the system from achieving the theoretical maximum reinforcement predicted by rule-of-mixtures models."
    }
  },
  {
    "doi": null,
    "title": "On the mechanical properties and fracture analysis of polymer nanocomposites reinforced by functionalized silicon carbide nanotubes: A molecular dynamics investigation",
    "year": null,
    "chemical_composition": {
      "repeat_unit_psmiles": "*CC(C)*",
      "monomers": [
        {
          "name": "Propylene",
          "smiles": "CC=C",
          "ratio_value": null,
          "ratio_unit": null
        }
      ],
      "additives": [
        {
          "name": "Silicon carbide nanotubes",
          "type": "filler",
          "amount_value": 10,
          "amount_unit": "vol%"
        }
      ],
      "is_homopolymer": true
    },
    "processing_history": "Molecular dynamics simulation using LAMMPS with Tersoff and Dreiding force fields. Equilibrated at 300K (NVT/NPT). Uniaxial tension at strain rate 0.0001/ps. Sample: Armchair H-fSiCNT/PP with 25% functionalization.",
    "hierarchical_structure": "Armchair (6,6) SiCNT (10 vol%) randomly functionalized with H at 25% wt% in PP matrix.",
    "properties": {
      "E": {
        "value": [
          29.86
        ],
        "unit": "GPa"
      }
    },
    "analysis_with_hierarchical_structure": {
      "descriptive_text": "The sample comprises a polypropylene homopolymer matrix reinforced with 10 vol% armchair (6,6) silicon carbide nanotubes (SiCNTs) that are randomly functionalized with hydrogen at a 25% degree. This nanocomposite system was constructed using molecular dynamics simulations within the LAMMPS framework, utilizing Tersoff and Dreiding force fields to define atomic interactions. Following equilibration at 300 K under NVT/NPT ensembles, the mechanical properties were assessed via uniaxial tension applied at a strain rate of 0.0001/ps.",
      "reasoning_analysis": "Increasing Factors: The incorporation of 10 vol% silicon carbide nanotubes introduces a rigid ceramic phase with significantly higher intrinsic stiffness than the polypropylene matrix, driving the Young's modulus (E) upward via the rule of mixtures. Additionally, the 25% hydrogen functionalization improves interfacial adhesion between the hydrophobic polymer and the nanotubes, facilitating more efficient stress transfer. The processing history involving a high strain rate (0.0001/ps) during uniaxial tension testing also contributes to a higher measured modulus due to the viscoelastic nature of the polymer matrix, which exhibits stiffening at shorter deformation timescales. Decreasing Factors: The random hydrogen functionalization introduces structural defects into the SiCNT lattice, disrupting the continuous bonding network and potentially reducing the intrinsic axial stiffness of the nanotubes compared to pristine counterparts. Furthermore, the polypropylene matrix itself remains the compliant phase, limiting the upper bound of the composite stiffness relative to the pure ceramic filler. Dominant Factor: The high intrinsic modulus of the silicon carbide nanotube network qualitatively dominates the mechanical response, ensuring a significant enhancement in E relative to neat polypropylene; however, the measured value is strongly modulated by the simulation processing conditions, where the high strain rate likely yields a stiffer response than would be observed under quasi-static experimental conditions."
    },
    "analysis_without_hierarchical_structure": {
      "descriptive_text": "The computational sample models a polypropylene homopolymer matrix reinforced with 10 vol% silicon carbide nanotubes. Specifically, the composite system incorporates armchair H-functionalized SiCNTs with 25% functionalization embedded within the polymer structure. The material behavior was investigated through molecular dynamics simulations using LAMMPS with Tersoff and Dreiding force fields. The system was equilibrated at 300 K under NVT and NPT ensembles prior to subjecting the composite to uniaxial tension at a strain rate of 0.0001 per picosecond to determine the mechanical response.",
      "reasoning_analysis": "Increasing Factors: The incorporation of silicon carbide nanotubes serves as a primary driver for increasing Young's Modulus (E) due to the inherently high stiffness and high aspect ratio of the ceramic nanostructures compared to the polymer matrix. The 10 vol% loading provides significant reinforcement volume, while the 25% hydrogen functionalization on the nanotube surface enhances interfacial adhesion between the SiCNTs and the polypropylene chains, facilitating more efficient stress transfer from the compliant matrix to the rigid filler. Additionally, the equilibration at 300 K ensures the polymer matrix is in a solid state below its melting point, maintaining structural integrity during deformation. Decreasing Factors: The polypropylene matrix itself possesses a relatively low intrinsic modulus compared to the ceramic filler, establishing a compliant baseline that limits the upper bound of the composite stiffness. Furthermore, the chemical functionalization required for interfacial bonding introduces structural defects into the perfect lattice of the silicon carbide nanotubes, which may slightly degrade the intrinsic axial stiffness of the individual nanotubes compared to pristine counterparts. Dominant Factor: The high intrinsic stiffness of the silicon carbide nanotubes combined with the functionalization-enabled interfacial stress transfer qualitatively dominates the mechanical response. Despite the compliant nature of the polypropylene matrix and potential lattice defects from functionalization, the rigid filler network dictates the composite behavior, resulting in a Young's Modulus significantly elevated relative to the neat polymer."
    }
  },
  {
    "doi": "10.1021/acsapm.1c01332",
    "title": "Cellulose Nanofiber Composite Polymeric Materials with Reversible and Movable Cross-links and Evaluation of their Mechanical Properties",
    "year": 2022,
    "chemical_composition": {
      "repeat_unit_psmiles": null,
      "monomers": [
        {
          "name": "2-Hydroxyethyl acrylate",
          "smiles": "C=CC(=O)OCCO",
          "ratio_value": null,
          "ratio_unit": null
        },
        {
          "name": "Acrylic acid",
          "smiles": "C=CC(=O)O",
          "ratio_value": 2,
          "ratio_unit": "mol%"
        },
        {
          "name": "Mono-6-O-acrylamidomethyl triicosaacetyl-γ-cyclodextrin",
          "smiles": null,
