Repository: hhtrick/HHT-code

# HHT training framework

This directory contains model training, embedding precomputation, inference, article-level baselines and the curated datasets. All commands below assume that the working directory is `train_code/`.

## 3. Datasets and fixed partitions

Each main dataset is a JSON array at `dataset/{property}/{property}.json`. Entries contain source metadata, `chemical_composition`, `processing_history`, `hierarchical_structure`, `properties`, and two generated-analysis objects. Targets are stored as `properties[property]["value"]`; source metadata and target values are not predictive input fields.

| Property | Train | Validation | Test | Total |
|---|---:|---:|---:|---:|

File: train_code/dataset/E/E.json (part 110 of 204)
[
      "reasoning_analysis": "Increasing Factors: The inclusion of silicon carbide nanotubes introduces a ceramic phase with intrinsic stiffness orders of magnitude higher than the polypropylene matrix, serving as a rigid reinforcement that qualitatively drives the E upward. The 10 vol% filler loading ensures a significant volume fraction of this high-modulus component contributes to the bulk property. Additionally, the computational processing history employs a high strain rate of 0.0001/ps, which limits viscoelastic relaxation times and typically results in a higher apparent E compared to quasi-static experimental conditions. Decreasing Factors: The specification of 0% functionalization indicates a lack of covalent bonding between the nanotube surface and the polymer matrix, relying instead on weaker van der Waals interactions. This poor interfacial adhesion hinders effective stress transfer from the soft matrix to the rigid filler, thereby reducing the reinforcement efficiency and limiting the potential increase in E. Dominant Factor: The intrinsic high stiffness of the silicon carbide nanotubes qualitatively dominates the final mechanical behavior. Although the non-functionalized interface reduces load transfer efficiency, the vast disparity in modulus between the ceramic nanotubes and the polymer matrix ensures that the addition of the filler results in a net increase in the composite E relative to the neat polymer, overriding the interfacial limitations at small strains."
    }
  },
  {
    "doi": "10.1134/S0021894414040014",
    "title": "EXPERIMENTAL STUDY OF THE EFFECT OF ELECTROMAGNETIC MICROWAVERADIATION ON PARTS MADE OF HIGH-ENERGY POLYMER MATERIALS",
    "year": 2014,
    "chemical_composition": {
      "repeat_unit_psmiles": null,
      "monomers": [
        {
          "name": "PD-10/20E",
          "smiles": null,
          "ratio_value": null,
          "ratio_unit": null
        }
      ],
      "additives": [
        {
          "name": "Rubber",
          "type": "additive",
          "amount_value": 11.5,
          "amount_unit": "%"
        }
      ],
      "is_homopolymer": false
    },
    "processing_history": "Samples shaped as blades. Microwave irradiation by G1 generator (2.71 GHz and 3.0 GHz channels, pulse power 1.49 MW) for 10 seconds. Stored 24 hours before testing. Young's modulus measured by uniaxial tensile test at constant strain rate 1.2e-3 s^-1.",
    "hierarchical_structure": "Solid propellant composite with 11.5% rubber.",
    "properties": {
      "E": {
        "value": [
          0.01
        ],
        "unit": "GPa"
      }
    },
    "analysis_with_hierarchical_structure": {
      "descriptive_text": "The sample is characterized as a solid propellant composite based on a PD-10/20E matrix system incorporating an 11.5% rubber additive. Specimens were fabricated into blade shapes and subjected to high-energy microwave irradiation using a G1 generator operating at 2.71 GHz and 3.0 GHz channels with a pulse power of 1.49 MW for a duration of 10 seconds. Following this thermal treatment, the samples were stored for 24 hours prior to mechanical characterization to allow for stabilization. The Young's modulus was subsequently determined via uniaxial tensile testing conducted at a constant strain rate of 1.2e-3 s^-1.",
      "reasoning_analysis": "Increasing Factors: The microwave irradiation processing history likely induces rapid crosslinking or curing within the PD-10/20E matrix, increasing the network density and restricting chain mobility, which intrinsically drives the Young's modulus higher. Additionally, the composite nature of the solid propellant implies strong interfacial interactions between phases that can enhance load transfer efficiency, and the 24-hour storage period allows for physical aging that may further densify the structure. Decreasing Factors: The inclusion of 11.5% rubber additive introduces compliant elastomeric domains with a significantly lower intrinsic modulus compared to rigid polymer matrices or crystalline fillers, thereby reducing the overall stiffness of the composite. Furthermore, the high-energy microwave pulse carries a risk of localized thermal degradation or microvoid formation, which could compromise the effective load-bearing cross-sectional area. Dominant Factor: While the rubber additive qualitatively lowers the stiffness relative to a fully rigid matrix, the microwave-induced crosslinking of the primary matrix combined with the structural reinforcement inherent to the solid propellant composite formulation qualitatively dominates the final behavior, establishing a network capable of bearing load while the rubber phase modulates the modulus to prevent brittle failure."
    },
    "analysis_without_hierarchical_structure": {
      "descriptive_text": "The sample consists of a non-homopolymer system derived from PD-10/20E monomers incorporating 11.5% rubber as an additive. Specimens were shaped as blades and subjected to microwave irradiation using a G1 generator operating at 2.71 GHz and 3.0 GHz channels with a pulse power of 1.49 MW for 10 seconds. Following a 24-hour storage period, the Young's modulus was characterized via uniaxial tensile testing at a constant strain rate of 1.2e-3 s^-1.",
      "reasoning_analysis": "Increasing Factors: The PD-10/20E matrix provides the primary structural backbone, and the high-power microwave irradiation may induce crosslinking or thermal annealing effects that restrict chain mobility, potentially enhancing the stiffness of the continuous phase. Decreasing Factors: The addition of 11.5% rubber introduces a compliant elastomeric phase which inherently possesses a lower modulus than the rigid matrix, acting as soft inclusions that reduce the bulk stiffness. Additionally, the intense microwave pulse power carries a risk of thermal degradation or chain scission, which would lower molecular weight and mechanical rigidity. Dominant Factor: The inclusion of the rubber additive qualitatively dominates the final mechanical behavior; despite potential matrix stiffening from processing, the presence of a significant volume fraction of a soft elastomeric phase typically drives the overall Young's modulus downward to favor toughness over rigidity."
    }
  },
  {
    "doi": null,
    "title": "On the mechanical properties and fracture analysis of polymer nanocomposites reinforced by functionalized silicon carbide nanotubes: A molecular dynamics investigation",
    "year": null,
    "chemical_composition": {
      "repeat_unit_psmiles": "*CC*",
      "monomers": [
        {
          "name": "Ethylene",
          "smiles": "C=C",
          "ratio_value": null,
          "ratio_unit": null
        }
      ],
      "additives": [
        {
          "name": "Silicon carbide nanotubes",
          "type": "filler",
          "amount_value": 10,
          "amount_unit": "vol%"
        }
      ],
      "is_homopolymer": true
    },
    "processing_history": "Molecular dynamics simulation using LAMMPS with Tersoff and Dreiding force fields. Equilibrated at 300K (NVT/NPT). Uniaxial tension at strain rate 0.0001/ps. Sample: Zigzag F-fSiCNT/PE with 5% functionalization.",
    "hierarchical_structure": "Zigzag (11,0) SiCNT (10 vol%) randomly functionalized with F at 5% wt% in PE matrix.",
    "properties": {
      "E": {
        "value": [
          42.6
        ],
        "unit": "GPa"
      }
    },
    "analysis_with_hierarchical_structure": {
      "descriptive_text": "The sample consists of a polyethylene homopolymer matrix reinforced with zigzag (11,0) silicon carbide nanotubes at a loading of 10 vol%, where the nanotubes are randomly functionalized with fluorine atoms at 5 wt%. This nanocomposite system was investigated using molecular dynamics simulations implemented in LAMMPS with Tersoff and Dreiding force fields, undergoing equilibration at 300 K under NVT and NPT ensembles to establish a relaxed structural state. The elastic modulus was subsequently determined through uniaxial tension simulations applied at a strain rate of 0.0001/ps.",
      "reasoning_analysis": "Increasing Factors: The intrinsic stiffness of the silicon carbide nanotubes is significantly higher than that of the polyethylene matrix, providing a rigid reinforcing phase that drives the composite elastic modulus upward. Additionally, the fluorine functionalization on the nanotube surface enhances interfacial adhesion between the hydrophobic polymer and the ceramic filler, facilitating more efficient stress transfer from the matrix to the nanotubes during deformation. Decreasing Factors: The polyethylene matrix itself is compliant compared to the ceramic filler, which limits the upper bound of the composite modulus. Furthermore, the covalent functionalization of the nanotubes introduces structural defects into the SiCNT lattice, which can locally reduce the intrinsic stiffness of the reinforcing phase. The high strain rate inherent to molecular dynamics simulations may also restrict viscoelastic relaxation, potentially affecting the measured response relative to quasi-static conditions. Dominant Factor: The high aspect ratio and exceptional intrinsic modulus of the silicon carbide nanotubes, combined with the improved interfacial load transfer enabled by fluorine functionalization, qualitatively dominate the mechanical response, leading to a net increase in the elastic modulus relative to the pristine polyethylene matrix despite the compliance of the polymer and minor lattice defects."
    },
    "analysis_without_hierarchical_structure": {
      "descriptive_text": "The sample comprises a polyethylene homopolymer matrix reinforced with silicon carbide nanotubes at a concentration of 10 vol%. The reinforcement consists of zigzag configured nanotubes with 5% functionalization to promote interfacial compatibility. The system was modeled via molecular dynamics simulations using LAMMPS with Tersoff and Dreiding force fields, equilibrated at 300 K under NVT and NPT ensembles. Mechanical characterization was performed by applying uniaxial tension at a strain rate of 0.0001 per picosecond to determine the elastic response.",
      "reasoning_analysis": "Increasing Factors: The inclusion of silicon carbide nanotubes, which possess a significantly higher intrinsic stiffness compared to the polyethylene matrix, acts as a rigid reinforcement phase that restricts polymer chain deformation. Additionally, the 5% functionalization enhances interfacial adhesion between the filler and the matrix, improving stress transfer efficiency and further contributing to an increase in E. Decreasing Factors: The polyethylene matrix is inherently compliant with low structural rigidity, which limits the overall composite stiffness relative to the pure filler material. Furthermore, the covalent functionalization on the nanotube surface may introduce lattice defects that slightly reduce the intrinsic modulus of the reinforcement compared to pristine nanotubes. Dominant Factor: The high volume fraction and exceptional intrinsic stiffness of the silicon carbide nanotubes qualitatively dominate the mechanical behavior, overriding the compliance of the polyethylene matrix to result in a net increase in E relative to the neat polymer."
    }
  },
  {
    "doi": null,
    "title": "Mechanical properties of polymer thin film measured by the bulge test",
    "year": 2007,
    "chemical_composition": {
      "repeat_unit_psmiles": "[*]CC(C)(C(=O)OC)[*]",
      "monomers": [
        {
          "name": "Methyl methacrylate",
          "smiles": "CC(=C)C(=O)OC",
          "ratio_value": null,
          "ratio_unit": null
        }
      ],
      "additives": [],
      "is_homopolymer": true
    },
    "processing_history": "Spin-coated mr-I 8030 (PMMA-based) solution onto SiNx/Al/Si substrate. Baked at 150 °C to vaporize solvent. Young's modulus measured by bulge test using dry nitrogen pressure and Michelson interferometer to measure bulge height. Data analyzed using Vlassak equations.",
    "hierarchical_structure": "Amorphous thermoplastic thin film (352 nm thick).",
    "properties": {
      "E": {
        "value": [
          5.8
        ],
        "unit": "GPa"
      }
    },
    "analysis_with_hierarchical_structure": {
      "descriptive_text": "The sample is an amorphous poly(methyl methacrylate) homopolymer thin film with a thickness of 352 nm, derived from the mr-I 8030 resist system. It was fabricated by spin-coating the polymer solution onto a SiNx/Al/Si substrate followed by baking at 150 °C to vaporize the solvent. The Young's modulus was characterized using a bulge test method utilizing dry nitrogen pressure and Michelson interferometry to measure bulge height, with data analyzed via Vlassak equations.",
      "reasoning_analysis": "Increasing Factors: The poly(methyl methacrylate) backbone contains bulky alpha-methyl and ester side groups that impose steric hindrance, restricting chain rotation and intrinsically increasing the stiffness of the glassy polymer. The thermal processing history involving baking at 150 °C ensures solvent removal and promotes densification, which enhances intermolecular interactions and contributes to a higher modulus. Additionally, the confinement of the thin film on a rigid SiNx/Al/Si substrate may restrict segmental mobility at the polymer-substrate interface, further driving the modulus upward. Decreasing Factors: The nanoscale thickness of 352 nm introduces a free surface effect where chain mobility is enhanced relative to the bulk, which can qualitatively lower the effective modulus. The amorphous thermoplastic structure lacks crystalline domains that typically provide mechanical reinforcement, and the absence of reinforcing additives means the material relies solely on chain entanglement and van der Waals forces. Dominant Factor: The intrinsic rigidity of the PMMA chemical structure combined with the densification achieved through thermal baking qualitatively dominates the mechanical response. While thin-film surface effects and the amorphous nature modulate the behavior, the fundamental glassy state secured by the processing history establishes the primary stiffness characteristics of the sample."
    },
    "analysis_without_hierarchical_structure": {
      "descriptive_text": "The sample consists of a poly(methyl methacrylate) homopolymer derived from methyl methacrylate monomers. The material was processed by spin-coating a mr-I 8030 solution onto a SiNx/Al/Si substrate, followed by baking at 150 °C to vaporize the solvent. The Young's modulus was subsequently characterized using a bulge test method employing dry nitrogen pressure and a Michelson interferometer to measure bulge height, with data analysis conducted using Vlassak equations.",
      "reasoning_analysis": "Increasing Factors: The chemical architecture of poly(methyl methacrylate) incorporates an alpha-methyl group and a polar ester side group that impose steric hindrance on backbone rotation, intrinsically enhancing chain stiffness. Furthermore, the processing history specifies baking at 150 °C, a temperature above the glass transition, which ensures thorough solvent removal and promotes physical densification of the film, reducing free volume and thereby increasing the Young's modulus. Decreasing Factors: The material is an amorphous homopolymer lacking reinforcing additives such as fillers or crosslinkers, which limits the maximum achievable stiffness compared to composite systems. Additionally, the spin-coating technique produces a thin film where surface mobility effects and potential residual thermal stresses from cooling may introduce excess free volume relative to bulk samples, potentially depressing the modulus. Dominant Factor: The intrinsic structural rigidity of the PMMA backbone coupled with the densification effect from the thermal baking process qualitatively dominates the mechanical behavior. The effective removal of plasticizing solvent molecules ensures a dense polymer network, overriding the potential softening effects associated with thin-film geometry to establish a modulus characteristic of fully densified amorphous PMMA."
    }
  },
  {
    "doi": "10.1134/S0021894414040014",
    "title": "EXPERIMENTAL STUDY OF THE EFFECT OF ELECTROMAGNETIC MICROWAVERADIATION ON PARTS MADE OF HIGH-ENERGY POLYMER MATERIALS",
    "year": 2014,
    "chemical_composition": {
      "repeat_unit_psmiles": null,
      "monomers": [
        {
          "name": "PD-10/20E",
          "smiles": null,
          "ratio_value": null,
          "ratio_unit": null
        }
      ],
      "additives": [
        {
          "name": "Rubber",
          "type": "additive",
          "amount_value": 11.5,
          "amount_unit": "%"
        }
      ],
      "is_homopolymer": false
    },
    "processing_history": "Samples shaped as blades. Microwave irradiation by G1 generator (2.71 GHz and 3.0 GHz channels, pulse power 1.49 MW) for 20 seconds. Stored 24 hours before testing. Young's modulus measured by uniaxial tensile test at constant strain rate 1.2e-3 s^-1.",
    "hierarchical_structure": "Solid propellant composite with 11.5% rubber.",
    "properties": {
      "E": {
        "value": [
          0.01
        ],
        "unit": "GPa"
      }
    },
    "analysis_with_hierarchical_structure": {
      "descriptive_text": "The material is characterized as a solid propellant composite based on a PD-10/20E monomer matrix incorporating 11.5% rubber as an additive. The samples were fabricated into blade geometries and subjected to high-power microwave irradiation using a G1 generator operating at 2.71 GHz and 3.0 GHz channels with a pulse power of 1.49 MW for a duration of 20 seconds. Following irradiation, the specimens were stored for 24 hours prior to mechanical characterization. The Young's modulus was subsequently determined via uniaxial tensile testing conducted at a constant strain rate of 1.2e-3 s^-1.",
      "reasoning_analysis": "Increasing Factors: The high-power microwave irradiation processing history likely induces rapid thermal curing and crosslinking within the PD-10/20E matrix, increasing the network density and intermolecular forces, which qualitatively drives the Young's modulus upward. Additionally, the 24-hour storage period allows for stress relaxation and potential post-cure stabilization, which can further consolidate the matrix structure. Decreasing Factors: The inclusion of 11.5% rubber introduces a compliant elastomeric phase into the composite structure. According to composite mechanics principles, the presence of low-modulus rubber particles within a stiffer matrix reduces the overall load-bearing capacity and stiffness of the material, thereby driving the Young's modulus downward. Dominant Factor: While the microwave processing enhances matrix rigidity through crosslinking, the compositional presence of the elastomeric rubber additive is the dominant factor governing the final mechanical behavior. The rubber phase fundamentally dictates the compliance of the solid propellant composite to prevent brittle failure, qualitatively suppressing the Young's modulus relative to a neat, fully cured PD-10/20E matrix."
    },
    "analysis_without_hierarchical_structure": {
      "descriptive_text": "The polymer sample comprises a matrix derived from PD-10/20E monomers blended with 11.5% rubber additive, constituting a non-homopolymer system. Specimens were shaped into blades and treated with microwave irradiation via a G1 generator operating at 2.71 GHz and 3.0 GHz channels with a pulse power of 1.49 MW for 20 seconds. Following a 24-hour storage period, the Young's modulus was evaluated using a uniaxial tensile test at a constant strain rate of 1.2e-3 s^-1.",
      "reasoning_analysis": "Increasing Factors: The microwave irradiation processing history likely promotes rapid crosslinking or curing within the PD-10/20E matrix, increasing the network density and intrinsic stiffness of the continuous phase. Additionally, the base monomer system presumably forms a structural backbone that provides mechanical integrity prior to the inclusion of soft additives. Decreasing Factors: The incorporation of 11.5% rubber additive introduces a compliant, low-modulus phase into the composite system, which inherently reduces the overall stiffness according to composite mixing rules. Furthermore, the high-power pulse microwave treatment carries a risk of localized thermal effects that could potentially increase chain mobility or cause degradation, softening the polymer matrix. Dominant Factor: The presence of the 11.5% rubber additive is the dominant factor influencing the final Young's modulus. While microwave processing optimizes the matrix curing to establish a baseline stiffness, the inclusion of a significant volume fraction of elastomeric particles fundamentally lowers the composite stiffness relative to the neat cured resin, as the soft phase dictates the deformation behavior under tensile loading."
    }
  },
  {
    "doi": "10.1134/S0021894414040014",
    "title": "EXPERIMENTAL STUDY OF THE EFFECT OF ELECTROMAGNETIC MICROWAVERADIATION ON PARTS MADE OF HIGH-ENERGY POLYMER MATERIALS",
    "year": 2014,
    "chemical_composition": {
      "repeat_unit_psmiles": null,
      "monomers": [
        {
          "name": "PD-10/20E",
          "smiles": null,
          "ratio_value": null,
          "ratio_unit": null
        }
      ],
      "additives": [
        {
          "name": "Rubber",
          "type": "additive",
          "amount_value": 11.5,
          "amount_unit": "%"
        }
      ],
      "is_homopolymer": false
    },
    "processing_history": "Samples shaped as blades. Microwave irradiation by G1 generator (2.71 GHz and 3.0 GHz channels, pulse power 1.49 MW) for 60 seconds. Stored 24 hours before testing. Young's modulus measured by uniaxial tensile test at constant strain rate 1.2e-3 s^-1.",
    "hierarchical_structure": "Solid propellant composite with 11.5% rubber.",
    "properties": {
      "E": {
        "value": [
          0.01
        ],
        "unit": "GPa"
      }
    },
    "analysis_with_hierarchical_structure": {
      "descriptive_text": "The material is a solid propellant composite based on a PD-10/20E polymer matrix incorporating 11.5% rubber as an additive. The samples were shaped into blades and subjected to microwave irradiation using a G1 generator operating at 2.71 GHz and 3.0 GHz channels with a pulse power of 1.49 MW for a duration of 60 seconds. Following irradiation, the specimens were stored for 24 hours prior to mechanical characterization. The Young's modulus was subsequently determined via uniaxial tensile testing conducted at a constant strain rate of 1.2e-3 s^-1.",
      "reasoning_analysis": "Increasing Factors: The microwave irradiation processing history involves high-energy pulse power exposure, which likely induces significant thermal curing and crosslinking within the PD-10/20E matrix, thereby restricting chain mobility and increasing the stiffness of the polymer network. Additionally, the hierarchical classification as a solid propellant composite implies a heterogeneous structure typically containing rigid particulate fillers, which generally reinforce the matrix and drive the Young's modulus upward through hydrodynamic reinforcement. Decreasing Factors: The explicit incorporation of 11.5% rubber acts as a compliant elastomeric phase within the composite. Rubber possesses a significantly lower intrinsic modulus compared to rigid polymer binders or crystalline domains, and its presence introduces soft regions that facilitate deformation, qualitatively lowering the bulk Young's modulus of the material. Dominant Factor: While the rubber additive serves to reduce stiffness to prevent brittle failure, the high-energy microwave processing establishing a crosslinked network combined with the inherent rigid packing of a solid propellant composite is the dominant factor determining the final mechanical behavior, establishing a baseline stiffness that defines the material as a structural solid rather than an elastomer."
    },
    "analysis_without_hierarchical_structure": {
      "descriptive_text": "The polymer sample is formulated using PD-10/20E monomers and incorporates 11.5% rubber as an additive, constituting a non-homopolymer system. The material was shaped into blades and subjected to microwave irradiation using a G1 generator operating at 2.71 GHz and 3.0 GHz channels with a pulse power of 1.49 MW for a duration of 60 seconds. Following irradiation, the samples were stored for 24 hours prior to characterization, where the Young's modulus was determined via uniaxial tensile testing at a constant strain rate of 1.2e-3 s^-1.",
      "reasoning_analysis": "Increasing Factors: The processing history involves high-power microwave irradiation, which typically induces rapid thermal effects that can promote crosslinking or structural ordering within the PD-10/20E matrix, thereby restricting chain mobility and increasing stiffness. Additionally, the 24-hour storage period allows for physical aging, potentially reducing free volume and slightly enhancing the modulus. Decreasing Factors: The incorporation of 11.5% rubber additive introduces a compliant elastomeric phase into the matrix. Since rubber possesses a significantly lower intrinsic stiffness compared to rigid polymer matrices, its presence creates regions of low resistance to deformation, qualitatively driving the bulk Young's modulus down. Dominant Factor: While the microwave processing may enhance the rigidity of the continuous phase, the substantial loading of the compliant rubber additive is the dominant factor; the mechanical behavior of the composite under tensile load is primarily governed by the soft phase's ability to deform, leading to a net qualitative reduction in Young's modulus relative to the neat matrix material."
    }
  },
  {
    "doi": null,
    "title": "On the mechanical properties and fracture analysis of polymer nanocomposites reinforced by functionalized silicon carbide nanotubes: A molecular dynamics investigation",
    "year": null,
    "chemical_composition": {
      "repeat_unit_psmiles": "*CC(C)*",
      "monomers": [
        {
          "name": "Propylene",
          "smiles": "CC=C",
          "ratio_value": null,
          "ratio_unit": null
        }
      ],
      "additives": [
        {
          "name": "Silicon carbide nanotubes",
          "type": "filler",
          "amount_value": 10,
          "amount_unit": "vol%"
        }
      ],
      "is_homopolymer": true
    },
    "processing_history": "Molecular dynamics simulation using LAMMPS with Tersoff and Dreiding force fields. Equilibrated at 300K (NVT/NPT). Uniaxial tension at strain rate 0.0001/ps. Sample: Zigzag H-fSiCNT/PP with 5% functionalization.",
    "hierarchical_structure": "Zigzag (11,0) SiCNT (10 vol%) randomly functionalized with H at 5% wt% in PP matrix.",
    "properties": {
      "E": {
        "value": [
          37.04
        ],
        "unit": "GPa"
      }
    },
    "analysis_with_hierarchical_structure": {
      "descriptive_text": "The sample is a nanocomposite system modeled via molecular dynamics, comprising a polypropylene homopolymer matrix reinforced with zigzag (11,0) silicon carbide nanotubes at a loading of 10 vol%. The nanotubes are randomly functionalized with hydrogen at 5% wt% to modify interfacial characteristics. Simulations were performed using LAMMPS with Tersoff and Dreiding force fields, where the system was equilibrated at 300K under NVT/NPT ensembles before undergoing uniaxial tension testing at a strain rate of 0.0001/ps to evaluate mechanical performance.",
      "reasoning_analysis": "Increasing Factors: The inclusion of silicon carbide nanotubes introduces a ceramic phase with significantly higher intrinsic stiffness than the polymeric matrix, directly reinforcing the composite. The 10 vol% loading provides substantial volumetric reinforcement, while the 5% hydrogen functionalization enhances interfacial adhesion between the nanotubes and the polypropylene, improving stress transfer efficiency and thereby increasing the overall Young's Modulus (E). Decreasing Factors: The polypropylene matrix remains the compliant component with a relatively low intrinsic modulus compared to the filler. Additionally, the hydrogen functionalization disrupts the perfect lattice structure of the nanotubes, potentially slightly reducing the intrinsic stiffness of the filler itself compared to pristine nanotubes, and the equilibration process likely results in an amorphous matrix morphology lacking the stiffening effects of polymer crystallinity. Dominant Factor: The exceptional rigidity of the silicon carbide nanotubes combined with the improved load transfer mechanism from hydrogen functionalization qualitatively dominates the mechanical response, resulting in a composite modulus that is significantly higher than that of the neat polypropylene matrix despite the compliant nature of the polymer phase."
    },
    "analysis_without_hierarchical_structure": {
      "descriptive_text": "The sample comprises a polypropylene homopolymer matrix reinforced with 10 vol% silicon carbide nanotubes. Specifically, the composite features zigzag hydrogen-functionalized silicon carbide nanotubes with a 5% functionalization density embedded within the polymer phase. The system was constructed and analyzed via molecular dynamics simulations using the LAMMPS package with Tersoff and Dreiding force fields. Following equilibration at 300 K under both NVT and NPT ensembles, the mechanical properties were assessed through uniaxial tension simulations performed at a strain rate of 0.0001 per picosecond.",
      "reasoning_analysis": "Increasing Factors: The inclusion of 10 vol% silicon carbide nanotubes significantly enhances stiffness due to the superior intrinsic modulus of the ceramic nanotubes compared to the compliant polypropylene matrix. Additionally, the 5% functionalization improves interfacial adhesion, promoting efficient stress transfer from the matrix to the rigid filler network. Decreasing Factors: The functionalization process introduces structural defects into the nanotube lattice, potentially reducing the intrinsic stiffness of the reinforcement slightly, while the presence of fillers may disrupt the local packing density of the polymer chains near the interface. Dominant Factor: The high volume fraction of the rigid ceramic nanotubes qualitatively dominates the mechanical response, ensuring that the composite exhibits a substantially higher Young's Modulus than the neat polymer despite minor interfacial or lattice imperfections."
    }
  },
  {
    "doi": null,
    "title": "On the mechanical properties and fracture analysis of polymer nanocomposites reinforced by functionalized silicon carbide nanotubes: A molecular dynamics investigation",
    "year": null,
    "chemical_composition": {
      "repeat_unit_psmiles": "*CC(C)*",
      "monomers": [
        {
          "name": "Propylene",
          "smiles": "CC=C",
          "ratio_value": null,
          "ratio_unit": null
        }
      ],
      "additives": [
        {
          "name": "Silicon carbide nanotubes",
          "type": "filler",
          "amount_value": 10,
          "amount_unit": "vol%"
        }
      ],
      "is_homopolymer": true
    },
    "processing_history": "Molecular dynamics simulation using LAMMPS with Tersoff and Dreiding force fields. Equilibrated at 300K (NVT/NPT). Uniaxial tension at strain rate 0.0001/ps. Sample: Zigzag F-fSiCNT/PP with 5% functionalization.",
    "hierarchical_structure": "Zigzag (11,0) SiCNT (10 vol%) randomly functionalized with F at 5% wt% in PP matrix.",
    "properties": {
      "E": {
        "value": [
          39.5
        ],
        "unit": "GPa"
      }
    },
    "analysis_with_hierarchical_structure": {
      "descriptive_text": "The sample comprises a polypropylene homopolymer matrix reinforced with zigzag (11,0) silicon carbide nanotubes at a loading of 10 vol%. The nanotubes are randomly functionalized with fluorine atoms at 5 wt% to modify interfacial characteristics within the composite. This nanocomposite system was modeled using molecular dynamics simulations within the LAMMPS framework, employing Tersoff and Dreiding force fields to describe atomic interactions. The system underwent equilibration at 300 K under NVT and NPT ensembles to establish a relaxed density before being subjected to uniaxial tension at a strain rate of 0.0001/ps to evaluate the mechanical response.",
      "reasoning_analysis": "Increasing Factors: The intrinsic high stiffness of the silicon carbide nanotubes compared to the polypropylene matrix serves as the primary driver for enhancing Young's Modulus (E), governed by the rule of mixtures. The 10 vol% loading provides significant load-bearing capacity, while the 5 wt% fluorine functionalization likely improves interfacial adhesion between the hydrophobic matrix and the nanotubes, facilitating more efficient stress transfer. Additionally, the molecular dynamics processing history involves a high strain rate (0.0001/ps), which restricts polymer chain relaxation times during deformation, typically resulting in a higher apparent modulus compared to quasi-static experimental conditions. Decreasing Factors: The polypropylene matrix itself is a compliant thermoplastic with a relatively low intrinsic modulus, which limits the upper bound of the composite stiffness. Furthermore, the covalent functionalization of the nanotubes introduces sp3 defects into the nanotube lattice, which can disrupt the perfect hexagonal structure and slightly reduce the intrinsic stiffness of the filler itself. Dominant Factor: The rigid reinforcement provided by the high-aspect-ratio silicon carbide nanotubes at 10 vol% loading qualitatively dominates the mechanical behavior. Despite the compliance of the polypropylene matrix and potential lattice defects from functionalization, the load-bearing capacity of the ceramic nanotubes and the improved interfacial stress transfer ensure that the composite exhibits a significantly higher Young's Modulus than the neat polymer matrix."
    },
    "analysis_without_hierarchical_structure": {
      "descriptive_text": "The sample comprises a polypropylene homopolymer matrix reinforced with 10 vol% Silicon carbide nanotubes. Specifically, the composite incorporates zigzag functionalized Silicon carbide nanotubes with a 5% functionalization degree designed to modify interfacial interactions. The material behavior was investigated through molecular dynamics simulations performed using LAMMPS with Tersoff and Dreiding force fields, where the system was equilibrated at 300K under NVT/NPT ensembles prior to subjecting the sample to uniaxial tension at a strain rate of 0.0001/ps.",
      "reasoning_analysis": "Increasing Factors: The incorporation of rigid Silicon carbide nanotubes at 10 vol% into the compliant polypropylene matrix drastically increases stiffness due to the high intrinsic modulus of the ceramic nanostructures. Furthermore, the 5% functionalization of the zigzag nanotubes enhances interfacial adhesion, facilitating efficient stress transfer from the matrix to the filler, which further elevates the composite modulus. Decreasing Factors: The polypropylene homopolymer matrix itself possesses a relatively low intrinsic stiffness compared to the ceramic reinforcement, acting as the compliant phase that limits the upper bound of the composite modulus. Additionally, if the molecular dynamics equilibration at 300K results in a largely amorphous matrix structure without explicit crystalline domains, the lack of crystalline reinforcement within the polymer phase itself may result in a lower modulus compared to highly crystalline experimental counterparts. Dominant Factor: The reinforcement effect of the high-aspect-ratio Silicon carbide nanotubes dominates the mechanical response. Despite the compliance of the polypropylene matrix, the rigid percolating network or dispersed stiff phase provided by the 10 vol% ceramic nanotubes, aided by functionalization, dictates the overall stiffness, leading to a significant net increase in Young's Modulus relative to the neat polymer."
    }
  },
  {
    "doi": null,
    "title": "Mechanical properties of polymer thin film measured by the bulge test",
    "year": 2007,
    "chemical_composition": {
      "repeat_unit_psmiles": "[*]CC(C)(C(=O)OC)[*]",
      "monomers": [
        {
          "name": "Methyl methacrylate",
          "smiles": "CC(=C)C(=O)OC",
          "ratio_value": null,
          "ratio_unit": null
        }
      ],
      "additives": [],
      "is_homopolymer": true
    },
    "processing_history": "Spin-coated mr-I 8030 (PMMA-based) solution onto SiNx/Al/Si substrate. Baked at 150 °C to vaporize solvent. Young's modulus measured by bulge test using dry nitrogen pressure and Michelson interferometer to measure bulge height. Data analyzed using Vlassak equations.",
    "hierarchical_structure": "Amorphous thermoplastic thin film (159 nm thick).",
    "properties": {
      "E": {
        "value": [
          5.3
        ],
        "unit": "GPa"
      }
    },
    "analysis_with_hierarchical_structure": {
      "descriptive_text": "The sample consists of an amorphous poly(methyl methacrylate) (PMMA) homopolymer thin film with a thickness of 159 nm. It was fabricated by spin-coating a mr-I 8030 PMMA-based solution onto a SiNx/Al/Si substrate, followed by baking at 150 °C to vaporize the solvent. The mechanical properties were evaluated using a bulge test employing dry nitrogen pressure and a Michelson interferometer to measure bulge height, with data analyzed via Vlassak equations to determine the Young's modulus.",
      "reasoning_analysis": "Increasing Factors: The poly(methyl methacrylate) backbone contains bulky alpha-methyl and ester side groups that restrict segmental rotation, providing inherent chain stiffness characteristic of a glassy polymer at room temperature. Furthermore, the thermal treatment at 150 °C, which exceeds the bulk glass transition temperature, facilitates solvent removal and physical aging upon cooling, potentially reducing free volume and increasing packing density. The confinement imposed by the rigid SiNx/Al/Si substrate may also restrict chain mobility at the interface, contributing to higher stiffness. Decreasing Factors: The nanoscale thickness of 159 nm introduces significant free surface effects, where enhanced segmental mobility at the air-polymer interface can reduce the effective modulus compared to bulk material. Additionally, residual stresses arising from the thermal expansion mismatch between the polymer film and the inorganic substrate during the cooling phase after baking could introduce microstructural defects or reduce the effective load-bearing capacity. Dominant Factor: The intrinsic rigidity of the glassy PMMA backbone combined with the densification achieved by baking above the glass transition temperature qualitatively dominates the mechanical response, establishing a high baseline modulus; however, the competing free surface mobility inherent to the 159 nm thin film geometry likely modulates this value relative to bulk expectations."
    },
    "analysis_without_hierarchical_structure": {
