Repository: hhtrick/HHT-code

# HHT training framework

This directory contains model training, embedding precomputation, inference, article-level baselines and the curated datasets. All commands below assume that the working directory is `train_code/`.

## 3. Datasets and fixed partitions

Each main dataset is a JSON array at `dataset/{property}/{property}.json`. Entries contain source metadata, `chemical_composition`, `processing_history`, `hierarchical_structure`, `properties`, and two generated-analysis objects. Targets are stored as `properties[property]["value"]`; source metadata and target values are not predictive input fields.

| Property | Train | Validation | Test | Total |
|---|---:|---:|---:|---:|

File: train_code/dataset/E/E.json (part 111 of 204)
[
      "descriptive_text": "The sample comprises a poly(methyl methacrylate) homopolymer derived from methyl methacrylate monomers, utilized as an mr-I 8030 PMMA-based resist. Fabrication involved spin-coating the solution onto a SiNx/Al/Si substrate, followed by a thermal bake at 150 °C to ensure solvent vaporization. Mechanical characterization was performed via a bulge test using dry nitrogen pressure and Michelson interferometry to determine bulge height, with the resulting data analyzed using Vlassak equations to extract the Young's modulus.",
      "reasoning_analysis": "Increasing Factors: The chemical structure of poly(methyl methacrylate) features bulky alpha-methyl and ester side groups that restrict backbone rotation, providing intrinsic chain stiffness that elevates the Young's modulus in the glassy state. Furthermore, the processing history includes baking at 150 °C, which exceeds the glass transition temperature, facilitating solvent vaporization and chain packing densification, thereby increasing intermolecular forces and stiffness. Decreasing Factors: The material is an amorphous homopolymer lacking crystalline domains that typically reinforce mechanical stiffness. Additionally, spin-coating can induce residual internal stresses or free volume anomalies depending on the cooling rate after baking, and thin-film confinement effects on the substrate may alter chain dynamics compared to bulk material. Dominant Factor: The intrinsic rigidity of the PMMA backbone combined with the thermal treatment ensuring solvent removal dominates the mechanical response, establishing a high modulus characteristic of a dense glassy polymer, though the thin-film geometry measured by the bulge test introduces specific boundary conditions that define the final measured value."
    }
  },
  {
    "doi": "10.1134/S0021894414040014",
    "title": "EXPERIMENTAL STUDY OF THE EFFECT OF ELECTROMAGNETIC MICROWAVERADIATION ON PARTS MADE OF HIGH-ENERGY POLYMER MATERIALS",
    "year": 2014,
    "chemical_composition": {
      "repeat_unit_psmiles": null,
      "monomers": [
        {
          "name": "PD-10/20E",
          "smiles": null,
          "ratio_value": null,
          "ratio_unit": null
        }
      ],
      "additives": [
        {
          "name": "Rubber",
          "type": "additive",
          "amount_value": 11.5,
          "amount_unit": "%"
        }
      ],
      "is_homopolymer": false
    },
    "processing_history": "Samples shaped as blades. Microwave irradiation by G1 generator (2.71 GHz and 3.0 GHz channels, pulse power 1.49 MW) for 120 seconds. Stored 24 hours before testing. Young's modulus measured by uniaxial tensile test at constant strain rate 1.2e-3 s^-1.",
    "hierarchical_structure": "Solid propellant composite with 11.5% rubber.",
    "properties": {
      "E": {
        "value": [
          0.01
        ],
        "unit": "GPa"
      }
    },
    "analysis_with_hierarchical_structure": {
      "descriptive_text": "The sample is characterized as a solid propellant composite with a hierarchical structure defined by 11.5% rubber content within a PD-10/20E monomer matrix. Specimens were shaped into blades and subjected to microwave irradiation using a G1 generator operating at 2.71 GHz and 3.0 GHz channels with a pulse power of 1.49 MW for a duration of 120 seconds. Following irradiation, the samples were stored for 24 hours prior to mechanical characterization. The Young's modulus was subsequently determined via uniaxial tensile testing conducted at a constant strain rate of 1.2e-3 s^-1.",
      "reasoning_analysis": "Increasing Factors: The microwave irradiation processing history likely induces rapid crosslinking or curing within the PD-10/20E matrix, which increases network density and restricts chain mobility, thereby driving the Young's modulus higher. Additionally, the formation of a solid composite structure implies a cohesive matrix that supports load bearing, contributing to structural stiffness. Decreasing Factors: The incorporation of 11.5% rubber additive introduces an elastomeric phase with significantly lower intrinsic stiffness compared to the rigid polymer matrix or crystalline fillers typically found in propellants. These compliant rubber domains act as stress concentrators that deform easily under load, qualitatively reducing the overall composite modulus. Dominant Factor: While the microwave processing establishes the solid network necessary for mechanical integrity, the specific inclusion of 11.5% rubber is the dominant compositional factor governing the final modulus magnitude. The elastomeric nature of the rubber additive qualitatively lowers the stiffness relative to a neat, fully cured PD-10/20E matrix, serving as the primary modifier for the material's mechanical compliance."
    },
    "analysis_without_hierarchical_structure": {
      "descriptive_text": "The material system is derived from PD-10/20E monomers and incorporates 11.5% rubber additive, constituting a non-homopolymer composition. Specimens were fabricated into blade shapes and subjected to microwave irradiation using a G1 generator operating at 2.71 GHz and 3.0 GHz channels with a pulse power of 1.49 MW for 120 seconds. Following this energy treatment, the samples were conditioned by storing for 24 hours prior to mechanical evaluation. The Young's modulus was characterized via uniaxial tensile testing performed at a constant strain rate of 1.2e-3 s^-1.",
      "reasoning_analysis": "Increasing Factors: The processing history involves microwave irradiation at high pulse power, which typically facilitates rapid curing or crosslinking within the polymer matrix, thereby increasing network density and restricting chain mobility to enhance stiffness. Additionally, the 24-hour storage period may allow for physical aging or stress relaxation stabilization, potentially contributing to a marginally higher measured modulus. Decreasing Factors: The chemical composition includes 11.5% rubber additive, which introduces a compliant, elastomeric phase into the system. Since rubber possesses a significantly lower intrinsic modulus compared to rigid polymer matrices, its inclusion creates soft domains that reduce the overall bulk stiffness of the material. Dominant Factor: The incorporation of the rubber additive is the dominant factor influencing the Young's modulus. While microwave processing may stiffen the matrix phase, the presence of a substantial volume fraction of low-modulus rubber particles fundamentally lowers the composite's resistance to elastic deformation relative to the neat polymer system."
    }
  },
  {
    "doi": null,
    "title": "Mechanical properties of polymer thin film measured by the bulge test",
    "year": 2007,
    "chemical_composition": {
      "repeat_unit_psmiles": "[*]CC(C)(C(=O)OC)[*]",
      "monomers": [
        {
          "name": "Methyl methacrylate",
          "smiles": "CC(=C)C(=O)OC",
          "ratio_value": null,
          "ratio_unit": null
        }
      ],
      "additives": [],
      "is_homopolymer": true
    },
    "processing_history": "Spin-coated mr-I 8030 (PMMA-based) solution onto SiNx/Al/Si substrate. Baked at 150 °C to vaporize solvent. Young's modulus measured by bulge test using dry nitrogen pressure and Michelson interferometer to measure bulge height. Data analyzed using Vlassak equations.",
    "hierarchical_structure": "Amorphous thermoplastic thin film (261 nm thick).",
    "properties": {
      "E": {
        "value": [
          5.0
        ],
        "unit": "GPa"
      }
    },
    "analysis_with_hierarchical_structure": {
      "descriptive_text": "The sample comprises an amorphous poly(methyl methacrylate) (PMMA) homopolymer thin film with a thickness of 261 nm. It was fabricated by spin-coating an mr-I 8030 PMMA-based solution onto a SiNx/Al/Si substrate, followed by baking at 150 °C to vaporize the solvent. The Young's modulus was characterized using a bulge test method employing dry nitrogen pressure and Michelson interferometry to measure bulge height, with data analysis conducted using Vlassak equations.",
      "reasoning_analysis": "Increasing Factors: The chemical structure of the methyl methacrylate repeat unit includes bulky ester side groups and an alpha-methyl group, which impose steric hindrance on backbone rotation, intrinsically increasing chain stiffness and driving the Young's modulus upward. Additionally, the processing history involves baking at 150 °C to vaporize solvent, ensuring the removal of potential plasticizers that would otherwise increase free volume and reduce stiffness. The confinement of the 261 nm thin film on a rigid SiNx/Al/Si substrate may also restrict segmental mobility at the polymer-substrate interface, further contributing to an increase in the effective modulus. Decreasing Factors: The material is explicitly identified as an amorphous thermoplastic, lacking the crystalline domains that typically provide structural reinforcement and higher stiffness in semi-crystalline polymers. Furthermore, thermal processing above the glass transition temperature followed by cooling could trap excess free volume if not annealed properly, leading to a less dense packing structure that reduces the modulus. Surface effects inherent to thin films might also introduce a mobile surface layer that lowers the average stiffness relative to bulk material. Dominant Factor: The intrinsic rigidity provided by the bulky side groups of the PMMA backbone establishes a stiff baseline for the polymer; however, the effective removal of solvent during the baking process and the geometric confinement imposed by the rigid substrate are the dominant factors that preserve the glassy state stiffness, preventing the plasticization and mobility effects that would otherwise qualitatively reduce the Young's modulus."
    },
    "analysis_without_hierarchical_structure": {
      "descriptive_text": "The sample comprises a poly(methyl methacrylate) homopolymer identified as the mr-I 8030 resist formulation. It was prepared by spin-coating the polymer solution onto a SiNx/Al/Si substrate and subsequently baked at 150 °C to vaporize the solvent. The Young's modulus was determined via a bulge test using dry nitrogen pressure and a Michelson interferometer for height measurement, with data analysis performed using Vlassak equations.",
      "reasoning_analysis": "Increasing Factors: The chemical composition features alpha-methyl groups and polar ester side chains on the polymer backbone, which impose steric hindrance and intermolecular dipole interactions that restrict chain segment mobility and increase intrinsic stiffness. Additionally, the processing history includes a thermal bake at 150 °C, which exceeds the glass transition temperature, ensuring solvent vaporization and reducing free volume through densification, thereby driving the Young's modulus upward. Decreasing Factors: The spin-coating process produces a thin film where surface effects may reduce local density compared to bulk material, potentially lowering stiffness. Furthermore, if the resist grade possesses a lower molecular weight than standard bulk PMMA to facilitate solubility, the resulting decrease in entanglement density could theoretically diminish the mechanical modulus. Dominant Factor: The intrinsic rigidity of the PMMA backbone combined with the densification achieved by thermal processing above the glass transition temperature qualitatively dominates the mechanical behavior, ensuring the material exhibits the stiff characteristics of a solvent-free glassy polymer film rather than a compliant or plasticized state."
    }
  },
  {
    "doi": null,
    "title": "Mechanical properties of polymer thin film measured by the bulge test",
    "year": 2007,
    "chemical_composition": {
      "repeat_unit_psmiles": "[*]CC(C)(C(=O)OC)[*]",
      "monomers": [
        {
          "name": "Methyl methacrylate",
          "smiles": "CC(=C)C(=O)OC",
          "ratio_value": null,
          "ratio_unit": null
        }
      ],
      "additives": [],
      "is_homopolymer": true
    },
    "processing_history": "Spin-coated mr-I 8030 (PMMA-based) solution onto SiNx/Al/Si substrate. Baked at 150 °C to vaporize solvent. Young's modulus measured by bulge test using dry nitrogen pressure and Michelson interferometer to measure bulge height. Data analyzed using Vlassak equations.",
    "hierarchical_structure": "Amorphous thermoplastic thin film (210 nm thick).",
    "properties": {
      "E": {
        "value": [
          4.9
        ],
        "unit": "GPa"
      }
    },
    "analysis_with_hierarchical_structure": {
      "descriptive_text": "The sample comprises an amorphous poly(methyl methacrylate) homopolymer thin film with a thickness of 210 nm. Fabrication involved spin-coating a mr-I 8030 solution onto a SiNx/Al/Si substrate followed by baking at 150 °C to vaporize solvent. The Young's modulus was subsequently characterized using a bulge test with dry nitrogen pressure and Michelson interferometry, analyzing data via Vlassak equations.",
      "reasoning_analysis": "Increasing Factors: The poly(methyl methacrylate) backbone features bulky alpha-methyl and ester side groups that impose steric hindrance on chain rotation, intrinsically enhancing stiffness. The thermal baking at 150 °C effectively removes residual solvent, eliminating plasticization effects and increasing material density, while adhesion to the rigid substrate may restrict segmental mobility at the interface. Decreasing Factors: The completely amorphous hierarchical structure lacks the reinforcing contribution of crystalline domains, limiting maximum stiffness compared to semi-crystalline counterparts. Additionally, the nanoscale thin film geometry introduces free surface effects that can enhance chain mobility relative to bulk materials, and cooling from above the glass transition temperature without sub-Tg annealing may trap excess free volume. Dominant Factor: The intrinsic rigidity of the glassy PMMA backbone combined with the densification from solvent removal qualitatively dominates the mechanical response, establishing a high baseline stiffness that likely outweighs the softening influences of the amorphous morphology and thin-film confinement effects."
    },
    "analysis_without_hierarchical_structure": {
      "descriptive_text": "The sample comprises a poly(methyl methacrylate) homopolymer derived from the mr-I 8030 resist formulation. Processing involved spin-coating the polymer solution onto a SiNx/Al/Si substrate, followed by a thermal bake at 150 °C to vaporize the solvent. Mechanical characterization was conducted via a bulge test utilizing dry nitrogen pressure to deform the film, with bulge height monitored by a Michelson interferometer and data analyzed according to Vlassak equations.",
      "reasoning_analysis": "Increasing Factors: The thermal bake at 150 °C facilitates complete solvent vaporization, leading to matrix densification and a reduction in free volume, which inherently increases the Young's Modulus. Additionally, the spin-coating process may induce planar chain orientation within the thin film, potentially enhancing the in-plane modulus relative to an isotropic bulk sample. Decreasing Factors: The material is an amorphous homopolymer lacking crystalline domains that typically provide mechanical reinforcement in semi-crystalline systems. Furthermore, thin-film confinement effects near the substrate interface can sometimes alter chain packing density or introduce interfacial slack that might reduce the effective modulus compared to bulk expectations. Dominant Factor: The thermal history involving baking above the glass transition temperature to remove solvent is the dominant factor, as the elimination of plasticizing solvent molecules maximizes the intermolecular interactions and packing density, thereby establishing the baseline stiffness dictated by the methacrylate backbone architecture."
    }
  },
  {
    "doi": null,
    "title": "On the mechanical properties and fracture analysis of polymer nanocomposites reinforced by functionalized silicon carbide nanotubes: A molecular dynamics investigation",
    "year": null,
    "chemical_composition": {
      "repeat_unit_psmiles": "*CC*",
      "monomers": [
        {
          "name": "Ethylene",
          "smiles": "C=C",
          "ratio_value": null,
          "ratio_unit": null
        }
      ],
      "additives": [
        {
          "name": "Silicon carbide nanotubes",
          "type": "filler",
          "amount_value": 10,
          "amount_unit": "vol%"
        }
      ],
      "is_homopolymer": true
    },
    "processing_history": "Molecular dynamics simulation using LAMMPS with Tersoff and Dreiding force fields. Equilibrated at 300K (NVT/NPT). Uniaxial tension at strain rate 0.0001/ps. Sample: Zigzag H-fSiCNT/PE with 5% functionalization.",
    "hierarchical_structure": "Zigzag (11,0) SiCNT (10 vol%) randomly functionalized with H at 5% wt% in PE matrix.",
    "properties": {
      "E": {
        "value": [
          38.73
        ],
        "unit": "GPa"
      }
    },
    "analysis_with_hierarchical_structure": {
      "descriptive_text": "The sample comprises a polyethylene homopolymer matrix reinforced with zigzag (11,0) silicon carbide nanotubes (SiCNTs) at a loading of 10 vol%. The nanotubes are randomly functionalized with hydrogen atoms at 5% wt% to modify interfacial characteristics within the composite. This material system was modeled using molecular dynamics simulations via LAMMPS employing Tersoff and Dreiding force fields, followed by equilibration at 300 K under NVT and NPT ensembles to ensure thermodynamic stability. Mechanical characterization was conducted through uniaxial tension tests applied at a strain rate of 0.0001/ps to determine the elastic modulus of the functionalized SiCNT/PE nanocomposite.",
      "reasoning_analysis": "Increasing Factors: The incorporation of rigid silicon carbide nanotubes significantly enhances the Young's Modulus (E) due to the high intrinsic stiffness of the ceramic phase relative to the polyethylene matrix. The 10 vol% loading establishes a reinforcing network that bears a substantial portion of the applied load. Additionally, the hydrogen functionalization processed into the system likely improves interfacial adhesion between the nanotubes and the polymer matrix, facilitating efficient stress transfer across the interface which further drives E upward. Decreasing Factors: The covalent functionalization of the SiCNT sidewalls introduces structural defects that disrupt the continuous bonding network of the nanotubes, potentially reducing their intrinsic axial stiffness compared to pristine counterparts. Furthermore, the polyethylene matrix itself possesses a relatively low modulus compared to the ceramic filler, and the amorphous regions within the matrix simulated at 300 K contribute to a lower baseline stiffness. Dominant Factor: The reinforcement effect provided by the high-aspect-ratio SiCNT filler qualitatively dominates the mechanical response. Despite the potential softening of individual nanotubes due to functionalization defects, the vast disparity in stiffness between the ceramic reinforcement and the polymer matrix, combined with improved interfacial load transfer, ensures a net increase in the composite E relative to the neat polymer."
    },
    "analysis_without_hierarchical_structure": {
      "descriptive_text": "The sample comprises a polyethylene homopolymer matrix reinforced with 10 vol% silicon carbide nanotubes, specifically utilizing zigzag hydrogen-functionalized silicon carbide nanotubes (H-fSiCNT) embedded within the polymer structure. Material behavior was evaluated through molecular dynamics simulations performed in LAMMPS using Tersoff and Dreiding force fields, wherein the system was equilibrated at 300 K under NVT/NPT ensembles prior to subjecting the composite to uniaxial tension at a strain rate of 0.0001/ps. The nanotubes incorporate a 5% functionalization level designed to modify interfacial interactions within the simulated composite.",
      "reasoning_analysis": "Increasing Factors: The incorporation of silicon carbide nanotubes at 10 vol% introduces a rigid ceramic phase with significantly higher intrinsic stiffness than the polyethylene matrix, directly reinforcing the composite. Furthermore, the 5% functionalization of the nanotubes likely enhances interfacial adhesion and stress transfer efficiency between the filler and the polymer, maximizing the reinforcement effect. The molecular dynamics processing history involves a high strain rate during uniaxial tension, which typically restricts polymer chain relaxation and results in a higher apparent E compared to quasi-static conditions. Decreasing Factors: The chemical functionalization required to bond the nanotubes to the matrix introduces structural defects into the nanotube lattice, which may slightly degrade the intrinsic mechanical stiffness of the filler compared to pristine nanotubes. Additionally, the polyethylene matrix itself possesses a relatively low modulus, and if the equilibration process results in a predominantly amorphous structure, the baseline stiffness of the continuous phase remains low. Dominant Factor: The dominant factor governing the final E is the reinforcement provided by the high-stiffness silicon carbide nanotubes combined with the improved interfacial load transfer enabled by functionalization. Despite potential lattice defects in the filler and the compliant nature of the polymer matrix, the substantial volume fraction of the rigid ceramic phase dictates a significant qualitative increase in the composite E relative to the neat polymer."
    }
  },
  {
    "doi": "10.1134/S0021894414040014",
    "title": "EXPERIMENTAL STUDY OF THE EFFECT OF ELECTROMAGNETIC MICROWAVERADIATION ON PARTS MADE OF HIGH-ENERGY POLYMER MATERIALS",
    "year": 2014,
    "chemical_composition": {
      "repeat_unit_psmiles": null,
      "monomers": [
        {
          "name": "PD-10/20E",
          "smiles": null,
          "ratio_value": null,
          "ratio_unit": null
        }
      ],
      "additives": [
        {
          "name": "Rubber",
          "type": "additive",
          "amount_value": 11.5,
          "amount_unit": "%"
        }
      ],
      "is_homopolymer": false
    },
    "processing_history": "Samples shaped as blades. Microwave irradiation by G1 generator (2.71 GHz and 3.0 GHz channels, pulse power 1.49 MW) for 30 seconds. Stored 24 hours before testing. Young's modulus measured by uniaxial tensile test at constant strain rate 1.2e-3 s^-1.",
    "hierarchical_structure": "Solid propellant composite with 11.5% rubber.",
    "properties": {
      "E": {
        "value": [
          0.01
        ],
        "unit": "GPa"
      }
    },
    "analysis_with_hierarchical_structure": {
      "descriptive_text": "The sample is a solid propellant composite based on PD-10/20E monomers incorporating 11.5% rubber as an additive. The specimens were shaped into blades and subjected to microwave irradiation using a G1 generator operating at 2.71 GHz and 3.0 GHz channels with a pulse power of 1.49 MW for a duration of 30 seconds. Following irradiation, the specimens were stored for 24 hours prior to mechanical characterization. The Young's modulus was subsequently determined via uniaxial tensile testing conducted at a constant strain rate of 1.2e-3 s^-1.",
      "reasoning_analysis": "Increasing Factors: The high-energy microwave irradiation processing history promotes rapid crosslinking and curing of the PD-10/20E matrix, which increases the network density and restricts chain mobility, thereby driving the Young's modulus upward. The formation of a continuous solid network during the 30-second pulse is essential for establishing structural rigidity. Decreasing Factors: The inclusion of 11.5% rubber additive introduces a compliant, elastomeric phase into the composite matrix. Since rubber possesses a significantly lower intrinsic modulus compared to rigid cured polymer networks, its presence creates stress concentration points and compliant domains that reduce the overall stiffness of the material. Additionally, the short irradiation time may result in a lower degree of conversion compared to prolonged thermal curing, potentially limiting the maximum achievable crosslink density. Dominant Factor: The presence of the rubber additive is the dominant factor influencing the final Young's modulus. While the microwave processing establishes the solid state, the substantial volume fraction of the low-modulus rubber phase qualitatively dictates the composite's compliance, lowering the stiffness significantly relative to a neat, fully cured PD-10/20E matrix."
    },
    "analysis_without_hierarchical_structure": {
      "descriptive_text": "The polymer sample comprises a matrix synthesized from PD-10/20E monomers blended with 11.5% rubber additive, constituting a heterogeneous system rather than a homopolymer. Specimens were shaped into blades and exposed to microwave irradiation via a G1 generator operating at 2.71 GHz and 3.0 GHz channels with a pulse power of 1.49 MW for a duration of 30 seconds. After irradiation, the samples were stored for 24 hours to stabilize before the Young's modulus was evaluated using a uniaxial tensile test at a constant strain rate of 1.2e-3 s^-1.",
      "reasoning_analysis": "Increasing Factors: The specific processing history involving high-power microwave irradiation may induce crosslinking reactions within the PD-10/20E matrix or enhance interfacial interactions between the matrix and the additive, thereby restricting segmental motion and increasing stiffness. Additionally, the 24-hour storage period prior to testing allows for physical aging, which reduces free volume and can lead to a slight increase in the modulus. Decreasing Factors: The addition of 11.5% rubber introduces a compliant, low-modulus elastomeric phase into the system; in composite theory, the inclusion of soft particles typically reduces the overall stiffness of the material compared to the neat matrix. Furthermore, the intense energy input from the microwave treatment poses a risk of thermal degradation or chain scission, which would reduce molecular weight and negatively impact the Young's modulus. Dominant Factor: The compositional factor of the rubber additive qualitatively dominates the final mechanical behavior. While the microwave processing may modify the matrix properties, the fundamental incorporation of a significant volume fraction of a soft elastomeric phase inherently lowers the load-bearing capacity of the composite, driving the Young's modulus down relative to the pristine PD-10/20E matrix."
    }
  },
  {
    "doi": "10.1039/d3su00302g",
    "title": "Structure and properties of biobased polyamide 36,9/cellulose nanocomposites",
    "year": 2023,
    "chemical_composition": {
      "repeat_unit_psmiles": null,
      "monomers": [
        {
          "name": "PA36,9 monomers",
          "smiles": null,
          "ratio_value": null,
          "ratio_unit": null
        }
      ],
      "additives": [],
      "is_homopolymer": false
    },
    "processing_history": "PA36,9 synthesized according to ref 12. Neat polymer film prepared by solvent casting: 10 wt% PA36,9/THF solution stirred at room temperature, covered 20 h, uncovered 4 h, cast into Teflon Petri dish, dried in fume hood. Films hot-pressed at 120 °C for 4 min, die-cut to ISO-37 type 3 dumb-bells. Young's modulus measured by uniaxial tensile test on Lloyds LS5 machine with 500 N load cell at ambient temperature (16 °C), crosshead speed 100 mm/min.",
    "hierarchical_structure": "Semi-crystalline polyamide elastomer matrix. Crystallinity (Xc) 6.1%. Rough surface morphology observed by SEM.",
    "properties": {
      "E": {
        "value": [
          0.02
        ],
        "unit": "GPa"
      }
    },
    "analysis_with_hierarchical_structure": {
      "descriptive_text": "The sample consists of a semi-crystalline polyamide elastomer matrix based on the PA36,9 system, characterized by a low degree of crystallinity (Xc) of 6.1% and a rough surface morphology observed via scanning electron microscopy. The material was synthesized and subsequently processed into neat polymer films through solvent casting from a 10 wt% solution in tetrahydrofuran (THF), involving stirring at room temperature followed by drying in a fume hood. These films were further thermally treated by hot-pressing at 120 °C for 4 minutes before being die-cut into ISO-37 type 3 dumb-bell specimens. The mechanical properties were evaluated via uniaxial tensile testing using a Lloyds LS5 machine equipped with a 500 N load cell at an ambient temperature of 16 °C and a crosshead speed of 100 mm/min.",
      "reasoning_analysis": "Increasing Factors: The presence of amide linkages within the PA36,9 backbone facilitates intermolecular hydrogen bonding, which acts as physical crosslinks to restrict chain mobility and inherently increase stiffness relative to non-polar polymers. Additionally, the hot-pressing step at 120 °C likely promotes chain packing and densification of the film, potentially enhancing the modulus compared to solely solvent-cast samples. Decreasing Factors: The extremely low crystallinity (6.1%) severely limits the reinforcement typically provided by rigid crystalline domains in polyamides, while the classification as an elastomer matrix implies a predominance of flexible soft segments that drastically reduce stiffness. Furthermore, the solvent casting process carries a risk of residual THF entrapment acting as a plasticizer, and the observed rough surface morphology suggests structural inhomogeneities that may compromise effective stress transfer during tensile loading. Dominant Factor: The elastomeric nature of the matrix coupled with the minimal crystalline fraction qualitatively dominates the mechanical response. Despite the stiffening potential of amide hydrogen bonding, the overwhelming abundance of flexible amorphous chains and the lack of significant crystalline reinforcement dictate a low Young's Modulus characteristic of soft elastomers rather than rigid semi-crystalline thermoplastics."
    },
    "analysis_without_hierarchical_structure": {
      "descriptive_text": "The sample comprises a PA36,9 polyamide copolymer synthesized according to referenced literature. Neat polymer films were fabricated via solvent casting from a 10 wt% PA36,9 solution in tetrahydrofuran (THF), which was stirred at room temperature, covered for 20 hours, and uncovered for 4 hours prior to casting into a Teflon Petri dish and drying in a fume hood. The resulting films were hot-pressed at 120 °C for 4 minutes and die-cut into ISO-37 type 3 dumb-bell specimens. Young's modulus was evaluated using uniaxial tensile testing on a Lloyds LS5 machine with a 500 N load cell at an ambient temperature of 16 °C and a crosshead speed of 100 mm/min.",
      "reasoning_analysis": "Increasing Factors: The chemical composition based on polyamide architecture introduces strong intermolecular hydrogen bonding between amide groups, which significantly restricts chain mobility and enhances stiffness. Furthermore, the processing history includes hot-pressing at 120 °C, a thermal treatment likely above the glass transition temperature that facilitates chain rearrangement and potential crystallization, thereby increasing the modulus. The testing temperature of 16 °C is relatively low, ensuring the polymer remains in a rigid state relative to its thermal transitions. Decreasing Factors: The designation as a copolymer suggests structural irregularities that may disrupt efficient chain packing and crystallinity compared to a homopolymer, potentially lowering the modulus. Additionally, the solvent casting method using THF carries a risk of residual solvent retention if drying was incomplete, which would act as a plasticizer to increase free volume and reduce stiffness. Dominant Factor: The intrinsic stiffness conferred by the dense hydrogen bonding network of the polyamide backbone qualitatively dominates the mechanical behavior, supported by the thermal ordering induced during hot-pressing, although the copolymer nature may limit the maximum achievable crystallinity compared to linear homopolymer analogs."
    }
  },
  {
    "doi": null,
    "title": "Mechanical properties of polymer thin film measured by the bulge test",
    "year": 2007,
    "chemical_composition": {
      "repeat_unit_psmiles": "[*]CC(C)(C(=O)OC)[*]",
      "monomers": [
        {
          "name": "Methyl methacrylate",
          "smiles": "CC(=C)C(=O)OC",
          "ratio_value": null,
          "ratio_unit": null
        }
      ],
      "additives": [],
      "is_homopolymer": true
    },
    "processing_history": "Spin-coated mr-I 8030 (PMMA-based) solution diluted with toluene onto SiNx/Al/Si substrate (SiNx substrate thinned by reactive ion etching). Baked at 150 °C to vaporize solvent. Young's modulus measured by bulge test using dry nitrogen pressure and Michelson interferometer to measure bulge height. Data analyzed using Vlassak equations.",
    "hierarchical_structure": "Amorphous thermoplastic thin film (77 nm thick).",
    "properties": {
      "E": {
        "value": [
          4.9
        ],
        "unit": "GPa"
      }
    },
    "analysis_with_hierarchical_structure": {
      "descriptive_text": "The sample comprises an amorphous thermoplastic thin film of poly(methyl methacrylate) homopolymer, specifically the mr-I 8030 resist, with a thickness of 77 nm. It was fabricated by spin-coating a toluene-diluted solution onto a SiNx/Al/Si substrate, wherein the SiNx layer was thinned by reactive ion etching, followed by baking at 150 °C to vaporize the solvent. The Young's modulus was characterized via a bulge test using dry nitrogen pressure and a Michelson interferometer to measure bulge height, with data analyzed using Vlassak equations.",
      "reasoning_analysis": "Increasing Factors: The poly(methyl methacrylate) backbone possesses bulky ester side groups and an alpha-methyl group that impose steric hindrance and dipole interactions, restricting chain mobility and establishing high intrinsic stiffness. Additionally, the processing history involves baking at 150 °C, which is above the glass transition temperature, facilitating solvent removal and physical aging that densifies the matrix, while the adhesion to the rigid SiNx/Al/Si substrate constrains interfacial chain mobility. Decreasing Factors: The hierarchical structure specifies a 77 nm thin film geometry where free surface effects can enhance segmental mobility near the air-polymer interface, potentially reducing the modulus relative to bulk materials. Furthermore, the spin-coating process from toluene introduces the risk of residual solvent entrapment acting as a plasticizer, which would lower intermolecular cohesion. Dominant Factor: The intrinsic rigidity of the glassy polymer backbone combined with the mechanical constraint imposed by the rigid substrate interface qualitatively dominates the final behavior. Although free surface effects inherent to the nanoscale thickness tend to soften the material, the strong substrate interaction and thermal densification during processing likely mitigate these reductions, maintaining a modulus characteristic of the bulk glassy state."
    },
    "analysis_without_hierarchical_structure": {
      "descriptive_text": "The sample comprises a poly(methyl methacrylate) homopolymer derived from the mr-I 8030 resist formulation. Processing involved spin-coating a toluene-diluted solution onto a SiNx/Al/Si substrate, wherein the SiNx layer was thinned via reactive ion etching to facilitate membrane formation. The coated film underwent thermal treatment at 150 °C to vaporize the solvent, followed by mechanical characterization using a bulge test under dry nitrogen pressure with Michelson interferometry for displacement measurement, utilizing Vlassak equations for data analysis.",
      "reasoning_analysis": "Increasing Factors: The poly(methyl methacrylate) backbone exists in a glassy state at room temperature, providing inherent structural rigidity compared to rubbery polymers. The processing history includes baking at 150 °C, which exceeds the glass transition temperature of PMMA, promoting chain relaxation, densification, and the removal of toluene solvent, all of which reduce free volume and increase stiffness. Furthermore, the absence of plasticizing additives in the chemical composition ensures the intrinsic modulus of the homopolymer is not compromised by softening agents. Decreasing Factors: The inherent flexibility of the covalent bonds within the polymer backbone limits the modulus relative to inorganic materials. Additionally, if the thermal baking step was insufficient to completely eliminate trapped toluene within the spin-coated film, any residual solvent molecules would act as plasticizers, increasing free volume and reducing intermolecular friction, thereby lowering the modulus. Dominant Factor: The thermal processing history is the dominant factor, as baking above the glass transition temperature ensures significant solvent removal and physical aging of the glassy matrix, which qualitatively maximizes the Young's modulus relative to a solvent-cast, unannealed state, allowing the intrinsic stiffness of the glassy PMMA chains to dictate the mechanical response."
    }
  },
  {
    "doi": "10.1134/S0021894414040014",
    "title": "EXPERIMENTAL STUDY OF THE EFFECT OF ELECTROMAGNETIC MICROWAVERADIATION ON PARTS MADE OF HIGH-ENERGY POLYMER MATERIALS",
    "year": 2014,
    "chemical_composition": {
      "repeat_unit_psmiles": null,
      "monomers": [
        {
          "name": "PD-10/20E",
          "smiles": null,
          "ratio_value": null,
          "ratio_unit": null
        }
      ],
      "additives": [
        {
          "name": "Rubber",
          "type": "additive",
          "amount_value": 11.5,
          "amount_unit": "%"
        }
      ],
      "is_homopolymer": false
    },
    "processing_history": "Samples shaped as blades. Microwave irradiation by G1 generator (2.71 GHz and 3.0 GHz channels, pulse power 1.49 MW) for 240 seconds. Stored 24 hours before testing. Young's modulus measured by uniaxial tensile test at constant strain rate 1.2e-3 s^-1.",
    "hierarchical_structure": "Solid propellant composite with 11.5% rubber.",
    "properties": {
      "E": {
        "value": [
          0.01
        ],
        "unit": "GPa"
      }
    },
    "analysis_with_hierarchical_structure": {
      "descriptive_text": "The material is characterized as a solid propellant composite incorporating PD-10/20E monomers and 11.5% rubber additive. Specimens were fabricated into blade shapes and subjected to microwave irradiation using a G1 generator operating at 2.71 GHz and 3.0 GHz channels with a pulse power of 1.49 MW for a duration of 240 seconds. Following irradiation, the samples were stored for 24 hours prior to mechanical characterization. The Young's modulus was subsequently determined via uniaxial tensile testing conducted at a constant strain rate of 1.2e-3 s^-1.",
