Repository: hhtrick/HHT-code

# HHT training framework

This directory contains model training, embedding precomputation, inference, article-level baselines and the curated datasets. All commands below assume that the working directory is `train_code/`.

## 3. Datasets and fixed partitions

Each main dataset is a JSON array at `dataset/{property}/{property}.json`. Entries contain source metadata, `chemical_composition`, `processing_history`, `hierarchical_structure`, `properties`, and two generated-analysis objects. Targets are stored as `properties[property]["value"]`; source metadata and target values are not predictive input fields.

| Property | Train | Validation | Test | Total |
|---|---:|---:|---:|---:|

File: train_code/dataset/E/E.json (part 115 of 204)
[
    "analysis_without_hierarchical_structure": {
      "descriptive_text": "The material system comprises a polycaprolactam matrix derived from caprolactam monomers, reinforced with organically modified montmorillonite clay filler to form a nanocomposite. The interphase modulus was not measured directly but was calculated using Equation (17) based on experimental nanocomposite modulus data sourced from literature, utilizing a defined matrix modulus of 1.500 GPa and a filler modulus of 178 GPa with a Y parameter of 0.600 to characterize the interphase behavior.",
      "reasoning_analysis": "Increasing Factors: The incorporation of organically modified montmorillonite introduces a rigid inorganic phase with a modulus significantly higher than the polymer matrix, physically restricting chain mobility in the vicinity of the filler surface. The organic modification likely enhances interfacial adhesion between the silicate layers and the polycaprolactam, facilitating efficient stress transfer and confining polymer segments within the interphase region, which drives the interphase modulus higher. Decreasing Factors: The intrinsic chemical structure of the polycaprolactam matrix contains flexible aliphatic methylene sequences between amide groups, which allow for segmental motion and lower the baseline stiffness compared to fully aromatic polymer systems. Additionally, the reliance on literature-based theoretical modeling implies idealized interfacial conditions that may not account for potential microstructural defects or agglomerations that could locally reduce stiffness. Dominant Factor: The geometric confinement and restricted segmental dynamics imposed by the high-modulus silicate layers within the interphase region qualitatively dominate the behavior. This rigid constraint effect overrides the inherent flexibility of the Nylon 6 backbone, resulting in an interphase modulus that is significantly elevated relative to the bulk matrix properties."
    }
  },
  {
    "doi": null,
    "title": "On the mechanical properties and fracture analysis of polymer nanocomposites reinforced by functionalized silicon carbide nanotubes: A molecular dynamics investigation",
    "year": null,
    "chemical_composition": {
      "repeat_unit_psmiles": "*CC*",
      "monomers": [
        {
          "name": "Ethylene",
          "smiles": "C=C",
          "ratio_value": null,
          "ratio_unit": null
        }
      ],
      "additives": [
        {
          "name": "Silicon carbide nanotubes",
          "type": "filler",
          "amount_value": 10,
          "amount_unit": "vol%"
        }
      ],
      "is_homopolymer": true
    },
    "processing_history": "Molecular dynamics simulation using LAMMPS with Tersoff and Dreiding force fields. Equilibrated at 300K (NVT/NPT). Uniaxial tension at strain rate 0.0001/ps. Sample: Zigzag F-fSiCNT/PE with 20% functionalization.",
    "hierarchical_structure": "Zigzag (11,0) SiCNT (10 vol%) randomly functionalized with F at 20% wt% in PE matrix.",
    "properties": {
      "E": {
        "value": [
          38.88
        ],
        "unit": "GPa"
      }
    },
    "analysis_with_hierarchical_structure": {
      "descriptive_text": "The sample comprises a polyethylene homopolymer matrix reinforced with zigzag (11,0) silicon carbide nanotubes (SiCNT) at a concentration of 10 vol%. The SiCNT fillers are randomly functionalized with fluorine atoms at a 20% degree to modify interfacial properties within the PE matrix. This nanocomposite system was constructed and analyzed using molecular dynamics simulations within the LAMMPS environment, utilizing Tersoff and Dreiding force fields to define atomic interactions. Following equilibration at 300 K under NVT and NPT ensembles, the mechanical properties were assessed via uniaxial tension tests performed at a strain rate of 0.0001/ps.",
      "reasoning_analysis": "Increasing Factors: The incorporation of rigid silicon carbide nanotubes significantly enhances the composite stiffness relative to the neat polyethylene matrix due to the high intrinsic Young's modulus of the ceramic filler. Furthermore, the fluorine functionalization on the SiCNT surface improves interfacial adhesion between the hydrophobic polymer matrix and the filler, facilitating more efficient stress transfer from the matrix to the nanotubes during deformation. Additionally, the high strain rate inherent to the molecular dynamics simulation protocol limits polymer chain relaxation times, which typically results in a higher apparent modulus compared to quasi-static experimental conditions. Decreasing Factors: The covalent functionalization of the SiCNT sidewalls introduces structural defects and changes the hybridization state of the lattice, which can degrade the intrinsic mechanical stiffness of the nanotubes themselves. Additionally, the polyethylene matrix remains relatively compliant compared to the filler, and any disorder introduced during the random functionalization process may limit the maximum theoretical reinforcement efficiency. Dominant Factor: The high aspect ratio and exceptional intrinsic rigidity of the silicon carbide nanotubes, combined with the improved interfacial stress transfer enabled by fluorination, qualitatively dominate the mechanical response, leading to a net increase in the Young's modulus compared to the unfilled polymer system despite the defect-induced softening of the filler."
    },
    "analysis_without_hierarchical_structure": {
      "descriptive_text": "The sample comprises a polyethylene homopolymer matrix reinforced with 10 vol% Silicon carbide nanotubes. This composite system was investigated via Molecular Dynamics simulations using LAMMPS with Tersoff and Dreiding force fields, equilibrated at 300K under NVT and NPT ensembles. The specific configuration involves Zigzag functionalized Silicon carbide nanotubes within the polyethylene matrix with 20% functionalization, subjected to uniaxial tension at a strain rate of 0.0001/ps to determine mechanical properties.",
      "reasoning_analysis": "Increasing Factors: The inclusion of 10 vol% Silicon carbide nanotubes introduces a rigid ceramic phase with significantly higher intrinsic stiffness than the polyethylene matrix, directly reinforcing the composite. The 20% functionalization on the Zigzag nanotubes improves interfacial adhesion, enhancing stress transfer efficiency between the filler and the polymer chains. Additionally, the simulation processing history employs a high strain rate of 0.0001/ps, which typically elevates the measured modulus due to viscoelastic limitations on chain relaxation times. Decreasing Factors: The covalent functionalization process introduces structural defects into the nanotube lattice, which may reduce the intrinsic stiffness of the filler compared to pristine Silicon carbide nanotubes. Furthermore, the amorphous nature of the polyethylene matrix resulting from standard MD equilibration at 300K may offer less crystalline reinforcement than highly oriented experimental samples. Dominant Factor: The substantial stiffness contrast between the rigid SiCNT filler and the compliant polyethylene matrix, amplified by the improved interfacial bonding from functionalization, qualitatively dominates the composite behavior. Despite potential lattice defects and matrix morphology limitations, the presence of the high-modulus nanotube network drives the overall E significantly higher than that of the neat polymer."
    }
  },
  {
    "doi": null,
    "title": "Materials Science inc. Nanomaterials & Polymers",
    "year": 2018,
    "chemical_composition": {
      "repeat_unit_psmiles": "[*]CC(N1C(=O)CCC1)[*]",
      "monomers": [
        {
          "name": "N-vinylpyrrolidone",
          "smiles": "C=CN1C(=O)CCC1",
          "ratio_value": null,
          "ratio_unit": null
        }
      ],
      "additives": [
        {
          "name": "Silica fibers",
          "type": "filler",
          "amount_value": 2,
          "amount_unit": "wt%"
        }
      ],
      "is_homopolymer": true
    },
    "processing_history": "Silica fibers synthesized via solution-phase method (TEOS, PVP MW 40,000, pentanol, 80 °C, calcined 550 °C) and dispersed in PVP (MW: 360,000). Composite films casted (thickness ≈50 μm). Young's modulus measured by dynamic mechanical analysis (DMA).",
    "hierarchical_structure": "Silica fibers (diameter 200-350 nm, length 20-50 μm) dispersed in PVP matrix. Film thickness ≈50 μm.",
    "properties": {
      "E": {
        "value": [
          0.01
        ],
        "unit": "GPa"
      }
    },
    "analysis_with_hierarchical_structure": {
      "descriptive_text": "The sample comprises a poly(N-vinylpyrrolidone) (PVP) homopolymer matrix with a molecular weight of 360,000 g/mol reinforced with 2 wt% silica fibers. The silica fibers, characterized by diameters between 200 and 350 nm and lengths ranging from 20 to 50 μm, were synthesized via a solution-phase method utilizing TEOS, PVP (MW 40,000), and pentanol at 80 °C, followed by calcination at 550 °C. These fibers were dispersed within the high molecular weight PVP matrix and processed into composite films with a thickness of approximately 50 μm. The Young's modulus was subsequently characterized using dynamic mechanical analysis.",
      "reasoning_analysis": "Increasing Factors: The incorporation of rigid silica fibers, which possess a significantly higher intrinsic modulus compared to the polymer matrix, serves as a primary reinforcement mechanism. The high aspect ratio of the fibers (length-to-diameter ratio approximately 100-250) enhances stress transfer efficiency from the compliant matrix to the stiff filler, thereby increasing the composite modulus. Additionally, the high molecular weight of the PVP matrix (360,000 g/mol) promotes chain entanglement, providing a robust baseline stiffness and facilitating load distribution. Decreasing Factors: The relatively low filler loading of 2 wt% limits the formation of a percolating rigid network, restricting the magnitude of the reinforcement effect. Furthermore, the calcination step during fiber synthesis removes the initial PVP template, potentially resulting in a physical rather than chemical interface with the matrix PVP, which could lead to interfacial slippage under load. Solution casting also introduces the risk of residual solvent or micro-voids, which would reduce the effective load-bearing cross-section. Dominant Factor: Despite the low weight fraction, the immense stiffness contrast between the ceramic silica fibers and the organic PVP matrix, coupled with the high aspect ratio morphology of the fibers, qualitatively dominates the mechanical response by driving the modulus higher relative to the neat polymer, although the continuous polymer phase still dictates the overall viscoelastic nature of the material."
    },
    "analysis_without_hierarchical_structure": {
      "descriptive_text": "The sample comprises a poly(N-vinylpyrrolidone) homopolymer matrix reinforced with 2 wt% silica fibers. The silica fibers were synthesized via a solution-phase method using tetraethyl orthosilicate and a poly(N-vinylpyrrolidone) template (MW: 40,000) in pentanol at 80 °C, followed by calcination at 550 °C to remove the organic template. These calcined fibers were subsequently dispersed in a higher molecular weight poly(N-vinylpyrrolidone) solution (MW: 360,000) and cast into composite films with a thickness of approximately 50 μm. The Young's modulus of the resulting material was characterized using dynamic mechanical analysis.",
      "reasoning_analysis": "Increasing Factors: The inclusion of rigid silica fibers introduces a high-modulus phase that restricts macroscopic deformation through load transfer mechanisms, inherently driving the Young's modulus upward relative to the neat polymer. The high molecular weight of the matrix polymer (360,000) ensures a dense network of chain entanglements, which enhances the stiffness of the continuous phase. Additionally, potential hydrogen bonding between the silica surface silanol groups and the carbonyl moieties of the pyrrolidone rings may create a rigid interphase region, further restricting chain mobility. Decreasing Factors: The low filler loading of 2 wt% limits the volumetric contribution of the stiff ceramic phase, meaning the compliant nature of the amorphous PVP matrix governs the majority of the bulk mechanical response. The inherent flexibility of the aliphatic polymer backbone also establishes a lower baseline stiffness compared to semi-crystalline or aromatic systems. Furthermore, any residual pentanol solvent remaining from the film casting process could act as a plasticizer, increasing free volume and reducing intermolecular friction, thereby depressing the modulus. Dominant Factor: The inherent viscoelastic compliance of the high molecular weight PVP matrix remains the dominant determinant of the absolute Young's modulus due to the low filler loading, meaning the final mechanical behavior is primarily governed by the polymer chain entanglements and backbone flexibility rather than the rigid filler network."
    }
  },
  {
    "doi": null,
    "title": "Potential application of new antimicrobials biological macromolecule of CNT/ZnO-NPs based on hydroxypropyl methylcellulose/shellac as packaging films",
    "year": 2025,
    "chemical_composition": {
      "repeat_unit_psmiles": null,
      "monomers": [
        {
          "name": "Hydroxypropyl methylcellulose",
          "smiles": null,
          "ratio_value": 95,
          "ratio_unit": "%"
        },
        {
          "name": "Shellac",
          "smiles": null,
          "ratio_value": 5,
          "ratio_unit": "%"
        }
      ],
      "additives": [
        {
          "name": "Glycerol",
          "type": "plasticizer",
          "amount_value": 30,
          "amount_unit": "%"
        },
        {
          "name": "Carbon nanotubes",
          "type": "filler",
          "amount_value": 0.1,
          "amount_unit": "wt%"
        },
        {
          "name": "Zinc oxide nanoparticles",
          "type": "filler",
          "amount_value": 0.125,
          "amount_unit": "wt%"
        }
      ],
      "is_homopolymer": false
    },
    "processing_history": "HPMC/Shellac (95:5) mixed with 0.1 wt% CNTs and 0.125 wt% ZnO-NPs, cast into Teflon Petri dishes, baked at 40 °C for 12 h. Young's modulus measured by uniaxial tensile test at 2 mm/min crosshead speed, 25 °C, 50% RH conditioning, using Lloyd instrument with 100-N load cell.",
    "hierarchical_structure": "Nanocomposite film with uniform distribution of ZnO-NPs.",
    "properties": {
      "E": {
        "value": [
          0.54
        ],
        "unit": "GPa"
      }
    },
    "analysis_with_hierarchical_structure": {
      "descriptive_text": "The sample comprises a hydroxypropyl methylcellulose (HPMC) and shellac blend matrix with a composition ratio of 95:5, reinforced with 0.1 wt% carbon nanotubes and 0.125 wt% zinc oxide nanoparticles. Glycerol was incorporated as a plasticizer at 30% content to modify the mechanical properties. The nanocomposite film was fabricated by casting the mixture into Teflon Petri dishes followed by baking at 40 °C for 12 hours, resulting in a structure characterized by a uniform distribution of zinc oxide nanoparticles. Mechanical characterization was performed via uniaxial tensile testing at a crosshead speed of 2 mm/min under ambient conditions (25 °C, 50% RH) using a Lloyd instrument equipped with a 100-N load cell to determine the Young's modulus.",
      "reasoning_analysis": "Increasing Factors: The incorporation of rigid inorganic fillers, specifically carbon nanotubes and zinc oxide nanoparticles, introduces reinforcing phases that typically enhance stiffness through load transfer mechanisms and restriction of polymer chain mobility at the filler-matrix interface. The uniform distribution of ZnO nanoparticles noted in the hierarchical structure suggests effective dispersion, which maximizes the interfacial area available for stress transfer, theoretically contributing to an increase in Young's modulus. Additionally, the shellac component, being a natural resin, may contribute to matrix rigidity compared to pure HPMC. Decreasing Factors: The presence of glycerol at a high concentration (30%) acts as a potent plasticizer, significantly increasing the free volume within the polymer matrix and reducing intermolecular hydrogen bonding between polymer chains. This enhancement in segmental mobility drastically reduces the material's resistance to elastic deformation, leading to a substantial decrease in Young's modulus. Furthermore, the low loading levels of the nanofillers (0.1 wt% and 0.125 wt%) may be insufficient to form a percolating network required for significant mechanical reinforcement. Dominant Factor: While the rigid nanofillers provide a reinforcing effect, the high concentration of glycerol plasticizer is the dominant factor governing the mechanical behavior. The plasticization effect overwhelmingly increases chain mobility and reduces intermolecular cohesion, qualitatively resulting in a significantly lower Young's modulus compared to an unplasticized HPMC/shellac composite, despite the presence of the stiff nanofillers."
    },
    "analysis_without_hierarchical_structure": {
      "descriptive_text": "The sample consists of a binary polymer matrix composed of 95% hydroxypropyl methylcellulose (HPMC) and 5% shellac. This matrix was plasticized with 30% glycerol and reinforced with 0.1 wt% carbon nanotubes and 0.125 wt% zinc oxide nanoparticles. The composite formulation was prepared by mixing the components, casting the solution into Teflon Petri dishes, and baking at 40 °C for 12 hours. The Young's modulus was subsequently determined via uniaxial tensile testing at a crosshead speed of 2 mm/min under conditioned conditions of 25 °C and 50% relative humidity using a Lloyd instrument equipped with a 100-N load cell.",
      "reasoning_analysis": "Increasing Factors: The inclusion of rigid nanofillers, specifically carbon nanotubes and zinc oxide nanoparticles, introduces high-aspect-ratio and stiff particulate phases that can restrict polymer chain mobility through interfacial interactions. Additionally, the shellac component within the matrix is a natural resin known for its inherent brittleness and rigidity compared to pure cellulose derivatives, which may contribute to a stiffer overall backbone. The low-temperature baking process ensures solvent removal without thermal degradation, preserving the structural integrity of the reinforcing phases. Decreasing Factors: The most significant factor reducing stiffness is the high concentration of glycerol (30%) acting as a plasticizer. Glycerol molecules intercalate between polymer chains, disrupting intermolecular hydrogen bonding networks inherent to HPMC and significantly increasing free volume, which facilitates segmental motion and drastically lowers resistance to deformation. Furthermore, the testing environment at 50% relative humidity allows for moisture absorption in the hydrophilic HPMC matrix, which acts as an additional plasticizer to further soften the material. Dominant Factor: While the nanofillers and shellac provide structural reinforcement, the massive reduction in intermolecular cohesion caused by the 30% glycerol content qualitatively dominates the mechanical response. The plasticization effect overwhelms the stiffening contribution of the low-loading nanofillers, resulting in a material behavior characterized by significantly reduced stiffness compared to an unplasticized counterpart."
    }
  },
  {
    "doi": null,
    "title": "Potential application of new antimicrobials biological macromolecule of CNT/ZnO-NPs based on hydroxypropyl methylcellulose/shellac as packaging films",
    "year": 2025,
    "chemical_composition": {
      "repeat_unit_psmiles": null,
      "monomers": [
        {
          "name": "Hydroxypropyl methylcellulose",
          "smiles": null,
          "ratio_value": 95,
          "ratio_unit": "%"
        },
        {
          "name": "Shellac",
          "smiles": null,
          "ratio_value": 5,
          "ratio_unit": "%"
        }
      ],
      "additives": [
        {
          "name": "Glycerol",
          "type": "plasticizer",
          "amount_value": 30,
          "amount_unit": "%"
        },
        {
          "name": "Carbon nanotubes",
          "type": "filler",
          "amount_value": 0.1,
          "amount_unit": "wt%"
        }
      ],
      "is_homopolymer": false
    },
    "processing_history": "HPMC/Shellac (95:5) mixed with 0.1 wt% CNTs, cast into Teflon Petri dishes, baked at 40 °C for 12 h. Young's modulus measured by uniaxial tensile test at 2 mm/min crosshead speed, 25 °C, 50% RH conditioning, using Lloyd instrument with 100-N load cell. (Data from Table 6)",
    "hierarchical_structure": "Crystallinity (Cr.I.) 17.27% by XRD. Composite film with dispersed CNTs.",
    "properties": {
      "E": {
        "value": [
          0.68
        ],
        "unit": "GPa"
      }
    },
    "analysis_with_hierarchical_structure": {
      "descriptive_text": "The sample consists of a composite film derived from a hydroxypropyl methylcellulose (HPMC) and shellac blend matrix with a composition ratio of 95:5, incorporating 30% glycerol as a plasticizer and 0.1 wt% carbon nanotubes (CNTs) as a filler. Prepared by casting the mixture into Teflon Petri dishes and baking at 40 °C for 12 hours, the material exhibits a crystallinity index of 17.27% as determined by XRD. Mechanical characterization was performed via uniaxial tensile testing at a crosshead speed of 2 mm/min under 25 °C and 50% RH conditioning using a Lloyd instrument with a 100-N load cell.",
      "reasoning_analysis": "Increasing Factors: The incorporation of carbon nanotubes (0.1 wt%) introduces rigid nanoscale reinforcements that can bear load effectively if well-dispersed, theoretically increasing stiffness. The presence of shellac (5%) may contribute slightly to rigidity compared to pure HPMC due to its resinous nature. The measured crystallinity of 17.27% indicates the presence of ordered crystalline domains which are inherently stiffer than amorphous regions, contributing positively to the modulus. Decreasing Factors: The high concentration of glycerol (30%) acts as a potent plasticizer, significantly increasing free volume and chain mobility within the HPMC matrix, which drastically reduces intermolecular friction and stiffness. The conditioning at 50% RH suggests moisture absorption, which further plasticizes the hydrophilic cellulose backbone. Additionally, the low baking temperature (40 °C) may not fully induce physical crosslinking or maximize crystalline ordering compared to higher temperature treatments, and the majority amorphous content (~83%) generally exhibits lower modulus than crystalline phases. Dominant Factor: While the CNTs and crystallinity provide reinforcement, the substantial plasticizer content (30% glycerol) combined with humidity conditioning is likely the dominant factor. This high level of plasticization fundamentally softens the matrix, reducing the efficiency of stress transfer to the low-loading CNTs and resulting in a qualitatively lower Young's modulus compared to unplasticized or highly crystalline counterparts."
    },
    "analysis_without_hierarchical_structure": {
      "descriptive_text": "The material system comprises a binary blend of hydroxypropyl methylcellulose (95%) and shellac (5%), compounded with 30% glycerol as a plasticizer and 0.1 wt% carbon nanotubes as a reinforcing filler. The mixture was cast into Teflon Petri dishes and thermally treated by baking at 40 °C for 12 hours to facilitate solvent removal and film formation. Following conditioning at 25 °C and 50% relative humidity, the mechanical properties were evaluated via uniaxial tensile testing at a crosshead speed of 2 mm/min using a Lloyd instrument equipped with a 100-N load cell.",
      "reasoning_analysis": "Increasing Factors: The inclusion of carbon nanotubes introduces rigid, high-aspect-ratio nanostructures that can restrict polymer chain mobility and facilitate stress transfer within the matrix, theoretically enhancing stiffness. Additionally, the thermal baking history may promote densification and strengthen intermolecular hydrogen bonding networks within the cellulose derivative by removing residual volatiles. Decreasing Factors: The substantial addition of 30% glycerol acts as a potent plasticizer that intercalates between polymer chains, significantly increasing free volume and screening intermolecular forces, which inherently lowers the material's resistance to deformation. Furthermore, the conditioning at 50% relative humidity allows hydrophilic absorption of moisture, which further plasticizes the hydroxypropyl methylcellulose matrix and reduces structural rigidity. Dominant Factor: The high concentration of glycerol relative to the low loading of carbon nanotubes qualitatively dominates the mechanical behavior. The profound chain mobilization and free volume expansion caused by the plasticizer and environmental moisture overwhelm the minor reinforcement provided by the 0.1 wt% filler, resulting in a net qualitative reduction in Young's modulus compared to the neat polymer blend."
    }
  },
  {
    "doi": null,
    "title": "Potential application of new antimicrobials biological macromolecule of CNT/ZnO-NPs based on hydroxypropyl methylcellulose/shellac as packaging films",
    "year": 2025,
    "chemical_composition": {
      "repeat_unit_psmiles": null,
      "monomers": [
        {
          "name": "Hydroxypropyl methylcellulose",
          "smiles": null,
          "ratio_value": 95,
          "ratio_unit": "%"
        },
        {
          "name": "Shellac",
          "smiles": null,
          "ratio_value": 5,
          "ratio_unit": "%"
        }
      ],
      "additives": [
        {
          "name": "Glycerol",
          "type": "plasticizer",
          "amount_value": 30,
          "amount_unit": "%"
        }
      ],
      "is_homopolymer": false
    },
    "processing_history": "HPMC in water and Shellac in alcohol mixed (95:5), cast into Teflon Petri dishes, baked at 40 °C for 12 h. Young's modulus measured by uniaxial tensile test at 2 mm/min crosshead speed, 25 °C, 50% RH conditioning, using Lloyd instrument with 100-N load cell.",
    "hierarchical_structure": "Crystallinity (Cr.I.) 32.75% by XRD. Smooth, continuous, homogenous surface.",
    "properties": {
      "E": {
        "value": [
          0.39
        ],
        "unit": "GPa"
      }
    },
    "analysis_with_hierarchical_structure": {
      "descriptive_text": "The sample comprises a binary blend of Hydroxypropyl methylcellulose (95%) and Shellac (5%), plasticized with 30% Glycerol. Fabrication involved dissolving HPMC in water and Shellac in alcohol, mixing the solutions, casting into Teflon Petri dishes, and baking at 40 °C for 12 hours. The resulting film exhibits a smooth, continuous, and homogenous surface with a crystallinity index of 32.75% determined by XRD. Mechanical properties were evaluated via uniaxial tensile testing at a crosshead speed of 2 mm/min under 25 °C and 50% relative humidity conditioning using a Lloyd instrument with a 100-N load cell.",
      "reasoning_analysis": "Increasing Factors: The significant crystallinity index of 32.75% introduces rigid crystalline domains that act as physical crosslinks and reinforcing fillers within the matrix, inherently increasing stiffness. Additionally, the inherent rigidity of the Shellac component and the extensive hydrogen bonding network typical of cellulose derivatives contribute to higher resistance to deformation. Decreasing Factors: The high loading of Glycerol (30%) acts as a potent plasticizer by inserting between polymer chains, increasing free volume, and screening intermolecular hydrogen bonds, which drastically reduces modulus. Furthermore, the testing condition of 50% relative humidity allows hygroscopic water absorption into the HPMC matrix, acting as a secondary plasticizer that further lowers stiffness. Dominant Factor: Despite the reinforcing effect of the crystalline domains, the substantial concentration of exogenous plasticizer (Glycerol) combined with environmental moisture absorption is the dominant factor, qualitatively driving the Young's Modulus down relative to the neat polymer by significantly enhancing chain segment mobility and reducing intermolecular friction."
    },
    "analysis_without_hierarchical_structure": {
      "descriptive_text": "The material system consists of a binary blend composed primarily of Hydroxypropyl methylcellulose (95%) minorly supplemented with Shellac (5%), incorporated with 30% Glycerol acting as a plasticizer. The preparation involved dissolving Hydroxypropyl methylcellulose in water and Shellac in alcohol, followed by mixing the solutions in a 95:5 ratio. This mixture was cast into Teflon Petri dishes and subjected to thermal treatment by baking at 40 °C for 12 hours to remove solvents. The Young's modulus was subsequently characterized via uniaxial tensile testing at a crosshead speed of 2 mm/min under controlled conditions of 25 °C and 50% relative humidity using a Lloyd instrument equipped with a 100-N load cell.",
      "reasoning_analysis": "Increasing Factors: The intrinsic rigidity of the Hydroxypropyl methylcellulose backbone, derived from its cellulose-based pyranose rings, provides a stiff structural foundation. Additionally, the minor Shellac component acts as a rigid resin which may slightly reinforce the matrix, and the thermal baking process facilitates solvent evaporation to improve chain packing density relative to the solution state. Decreasing Factors: The addition of 30% Glycerol serves as a significant internal plasticizer that disrupts intermolecular hydrogen bonding and increases free volume, drastically enhancing chain mobility. Furthermore, the hygroscopic nature of the cellulose derivative combined with testing at 50% relative humidity introduces absorbed water molecules that act as an external plasticizer, further softening the matrix, while the solution casting method typically results in an amorphous structure lacking crystalline reinforcement. Dominant Factor: The substantial plasticization effect resulting from the high concentration of Glycerol combined with moisture absorption during conditioning qualitatively dominates the mechanical response. This extensive reduction in intermolecular friction and increase in segmental mobility overrides the intrinsic stiffness of the polymer backbone and the minor reinforcement from Shellac, leading to a significantly depressed Young's modulus relative to the neat polymer."
    }
  },
  {
    "doi": null,
    "title": "Potential application of new antimicrobials biological macromolecule of CNT/ZnO-NPs based on hydroxypropyl methylcellulose/shellac as packaging films",
    "year": 2025,
    "chemical_composition": {
      "repeat_unit_psmiles": null,
      "monomers": [
        {
          "name": "Hydroxypropyl methylcellulose",
          "smiles": null,
          "ratio_value": 95,
          "ratio_unit": "%"
        },
        {
          "name": "Shellac",
          "smiles": null,
          "ratio_value": 5,
          "ratio_unit": "%"
        }
      ],
      "additives": [
        {
          "name": "Glycerol",
          "type": "plasticizer",
          "amount_value": 30,
          "amount_unit": "%"
        },
        {
          "name": "Carbon nanotubes",
          "type": "filler",
          "amount_value": 0.08,
          "amount_unit": "wt%"
        }
      ],
      "is_homopolymer": false
    },
    "processing_history": "HPMC/Shellac (95:5) mixed with 0.08 wt% CNTs, cast into Teflon Petri dishes, baked at 40 °C for 12 h. Young's modulus measured by uniaxial tensile test at 2 mm/min crosshead speed, 25 °C, 50% RH conditioning, using Lloyd instrument with 100-N load cell.",
    "hierarchical_structure": "Composite film with dispersed CNTs. Increased surface roughness.",
    "properties": {
      "E": {
        "value": [
          0.65
        ],
        "unit": "GPa"
      }
    },
    "analysis_with_hierarchical_structure": {
      "descriptive_text": "The sample comprises a composite film formed from a blend of Hydroxypropyl methylcellulose (95%) and Shellac (5%), incorporated with 30% Glycerol as a plasticizer and 0.08 wt% Carbon nanotubes as a reinforcing filler. Preparation involved casting the mixture into Teflon Petri dishes followed by baking at 40 °C for 12 hours, resulting in a structure with dispersed CNTs and increased surface roughness. Mechanical evaluation was conducted via uniaxial tensile testing at a crosshead speed of 2 mm/min under controlled conditions of 25 °C and 50% relative humidity using a Lloyd instrument with a 100-N load cell.",
      "reasoning_analysis": "Increasing Factors: The inclusion of Carbon nanotubes, despite the low loading of 0.08 wt%, introduces rigid, high-aspect-ratio nanostructures that can restrict polymer chain deformation and bear load, theoretically contributing to an increase in Young's modulus. Additionally, the 5% Shellac component acts as a rigid natural resin within the polysaccharide blend, potentially enhancing the stiffness of the matrix relative to pure Hydroxypropyl methylcellulose. Decreasing Factors: The substantial addition of 30% Glycerol acts as a powerful plasticizer by disrupting intermolecular hydrogen bonding between polymer chains and increasing free volume, which significantly enhances segmental mobility and reduces stiffness. Furthermore, the testing environment of 50% relative humidity promotes moisture absorption in the hydrophilic Hydroxypropyl methylcellulose matrix, providing an additional plasticization effect that further lowers the modulus. Dominant Factor: The extensive plasticization induced by the high concentration of Glycerol combined with environmental moisture uptake qualitatively dominates the mechanical behavior by maximizing chain mobility. Consequently, while the Carbon nanotubes provide a reinforcing mechanism, the softened matrix state driven by the plasticizers dictates the overall modulus, likely resulting in a value significantly lower than that of an unplasticized counterpart."
    },
    "analysis_without_hierarchical_structure": {
      "descriptive_text": "The sample comprises a binary polymer blend consisting primarily of hydroxypropyl methylcellulose (95%) combined with shellac (5%). This matrix was formulated with glycerol (30%) serving as a plasticizer and reinforced with carbon nanotubes (0.08 wt%) as a nanofiller. Film preparation involved casting the mixture into Teflon Petri dishes followed by baking at 40 °C for 12 hours. Mechanical characterization was performed via uniaxial tensile testing at a crosshead speed of 2 mm/min under conditions of 25 °C and 50% relative humidity using a Lloyd instrument equipped with a 100-N load cell.",
      "reasoning_analysis": "Increasing Factors: The inclusion of carbon nanotubes introduces rigid high-aspect-ratio fillers that restrict polymer chain mobility and provide load-bearing pathways, theoretically contributing to an increase in stiffness. Additionally, the shellac component acts as a rigid resin which may offer slight structural reinforcement within the cellulose derivative matrix. Decreasing Factors: The high concentration of glycerol at 30% acts as a potent plasticizer by intercalating between polymer chains, increasing free volume, and screening intermolecular hydrogen bonding interactions inherent to the cellulose backbone. Furthermore, the testing conditioning at 50% relative humidity facilitates moisture absorption in the hygroscopic matrix, acting as a secondary plasticizer that further softens the material. Dominant Factor: The plasticization effect induced by the 30% glycerol content qualitatively dominates the mechanical behavior. While the carbon nanotubes provide a theoretical stiffening mechanism, their extremely low concentration is insufficient to counteract the drastic reduction in intermolecular cohesion and chain mobility caused by the high loading of the plasticizer and environmental moisture, likely resulting in a net reduction in modulus relative to the unplasticized polymer matrix."
    }
  },
  {
    "doi": null,
    "title": "On the mechanical properties and fracture analysis of polymer nanocomposites reinforced by functionalized silicon carbide nanotubes: A molecular dynamics investigation",
    "year": null,
    "chemical_composition": {
      "repeat_unit_psmiles": "*CC*",
      "monomers": [
        {
          "name": "Ethylene",
          "smiles": "C=C",
          "ratio_value": null,
          "ratio_unit": null
        }
      ],
      "additives": [
        {
          "name": "Silicon carbide nanotubes",
          "type": "filler",
          "amount_value": 10,
          "amount_unit": "vol%"
        }
      ],
      "is_homopolymer": true
    },
    "processing_history": "Molecular dynamics simulation using LAMMPS with Tersoff and Dreiding force fields. Equilibrated at 300K (NVT/NPT). Uniaxial tension at strain rate 0.0001/ps. Sample: Zigzag F-fSiCNT/PE with 25% functionalization.",
    "hierarchical_structure": "Zigzag (11,0) SiCNT (10 vol%) randomly functionalized with F at 25% wt% in PE matrix.",
    "properties": {
      "E": {
        "value": [
          34.91
        ],
        "unit": "GPa"
      }
    },
    "analysis_with_hierarchical_structure": {
      "descriptive_text": "The material system comprises a polyethylene homopolymer matrix reinforced with zigzag (11,0) silicon carbide nanotubes (SiCNTs) at a concentration of 10 vol%. The nanotubes are randomly functionalized with fluorine atoms at a 25% degree to modify interfacial properties. This nanocomposite was investigated through molecular dynamics simulations using LAMMPS with Tersoff and Dreiding force fields, where the system was equilibrated at 300 K under NVT/NPT ensembles and subjected to uniaxial tension at a strain rate of 0.0001/ps to determine mechanical response.",
      "reasoning_analysis": "Increasing Factors: The incorporation of rigid silicon carbide nanotubes at 10 vol% introduces a high-stiffness ceramic phase that significantly reinforces the compliant polyethylene matrix according to composite theory. Furthermore, the 25% fluorine functionalization on the SiCNT surface enhances interfacial adhesion between the filler and the matrix, facilitating more efficient stress transfer. The processing history involving molecular dynamics simulation at a high strain rate (0.0001/ps) also contributes to an artificially elevated modulus due to the limited relaxation time available for polymer chain segments during deformation. Decreasing Factors: The covalent functionalization of the SiCNTs introduces structural defects into the nanotube lattice, which can disrupt the bonding network and slightly reduce the intrinsic stiffness of the reinforcement compared to pristine nanotubes. Additionally, the polyethylene matrix itself possesses a relatively low intrinsic modulus compared to the ceramic filler, acting as the compliant phase in the composite. Dominant Factor: The reinforcement effect provided by the high-aspect-ratio SiCNTs combined with the improved interfacial stress transfer from fluorine functionalization qualitatively dominates the mechanical response. Despite the matrix compliance and minor lattice defects, the rigid filler network and simulation conditions drive the overall Young's Modulus (E) to be significantly higher than that of the neat polyethylene matrix."
    },
    "analysis_without_hierarchical_structure": {
