Repository: hhtrick/HHT-code

# HHT training framework

This directory contains model training, embedding precomputation, inference, article-level baselines and the curated datasets. All commands below assume that the working directory is `train_code/`.

## 3. Datasets and fixed partitions

Each main dataset is a JSON array at `dataset/{property}/{property}.json`. Entries contain source metadata, `chemical_composition`, `processing_history`, `hierarchical_structure`, `properties`, and two generated-analysis objects. Targets are stored as `properties[property]["value"]`; source metadata and target values are not predictive input fields.

| Property | Train | Validation | Test | Total |
|---|---:|---:|---:|---:|

File: train_code/dataset/E/E.json (part 116 of 204)
[
      "descriptive_text": "The sample consists of a polyethylene homopolymer matrix reinforced with 10 vol% silicon carbide nanotubes. The material system was modeled using molecular dynamics simulations performed with LAMMPS, utilizing Tersoff and Dreiding force fields to describe atomic interactions. Following equilibration at 300 K under NVT and NPT ensembles, the composite structure, specifically identified as a Zigzag functionalized silicon carbide nanotube embedded in polyethylene with 25% functionalization, was subjected to uniaxial tension at a strain rate of 0.0001 per picosecond to evaluate mechanical response.",
      "reasoning_analysis": "Increasing Factors: The incorporation of silicon carbide nanotubes, which possess significantly higher intrinsic stiffness compared to the polyethylene matrix, acts as the primary reinforcement mechanism. Furthermore, the 25% functionalization of the zigzag nanotubes enhances interfacial adhesion between the filler and the polymer, facilitating efficient stress transfer and restricting matrix deformation near the interface. The high strain rate utilized in the molecular dynamics simulation also tends to capture the instantaneous elastic bond stretching, yielding a stiffer response compared to quasi-static experimental conditions. Decreasing Factors: The chemical functionalization required to compatibilize the nanotubes introduces structural defects into the nanotube lattice, converting stiff sp2-like bonds to softer sp3-like configurations, which may slightly reduce the intrinsic modulus of the reinforcement phase. Additionally, if the molecular dynamics equilibration results in a predominantly amorphous polyethylene morphology rather than a highly crystalline one, the matrix contribution to the overall stiffness would be lower than that of bulk semi-crystalline polyethylene. Dominant Factor: The substantial modulus mismatch between the ceramic silicon carbide nanotubes and the organic polyethylene matrix dominates the mechanical behavior. Despite potential defect-induced softening of the nanotubes, the rigid percolating network or isolated rigid inclusions at 10 vol% loading, coupled with improved interfacial load transfer from functionalization, qualitatively drives the composite Young's Modulus significantly higher than that of the neat polymer matrix."
    }
  },
  {
    "doi": null,
    "title": "On the mechanical properties and fracture analysis of polymer nanocomposites reinforced by functionalized silicon carbide nanotubes: A molecular dynamics investigation",
    "year": null,
    "chemical_composition": {
      "repeat_unit_psmiles": "*CC*",
      "monomers": [
        {
          "name": "Ethylene",
          "smiles": "C=C",
          "ratio_value": null,
          "ratio_unit": null
        }
      ],
      "additives": [
        {
          "name": "Silicon carbide nanotubes",
          "type": "filler",
          "amount_value": 10,
          "amount_unit": "vol%"
        }
      ],
      "is_homopolymer": true
    },
    "processing_history": "Molecular dynamics simulation using LAMMPS with Tersoff and Dreiding force fields. Equilibrated at 300K (NVT/NPT). Uniaxial tension at strain rate 0.0001/ps. Sample: Zigzag H-fSiCNT/PE with 20% functionalization.",
    "hierarchical_structure": "Zigzag (11,0) SiCNT (10 vol%) randomly functionalized with H at 20% wt% in PE matrix.",
    "properties": {
      "E": {
        "value": [
          36.73
        ],
        "unit": "GPa"
      }
    },
    "analysis_with_hierarchical_structure": {
      "descriptive_text": "The sample comprises a polyethylene homopolymer matrix reinforced with zigzag (11,0) silicon carbide nanotubes at a concentration of 10 vol%, where the nanotubes are randomly functionalized with hydrogen atoms to enhance interfacial compatibility. This nanocomposite system was investigated using molecular dynamics simulations implemented in LAMMPS with Tersoff and Dreiding force fields, undergoing equilibration at 300 K under NVT and NPT ensembles prior to mechanical testing. The elastic properties were derived from uniaxial tension simulations applied at a strain rate of 0.0001/ps to the hydrogen-functionalized SiCNT/PE structure.",
      "reasoning_analysis": "Increasing Factors: The incorporation of silicon carbide nanotubes (SiCNTs) introduces a rigid ceramic phase with significantly higher intrinsic stiffness compared to the polyethylene matrix, directly reinforcing the composite according to rule-of-mixtures principles. The hydrogen functionalization enhances interfacial adhesion between the inert polymer chains and the nanotube surface, facilitating more efficient stress transfer from the matrix to the filler. Additionally, the high strain rate inherent to molecular dynamics simulations restricts polymer chain relaxation times, leading to a viscoelastic stiffening effect that elevates the measured E. Decreasing Factors: The polyethylene matrix itself possesses a relatively low modulus compared to the ceramic filler, limiting the upper bound of the composite stiffness. Furthermore, the covalent functionalization of the SiCNTs introduces structural defects and changes the hybridization of lattice atoms, which can degrade the intrinsic mechanical integrity and stiffness of the nanotubes themselves. Dominant Factor: The high intrinsic modulus of the SiCNT filler network qualitatively dominates the mechanical response, driving E significantly higher than that of neat polyethylene; however, the efficiency of this reinforcement is critically governed by the hydrogen functionalization, which balances the gain in interfacial stress transfer against the loss in nanotube intrinsic stiffness."
    },
    "analysis_without_hierarchical_structure": {
      "descriptive_text": "The sample comprises a polyethylene homopolymer matrix reinforced with 10 vol% silicon carbide nanotubes. The system was modeled using molecular dynamics simulations via LAMMPS, utilizing Tersoff and Dreiding force fields to govern atomic interactions. After equilibration at 300 K under NVT and NPT ensembles, the composite, configured as zigzag hydrogenated functionalized silicon carbide nanotubes within polyethylene with 20% surface functionalization, underwent uniaxial tension testing at a strain rate of 0.0001 per picosecond.",
      "reasoning_analysis": "Increasing Factors: The incorporation of silicon carbide nanotubes, which possess a significantly higher intrinsic stiffness compared to the polyethylene matrix, acts as a rigid reinforcement phase that restricts polymer chain deformation under load, thereby driving the Young's Modulus (E) upward. Furthermore, the 20% surface functionalization enhances interfacial adhesion between the nanotubes and the polymer, facilitating more efficient stress transfer from the soft matrix to the stiff filler, which further contributes to an increase in E. Decreasing Factors: The covalent functionalization required to achieve the 20% surface modification introduces structural defects into the silicon carbide nanotube lattice, potentially altering the hybridization state and reducing the intrinsic axial stiffness of the nanotubes themselves compared to pristine counterparts. Additionally, the molecular dynamics preparation may result in a polymer matrix with lower crystallinity than bulk processed polyethylene, resulting in a softer matrix contribution that lowers the overall composite E. Dominant Factor: Despite the potential reduction in nanotube intrinsic stiffness due to functionalization defects, the massive modulus contrast between the ceramic nanotubes and the polymer matrix ensures that the reinforcement effect remains the primary driver; therefore, the enhanced interfacial stress transfer provided by the functionalization dominates the final behavior, leading to a net qualitative increase in E relative to the neat polymer."
    }
  },
  {
    "doi": "10.1134/S1029959920040074",
    "title": "A Simple Technique for Calculation of an Interphase Parameter and Interphase Modulus for Multilayered Interphase Region in Polymer Nanocomposites via Modeling of Young’s Modulus",
    "year": 2020,
    "chemical_composition": {
      "repeat_unit_psmiles": "[*]CC(C)[*]",
      "monomers": [
        {
          "name": "Propylene",
          "smiles": "CC=C",
          "ratio_value": null,
          "ratio_unit": null
        }
      ],
      "additives": [
        {
          "name": "Silica",
          "type": "filler",
          "amount_value": null,
          "amount_unit": null
        },
        {
          "name": "Maleic anhydride grafted polypropylene",
          "type": "compatibilizer",
          "amount_value": null,
          "amount_unit": null
        }
      ],
      "is_homopolymer": false
    },
    "processing_history": "Interphase modulus (Ei) calculated using Eq. (17) based on experimental nanocomposite modulus data from literature [40]. Matrix modulus (Em) = 1.420 GPa, Filler modulus (Ep) = 80 GPa. Y parameter = 0.250.",
    "hierarchical_structure": "iPP/PPgMA matrix with SiO2 nanoparticles. Multilayered interphase region modeled.",
    "properties": {
      "E": {
        "value": [
          13.9
        ],
        "unit": "GPa"
      }
    },
    "analysis_with_hierarchical_structure": {
      "descriptive_text": "The sample comprises an isotactic polypropylene matrix blended with maleic anhydride grafted polypropylene as a compatibilizer and reinforced with silica filler. It features a hierarchical structure defined by a multilayered interphase region surrounding the nanoparticles. The interphase modulus was determined through theoretical modeling based on experimental nanocomposite data from literature, utilizing specific matrix and filler modulus parameters along with a defined Y parameter to characterize the mechanical behavior.",
      "reasoning_analysis": "Increasing Factors: The incorporation of rigid silica nanoparticles imposes substantial constraints on the mobility of adjacent polymer chains within the interphase region, thereby increasing local stiffness. Furthermore, the presence of the maleic anhydride grafted polypropylene compatibilizer enhances interfacial adhesion, facilitating efficient stress transfer and promoting a denser, more rigid interphase structure. The reliance on experimental nanocomposite data in the processing history implies that the physical processing achieved sufficient filler dispersion to activate these reinforcement mechanisms. Decreasing Factors: The inherent compliance of the polypropylene matrix chains within the interphase region remains lower than that of the ceramic filler, limiting the maximum achievable modulus of the interphase relative to the filler itself. Additionally, the multilayered nature of the interphase implies a gradient where properties decay away from the filler surface towards the bulk matrix value. Dominant Factor: The strong interfacial interaction enabled by the compatibilizer combined with the high stiffness contrast of the silica nanoparticles qualitatively dominates the behavior, resulting in an interphase modulus that is significantly elevated above the bulk matrix modulus due to the constrained chain dynamics near the filler surface."
    },
    "analysis_without_hierarchical_structure": {
      "descriptive_text": "The material system comprises a polypropylene matrix reinforced with silica filler and incorporated with maleic anhydride grafted polypropylene serving as a compatibilizer. The interphase modulus for this nanocomposite was derived computationally using a theoretical model based on experimental literature data, utilizing a matrix modulus of 1.420 GPa and a filler modulus of 80 GPa alongside a Y parameter of 0.250.",
      "reasoning_analysis": "Increasing Factors: The incorporation of silica filler with a modulus significantly exceeding that of the polypropylene matrix provides a rigid reinforcement phase that drives the composite stiffness upward. The presence of the maleic anhydride compatibilizer enhances interfacial adhesion, facilitating efficient stress transfer and promoting a rigidified interphase region with restricted chain mobility. Additionally, the reliance on experimental nanocomposite data from literature implies a processing history capable of achieving nano-scale dispersion, which maximizes interfacial surface area and further enhances the modulus (E). Decreasing Factors: The inherent flexibility of the polypropylene backbone limits the baseline modulus relative to the ceramic filler. Furthermore, the specific Y parameter value used in the calculation dictates the geometric weighting of the interphase; depending on the model constraints, this parameter may limit the perceived contribution of the interphase thickness to the total stiffness. Dominant Factor: The substantial stiffness contrast between the rigid silica filler and the compliant matrix, amplified by the improved interfacial adhesion from the compatibilizer, qualitatively dominates the system behavior, resulting in an interphase modulus that is significantly elevated relative to the bulk polymer matrix."
    }
  },
  {
    "doi": "10.1134/S1029959920040074",
    "title": "A Simple Technique for Calculation of an Interphase Parameter and Interphase Modulus for Multilayered Interphase Region in Polymer Nanocomposites via Modeling of Young’s Modulus",
    "year": 2020,
    "chemical_composition": {
      "repeat_unit_psmiles": "[*]C(C)C(=O)O[*]",
      "monomers": [
        {
          "name": "Lactic acid",
          "smiles": "CC(O)C(=O)O",
          "ratio_value": null,
          "ratio_unit": null
        }
      ],
      "additives": [
        {
          "name": "Organically modified montmorillonite",
          "type": "filler",
          "amount_value": null,
          "amount_unit": null
        }
      ],
      "is_homopolymer": false
    },
    "processing_history": "Interphase modulus (Ei) calculated using Eq. (17) based on experimental nanocomposite modulus data from literature [44]. Matrix modulus (Em) = 1.700 GPa, Filler modulus (Ep) = 178 GPa. Y parameter = 0.180.",
    "hierarchical_structure": "PLA matrix with layered silicate nanocomposites prepared by melt mixing.",
    "properties": {
      "E": {
        "value": [
          22.4
        ],
        "unit": "GPa"
      }
    },
    "analysis_with_hierarchical_structure": {
      "descriptive_text": "The sample comprises a poly(lactic acid) matrix derived from lactic acid monomers, reinforced with organically modified montmorillonite to form a layered silicate nanocomposite. Prepared via melt mixing, the material features a hierarchical structure where the filler is dispersed within the polymer phase. Mechanical characterization involved calculating the interphase modulus based on experimental nanocomposite data, utilizing a matrix modulus of 1.700 GPa and a filler modulus of 178 GPa alongside a specific Y parameter of 0.180.",
      "reasoning_analysis": "Increasing Factors: The inclusion of organically modified montmorillonite introduces a rigid phase with a modulus significantly higher than the polymer matrix, which restricts chain deformation and enhances load-bearing capacity. The nanocomposite structure promotes efficient stress transfer across the interphase, while the organic modification improves compatibility, further driving the modulus upward. Decreasing Factors: The melt mixing process subjects the PLA matrix to high shear and thermal energy, which risks thermal degradation or chain scission, potentially lowering the molecular weight and intrinsic stiffness of the matrix phase. Additionally, incomplete exfoliation of the layered silicates could lead to filler agglomeration, reducing the effective aspect ratio and limiting reinforcement efficiency. Dominant Factor: The substantial disparity between the high modulus of the montmorillonite filler and the relatively compliant PLA matrix qualitatively dominates the system behavior. The reinforcement provided by the rigid nanofiller network within the interphase region outweighs the potential softening effects of processing-induced matrix degradation, resulting in a net increase in the effective modulus."
    },
    "analysis_without_hierarchical_structure": {
      "descriptive_text": "The sample consists of a polymer system derived from Lactic acid monomers reinforced with Organically modified montmorillonite filler. Although the architectural data indicates the material is not a simple homopolymer, the repeat unit corresponds to the lactic acid structure. The mechanical characterization context involves the calculation of the interphase modulus based on experimental nanocomposite modulus data from literature, utilizing a defined matrix modulus of 1.700 GPa and a filler modulus of 178 GPa with a Y parameter of 0.180 to describe the interphase behavior.",
      "reasoning_analysis": "Increasing Factors: The inclusion of Organically modified montmorillonite introduces a rigid inorganic phase with a modulus significantly higher than the polymer matrix, inherently driving the composite modulus upward through reinforcement mechanisms. The organic modification likely enhances interfacial compatibility, promoting efficient stress transfer between the matrix and the high-stiffness silicate layers. Additionally, the explicit consideration of an interphase modulus suggests the presence of constrained polymer chains near the filler surface, which typically exhibit higher stiffness than the bulk matrix. Decreasing Factors: The base polymer matrix possesses a relatively low intrinsic modulus compared to the inorganic filler, setting a lower baseline for the composite property. Furthermore, the indication that the system is not a homopolymer may imply structural irregularities or comonomer presence that could reduce crystallinity and overall stiffness compared to a highly crystalline homopolymer. Dominant Factor: The extreme stiffness contrast between the montmorillonite filler and the polymer matrix qualitatively dominates the mechanical response. Despite the softer matrix and potential architectural complexities, the high aspect ratio and intrinsic modulus of the nanoclay, combined with the interphase effects captured by the calculation parameters, drive the overall system modulus significantly higher than that of the neat polymer."
    }
  },
  {
    "doi": null,
    "title": "Potential application of new antimicrobials biological macromolecule of CNT/ZnO-NPs based on hydroxypropyl methylcellulose/shellac as packaging films",
    "year": 2025,
    "chemical_composition": {
      "repeat_unit_psmiles": null,
      "monomers": [
        {
          "name": "Hydroxypropyl methylcellulose",
          "smiles": null,
          "ratio_value": 95,
          "ratio_unit": "%"
        },
        {
          "name": "Shellac",
          "smiles": null,
          "ratio_value": 5,
          "ratio_unit": "%"
        }
      ],
      "additives": [
        {
          "name": "Glycerol",
          "type": "plasticizer",
          "amount_value": 30,
          "amount_unit": "%"
        },
        {
          "name": "Carbon nanotubes",
          "type": "filler",
          "amount_value": 0.12,
          "amount_unit": "wt%"
        }
      ],
      "is_homopolymer": false
    },
    "processing_history": "HPMC/Shellac (95:5) mixed with 0.12 wt% CNTs, cast into Teflon Petri dishes, baked at 40 °C for 12 h. Young's modulus measured by uniaxial tensile test at 2 mm/min crosshead speed, 25 °C, 50% RH conditioning, using Lloyd instrument with 100-N load cell.",
    "hierarchical_structure": "Composite film with dispersed CNTs.",
    "properties": {
      "E": {
        "value": [
          0.53
        ],
        "unit": "GPa"
      }
    },
    "analysis_with_hierarchical_structure": {
      "descriptive_text": "The sample comprises a composite film derived from a hydroxypropyl methylcellulose (HPMC) and shellac blend matrix with a composition ratio of 95:5. This system is formulated with 30% glycerol serving as a plasticizer and reinforced with 0.12 wt% carbon nanotubes (CNTs). Processing involved casting the mixture into Teflon Petri dishes followed by baking at 40 °C for 12 hours to yield a film with dispersed CNTs. Mechanical evaluation was conducted via uniaxial tensile testing at a crosshead speed of 2 mm/min under conditioned environments (25 °C, 50% RH) using a Lloyd instrument with a 100-N load cell to ascertain the Young's modulus.",
      "reasoning_analysis": "Increasing Factors: The incorporation of carbon nanotubes (CNTs) introduces rigid, high-aspect-ratio nanostructures that restrict polymer chain mobility and facilitate stress transfer between the filler and the matrix, inherently driving the Young's modulus higher. Additionally, the presence of shellac, a rigid natural resin, within the HPMC matrix may provide marginal structural reinforcement compared to the pure polysaccharide, and the thermal baking history may promote densification. Decreasing Factors: The substantial inclusion of glycerol (30%) acts as a potent plasticizer that increases free volume and lubricates polymer chains, significantly reducing intermolecular hydrogen bonding and stiffness. Furthermore, the hydrophilic nature of HPMC combined with conditioning at 50% RH allows moisture absorption, which acts as an additional plasticizer to soften the matrix. The low loading of CNTs (0.12 wt%) may also be insufficient to establish a percolating network for effective load bearing. Dominant Factor: The plasticizing effect of the high glycerol content combined with moisture absorption qualitatively dominates the mechanical response. While the CNTs provide a reinforcing mechanism, their low concentration is likely insufficient to counteract the significant chain mobility induced by the plasticizer and humidity, resulting in a net qualitative reduction in stiffness relative to a neat, unplasticized polymer matrix."
    },
    "analysis_without_hierarchical_structure": {
      "descriptive_text": "The material system comprises a hydroxypropyl methylcellulose dominant matrix (95%) blended with shellac (5%), incorporating 30% glycerol as a plasticizer and 0.12 wt% carbon nanotubes as a reinforcing filler. Processing involved mixing the components and solution casting into Teflon Petri dishes, followed by baking at 40 °C for 12 hours to form films. Mechanical characterization was performed via uniaxial tensile testing at a crosshead speed of 2 mm/min at 25 °C and 50% relative humidity using a Lloyd instrument with a 100-N load cell.",
      "reasoning_analysis": "Increasing Factors: The incorporation of carbon nanotubes introduces a high-aspect-ratio rigid filler with an intrinsically high elastic modulus, which theoretically contributes to load transfer and stiffness enhancement within the composite. Additionally, the shellac component typically exhibits a rigid, brittle nature compared to flexible polysaccharides, potentially contributing to matrix stiffening. Decreasing Factors: The presence of 30% glycerol acts as a potent plasticizer, significantly disrupting intermolecular hydrogen bonding within the hydroxypropyl methylcellulose matrix, thereby increasing free volume and chain segment mobility which drastically reduces stiffness. Furthermore, the conditioning at 50% relative humidity allows for moisture absorption in the hygroscopic cellulose derivative, acting as a secondary plasticizer to further lower the modulus. Dominant Factor: While the carbon nanotubes provide reinforcement, the extremely high concentration of glycerol relative to the low filler loading qualitatively dominates the mechanical response. The disruption of the polymer network by the plasticizer overwhelms the reinforcing effect of the sparse nanotubes, making the plasticization effect the dominant factor resulting in a comparatively low Young's modulus."
    }
  },
  {
    "doi": null,
    "title": "Potential application of new antimicrobials biological macromolecule of CNT/ZnO-NPs based on hydroxypropyl methylcellulose/shellac as packaging films",
    "year": 2025,
    "chemical_composition": {
      "repeat_unit_psmiles": null,
      "monomers": [
        {
          "name": "Hydroxypropyl methylcellulose",
          "smiles": null,
          "ratio_value": 95,
          "ratio_unit": "%"
        },
        {
          "name": "Shellac",
          "smiles": null,
          "ratio_value": 5,
          "ratio_unit": "%"
        }
      ],
      "additives": [
        {
          "name": "Glycerol",
          "type": "plasticizer",
          "amount_value": 30,
          "amount_unit": "%"
        },
        {
          "name": "Carbon nanotubes",
          "type": "filler",
          "amount_value": 0.1,
          "amount_unit": "wt%"
        }
      ],
      "is_homopolymer": false
    },
    "processing_history": "HPMC/Shellac (95:5) mixed with 0.1 wt% CNTs, cast into Teflon Petri dishes, baked at 40 °C for 12 h. Young's modulus measured by uniaxial tensile test at 2 mm/min crosshead speed, 25 °C, 50% RH conditioning, using Lloyd instrument with 100-N load cell. (Data from Table 5)",
    "hierarchical_structure": "Crystallinity (Cr.I.) 17.27% by XRD. Composite film with dispersed CNTs.",
    "properties": {
      "E": {
        "value": [
          0.54
        ],
        "unit": "GPa"
      }
    },
    "analysis_with_hierarchical_structure": {
      "descriptive_text": "The sample comprises a composite film based on a hydroxypropyl methylcellulose (95%) and shellac (5%) polymer blend matrix. The formulation includes 30% glycerol as a plasticizer and 0.1 wt% carbon nanotubes as a reinforcing filler. Processing involved casting the mixture into Teflon Petri dishes followed by baking at 40 °C for 12 hours to yield a solid film. Structural analysis indicated a crystallinity index of 17.27% via XRD, confirming a semi-crystalline morphology with dispersed nanotubes. Mechanical characterization was performed using uniaxial tensile testing at a crosshead speed of 2 mm/min under conditioned ambient conditions (25 °C, 50% RH) utilizing a Lloyd instrument with a 100-N load cell.",
      "reasoning_analysis": "Increasing Factors: The incorporation of carbon nanotubes introduces rigid, high-aspect-ratio fillers that can enhance stiffness through load transfer mechanisms, provided adequate dispersion is achieved within the matrix. Additionally, the observed crystallinity index of 17.27% contributes to increased modulus, as crystalline domains restrict chain mobility more effectively than amorphous regions. The minor inclusion of shellac may also impart slight rigidity due to its resinous nature. Decreasing Factors: The substantial addition of 30% glycerol acts as a potent plasticizer, significantly increasing free volume and disrupting intermolecular hydrogen bonding within the cellulose-derived matrix, which drastically enhances chain mobility and reduces stiffness. Furthermore, the hygroscopic nature of hydroxypropyl methylcellulose combined with conditioning at 50% RH suggests water absorption may act as a secondary plasticizer, further depressing the modulus. Dominant Factor: Despite the reinforcing potential of the carbon nanotubes and the semi-crystalline structure, the high concentration of glycerol is the dominant factor governing the mechanical behavior. The extensive plasticization effect fundamentally softens the polymer matrix, likely resulting in a lower Young's modulus compared to an unplasticized counterpart, as the reduction in intermolecular forces outweighs the stiffening contributions of the filler and crystalline phases."
    },
    "analysis_without_hierarchical_structure": {
      "descriptive_text": "The sample comprises a blend of 95% Hydroxypropyl methylcellulose and 5% Shellac, incorporating 30% Glycerol as a plasticizer and 0.1 wt% Carbon nanotubes as a reinforcing filler. This composite mixture was cast into Teflon Petri dishes and baked at 40 °C for 12 h to facilitate solvent removal. Subsequent mechanical characterization involved uniaxial tensile testing at a crosshead speed of 2 mm/min under controlled environmental conditions of 25 °C and 50% relative humidity using a Lloyd instrument with a 100-N load cell.",
      "reasoning_analysis": "Increasing Factors: The inclusion of Carbon nanotubes introduces rigid high-aspect-ratio nanostructures into the matrix, which can restrict polymer chain mobility and bear mechanical load, theoretically driving the Young's modulus upward. Additionally, the thermal baking history at 40 °C for 12 h promotes solvent evaporation and matrix densification, which may further contribute to increased stiffness relative to a wet state. Decreasing Factors: The substantial addition of 30% Glycerol acts as a strong plasticizer, increasing free volume and disrupting intermolecular hydrogen bonding within the Hydroxypropyl methylcellulose and Shellac network, thereby significantly reducing stiffness. Moreover, the testing conditioning at 50% relative humidity allows the hygroscopic cellulose derivative to absorb moisture, which functions as an additional plasticizer to further depress the modulus. Dominant Factor: The plasticization effect driven by the high concentration of Glycerol and environmental moisture absorption qualitatively dominates the mechanical response. This substantial increase in chain mobility and free volume overwhelms the minor reinforcement contribution from the low loading (0.1 wt%) of Carbon nanotubes, resulting in a net reduction in stiffness compared to a non-plasticized counterpart."
    }
  },
  {
    "doi": null,
    "title": "On the mechanical properties and fracture analysis of polymer nanocomposites reinforced by functionalized silicon carbide nanotubes: A molecular dynamics investigation",
    "year": null,
    "chemical_composition": {
      "repeat_unit_psmiles": "*CC(C)*",
      "monomers": [
        {
          "name": "Propylene",
          "smiles": "CC=C",
          "ratio_value": null,
          "ratio_unit": null
        }
      ],
      "additives": [
        {
          "name": "Silicon carbide nanotubes",
          "type": "filler",
          "amount_value": 10,
          "amount_unit": "vol%"
        }
      ],
      "is_homopolymer": true
    },
    "processing_history": "Molecular dynamics simulation using LAMMPS with Tersoff and Dreiding force fields. Equilibrated at 300K (NVT/NPT). Uniaxial tension at strain rate 0.0001/ps. Sample: Zigzag H-fSiCNT/PP with 20% functionalization.",
    "hierarchical_structure": "Zigzag (11,0) SiCNT (10 vol%) randomly functionalized with H at 20% wt% in PP matrix.",
    "properties": {
      "E": {
        "value": [
          32.26
        ],
        "unit": "GPa"
      }
    },
    "analysis_with_hierarchical_structure": {
      "descriptive_text": "The sample comprises a polypropylene homopolymer matrix reinforced with zigzag (11,0) silicon carbide nanotubes (SiCNTs) at a concentration of 10 vol%. The nanotubes are randomly functionalized with hydrogen at 20% wt% to modify interfacial properties within the composite. This system was investigated via molecular dynamics simulations using LAMMPS with Tersoff and Dreiding force fields, where the structure was equilibrated at 300 K under NVT/NPT ensembles before undergoing uniaxial tension testing at a strain rate of 0.0001/ps.",
      "reasoning_analysis": "Increasing Factors: The inclusion of silicon carbide nanotubes, which possess an intrinsic stiffness orders of magnitude higher than the polymer matrix, acts as the primary reinforcement mechanism driving E upward. Additionally, the 20% hydrogen functionalization improves interfacial adhesion between the hydrophobic polypropylene and the nanotubes, enhancing stress transfer efficiency and further contributing to a higher E. Decreasing Factors: The polypropylene matrix remains the compliant phase with relatively low inherent stiffness, which limits the maximum achievable E of the composite. Moreover, the covalent functionalization of the nanotube sidewalls introduces structural defects that may slightly compromise the intrinsic axial stiffness of the SiCNTs compared to pristine tubes. Dominant Factor: The exceptional intrinsic rigidity of the zigzag (11,0) SiCNTs combined with the 10 vol% loading qualitatively dominates the mechanical response, ensuring that the composite E is significantly governed by the filler network rather than the compliant polymer matrix."
    },
    "analysis_without_hierarchical_structure": {
      "descriptive_text": "The sample comprises a polypropylene homopolymer matrix reinforced with 10 vol% silicon carbide nanotubes. Specifically, the composite incorporates zigzag configured nanotubes with 20% functionalization dispersed within the polymer structure. The system was modeled using molecular dynamics simulations via LAMMPS, employing Tersoff and Dreiding force fields to govern atomic interactions. Following equilibration at 300 K under NVT and NPT ensembles, the mechanical response was characterized by applying uniaxial tension at a strain rate of 0.0001 per picosecond.",
      "reasoning_analysis": "Increasing Factors: The incorporation of silicon carbide nanotubes introduces a reinforcement phase with significantly higher intrinsic stiffness compared to the polypropylene matrix, directly contributing to a higher composite modulus. The 10 vol% loading provides a substantial volume fraction of this rigid phase, while the 20% functionalization enhances interfacial adhesion, facilitating efficient stress transfer from the compliant matrix to the rigid nanotubes during uniaxial tension. Decreasing Factors: The presence of nanofillers can disrupt the chain packing and potential crystallinity of the polypropylene matrix, potentially lowering the matrix's contribution to the overall stiffness. Additionally, the chemical functionalization introduces defects into the nanotube lattice, which might slightly reduce the intrinsic modulus of the filler compared to pristine nanotubes. Dominant Factor: The substantial stiffness mismatch between the ceramic nanotubes and the polymer matrix, coupled with the enhanced interfacial bonding from functionalization, qualitatively dominates the behavior. The rigid filler phase drives the overall E higher, overriding the compliance of the polymer matrix and potential defects introduced during functionalization."
    }
  },
  {
    "doi": null,
    "title": "On the mechanical properties and fracture analysis of polymer nanocomposites reinforced by functionalized silicon carbide nanotubes: A molecular dynamics investigation",
    "year": null,
    "chemical_composition": {
      "repeat_unit_psmiles": "*CC(C)*",
      "monomers": [
        {
          "name": "Propylene",
          "smiles": "CC=C",
          "ratio_value": null,
          "ratio_unit": null
        }
      ],
      "additives": [
        {
          "name": "Silicon carbide nanotubes",
          "type": "filler",
          "amount_value": 10,
          "amount_unit": "vol%"
        }
      ],
      "is_homopolymer": true
    },
    "processing_history": "Molecular dynamics simulation using LAMMPS with Tersoff and Dreiding force fields. Equilibrated at 300K (NVT/NPT). Uniaxial tension at strain rate 0.0001/ps. Sample: Zigzag F-fSiCNT/PP with 20% functionalization.",
    "hierarchical_structure": "Zigzag (11,0) SiCNT (10 vol%) randomly functionalized with F at 20% wt% in PP matrix.",
    "properties": {
      "E": {
        "value": [
          34.01
        ],
        "unit": "GPa"
      }
    },
    "analysis_with_hierarchical_structure": {
      "descriptive_text": "The sample comprises a polypropylene homopolymer matrix reinforced with zigzag (11,0) silicon carbide nanotubes (SiCNTs) at a loading of 10 vol%, where the nanotubes are randomly functionalized with fluorine atoms at 20% wt% to modify interfacial characteristics. This composite system was modeled using molecular dynamics simulations with LAMMPS employing Tersoff and Dreiding force fields, equilibrated at 300 K under NVT/NPT ensembles, and subjected to uniaxial tension at a strain rate of 0.0001/ps to evaluate mechanical performance.",
      "reasoning_analysis": "Increasing Factors: The inclusion of rigid silicon carbide nanotubes (SiCNTs) at 10 vol% provides a high-modulus reinforcement phase that physically restricts the deformation of the polymer matrix. The specific processing involving 20% fluorine functionalization aims to improve interfacial compatibility, potentially enhancing stress transfer between the matrix and the filler which supports a higher effective modulus. Decreasing Factors: The polypropylene matrix was equilibrated at 300 K, a temperature above its glass transition, resulting in a compliant polymer phase with significant chain mobility that lowers the overall composite stiffness. Additionally, the chemical processing required to achieve 20% functionalization introduces structural defects into the SiCNT lattice, disrupting the atomic bonding network and reducing the intrinsic stiffness of the reinforcement compared to pristine nanotubes. Dominant Factor: The immense stiffness disparity between the ceramic SiCNT filler and the polypropylene matrix qualitatively dominates the mechanical behavior, leading to a net increase in Young's Modulus (E) relative to the neat polymer, as the reinforcement effect outweighs the compliance of the matrix and the defects introduced by functionalization."
    },
    "analysis_without_hierarchical_structure": {
      "descriptive_text": "The sample comprises a polypropylene homopolymer matrix reinforced with 10 vol% silicon carbide nanotubes. Specifically, the composite incorporates zigzag configured functionalized silicon carbide nanotubes with a 20% functionalization degree dispersed within the polymer structure. The system was constructed using molecular dynamics simulations via LAMMPS with Tersoff and Dreiding force fields, equilibrated at 300K under NVT and NPT ensembles, and subjected to uniaxial tension at a strain rate of 0.0001/ps to determine mechanical properties.",
      "reasoning_analysis": "Increasing Factors: The inclusion of 10 vol% silicon carbide nanotubes introduces a rigid ceramic reinforcement phase with significantly higher intrinsic stiffness than the polypropylene matrix, directly enhancing the composite modulus through load bearing. Additionally, the 20% functionalization improves interfacial adhesion between the filler and the polymer matrix, facilitating efficient stress transfer and reducing interfacial slippage during deformation. Decreasing Factors: The polypropylene matrix possesses a relatively low inherent modulus compared to the ceramic reinforcement, which limits the upper bound of the composite stiffness. Furthermore, the chemical functionalization on the nanotube surface introduces structural defects into the nanotube lattice, potentially reducing the intrinsic axial stiffness of the reinforcement compared to pristine nanotubes. Dominant Factor: The reinforcement effect of the high-modulus silicon carbide nanotubes dominates the mechanical response. Despite the compliant nature of the polypropylene matrix and potential lattice defects from functionalization, the volume fraction and aspect ratio of the rigid nanotubes dictate the overall stiffness, resulting in a net increase in Young's Modulus relative to the unreinforced polymer."
    }
  },
  {
    "doi": "10.1134/S1029959920040074",
    "title": "A Simple Technique for Calculation of an Interphase Parameter and Interphase Modulus for Multilayered Interphase Region in Polymer Nanocomposites via Modeling of Young’s Modulus",
    "year": 2020,
    "chemical_composition": {
      "repeat_unit_psmiles": "[*]CC(C)[*]",
      "monomers": [
        {
          "name": "Propylene",
          "smiles": "CC=C",
