Repository: hhtrick/HHT-code

# HHT training framework

This directory contains model training, embedding precomputation, inference, article-level baselines and the curated datasets. All commands below assume that the working directory is `train_code/`.

## 3. Datasets and fixed partitions

Each main dataset is a JSON array at `dataset/{property}/{property}.json`. Entries contain source metadata, `chemical_composition`, `processing_history`, `hierarchical_structure`, `properties`, and two generated-analysis objects. Targets are stored as `properties[property]["value"]`; source metadata and target values are not predictive input fields.

| Property | Train | Validation | Test | Total |
|---|---:|---:|---:|---:|

File: train_code/dataset/E/E.json (part 119 of 204)
[
      "additives": [
        {
          "name": "Silicon carbide nanotubes",
          "type": "filler",
          "amount_value": 10,
          "amount_unit": "vol%"
        }
      ],
      "is_homopolymer": true
    },
    "processing_history": "Molecular dynamics simulation using LAMMPS with Tersoff and Dreiding force fields. Equilibrated at 300K (NVT/NPT). Uniaxial tension at strain rate 0.0001/ps. Sample: Zigzag H-fSiCNT/PE with 15% functionalization.",
    "hierarchical_structure": "Zigzag (11,0) SiCNT (10 vol%) randomly functionalized with H at 15% wt% in PE matrix.",
    "properties": {
      "E": {
        "value": [
          37.76
        ],
        "unit": "GPa"
      }
    },
    "analysis_with_hierarchical_structure": {
      "descriptive_text": "The sample comprises a polyethylene homopolymer matrix reinforced with zigzag (11,0) silicon carbide nanotubes at a loading of 10 vol%, where the nanotubes are randomly functionalized with hydrogen atoms at 15% wt%. This nanocomposite system was investigated via molecular dynamics simulations using LAMMPS with Tersoff and Dreiding force fields, equilibrated at 300 K under NVT/NPT ensembles, and subsequently subjected to uniaxial tension at a strain rate of 0.0001/ps to determine mechanical properties.",
      "reasoning_analysis": "Increasing Factors: The inclusion of rigid silicon carbide nanotubes provides a high-stiffness reinforcement phase within the compliant polyethylene matrix, fundamentally driving E upward based on composite mixture rules. The 15% hydrogen functionalization improves interfacial adhesion between the hydrophobic matrix and the ceramic filler, facilitating more efficient stress transfer from the matrix to the nanotubes. Additionally, the processing history involving a high strain rate during uniaxial tension in the simulation context limits polymer chain relaxation time, which qualitatively increases the apparent E compared to quasi-static conditions. Decreasing Factors: The random functionalization introduces structural defects into the silicon carbide nanotube lattice, potentially degrading the intrinsic stiffness of the filler relative to pristine nanotubes. Furthermore, the random orientation of the nanotubes means that not all reinforcement elements are aligned with the uniaxial loading axis, reducing the effective E in the direction of tension. The inherent compliance of the polyethylene matrix also acts as a baseline constraint on the overall composite stiffness. Dominant Factor: The high intrinsic stiffness of the silicon carbide nanotubes serves as the dominant factor, establishing a composite E significantly higher than the neat polymer; however, the final qualitative behavior is critically modulated by the trade-off between enhanced interfacial stress transfer from functionalization and the reduction in filler intrinsic stiffness due to lattice defects."
    },
    "analysis_without_hierarchical_structure": {
      "descriptive_text": "The sample consists of a polyethylene homopolymer matrix reinforced with 10 vol% silicon carbide nanotubes. Specifically, the composite incorporates zigzag hydrogen-functionalized silicon carbide nanotubes with a 15% functionalization density. The material system was modeled using molecular dynamics simulations performed in LAMMPS utilizing Tersoff and Dreiding force fields. Following equilibration at 300 K under NVT and NPT ensembles, the mechanical response was evaluated through uniaxial tension tests conducted at a strain rate of 0.0001 per picosecond.",
      "reasoning_analysis": "Increasing Factors: The incorporation of 10 vol% silicon carbide nanotubes acts as a rigid reinforcement phase, significantly elevating the composite stiffness due to the high intrinsic modulus of the ceramic nanotubes compared to the polyethylene matrix. Additionally, the 15% hydrogen functionalization improves interfacial adhesion between the filler and matrix, enhancing stress transfer efficiency, while the high strain rate employed in the molecular dynamics simulation restricts polymer chain relaxation, yielding a stiffer viscoelastic response. Decreasing Factors: The polyethylene matrix inherently exhibits low stiffness relative to ceramic fillers, particularly if the equilibration process results in a predominantly amorphous structure rather than a crystalline one. Furthermore, the chemical functionalization required for interfacial bonding introduces structural defects into the nanotube lattice, which may slightly compromise the intrinsic mechanical integrity of the filler compared to pristine nanotubes. Dominant Factor: The reinforcement effect provided by the high-aspect-ratio silicon carbide nanotubes qualitatively dominates the mechanical behavior. Despite the compliant nature of the polymer matrix and potential filler defects, the massive stiffness contrast combined with effective stress transfer via functionalization dictates a substantial increase in the overall Young's Modulus relative to the neat polymer."
    }
  },
  {
    "doi": null,
    "title": "Processing and performance improvements of SWNT paper reinforced PEEK nanocomposites",
    "year": 2006,
    "chemical_composition": {
      "repeat_unit_psmiles": "[*]Oc1ccc(cc1)Oc2ccc(cc2)C(=O)c3ccc(cc3)O[*]",
      "monomers": [],
      "additives": [
        {
          "name": "Single-walled carbon nanotubes",
          "type": "filler",
          "amount_value": 1,
          "amount_unit": "layer"
        }
      ],
      "is_homopolymer": true
    },
    "processing_history": "SWNT papers and PEEK films dried at 140 C for 24 h. Laid up as laminate (1 layer SWNT). Hot-compressed at 375 C under 10 kN pressure for 10 min, then cooled to room temperature. Young's modulus measured by uniaxial tensile test using INSTRON 5848 micro tester at strain rate 2x10^-4 s^-1, room temperature.",
    "hierarchical_structure": "Sandwich-like structure. SWNT paper (10 um) in middle, PEEK matrix (20 um each side). Total thickness 50 um. SWNT bundles diameter ~30 nm, increased to 50 nm with PEEK wrapping.",
    "properties": {
      "E": {
        "value": [
          3.73
        ],
        "unit": "GPa"
      }
    },
    "analysis_with_hierarchical_structure": {
      "descriptive_text": "The sample comprises a polyether ether ketone (PEEK) homopolymer matrix reinforced with a single layer of single-walled carbon nanotubes (SWNTs) arranged in a sandwich-like laminate architecture. The hierarchical structure features a 10 µm thick SWNT paper core situated between two 20 µm thick PEEK film layers, resulting in a total thickness of 50 µm, wherein SWNT bundles exhibit diameters increasing from approximately 30 nm to 50 nm due to polymer wrapping. Processing involved drying the SWNT papers and PEEK films at 140 °C for 24 hours, followed by layup and hot-compression at 375 °C under 10 kN pressure for 10 minutes before cooling to room temperature. The Young's modulus was subsequently characterized via uniaxial tensile testing using an INSTRON 5848 micro tester at a strain rate of 2x10^-4 s^-1 at room temperature.",
      "reasoning_analysis": "Increasing Factors: The intrinsic exceptional axial stiffness of the single-walled carbon nanotubes serves as a primary reinforcement mechanism, significantly elevating the composite E relative to the neat polymer. The processing history involving hot-compression at 375 °C ensures melting of the PEEK matrix, promoting impregnation into the SWNT network and enhancing interfacial stress transfer, which is evidenced by the observed PEEK wrapping around SWNT bundles that increases their effective diameter. Additionally, the consolidation under 10 kN pressure likely reduces void content within the laminate, further supporting load bearing capacity. Decreasing Factors: The SWNTs are arranged as a paper within the core layer, implying a random in-plane network rather than perfect uniaxial alignment along the tensile direction, which reduces the efficiency of load transfer compared to aligned fibers. Furthermore, the interface between the distinct SWNT paper layer and the PEEK films may introduce interlaminar shear weaknesses or micro-voids if consolidation was incomplete, potentially lowering the effective E relative to a fully homogenized nanocomposite, while the semi-crystalline nature of the PEEK matrix means its contribution depends on the crystallinity achieved during the unspecified cooling rate. Dominant Factor: The dominant factor is the reinforcement efficiency of the SWNT layer governed by the interfacial adhesion achieved during hot-compression. While the random orientation within the SWNT paper limits the theoretical maximum stiffness, the high intrinsic modulus of the nanotubes combined with the observed polymer wrapping qualitatively drives the composite E higher than that of the neat PEEK matrix, making the filler reinforcement the primary determinant of the enhanced stiffness."
    },
    "analysis_without_hierarchical_structure": {
      "descriptive_text": "The sample comprises a polyether ether ketone (PEEK) homopolymer matrix reinforced with a single layer of single-walled carbon nanotubes. Preparation involved drying both the SWNT papers and PEEK films at 140 °C for 24 hours, followed by laying them up as a laminate. The assembly was subsequently hot-compressed at 375 °C under a 10 kN load for 10 minutes and cooled to room temperature. The Young's modulus was determined via uniaxial tensile testing using an INSTRON 5848 micro tester at a strain rate of 2x10^-4 s^-1 at room temperature.",
      "reasoning_analysis": "Increasing Factors: The incorporation of single-walled carbon nanotubes introduces a reinforcement phase with exceptionally high intrinsic axial stiffness, which qualitatively drives the composite Young's modulus upward relative to the neat polymer. Additionally, the PEEK matrix is a semi-crystalline high-performance polymer with inherent rigidity, and the hot-compression processing at 375 °C ensures thorough melting and consolidation under 10 kN pressure, promoting dense packing and improved interfacial contact between the filler and matrix. Decreasing Factors: The laminate architecture specifies only a single layer of SWNT, implying a low volume fraction of the reinforcement phase which limits the magnitude of stiffening according to composite mixture rules. Furthermore, the absence of specified surface functionalization on the nanotubes may lead to suboptimal interfacial adhesion, reducing stress transfer efficiency, while the uncontrolled cooling rate following compression may result in lower matrix crystallinity compared to optimized thermal treatments. Dominant Factor: The intrinsic mechanical rigidity of the SWNT reinforcement coupled with the high-temperature consolidation of the PEEK matrix dominates the final behavior. Despite the low volume fraction, the exceptional stiffness of the nanotubes combined with the densification achieved during hot-pressing qualitatively ensures a higher Young's modulus compared to the unreinforced polymer, provided void formation is minimized during lamination."
    }
  },
  {
    "doi": "10.1134/S1029959924050072",
    "title": "Evaluation of the Effective Mechanical Properties of a Particle-Reinforced Polymer Composite with Low-Modulus Inclusions",
    "year": 2024,
    "chemical_composition": {
      "repeat_unit_psmiles": null,
      "monomers": [
        {
          "name": "Polyester resin (PN-1)",
          "smiles": null,
          "ratio_value": null,
          "ratio_unit": null
        }
      ],
      "additives": [
        {
          "name": "Hardener",
          "type": "crosslinker",
          "amount_value": null,
          "amount_unit": null
        },
        {
          "name": "Air bubbles",
          "type": "void",
          "amount_value": 6.2,
          "amount_unit": "vol%"
        }
      ],
      "is_homopolymer": false
    },
    "processing_history": "Polyester resin (grade PN-1) degassed in vacuum, stirred at 150 rpm for 10 min to form bubbles. Hardener added. Stirred until viscosity increased. Placed in a rectangular container (20 ± 1 mm width, 120 ± 2 mm length, 3 ± 0.4 mm thickness). Held in mold for 24 ± 3 h up to complete polymerization at ambient temperature (18-25 °C) and humidity 30-60%. Young's modulus measured by uniaxial tensile test at 0.5 mm/min loading rate, 23 ± 2 °C, according to GOST 11262-80 on Shimadzu AG-X 50 kN machine.",
    "hierarchical_structure": "Porous polyester resin with uniformly distributed air bubbles. Matrix volume fraction 0.938.",
    "properties": {
      "E": {
        "value": [
          1.43
        ],
        "unit": "GPa"
      }
    },
    "analysis_with_hierarchical_structure": {
      "descriptive_text": "The sample comprises a polyester resin (grade PN-1) matrix crosslinked with a hardener, featuring a porous hierarchical structure with uniformly distributed air bubbles constituting 6.2 vol% of the total volume and a matrix volume fraction of 0.938. Preparation involved degassing the resin followed by stirring at 150 rpm for 10 minutes to induce bubble formation, after which the hardener was added and mixing continued until viscosity increased. The mixture was cast into a rectangular mold and cured at ambient temperature (18-25 °C) and humidity (30-60%) for 24 hours to ensure complete polymerization. Mechanical characterization was performed via uniaxial tensile testing at a loading rate of 0.5 mm/min and 23 ± 2 °C in accordance with GOST 11262-80 standards.",
      "reasoning_analysis": "Increasing Factors: The incorporation of a hardener facilitates the formation of a crosslinked three-dimensional network within the polyester resin, which restricts chain segment mobility and enhances the intrinsic stiffness of the polymer matrix. The covalent bonding network established during polymerization provides a rigid backbone that resists deformation under load. Decreasing Factors: The intentional introduction of 6.2 vol% air bubbles creates voids within the structure, which significantly reduce the effective load-bearing cross-sectional area and act as stress concentrators that lower the overall stiffness. Additionally, curing at ambient temperature rather than elevated temperatures may result in a lower final crosslink density or incomplete conversion compared to thermal curing protocols, potentially further reducing the modulus. Dominant Factor: While the crosslinked network provides the fundamental rigidity of the polyester matrix, the presence of porosity is the dominant factor qualitatively reducing the Young's modulus relative to a fully dense counterpart, as the voids effectively disconnect load paths within the material structure."
    },
    "analysis_without_hierarchical_structure": {
      "descriptive_text": "The sample comprises a Polyester resin (grade PN-1) matrix cured with a hardener. Preparation involved vacuum degassing of the resin, followed by stirring at 150 rpm for 10 minutes to generate air bubbles, after which the hardener was introduced and mixing continued until viscosity increased. The mixture was cast into a rectangular mold with dimensions of approximately 20 mm width, 120 mm length, and 3 mm thickness, and allowed to polymerize at ambient temperature (18-25 °C) and 30-60% humidity for 24 hours. Mechanical characterization was performed via uniaxial tensile testing at a loading rate of 0.5 mm/min and 23 °C according to GOST 11262-80 standards.",
      "reasoning_analysis": "Increasing Factors: The addition of the hardener facilitates crosslinking reactions within the polyester resin, creating a three-dimensional network structure that restricts chain mobility and inherently increases the material's stiffness and Young's modulus. Decreasing Factors: The processing protocol intentionally introduced air bubbles resulting in a void content of 6.2 vol%, which act as compliant defects that reduce the effective load-bearing area and serve as stress concentrators, thereby significantly depressing the modulus. Furthermore, curing at ambient temperature rather than elevated temperatures may result in a lower degree of conversion, potentially limiting the maximum achievable stiffness. Dominant Factor: While the crosslinking network provides the fundamental structural integrity required for a solid modulus, the presence of a significant volume fraction of voids is the dominant factor influencing the final mechanical response; porosity typically exhibits a disproportionate negative impact on stiffness, causing a qualitative reduction in the Young's modulus relative to a fully dense, crosslinked counterpart."
    }
  },
  {
    "doi": "10.1063/1.1644104",
    "title": "Elasticity of polyelectrolyte multilayer microcapsules",
    "year": 2004,
    "chemical_composition": {
      "repeat_unit_psmiles": null,
      "monomers": [
        {
          "name": "Sodium 4-styrene sulfonate",
          "smiles": "[Na+].O=S(=O)([O-])c1ccc(C=C)cc1",
          "ratio_value": null,
          "ratio_unit": null
        },
        {
          "name": "Allylamine hydrochloride",
          "smiles": "Cl.NCC=C",
          "ratio_value": null,
          "ratio_unit": null
        }
      ],
      "additives": [],
      "is_homopolymer": false
    },
    "processing_history": "Layer-by-layer (LbL) assembly of PSS/PAH bilayers on melamine formaldehyde (MF) particles. Template dissolved in 3 mol/l HCl. Young's modulus obtained by analysis of previously obtained AFM data.",
    "hierarchical_structure": "Polyelectrolyte multilayer microcapsules.",
    "properties": {
      "E": {
        "value": [
          0.03
        ],
        "unit": "GPa"
      }
    },
    "analysis_with_hierarchical_structure": {
      "descriptive_text": "The material system comprises polyelectrolyte multilayer microcapsules constructed through the layer-by-layer (LbL) assembly of alternating Sodium 4-styrene sulfonate and Allylamine hydrochloride bilayers. These polyelectrolyte complexes were deposited onto melamine formaldehyde particles acting as sacrificial templates, which were subsequently dissolved in 3 mol/l HCl to yield the final hollow capsule architecture. The Young's modulus of the microcapsule walls was determined through the analysis of atomic force microscopy (AFM) indentation data.",
      "reasoning_analysis": "Increasing Factors: The formation of a polyelectrolyte complex between Sodium 4-styrene sulfonate and Allylamine hydrochloride introduces a high density of ionic crosslinks via strong Coulombic interactions between sulfonate anions and ammonium cations. These physical crosslinks significantly restrict segmental chain mobility, thereby increasing the stiffness of the multilayer walls. Additionally, the aromatic rings within the styrene sulfonate backbone contribute intrinsic backbone rigidity compared to aliphatic chains. Decreasing Factors: Polyelectrolyte multilayers are inherently sensitive to hydration; any residual moisture absorbed from the environment or processing can act as a plasticizer, increasing free volume and reducing the Young's modulus. Furthermore, the hollow microcapsule geometry implies that the AFM measurement probes the effective stiffness of a thin shell, which may exhibit lower resistance to deformation due to shell buckling or bending modes compared to a bulk solid material. The use of 3 mol/l HCl to dissolve the template could potentially perturb the innermost layers or introduce residual ions that disrupt local packing. Dominant Factor: The dense network of ionic crosslinks formed during the layer-by-layer assembly is the dominant factor governing the mechanical integrity of the material. While the hollow geometry and potential hydration introduce compliance, the strong electrostatic association between the strong polyelectrolytes (PSS and PAH) establishes a rigid physical network that qualitatively elevates the Young's modulus relative to non-ionic polymer shells of similar molecular weight."
    },
    "analysis_without_hierarchical_structure": {
      "descriptive_text": "The sample comprises a polyelectrolyte multilayer system constructed from Sodium 4-styrene sulfonate and Allylamine hydrochloride. These components were fabricated into bilayers using Layer-by-Layer assembly on Melamine Formaldehyde particles. Following the deposition process, the template core was dissolved in 3 mol/l HCl, and the Young's modulus was derived through the analysis of Atomic Force Microscopy data.",
      "reasoning_analysis": "Increasing Factors: The Layer-by-Layer assembly facilitates strong electrostatic interactions between the anionic sulfonate groups and cationic amine groups, creating a dense physical crosslinking network that restricts chain mobility and increases stiffness. Additionally, the aromatic rings within the Sodium 4-styrene sulfonate backbone provide inherent structural rigidity to the polyelectrolyte complex. Decreasing Factors: The aliphatic backbone of the Allylamine hydrochloride component introduces flexible segments that reduce the overall modulus compared to a fully aromatic system. Furthermore, the hygroscopic nature of polyelectrolyte complexes suggests that residual moisture or hydration effects during Atomic Force Microscopy characterization could plasticize the ionic crosslinks, thereby lowering the measured modulus. Dominant Factor: The high density of ionic crosslinks generated during the Layer-by-Layer processing qualitatively dominates the mechanical response, establishing a rigid network structure that yields a higher Young's modulus than non-ionically crosslinked analogs, despite the presence of flexible aliphatic segments."
    }
  },
  {
    "doi": "10.1134/S1029959924050072",
    "title": "Evaluation of the Effective Mechanical Properties of a Particle-Reinforced Polymer Composite with Low-Modulus Inclusions",
    "year": 2024,
    "chemical_composition": {
      "repeat_unit_psmiles": null,
      "monomers": [
        {
          "name": "Polyester resin (PN-1)",
          "smiles": null,
          "ratio_value": null,
          "ratio_unit": null
        }
      ],
      "additives": [
        {
          "name": "Hardener",
          "type": "crosslinker",
          "amount_value": null,
          "amount_unit": null
        }
      ],
      "is_homopolymer": false
    },
    "processing_history": "Polyester resin (grade PN-1) produced at 23 ± 3 °C. Placed in a rectangular container (20 ± 1 mm width, 120 ± 2 mm length, 3 ± 0.4 mm thickness). Held in mold for 24 ± 3 h up to complete polymerization at ambient temperature (18-25 °C) and humidity 30-60%. Young's modulus measured by uniaxial tensile test at 0.5 mm/min loading rate, 23 ± 2 °C, according to GOST 11262-80 on Shimadzu AG-X 50 kN machine.",
    "hierarchical_structure": "Monolithic polyester resin without air bubbles.",
    "properties": {
      "E": {
        "value": [
          1.53
        ],
        "unit": "GPa"
      }
    },
    "analysis_with_hierarchical_structure": {
      "descriptive_text": "The sample comprises a Polyester resin (grade PN-1) system formulated with a hardener serving as a crosslinking agent, resulting in a non-homopolymer network structure. Processing involved casting the mixture into a rectangular mold with dimensions of 20 ± 1 mm width, 120 ± 2 mm length, and 3 ± 0.4 mm thickness, followed by curing at ambient temperature (18-25 °C) and 30-60% relative humidity for 24 ± 3 hours to ensure complete polymerization. The resulting material is a monolithic polyester resin devoid of air bubbles, and its mechanical response was characterized by uniaxial tensile testing at a loading rate of 0.5 mm/min and 23 ± 2 °C following GOST 11262-80 standards on a Shimadzu AG-X 50 kN machine.",
      "reasoning_analysis": "Increasing Factors: The incorporation of a hardener to induce crosslinking creates a three-dimensional network that significantly restricts polymer chain segmental mobility, thereby intrinsically increasing the Young's modulus. Additionally, the hierarchical structure is described as monolithic without air bubbles, eliminating voids that would otherwise act as stress concentrators or reduce the effective load-bearing cross-sectional area, thus preserving the intrinsic stiffness of the bulk material. Decreasing Factors: The processing history specifies curing at ambient temperature (18-25 °C) rather than elevated temperatures, which may result in a lower final crosslinking density and incomplete conversion compared to thermal post-curing, qualitatively reducing the network rigidity. Furthermore, the presence of 30-60% humidity during curing could introduce moisture into the matrix, potentially acting as a plasticizer or interfering with interfacial interactions, which would lower the modulus. Dominant Factor: The formation of the crosslinked thermoset network via the hardener is the dominant factor establishing the material's solid-state rigidity and baseline Young's modulus; however, the ambient curing conditions qualitatively limit the maximum achievable stiffness compared to optimized thermal curing regimes, defining the final mechanical performance."
    },
    "analysis_without_hierarchical_structure": {
      "descriptive_text": "The sample comprises a Polyester resin (grade PN-1) system formulated with a hardener serving as a crosslinking agent. The material was cast into a rectangular mold with dimensions of 20 mm width, 120 mm length, and 3 mm thickness, then held for 24 hours to achieve complete polymerization at ambient temperature between 18 and 25 °C and 30-60% relative humidity. The Young's modulus was subsequently characterized using a uniaxial tensile test at a loading rate of 0.5 mm/min and 23 °C according to GOST 11262-80 standards on a Shimadzu AG-X 50 kN machine.",
      "reasoning_analysis": "Increasing Factors: The incorporation of a hardener introduces crosslinks into the polyester resin matrix, creating a three-dimensional network that severely restricts polymer chain mobility and segmental motion, which intrinsically increases the stiffness and Young's modulus. The rigid chemical structure of the polyester backbone further contributes to resistance against elastic deformation. Decreasing Factors: The curing process conducted at ambient temperature (18-25 °C) may limit the degree of conversion compared to elevated temperature curing, potentially resulting in a lower crosslink density and reduced modulus. Furthermore, the presence of 30-60% humidity during polymerization risks moisture entrapment or hydrolytic effects that could plasticize the matrix or introduce microvoids, thereby decreasing the effective stiffness. Dominant Factor: The establishment of the crosslinked network structure via the hardener is the dominant factor, as it fundamentally transitions the material from a viscous prepolymer to a rigid solid, dictating the baseline elastic modulus despite the potential limitations imposed by the ambient curing environment."
    }
  },
  {
    "doi": null,
    "title": "Potential application of new antimicrobials biological macromolecule of CNT/ZnO-NPs based on hydroxypropyl methylcellulose/shellac as packaging films",
    "year": 2025,
    "chemical_composition": {
      "repeat_unit_psmiles": null,
      "monomers": [
        {
          "name": "Hydroxypropyl methylcellulose",
          "smiles": null,
          "ratio_value": 95,
          "ratio_unit": "%"
        },
        {
          "name": "Shellac",
          "smiles": null,
          "ratio_value": 5,
          "ratio_unit": "%"
        }
      ],
      "additives": [
        {
          "name": "Glycerol",
          "type": "plasticizer",
          "amount_value": 30,
          "amount_unit": "%"
        },
        {
          "name": "Carbon nanotubes",
          "type": "filler",
          "amount_value": 0.1,
          "amount_unit": "wt%"
        },
        {
          "name": "Zinc oxide nanoparticles",
          "type": "filler",
          "amount_value": 0.16,
          "amount_unit": "wt%"
        }
      ],
      "is_homopolymer": false
    },
    "processing_history": "HPMC/Shellac (95:5) mixed with 0.1 wt% CNTs and 0.16 wt% ZnO-NPs, cast into Teflon Petri dishes, baked at 40 °C for 12 h. Young's modulus measured by uniaxial tensile test at 2 mm/min crosshead speed, 25 °C, 50% RH conditioning, using Lloyd instrument with 100-N load cell.",
    "hierarchical_structure": "Crystallinity (Cr.I.) 17.43% by XRD. Nanocomposite film with uniform distribution of ZnO-NPs.",
    "properties": {
      "E": {
        "value": [
          0.52
        ],
        "unit": "GPa"
      }
    },
    "analysis_with_hierarchical_structure": {
      "descriptive_text": "The sample comprises a blend matrix of hydroxypropyl methylcellulose (95%) and shellac (5%) reinforced with 0.1 wt% carbon nanotubes and 0.16 wt% zinc oxide nanoparticles, alongside 30% glycerol as a plasticizer. This nanocomposite film was fabricated by casting the mixture into Teflon Petri dishes and baking at 40 °C for 12 hours, resulting in a structure with 17.43% crystallinity and uniform zinc oxide nanoparticle distribution. Mechanical characterization was performed via uniaxial tensile testing at a crosshead speed of 2 mm/min under conditions of 25 °C and 50% relative humidity.",
      "reasoning_analysis": "Increasing Factors: The inclusion of rigid nanofillers, specifically carbon nanotubes and zinc oxide nanoparticles, introduces reinforcement through load transfer mechanisms and restriction of polymer chain mobility at the filler-matrix interface. Additionally, the presence of 17.43% crystallinity provides ordered regions that inherently possess higher stiffness compared to amorphous domains, while the shellac component adds rigidity to the blend matrix. Decreasing Factors: The substantial incorporation of glycerol at 30% acts as a potent plasticizer, significantly increasing free volume and facilitating segmental chain motion, which drastically reduces stiffness. Furthermore, the testing condition of 50% relative humidity allows moisture absorption by the hygroscopic hydroxypropyl methylcellulose, inducing additional plasticization. The relatively low baking temperature of 40 °C may also limit the maximization of crystalline content compared to higher thermal treatments. Dominant Factor: Despite the reinforcement provided by the nanofillers and crystalline domains, the high concentration of glycerol combined with moisture absorption from the humid testing environment qualitatively dominates the mechanical response. These plasticizing effects typically overwhelm the stiffening contributions from the low loading fractions of nanofillers, resulting in a Young's modulus governed primarily by the flexible, plasticized state of the polymer matrix."
    },
    "analysis_without_hierarchical_structure": {
      "descriptive_text": "The sample comprises a blend of hydroxypropyl methylcellulose (95%) and shellac (5%), incorporated with 30% glycerol as a plasticizer and hybrid nanofillers consisting of 0.1 wt% carbon nanotubes and 0.16 wt% zinc oxide nanoparticles. The composite was fabricated by mixing the components and casting into Teflon Petri dishes, followed by baking at 40 °C for 12 hours. Mechanical characterization was performed via uniaxial tensile testing at a crosshead speed of 2 mm/min under conditions of 25 °C and 50% relative humidity using a Lloyd instrument equipped with a 100-N load cell.",
      "reasoning_analysis": "Increasing Factors: The incorporation of rigid nanofillers, specifically carbon nanotubes and zinc oxide nanoparticles, introduces reinforcement mechanisms such as stress transfer and constraint of polymer chain mobility at the filler-matrix interface, which intrinsically drives the Young's modulus higher. The presence of shellac, a natural resin, may also contribute marginal stiffness compared to a pure polysaccharide matrix. Decreasing Factors: The substantial inclusion of 30% glycerol acts as a potent plasticizer that significantly increases free volume and screens intermolecular hydrogen bonding within the hydroxypropyl methylcellulose backbone, drastically reducing material stiffness. Additionally, the conditioning at 50% relative humidity allows moisture absorption in the hygroscopic cellulose derivative, further plasticizing the system, while the low baking temperature of 40 °C may limit optimal filler dispersion or residual solvent removal. Dominant Factor: The plasticization effect induced by the high concentration of glycerol and environmental moisture qualitatively dominates the mechanical behavior; despite the presence of stiff nanofillers, their extremely low loading levels (totaling less than 0.3 wt%) are insufficient to counteract the substantial reduction in intermolecular cohesion and chain mobility caused by the plasticizer, resulting in a net decrease in Young's modulus relative to the unplasticized polymer matrix."
    }
  },
  {
    "doi": null,
    "title": "Electromechanical response of P(VDF-CTFE) and its blends with P(VDF-TrFE)",
    "year": null,
    "chemical_composition": {
      "repeat_unit_psmiles": null,
      "monomers": [
        {
          "name": "Vinylidene fluoride",
          "smiles": "C=C(F)F",
          "ratio_value": 88,
          "ratio_unit": "mol%"
        },
        {
          "name": "Chlorotrifluoroethylene",
          "smiles": "FC(F)=C(F)Cl",
          "ratio_value": 12,
          "ratio_unit": "mol%"
        }
      ],
      "additives": [],
      "is_homopolymer": false
    },
    "processing_history": "Dissolved in N,N-dimethylformamide (DMF), cast on glass substrate, dried at 70 °C for 8 hrs. Uniaxially stretched to 3~4 times original length at room temperature. Annealed at 120 °C for 2 hrs and then 140 °C for 10 hrs. Young's modulus measured by Dynamic Mechanical Analysis (DMA) on DMS 6100 (SII Seiko) instrument at room temperature.",
    "hierarchical_structure": "Semicrystalline polymer. X-ray diffraction (200,110) peak located at 18.18°. Looser chain arrangement compared to VC91.",
    "properties": {
      "E": {
        "value": [
          0.85
        ],
        "unit": "GPa"
      }
    },
    "analysis_with_hierarchical_structure": {
      "descriptive_text": "The sample consists of a semicrystalline poly(vinylidene fluoride-co-chlorotrifluoroethylene) copolymer comprising 88 mol% vinylidene fluoride and 12 mol% chlorotrifluoroethylene repeat units. The material was prepared via solution casting from N,N-dimethylformamide onto a glass substrate, followed by drying at 70 °C for 8 hours. Subsequent processing involved uniaxial stretching to 3–4 times the original length at room temperature, followed by a two-step annealing protocol at 120 °C for 2 hours and 140 °C for 10 hours. Structural characterization via X-ray diffraction revealed a (200,110) peak located at 18.18°, indicating a semicrystalline morphology with a looser chain arrangement compared to VC91 references, and the Young's modulus was subsequently evaluated using Dynamic Mechanical Analysis at room temperature.",
      "reasoning_analysis": "Increasing Factors: The semicrystalline nature of the copolymer provides rigid crystalline domains that act as physical crosslinks and reinforcement within the matrix, inherently increasing stiffness. The processing history of uniaxial stretching aligns the polymer chains along the stress axis, significantly enhancing the Young's modulus in the draw direction through orientation hardening. Furthermore, the extended annealing steps promote crystal perfection and secondary crystallization, which restricts segmental mobility and further contributes to increased modulus. Decreasing Factors: The incorporation of 12 mol% chlorotrifluoroethylene comonomer disrupts the structural regularity of the poly(vinylidene fluoride) backbone, reducing the overall degree of crystallinity compared to the homopolymer and thereby lowering stiffness. Additionally, the hierarchical structure notes a looser chain arrangement compared to VC91 references, implying lower packing density and weaker intermolecular cohesion, which qualitatively reduces the modulus. The presence of amorphous regions inherent to the semicrystalline structure also allows for some chain mobility that decreases overall rigidity. Dominant Factor: The processing-induced structural modifications, specifically the uniaxial stretching and high-temperature annealing, qualitatively dominate the final Young's modulus behavior. While the comonomer content limits the maximum achievable crystallinity, the mechanical orientation of chains and the thermal stabilization of the crystalline phase create a load-bearing network that overrides the softening effects of the compositional disorder and loose packing."
    },
    "analysis_without_hierarchical_structure": {
      "descriptive_text": "The sample consists of a poly(vinylidene fluoride-co-chlorotrifluoroethylene) copolymer composed of 88 mol% vinylidene fluoride and 12 mol% chlorotrifluoroethylene. The material was prepared by dissolving the copolymer in N,N-dimethylformamide and casting the solution onto a glass substrate, followed by drying at 70 °C for 8 hours. Subsequent processing involved uniaxial stretching to three to four times the original length at room temperature, followed by a two-step annealing process at 120 °C for 2 hours and 140 °C for 10 hours. The Young's modulus was subsequently characterized using Dynamic Mechanical Analysis on a DMS 6100 instrument at room temperature.",
      "reasoning_analysis": "Increasing Factors: The uniaxial stretching to 3~4 times the original length induces significant molecular orientation along the stress axis, aligning polymer chains and crystalline domains to bear load primarily through covalent bonds rather than weaker intermolecular forces, substantially increasing the Young's modulus in the draw direction. Furthermore, the sequential annealing at 120 °C and 140 °C promotes crystal perfection and increases the degree of crystallinity, which inherently enhances stiffness, while the presence of strong carbon-fluorine bonds in the backbone provides a rigid structural foundation. Decreasing Factors: The incorporation of 12 mol% chlorotrifluoroethylene introduces steric bulk compared to hydrogen atoms in pure poly(vinylidene fluoride), which disrupts chain packing and reduces the overall crystallinity relative to a homopolymer, potentially lowering the modulus. Additionally, if any residual N,N-dimethylformamide solvent remained after the initial drying step prior to annealing, it could act as a plasticizer to increase free volume and decrease stiffness, though the high-temperature annealing likely mitigates this. Dominant Factor: The mechanical alignment induced by uniaxial stretching combined with the thermal treatment is the dominant factor. While the comonomer content reduces the theoretical maximum crystallinity, the processing history forces chain orientation and crystal growth that significantly stiffens the material in the measurement direction, overriding the softening effect of the copolymer composition."
    }
  },
  {
    "doi": null,
    "title": "Processing and performance improvements of SWNT paper reinforced PEEK nanocomposites",
    "year": 2006,
    "chemical_composition": {
      "repeat_unit_psmiles": "[*]Oc1ccc(cc1)Oc2ccc(cc2)C(=O)c3ccc(cc3)O[*]",
      "monomers": [],
      "additives": [
        {
          "name": "Single-walled carbon nanotubes",
          "type": "filler",
          "amount_value": 3,
          "amount_unit": "layer"
        }
      ],
      "is_homopolymer": true
    },
