Repository: hhtrick/HHT-code

# HHT training framework

This directory contains model training, embedding precomputation, inference, article-level baselines and the curated datasets. All commands below assume that the working directory is `train_code/`.

## 3. Datasets and fixed partitions

Each main dataset is a JSON array at `dataset/{property}/{property}.json`. Entries contain source metadata, `chemical_composition`, `processing_history`, `hierarchical_structure`, `properties`, and two generated-analysis objects. Targets are stored as `properties[property]["value"]`; source metadata and target values are not predictive input fields.

| Property | Train | Validation | Test | Total |
|---|---:|---:|---:|---:|

File: train_code/dataset/E/E.json (part 120 of 204)
[
    "processing_history": "SWNT papers and PEEK films dried at 140 C for 24 h. Laid up as laminate (3 layers SWNT). Hot-compressed at 375 C under 10 kN pressure for 10 min, then cooled to room temperature. Young's modulus measured by uniaxial tensile test using INSTRON 5848 micro tester at strain rate 2x10^-4 s^-1, room temperature.",
    "hierarchical_structure": "Sandwich-like structure with 3 layers of SWNT paper embedded. Air bubbles recognized as defects.",
    "properties": {
      "E": {
        "value": [
          2.78
        ],
        "unit": "GPa"
      }
    },
    "analysis_with_hierarchical_structure": {
      "descriptive_text": "The sample comprises a poly(ether ether ketone) (PEEK) homopolymer matrix reinforced with single-walled carbon nanotubes (SWNTs) configured in a sandwich-like laminate architecture. Preparation entailed drying SWNT papers and PEEK films at 140 °C for 24 hours, followed by stacking three layers of SWNT paper and hot-compressing the assembly at 375 °C under 10 kN pressure for 10 minutes before cooling to room temperature. The resulting composite exhibits embedded SWNT layers within the polymer matrix, though air bubbles were identified as structural defects, and the Young's modulus was characterized via uniaxial tensile testing at a strain rate of 2x10^-4 s^-1 at room temperature.",
      "reasoning_analysis": "Increasing Factors: The incorporation of single-walled carbon nanotubes provides exceptional intrinsic stiffness due to the strong covalent bonding within the graphene lattice, which significantly reinforces the polymer matrix. Additionally, the hot-compression processing at 375 °C exceeds the melting temperature of PEEK, promoting matrix flow and wetting of the nanotubes, while the applied pressure enhances consolidation and interfacial contact. Decreasing Factors: The presence of air bubbles recognized as defects within the hierarchical structure acts as stress concentrators and reduces the effective load-bearing cross-sectional area, thereby lowering the overall modulus. Furthermore, any incomplete wetting or weak interfacial adhesion between the SWNT paper layers and the PEEK matrix could lead to interfacial slippage under load, diminishing stress transfer efficiency. Dominant Factor: The high aspect ratio and superior mechanical properties of the SWNT reinforcement network qualitatively dominate the behavior, driving the Young's modulus significantly higher than that of the neat PEEK matrix, although the final magnitude is mitigated by the void defects introduced during processing."
    },
    "analysis_without_hierarchical_structure": {
      "descriptive_text": "The sample comprises a poly(ether ether ketone) (PEEK) homopolymer matrix reinforced with single-walled carbon nanotubes (SWNT). Preparation involved drying SWNT papers and PEEK films at 140 °C for 24 hours, followed by laying them up as a laminate containing three layers of SWNT. The assembly was hot-compressed at 375 °C under 10 kN pressure for 10 minutes and subsequently cooled to room temperature. Mechanical characterization was performed via uniaxial tensile testing using an INSTRON 5848 micro tester at a strain rate of 2x10^-4 s^-1 at room temperature to determine the Young's modulus.",
      "reasoning_analysis": "Increasing Factors: The chemical composition features a rigid aromatic backbone characteristic of poly(ether ether ketone), containing phenyl rings and ketone groups that restrict chain flexibility and intrinsically elevate the modulus. The incorporation of single-walled carbon nanotubes acts as a high-stiffness reinforcement phase, while the hot-compression processing at 375 °C under 10 kN pressure ensures effective consolidation and void reduction, facilitating load transfer. Additionally, the pre-drying step removes moisture that could otherwise plasticize the matrix. Decreasing Factors: The use of SWNT papers in a laminate architecture rather than individually dispersed nanotubes may introduce interlaminar interfaces that act as stress concentrators or limit isotropic reinforcement efficiency. Furthermore, without explicit surface functionalization mentioned in the composition, the interfacial adhesion between the inert nanotube surface and the PEEK matrix may be suboptimal, potentially hindering full stress transfer. Thermal residual stresses generated during cooling from the processing temperature to room temperature could also introduce micro-defects. Dominant Factor: The exceptional intrinsic Young's modulus of the single-walled carbon nanotubes combined with the high rigidity of the semi-crystalline PEEK backbone qualitatively dominates the mechanical response, driving the composite modulus significantly higher than the neat polymer despite potential interfacial limitations."
    }
  },
  {
    "doi": null,
    "title": "Correlation of microstructure and mechanical properties of $\\mathbf { A l } _ { 2 } \\mathbf { O } _ { 3 } .$ -dispersed poly(ethersulphone) -epoxy blends",
    "year": 1995,
    "chemical_composition": {
      "repeat_unit_psmiles": null,
      "monomers": [
        {
          "name": "Tetraglycidyl-m-xylenediamine",
          "smiles": "C1OC1CN(Cc2cccc(CN(CC3CO3)CC3CO3)c2)CC4CO4",
          "ratio_value": null,
          "ratio_unit": null
        },
        {
          "name": "Hexahydrophthalic anhydride",
          "smiles": "O=C1OC(=O)C2CCCCC12",
          "ratio_value": null,
          "ratio_unit": null
        }
      ],
      "additives": [],
      "is_homopolymer": false
    },
    "processing_history": "Hardener (HHPA) added to epoxy resin (TETRAD-X), mixed in evaporator for 2h at 50°C with degassing. Poured into aluminum mold. Pre-cured at 90°C for 2h, post-cured at 180°C for 2h. Young's modulus measured by resonance vibration method according to ASTM standards.",
    "hierarchical_structure": "Monolithic epoxy matrix. No phase separation.",
    "properties": {
      "E": {
        "value": [
          4.5
        ],
        "unit": "GPa"
      }
    },
    "analysis_with_hierarchical_structure": {
      "descriptive_text": "The sample comprises a crosslinked thermoset network synthesized from Tetraglycidyl-m-xylenediamine epoxy resin and Hexahydrophthalic anhydride hardener. The components were mixed in an evaporator at 50°C for 2 hours with degassing, cast into an aluminum mold, and subjected to a sequential curing schedule involving pre-curing at 90°C for 2 hours followed by post-curing at 180°C for 2 hours. This processing yields a monolithic epoxy matrix exhibiting no phase separation, and the Young's modulus was characterized via the resonance vibration method according to ASTM standards.",
      "reasoning_analysis": "Increasing Factors: The tetra-functional architecture of the Tetraglycidyl-m-xylenediamine monomer enables a high crosslink density, which severely restricts chain segment mobility and inherently increases the stiffness of the network. Additionally, the aromatic rings within the xylenediamine backbone provide structural rigidity, while the high-temperature post-cure at 180°C ensures maximum conversion and minimizes free volume, further enhancing the modulus. Decreasing Factors: The incorporation of Hexahydrophthalic anhydride introduces aliphatic cycloaliphatic structures and ester linkages into the network, which offer greater conformational flexibility compared to fully aromatic curing agents, potentially reducing the overall stiffness. Furthermore, any residual micro-voids despite degassing could act as compliance points within the monolithic structure. Dominant Factor: The high crosslink density achieved through the multifunctional epoxy monomer and the rigorous thermal post-curing schedule qualitatively dominates the mechanical behavior. These factors ensure the network is deeply vitrified with restricted mobility, leading to a stiff material response that outweighs the flexibility introduced by the anhydride hardener."
    },
    "analysis_without_hierarchical_structure": {
      "descriptive_text": "The sample comprises a thermosetting epoxy network synthesized from Tetraglycidyl-m-xylenediamine resin and Hexahydrophthalic anhydride hardener. Preparation involved mixing the hardener with the epoxy resin in an evaporator for 2 hours at 50°C under degassing conditions, followed by casting into an aluminum mold. The system underwent a sequential curing process consisting of a pre-cure at 90°C for 2 hours and a post-cure at 180°C for 2 hours to ensure complete network formation. Finally, the Young's modulus was characterized using the resonance vibration method in compliance with ASTM standards.",
      "reasoning_analysis": "Increasing Factors: The utilization of Tetraglycidyl-m-xylenediamine, a multifunctional epoxy monomer possessing four epoxide groups, promotes the development of a high crosslink density network when reacted with the Hexahydrophthalic anhydride hardener, which severely restricts segmental chain mobility and enhances stiffness. The aromatic core of the diamine monomer provides inherent backbone rigidity, while the processing steps involving degassing reduce void content and the high-temperature post-cure at 180°C maximizes conversion efficiency, further densifying the network structure. Decreasing Factors: The inclusion of methylene spacers within the monomer structure introduces some conformational flexibility compared to fully aromatic systems, potentially limiting the ultimate modulus. Additionally, the absence of reinforcing fillers or fibers means the mechanical properties rely solely on the matrix stiffness, which is inherently lower than that of composite materials. Dominant Factor: The high crosslink density achieved through the tetra-functional monomer architecture and the rigorous thermal curing cycle qualitatively dominates the material behavior, establishing a rigid thermoset structure where the network constraints outweigh the flexibility of the aliphatic linkers."
    }
  },
  {
    "doi": null,
    "title": "Correlation of microstructure and mechanical properties of $\\mathbf { A l } _ { 2 } \\mathbf { O } _ { 3 } .$ -dispersed poly(ethersulphone) -epoxy blends",
    "year": 1995,
    "chemical_composition": {
      "repeat_unit_psmiles": null,
      "monomers": [
        {
          "name": "Tetraglycidyl-m-xylenediamine",
          "smiles": "C1OC1CN(Cc2cccc(CN(CC3CO3)CC3CO3)c2)CC4CO4",
          "ratio_value": null,
          "ratio_unit": null
        },
        {
          "name": "Hexahydrophthalic anhydride",
          "smiles": "O=C1OC(=O)C2CCCCC12",
          "ratio_value": null,
          "ratio_unit": null
        }
      ],
      "additives": [
        {
          "name": "Poly(ethersulphone)",
          "type": "polymer modifier",
          "amount_value": 2.5,
          "amount_unit": "vol%"
        }
      ],
      "is_homopolymer": false
    },
    "processing_history": "PES dissolved in dichloromethane (1h). Hardener (HHPA) added, mixed 1h at 50°C. Solvent evaporated. Epoxy (TETRAD-X) added, mixed 3h. Pre-cured at 90°C for 2h, post-cured at 180°C for 2h. Young's modulus measured by resonance vibration method according to ASTM standards.",
    "hierarchical_structure": "Precipitated PES second phase homogeneously dispersed into epoxy matrix.",
    "properties": {
      "E": {
        "value": [
          4.55
        ],
        "unit": "GPa"
      }
    },
    "analysis_with_hierarchical_structure": {
      "descriptive_text": "This material system comprises a thermosetting epoxy network synthesized from Tetraglycidyl-m-xylenediamine and Hexahydrophthalic anhydride, modified with 2.5 vol% Poly(ethersulphone) (PES). The preparation protocol involved dissolving PES in dichloromethane, followed by the addition of the hardener and solvent evaporation, after which the epoxy resin was incorporated and mixed. The mixture underwent a sequential thermal curing process consisting of pre-curing at 90°C for 2 hours and post-curing at 180°C for 2 hours, resulting in a hierarchical morphology where a precipitated PES second phase is homogeneously dispersed within the epoxy matrix. The Young's modulus was characterized using the resonance vibration method in accordance with ASTM standards.",
      "reasoning_analysis": "Increasing Factors: The tetrafunctional architecture of the Tetraglycidyl-m-xylenediamine epoxy resin combined with the rigid cyclic structure of the Hexahydrophthalic anhydride hardener facilitates the formation of a densely crosslinked network. The high-temperature post-curing at 180°C maximizes the conversion degree and crosslink density, significantly enhancing structural rigidity. Additionally, Poly(ethersulphone) is inherently a high-modulus thermoplastic, and its homogeneous dispersion ensures effective load distribution within the composite. Decreasing Factors: The formation of a precipitated PES second phase indicates phase separation, which introduces polymer-polymer interfaces that may possess lower stiffness compared to the continuous covalently bonded epoxy network. The incorporation of a thermoplastic modifier disrupts the continuity of the thermoset matrix, potentially creating regions of stress concentration or reduced local modulus relative to the neat cured epoxy. Dominant Factor: The mechanical behavior is qualitatively dominated by the high crosslink density of the aromatic epoxy network established during the high-temperature curing cycle. While the phase-separated PES introduces interfacial complexities, the low volume fraction ensures that the intrinsic stiffness of the heavily crosslinked tetrafunctional epoxy matrix remains the primary determinant of the overall Young's modulus."
    },
    "analysis_without_hierarchical_structure": {
      "descriptive_text": "The sample comprises a thermosetting epoxy network synthesized from Tetraglycidyl-m-xylenediamine and Hexahydrophthalic anhydride, incorporating 2.5 vol% Poly(ethersulphone) as a polymer modifier. Preparation began by dissolving the Poly(ethersulphone) in dichloromethane for one hour, followed by the addition of the hardener and mixing at 50°C for one hour prior to solvent evaporation. The epoxy resin was then introduced and mixed for three hours, after which the system underwent a sequential thermal cure involving pre-curing at 90°C for two hours and post-curing at 180°C for two hours. The Young's modulus was subsequently characterized using the resonance vibration method adhering to ASTM standards.",
      "reasoning_analysis": "Increasing Factors: The tetra-functional architecture of the Tetraglycidyl-m-xylenediamine monomer enables the formation of a highly crosslinked network, which severely restricts segmental motion and intrinsically drives the Young's modulus higher. The rigid aromatic structures within the epoxy backbone and the cyclic nature of the Hexahydrophthalic anhydride hardener further contribute to backbone stiffness. Additionally, the high-temperature post-curing at 180°C maximizes the degree of conversion and crosslink density, while the inclusion of rigid Poly(ethersulphone) chains may provide secondary reinforcement. Decreasing Factors: The introduction of the Poly(ethersulphone) modifier creates a multi-phase morphology that could interrupt the continuity of the epoxy network, potentially creating compliant interphases that reduce overall stiffness compared to a neat epoxy system. Furthermore, if the dichloromethane solvent was not completely evaporated during processing, residual solvent molecules would act as plasticizers, increasing free volume and depressing the modulus. Dominant Factor: The high crosslink density achieved through the multifunctional epoxy monomer and the rigorous high-temperature post-curing schedule qualitatively dominates the mechanical behavior, establishing a rigid network structure that dictates the primary stiffness contribution despite the potential morphological disruptions introduced by the thermoplastic modifier."
    }
  },
  {
    "doi": null,
    "title": "Processing and performance improvements of SWNT paper reinforced PEEK nanocomposites",
    "year": 2006,
    "chemical_composition": {
      "repeat_unit_psmiles": "[*]Oc1ccc(cc1)Oc2ccc(cc2)C(=O)c3ccc(cc3)O[*]",
      "monomers": [],
      "additives": [
        {
          "name": "Single-walled carbon nanotubes",
          "type": "filler",
          "amount_value": 2,
          "amount_unit": "layer"
        }
      ],
      "is_homopolymer": true
    },
    "processing_history": "SWNT papers and PEEK films dried at 140 C for 24 h. Laid up as laminate (2 layers SWNT). Hot-compressed at 375 C under 10 kN pressure for 10 min, then cooled to room temperature. Young's modulus measured by uniaxial tensile test using INSTRON 5848 micro tester at strain rate 2x10^-4 s^-1, room temperature.",
    "hierarchical_structure": "Sandwich-like structure with 2 layers of SWNT paper embedded. Air bubbles recognized as defects.",
    "properties": {
      "E": {
        "value": [
          2.89
        ],
        "unit": "GPa"
      }
    },
    "analysis_with_hierarchical_structure": {
      "descriptive_text": "The sample comprises a poly(ether ether ketone) (PEEK) homopolymer matrix reinforced with a sandwich-like hierarchical structure containing two layers of single-walled carbon nanotube (SWNT) paper. Fabrication involved drying SWNT papers and PEEK films at 140 °C for 24 hours, followed by lamination and hot-compression at 375 °C under 10 kN pressure for 10 minutes, and subsequent cooling to room temperature. The resulting composite exhibits embedded SWNT layers but contains recognized air bubbles as structural defects, and its Young's modulus was characterized via uniaxial tensile testing at a strain rate of 2×10⁻⁴ s⁻¹ at room temperature.",
      "reasoning_analysis": "Increasing Factors: The rigid aromatic backbone of the PEEK matrix, characterized by ether and ketone linkages, provides a high baseline stiffness compared to aliphatic polymers. The incorporation of single-walled carbon nanotubes (SWNTs) introduces a filler with exceptionally high intrinsic modulus, which theoretically enhances the composite stiffness through load transfer. Additionally, the hot-compression processing at 10 kN pressure promotes densification and interfacial contact between the laminate layers. Decreasing Factors: The explicit recognition of air bubbles within the hierarchical structure acts as stress concentrators and reduces the effective load-bearing cross-sectional area, significantly depressing the measured modulus. Furthermore, the cooling process from the melt state without specified annealing may result in suboptimal crystallinity for the PEEK matrix, and the lack of specified surface functionalization on the SWNTs could limit interfacial adhesion, reducing stress transfer efficiency. Dominant Factor: While the processing-induced air bubbles introduce significant defects that compromise structural integrity, the inclusion of the high-modulus SWNT layers remains the dominant factor qualitatively elevating the Young's modulus relative to the neat polymer matrix, although the final value is constrained below the theoretical rule-of-mixtures prediction due to the void content."
    },
    "analysis_without_hierarchical_structure": {
      "descriptive_text": "The sample consists of a poly(ether ether ketone) (PEEK) homopolymer matrix reinforced with single-walled carbon nanotubes (SWNTs). The composite was prepared by drying SWNT papers and PEEK films at 140 °C for 24 hours, then laying them up as a laminate containing two layers of SWNTs. This assembly was hot-compressed at 375 °C under 10 kN pressure for 10 minutes and cooled to room temperature. The Young's modulus was measured by uniaxial tensile test using an INSTRON 5848 micro tester at a strain rate of 2×10⁻⁴ s⁻¹ at room temperature.",
      "reasoning_analysis": "Increasing Factors: The chemical composition features a rigid aromatic backbone with ether and ketone linkages inherent to PEEK, which restricts chain segment mobility and provides high intrinsic stiffness. The addition of single-walled carbon nanotubes introduces a filler with exceptional axial modulus, while the drying process eliminates moisture that could otherwise act as a plasticizer. Furthermore, hot-compression above the melting temperature ensures proper consolidation and interfacial contact between the matrix and the nanotube layers. Decreasing Factors: The cooling history following hot-compression is not explicitly controlled for crystallization, meaning variable crystallinity levels could result in lower than maximum possible stiffness. Additionally, the laminate architecture relies on interfacial adhesion between the SWNT layers and the PEEK matrix; any voids or poor wetting at these interfaces would hinder stress transfer and reduce the effective modulus. Dominant Factor: The reinforcement provided by the high-aspect-ratio single-walled carbon nanotube layers within the rigid PEEK matrix, consolidated through high-temperature compression molding, qualitatively dominates the mechanical behavior, driving the Young's modulus significantly higher than that of the unreinforced polymer."
    }
  },
  {
    "doi": "10.1134/S1052618825701298",
    "title": "Accounting for the Influence of Cylindrical Support Radii on the Determined Elastic-Strength Characteristics of Polymer Composites under Bending",
    "year": 2025,
    "chemical_composition": {
      "repeat_unit_psmiles": null,
      "monomers": [],
      "additives": [
        {
          "name": "Glass fibers",
          "type": "filler",
          "amount_value": null,
          "amount_unit": null
        }
      ],
      "is_homopolymer": false
    },
    "processing_history": "Fiberglass composite specimen (height h=4.2 mm, width w=25 mm). Three-point bending test, span length L=200 mm, fixed deflection v=10 mm. Young's modulus calculated from load-deflection data. Support radius r=5.0 mm.",
    "hierarchical_structure": "Fiberglass polymer composite.",
    "properties": {
      "E": {
        "value": [
          18.9
        ],
        "unit": "GPa"
      }
    },
    "analysis_with_hierarchical_structure": {
      "descriptive_text": "The sample is characterized as a fiberglass polymer composite consisting of glass fibers embedded within a polymer matrix. The specimen was prepared with a height of 4.2 mm and a width of 25 mm for mechanical evaluation. The Young's modulus was determined through a three-point bending test utilizing a span length of 200 mm and a support radius of 5.0 mm, where a fixed deflection of 10 mm was applied to calculate the modulus from the resulting load-deflection data.",
      "reasoning_analysis": "Increasing Factors: The incorporation of glass fibers as a reinforcing filler significantly enhances the stiffness of the material, as the high modulus of the inorganic fibers restricts the deformation of the compliant polymer matrix through effective load transfer. Additionally, the testing geometry specified in the processing history, particularly the large span-to-depth ratio (200 mm span versus 4.2 mm height), minimizes shear deformation effects, ensuring that the measured value predominantly reflects the true bending modulus rather than shear compliance. Decreasing Factors: The continuous polymer matrix phase inherently possesses lower stiffness compared to the glass reinforcement, setting a lower baseline for the composite modulus relative to the filler material. Moreover, the application of a substantial fixed deflection of 10 mm may induce non-linear viscoelastic behavior or micro-damage if the strain exceeds the linear elastic limit, potentially leading to an underestimation of the initial Young's modulus if the calculation averages over the non-linear region. Dominant Factor: The rigid glass fibers qualitatively dominate the mechanical performance, as the rule of mixtures dictates that the high-stiffness reinforcement phase governs the overall composite modulus, overwhelming the compliance of the polymer matrix and the specific nuances of the bending test configuration."
    },
    "analysis_without_hierarchical_structure": {
      "descriptive_text": "The sample is identified as a fiberglass composite specimen incorporating glass fibers as a filler within a polymer matrix. The specimen was prepared with dimensions of 4.2 mm in height and 25 mm in width. Mechanical characterization was performed using a three-point bending test setup with a span length of 200 mm and a support radius of 5.0 mm, where the Young's modulus was derived from load-deflection data recorded at a fixed deflection of 10 mm.",
      "reasoning_analysis": "Increasing Factors: The inclusion of glass fibers as a filler component serves as the primary reinforcement mechanism, where the high intrinsic stiffness of the glass material significantly elevates the composite's overall Young's modulus compared to the neat polymer matrix through load transfer. Decreasing Factors: The lack of specified surface treatments or coupling agents in the chemical composition suggests potential limitations in fiber-matrix interfacial adhesion, which can hinder stress transfer efficiency and reduce the effective modulus. Furthermore, the testing protocol involves a fixed deflection of 10 mm over a 200 mm span, which may introduce geometric non-linearities or exceed the linear elastic region depending on the matrix ductility, potentially affecting the calculated modulus accuracy. Dominant Factor: The high modulus of the glass fibers qualitatively dominates the mechanical behavior, driving the Young's modulus upward relative to an unreinforced polymer, as the rigid filler phase typically governs the stiffness in fiberglass composite systems despite potential interfacial imperfections."
    }
  },
  {
    "doi": null,
    "title": "Processing and performance improvements of SWNT paper reinforced PEEK nanocomposites",
    "year": 2006,
    "chemical_composition": {
      "repeat_unit_psmiles": "[*]Oc1ccc(cc1)Oc2ccc(cc2)C(=O)c3ccc(cc3)O[*]",
      "monomers": [],
      "additives": [
        {
          "name": "Single-walled carbon nanotubes",
          "type": "filler",
          "amount_value": 4,
          "amount_unit": "layer"
        }
      ],
      "is_homopolymer": true
    },
    "processing_history": "SWNT papers and PEEK films dried at 140 C for 24 h. Laid up as laminate (4 layers SWNT). Hot-compressed at 375 C under 10 kN pressure for 10 min, then cooled to room temperature. Young's modulus measured by uniaxial tensile test using INSTRON 5848 micro tester at strain rate 2x10^-4 s^-1, room temperature.",
    "hierarchical_structure": "Sandwich-like structure with 4 layers of SWNT paper embedded. Air bubbles recognized as defects.",
    "properties": {
      "E": {
        "value": [
          2.61
        ],
        "unit": "GPa"
      }
    },
    "analysis_with_hierarchical_structure": {
      "descriptive_text": "The sample comprises a poly(ether ether ketone) (PEEK) matrix reinforced with single-walled carbon nanotubes (SWNTs) organized into a sandwich-like hierarchical structure containing four embedded layers of SWNT paper. Fabrication involved drying the constituent SWNT papers and PEEK films at 140 °C for 24 hours, followed by lamination and hot-compression at 375 °C under 10 kN pressure for 10 minutes before cooling to room temperature. Mechanical characterization was performed via uniaxial tensile testing at a strain rate of 2x10^-4 s^-1, though structural inspection identified air bubbles within the laminate as processing defects.",
      "reasoning_analysis": "Increasing Factors: The rigid aromatic backbone of the PEEK matrix provides a high baseline stiffness, while the incorporation of four layers of single-walled carbon nanotubes introduces a reinforcement phase with an exceptionally high intrinsic Young's modulus. The hot-compression processing at 375 °C ensures melting and consolidation of the laminate, promoting stress transfer between the matrix and the SWNT network. Decreasing Factors: The presence of air bubbles identified within the hierarchical structure acts as void defects, which reduce the effective load-bearing cross-sectional area and serve as stress concentrators that lower the macroscopic modulus. Additionally, the cooling protocol from the melt state without specified annealing may result in lower crystallinity within the PEEK matrix compared to optimized thermal treatments, further reducing stiffness. Dominant Factor: The high aspect ratio and exceptional intrinsic stiffness of the four-layer SWNT reinforcement network qualitatively dominate the final mechanical behavior, driving the Young's modulus significantly higher than that of the neat polymer, although the void content acts as a critical limiting factor preventing the realization of the theoretical maximum stiffness."
    },
    "analysis_without_hierarchical_structure": {
      "descriptive_text": "The sample comprises a poly(ether ether ketone) (PEEK) homopolymer matrix reinforced with single-walled carbon nanotubes (SWNTs) configured as a four-layer laminate. Preparation involved drying the SWNT papers and PEEK films at 140 °C for 24 hours, followed by layup and hot-compression at 375 °C under 10 kN pressure for 10 minutes, and subsequent cooling to room temperature. Mechanical characterization was performed via uniaxial tensile testing using an INSTRON 5848 micro tester at a strain rate of 2x10^-4 s^-1 under ambient conditions.",
      "reasoning_analysis": "Increasing Factors: The rigid aromatic backbone of the PEEK matrix, featuring ether and ketone linkages, provides inherent high stiffness. The incorporation of single-walled carbon nanotubes, known for exceptional axial modulus, significantly reinforces the composite, particularly due to the laminate architecture which aligns the nanotubes in the loading plane. Additionally, the hot-compression under high pressure ensures dense consolidation and good contact, while the drying step removes moisture that could act as a plasticizer. Decreasing Factors: The absence of specified surface functionalization on the SWNTs may lead to suboptimal interfacial adhesion with the PEEK matrix, potentially limiting stress transfer efficiency. Furthermore, the cooling rate after hot-pressing was not controlled for crystallization optimization, which could result in lower matrix crystallinity compared to annealed counterparts, slightly reducing the matrix contribution to stiffness. Dominant Factor: The exceptional intrinsic stiffness of the single-walled carbon nanotubes arranged in a continuous laminate structure within the rigid PEEK matrix is the dominant factor, qualitatively driving the Young's modulus significantly higher than the neat polymer despite potential interfacial or crystallinity limitations."
    }
  },
  {
    "doi": null,
    "title": "Electromechanical response of P(VDF-CTFE) and its blends with P(VDF-TrFE)",
    "year": null,
    "chemical_composition": {
      "repeat_unit_psmiles": null,
      "monomers": [
        {
          "name": "Vinylidene fluoride",
          "smiles": "C=C(F)F",
          "ratio_value": 85.7,
          "ratio_unit": "mol%"
        },
        {
          "name": "Trifluoroethylene",
          "smiles": "FC=C(F)F",
          "ratio_value": 3.5,
          "ratio_unit": "mol%"
        },
        {
          "name": "Chlorotrifluoroethylene",
          "smiles": "FC(F)=C(F)Cl",
          "ratio_value": 10.8,
          "ratio_unit": "mol%"
        }
      ],
      "additives": [],
      "is_homopolymer": false
    },
    "processing_history": "Blend of P(VDF-TrFE) 65/35 mol% (VT65) and P(VDF-CTFE) 88/12 mol% (VC88) at 10/90 wt% ratio. Dissolved in DMF, cast on glass, dried at 70 °C for 8 hrs. Uniaxially stretched to 3~4 times original length at room temperature. Annealed at 120 °C for 2 hrs and then 140 °C for 10 hrs. Young's modulus measured by Dynamic Mechanical Analysis (DMA) on DMS 6100 (SII Seiko) instrument at room temperature.",
    "hierarchical_structure": "Blend of VT65 and VC88. Crystallinity enhanced by stretching and annealing. Interfacial layer between VDF-TrFE and VDF-CTFE segments.",
    "properties": {
      "E": {
        "value": [
          0.49
        ],
        "unit": "GPa"
      }
    },
    "analysis_with_hierarchical_structure": {
      "descriptive_text": "The sample consists of a binary blend comprising 10 wt% poly(vinylidene fluoride-co-trifluoroethylene) (P(VDF-TrFE), 65/35 mol%) and 90 wt% poly(vinylidene fluoride-co-chlorotrifluoroethylene) (P(VDF-CTFE), 88/12 mol%). The materials were dissolved in dimethylformamide (DMF), cast onto glass substrates, and dried at 70 °C for 8 hours to form films. Subsequent processing involved uniaxial stretching to 3–4 times the original length at room temperature, followed by a two-step annealing protocol at 120 °C for 2 hours and 140 °C for 10 hours. Structural characterization indicates a blend morphology with enhanced crystallinity resulting from the mechanical drawing and thermal treatment, featuring distinct interfacial layers between the VDF-TrFE and VDF-CTFE segments. The Young's modulus was evaluated using Dynamic Mechanical Analysis (DMA) at room temperature.",
      "reasoning_analysis": "Increasing Factors: The uniaxial stretching to 3–4 times the original length induces significant molecular orientation along the stress axis, aligning polymer chains and crystalline lamellae which drastically increases stiffness in the drawing direction. Furthermore, the extensive two-step annealing protocol (up to 140 °C) promotes crystal perfection, lamellar thickening, and secondary crystallization, thereby increasing the overall crystalline fraction which possesses a higher intrinsic modulus than the amorphous phase. The high vinylidene fluoride content across both blend components provides a semi-crystalline backbone capable of sustaining high mechanical load. Decreasing Factors: The incorporation of trifluoroethylene and chlorotrifluoroethylene comonomers introduces steric bulk and structural irregularities that disrupt the tight packing of the polymer chains compared to pure poly(vinylidene fluoride) homopolymer, potentially limiting the maximum achievable crystallinity and intrinsic crystal stiffness. Additionally, the amorphous regions remaining between crystalline domains and the interfacial layers between the VT65 and VC88 blend components represent compliant regions that deform more easily than the crystalline phases, contributing to a lower overall modulus relative to a fully crystalline ideal. Dominant Factor: The processing-induced structural changes qualitatively dominate the final modulus behavior. Specifically, the combination of high-ratio uniaxial stretching and prolonged high-temperature annealing creates a highly oriented, perfected crystalline morphology that overrides the modulus-reducing effects of the comonomer irregularities. Consequently, the alignment of chains and the enhanced crystalline content driven by the thermal-mechanical history are the primary determinants establishing a high Young's modulus for this specific blend sample."
    },
    "analysis_without_hierarchical_structure": {
      "descriptive_text": "The sample comprises a blend of poly(vinylidene fluoride-trifluoroethylene) (65/35 mol%) and poly(vinylidene fluoride-chlorotrifluoroethylene) (88/12 mol%) at a 10/90 wt% ratio, resulting in a terpolymer composition of approximately 85.7 mol% vinylidene fluoride, 3.5 mol% trifluoroethylene, and 10.8 mol% chlorotrifluoroethylene. The mixture was dissolved in dimethylformamide, cast onto a glass substrate, and dried at 70 °C for 8 hours. The resulting film was uniaxially stretched to 3–4 times its original length at room temperature, followed by annealing at 120 °C for 2 hours and 140 °C for 10 hours. The Young's modulus was subsequently characterized using Dynamic Mechanical Analysis at room temperature.",
      "reasoning_analysis": "Increasing Factors: The high vinylidene fluoride (VDF) content promotes the formation of crystalline phases, while the uniaxial stretching aligns polymer chains along the stress axis, significantly enhancing stiffness in the draw direction. Furthermore, the multi-step annealing process refines the crystalline structure, increases the degree of crystallinity, and stabilizes the oriented morphology, all of which contribute to a higher Young's modulus. Decreasing Factors: The incorporation of chlorotrifluoroethylene (CTFE) and trifluoroethylene (TrFE) comonomers introduces steric defects and bulky side groups that disrupt the regular packing of the polymer chains, reducing the overall degree of crystallinity compared to a PVDF homopolymer and thereby lowering the intrinsic modulus. Additionally, the blending of two distinct copolymer phases could introduce interfacial regions with potentially lower mechanical cohesion than the bulk crystalline domains. Dominant Factor: The processing history, specifically the uniaxial stretching and subsequent high-temperature annealing, qualitatively dominates the final Young's modulus behavior. While the CTFE content inherently reduces the baseline crystallinity and chain packing efficiency, the mechanical orientation and thermal stabilization impose a structural order that dictates the final stiffness, ensuring the modulus is primarily governed by the aligned crystalline domains rather than the amorphous defects introduced by the comonomers."
    }
  },
  {
    "doi": null,
    "title": "Correlation of microstructure and mechanical properties of $\\mathbf { A l } _ { 2 } \\mathbf { O } _ { 3 } .$ -dispersed poly(ethersulphone) -epoxy blends",
    "year": 1995,
    "chemical_composition": {
      "repeat_unit_psmiles": null,
      "monomers": [
        {
          "name": "Tetraglycidyl-m-xylenediamine",
          "smiles": "C1OC1CN(Cc2cccc(CN(CC3CO3)CC3CO3)c2)CC4CO4",
          "ratio_value": null,
          "ratio_unit": null
        },
        {
          "name": "Hexahydrophthalic anhydride",
          "smiles": "O=C1OC(=O)C2CCCCC12",
          "ratio_value": null,
          "ratio_unit": null
        }
      ],
      "additives": [
        {
          "name": "Poly(ethersulphone)",
          "type": "polymer modifier",
          "amount_value": 5.0,
          "amount_unit": "vol%"
        }
      ],
      "is_homopolymer": false
    },
    "processing_history": "PES dissolved in dichloromethane (1h). Hardener (HHPA) added, mixed 1h at 50°C. Solvent evaporated. Epoxy (TETRAD-X) added, mixed 3h. Pre-cured at 90°C for 2h, post-cured at 180°C for 2h. Young's modulus measured by resonance vibration method according to ASTM standards.",
    "hierarchical_structure": "Precipitated PES second phase homogeneously dispersed into epoxy matrix.",
    "properties": {
      "E": {
        "value": [
          4.6
        ],
        "unit": "GPa"
      }
    },
    "analysis_with_hierarchical_structure": {
      "descriptive_text": "The sample comprises a thermosetting epoxy network synthesized from Tetraglycidyl-m-xylenediamine and Hexahydrophthalic anhydride, incorporating 5.0 vol% Poly(ethersulphone) as a polymer modifier. Processing involved dissolving the PES in dichloromethane, mixing with the hardener at 50°C, evaporating the solvent, and subsequently blending with the epoxy resin before undergoing a thermal cure cycle of 2 hours at 90°C followed by 2 hours at 180°C. Hierarchical characterization indicates a morphology where the precipitated PES forms a second phase homogeneously dispersed within the epoxy matrix, with mechanical properties evaluated via the resonance vibration method according to ASTM standards.",
