Repository: hhtrick/HHT-code

# HHT training framework

This directory contains model training, embedding precomputation, inference, article-level baselines and the curated datasets. All commands below assume that the working directory is `train_code/`.

## 3. Datasets and fixed partitions

Each main dataset is a JSON array at `dataset/{property}/{property}.json`. Entries contain source metadata, `chemical_composition`, `processing_history`, `hierarchical_structure`, `properties`, and two generated-analysis objects. Targets are stored as `properties[property]["value"]`; source metadata and target values are not predictive input fields.

| Property | Train | Validation | Test | Total |
|---|---:|---:|---:|---:|

File: train_code/dataset/E/E.json (part 121 of 204)
[
      "reasoning_analysis": "Increasing Factors: The use of Tetraglycidyl-m-xylenediamine, a tetrafunctional epoxy monomer, facilitates the formation of a highly crosslinked network structure, which intrinsically enhances stiffness. The rigid cyclic structure of the Hexahydrophthalic anhydride hardener further restricts segmental mobility, contributing to a higher modulus. Additionally, the high-temperature post-curing at 180°C ensures a high degree of conversion and network completion, while the Poly(ethersulphone) modifier itself possesses a high intrinsic modulus. Decreasing Factors: The incorporation of 5.0 vol% thermoplastic modifier replaces a portion of the highly crosslinked epoxy matrix, potentially reducing the overall crosslink density per unit volume. Furthermore, the formation of a precipitated second phase introduces polymer-polymer interfaces which may act as regions of compliance compared to the continuous covalent network. Dominant Factor: The structural rigidity imparted by the tetrafunctional epoxy network and the high-temperature curing cycle qualitatively dominates the mechanical response, establishing a rigid baseline for the Young's modulus, although the presence of the dispersed thermoplastic phase may slightly modulate this value relative to a neat resin system."
    },
    "analysis_without_hierarchical_structure": {
      "descriptive_text": "The sample comprises a thermosetting epoxy network synthesized from Tetraglycidyl-m-xylenediamine and Hexahydrophthalic anhydride, incorporated with 5.0 vol% Poly(ethersulphone) as a polymer modifier. Preparation began by dissolving the Poly(ethersulphone) in dichloromethane for one hour, followed by the addition of the hardener and mixing at 50°C for one hour prior to solvent evaporation. The epoxy resin was then introduced and mixed for three hours, after which the mixture underwent a thermal curing protocol consisting of pre-curing at 90°C for two hours and post-curing at 180°C for two hours. The Young's modulus was subsequently characterized using the resonance vibration method in accordance with ASTM standards.",
      "reasoning_analysis": "Increasing Factors: The tetra-functional architecture of the Tetraglycidyl-m-xylenediamine monomer enables a high crosslink density upon curing with the anhydride hardener, significantly restricting segmental mobility and enhancing stiffness. The aromatic structures within the epoxy backbone provide intrinsic rigidity, while the inclusion of 5.0 vol% Poly(ethersulphone), a high-modulus thermoplastic, acts as a reinforcing phase within the matrix. Additionally, the high-temperature post-cure at 180°C ensures near-complete conversion of reactive groups, maximizing the network integrity. Decreasing Factors: The utilization of dichloromethane solvent carries a risk of residual micro-void formation upon evaporation, which can reduce the effective load-bearing area and act as stress concentrators. Furthermore, the Hexahydrophthalic anhydride hardener contains aliphatic cyclic rings that offer greater flexibility compared to fully aromatic hardeners, potentially lowering the overall network rigidity. Dominant Factor: The high crosslink density achieved through the multi-functional epoxy monomer and the rigorous thermal post-curing schedule qualitatively dominates the mechanical behavior. This dense covalent network establishes a high baseline stiffness that outweighs the potential compliance introduced by the aliphatic hardener segments or processing-induced micro-voids."
    }
  },
  {
    "doi": null,
    "title": "Correlation of microstructure and mechanical properties of $\\mathbf { A l } _ { 2 } \\mathbf { O } _ { 3 } .$ -dispersed poly(ethersulphone) -epoxy blends",
    "year": 1995,
    "chemical_composition": {
      "repeat_unit_psmiles": null,
      "monomers": [
        {
          "name": "Tetraglycidyl-m-xylenediamine",
          "smiles": "C1OC1CN(Cc2cccc(CN(CC3CO3)CC3CO3)c2)CC4CO4",
          "ratio_value": null,
          "ratio_unit": null
        },
        {
          "name": "Hexahydrophthalic anhydride",
          "smiles": "O=C1OC(=O)C2CCCCC12",
          "ratio_value": null,
          "ratio_unit": null
        }
      ],
      "additives": [
        {
          "name": "Poly(ethersulphone)",
          "type": "polymer modifier",
          "amount_value": 10.0,
          "amount_unit": "vol%"
        }
      ],
      "is_homopolymer": false
    },
    "processing_history": "PES dissolved in dichloromethane (1h). Hardener (HHPA) added, mixed 1h at 50°C. Solvent evaporated. Epoxy (TETRAD-X) added, mixed 3h. Pre-cured at 90°C for 2h, post-cured at 180°C for 2h. Young's modulus measured by resonance vibration method according to ASTM standards.",
    "hierarchical_structure": "Precipitated PES second phase homogeneously dispersed into epoxy matrix.",
    "properties": {
      "E": {
        "value": [
          4.6
        ],
        "unit": "GPa"
      }
    },
    "analysis_with_hierarchical_structure": {
      "descriptive_text": "The sample comprises a thermosetting epoxy network synthesized from Tetraglycidyl-m-xylenediamine and Hexahydrophthalic anhydride, modified with 10.0 vol% Poly(ethersulphone). Preparation involved dissolving the modifier in dichloromethane, mixing with the hardener, evaporating the solvent, and subsequently blending with the epoxy resin before undergoing a thermal cure cycle of 90°C for 2 hours followed by 180°C for 2 hours. The resulting hierarchical structure features a precipitated Poly(ethersulphone) second phase homogeneously dispersed within the epoxy matrix, with Young's modulus characterized via the resonance vibration method according to ASTM standards.",
      "reasoning_analysis": "Increasing Factors: The tetra-functional nature of the Tetraglycidyl-m-xylenediamine monomer enables a high crosslink density, significantly restricting segmental mobility and enhancing stiffness. The rigid aromatic structures inherent to both the epoxy network and the Poly(ethersulphone) modifier contribute to intrinsic chain rigidity, while the high-temperature post-cure at 180°C ensures maximum conversion and network completion. Decreasing Factors: The formation of a phase-separated morphology introduces interfaces between the PES domains and the epoxy matrix which may act as sites of local compliance compared to a homogeneous network. Additionally, the linear thermoplastic chains within the dispersed second phase lack the covalent crosslinking of the matrix, potentially providing regions of lower resistance to deformation. Dominant Factor: The high crosslink density established by the multifunctional epoxy monomer and the rigorous thermal curing history qualitatively dominates the stiffness behavior, creating a rigid continuous phase that outweighs the compliance introduced by the phase-separated modifier interfaces."
    },
    "analysis_without_hierarchical_structure": {
      "descriptive_text": "The material system consists of a Tetraglycidyl-m-xylenediamine epoxy resin cured with Hexahydrophthalic anhydride and modified with 10.0 vol% Poly(ethersulphone). Preparation began by dissolving the Poly(ethersulphone) in dichloromethane for one hour, followed by the addition of the hardener and mixing at 50°C for one hour prior to solvent evaporation. The epoxy resin was then incorporated and mixed for three hours, after which the mixture underwent a thermal curing schedule involving pre-curing at 90°C for two hours and post-curing at 180°C for two hours. The Young's modulus was subsequently characterized using the resonance vibration method in compliance with ASTM standards.",
      "reasoning_analysis": "Increasing Factors: The use of Tetraglycidyl-m-xylenediamine, a tetrafunctional epoxy monomer, facilitates the formation of a highly crosslinked three-dimensional network, which intrinsically restricts chain segment mobility and increases stiffness. Furthermore, the thermal processing history includes a high-temperature post-cure at 180°C, ensuring maximum conversion of reactive groups and minimizing free volume, thereby enhancing the rigidity of the thermoset matrix. The inclusion of Poly(ethersulphone), a high-performance engineering thermoplastic with inherent high stiffness, may also contribute to reinforcing the composite structure depending on phase morphology. Decreasing Factors: The introduction of a thermoplastic modifier often aims to improve toughness, which can sometimes result in a slight reduction in stiffness relative to a pristine, highly crosslinked neat epoxy due to the formation of phase-separated domains that introduce compliant interfaces. Additionally, the solvent-based processing involving dichloromethane carries a risk of residual solvent entrapment, which could act as a plasticizer and lower the modulus if not completely evaporated. Dominant Factor: The structural rigidity imparted by the high crosslink density of the tetrafunctional epoxy network, optimized by the elevated post-curing temperature, qualitatively dominates the mechanical response, establishing a high baseline Young's modulus that defines the material's stiffness despite the potential compliance introduced by the thermoplastic modification."
    }
  },
  {
    "doi": "10.1134/S1052618825701298",
    "title": "Accounting for the Influence of Cylindrical Support Radii on the Determined Elastic-Strength Characteristics of Polymer Composites under Bending",
    "year": 2025,
    "chemical_composition": {
      "repeat_unit_psmiles": null,
      "monomers": [],
      "additives": [
        {
          "name": "Glass fibers",
          "type": "filler",
          "amount_value": null,
          "amount_unit": null
        }
      ],
      "is_homopolymer": false
    },
    "processing_history": "Fiberglass composite specimen (height h=4.2 mm, width w=25 mm). Three-point bending test, span length L=200 mm, fixed deflection v=10 mm. Young's modulus calculated from load-deflection data. Support radius r=2.5 mm.",
    "hierarchical_structure": "Fiberglass polymer composite.",
    "properties": {
      "E": {
        "value": [
          18.6
        ],
        "unit": "GPa"
      }
    },
    "analysis_with_hierarchical_structure": {
      "descriptive_text": "The sample is characterized as a fiberglass polymer composite containing glass fibers as reinforcing additives within a polymer matrix. The specimen possesses a hierarchical structure typical of fiberglass composites and was fabricated with dimensions of 4.2 mm in height and 25 mm in width. Mechanical evaluation involved a three-point bending test configured with a 200 mm span length and 2.5 mm support radius, where the Young's modulus was derived from load-deflection data recorded at a fixed deflection of 10 mm.",
      "reasoning_analysis": "Increasing Factors: The inclusion of glass fibers serves as a primary stiffening mechanism, as the high intrinsic modulus of the glass reinforcement restricts deformation under load compared to the compliant polymer matrix. This composite architecture facilitates stress transfer to the rigid filler phase, thereby elevating the overall stiffness of the material. Decreasing Factors: The mechanical performance is inherently constrained by the lower modulus of the surrounding polymer matrix, which dictates the behavior in regions devoid of fiber reinforcement. Furthermore, processing-induced defects such as voids or weak fiber-matrix interfacial bonding can compromise load transfer efficiency, potentially reducing the effective modulus. The testing protocol involving a fixed deflection of 10 mm on a 4.2 mm thick specimen may also induce large strain effects or shear deformation contributions that could lower the apparent modulus if not corrected for in the calculation. Dominant Factor: The high stiffness of the glass fiber reinforcement qualitatively dominates the composite behavior, resulting in a Young's modulus that is substantially elevated relative to the neat polymer, assuming adequate fiber volume fraction and interfacial integrity."
    },
    "analysis_without_hierarchical_structure": {
      "descriptive_text": "The sample is a fiberglass composite specimen reinforced with glass fibers embedded in a polymer matrix. The specimen, characterized by a height of 4.2 mm and a width of 25 mm, underwent mechanical evaluation via a three-point bending test. This characterization utilized a span length of 200 mm and a support radius of 2.5 mm, applying a fixed deflection of 10 mm to calculate the Young's modulus from the collected load-deflection data.",
      "reasoning_analysis": "Increasing Factors: The incorporation of glass fibers, which possess a significantly higher intrinsic stiffness compared to typical polymer matrices, acts as the primary reinforcement mechanism, substantially elevating the composite's overall Young's modulus through efficient load transfer. Additionally, the testing configuration employs a high span-to-depth ratio, which minimizes shear deformation contributions during the three-point bending test, ensuring the calculated modulus reflects the true bending stiffness rather than being artificially reduced by shear compliance. Decreasing Factors: Potential fiber architectures such as random mats or woven structures, rather than unidirectional alignment, would result in a lower modulus in the loading direction compared to theoretically aligned fibers. Furthermore, inherent composite processing challenges such as void formation or suboptimal interfacial adhesion between the glass fibers and the matrix could compromise stress transfer efficiency, thereby reducing the effective stiffness. Dominant Factor: The high intrinsic modulus of the glass fiber reinforcement qualitatively dominates the mechanical behavior, ensuring the composite exhibits a significantly higher Young's modulus than the neat polymer matrix, despite potential reductions arising from fiber orientation or interfacial imperfections."
    }
  },
  {
    "doi": null,
    "title": "Thermo-mechanical properties of silica-reinforced PLA nanocomposites using molecular dynamics: The effect of nanofiller radius",
    "year": 2024,
    "chemical_composition": {
      "repeat_unit_psmiles": "[*]OC(C)C(=O)[*]",
      "monomers": [
        {
          "name": "Lactic acid",
          "smiles": "CC(O)C(=O)O",
          "ratio_value": null,
          "ratio_unit": null
        }
      ],
      "additives": [
        {
          "name": "Silica nanoparticles",
          "type": "filler",
          "amount_value": 2,
          "amount_unit": "vol%"
        }
      ],
      "is_homopolymer": true
    },
    "processing_history": "Molecular dynamics simulation using LAMMPS. DREIDING force field for PLA, EAM for Silica, Lennard-Jones for interactions. NVT ensemble, 300 K, 1 ns simulation time, 0.0001 fs time step. Young's modulus calculated via uniaxial tension and virial stress. Silica nanoparticle radius 20 Å. Simulation box dimensions 151×151×151 Å.",
    "hierarchical_structure": "Amorphous PLA matrix with dispersed spherical silica nanoparticles (20 Å radius).",
    "properties": {
      "E": {
        "value": [
          5.13
        ],
        "unit": "GPa"
      }
    },
    "analysis_with_hierarchical_structure": {
      "descriptive_text": "The sample comprises an amorphous poly(lactic acid) (PLA) homopolymer matrix reinforced with spherical silica nanoparticles at a concentration of 2 vol%. The nanoparticles have a radius of 20 Å and are dispersed within a simulation box with dimensions of 151×151×151 Å. The system was constructed and analyzed using molecular dynamics simulations via LAMMPS, utilizing the DREIDING force field for the PLA chains, the Embedded Atom Method for the silica, and Lennard-Jones potentials for interfacial interactions. Equilibration was performed in an NVT ensemble at 300 K for 1 ns with a time step of 0.0001 fs, followed by the calculation of Young's modulus through uniaxial tension based on virial stress analysis.",
      "reasoning_analysis": "Increasing Factors: The inclusion of rigid silica nanoparticles, which possess a significantly higher intrinsic stiffness than the polymer matrix, serves as a primary reinforcement mechanism that drives the Young's modulus upward. The nanoscale radius of 20 Å provides a high surface-to-volume ratio, creating an extensive interphase region where polymer chain segmental mobility is restricted by the filler surface, further contributing to increased stiffness. Additionally, the molecular dynamics processing history implies deformation at strain rates orders of magnitude higher than experimental conditions, which limits viscoelastic relaxation and typically yields higher calculated modulus values. Decreasing Factors: The hierarchical structure is defined as amorphous, lacking the structural ordering and load-bearing capacity of crystalline lamellae, which inherently results in a lower modulus compared to semi-crystalline PLA variants. Furthermore, the interfacial interactions are governed by non-bonded Lennard-Jones potentials rather than covalent grafting; if these interactions are weak, stress transfer efficiency between the matrix and the nanoparticles may be reduced, mitigating the reinforcement effect. Dominant Factor: The reinforcement provided by the rigid silica nanoparticles within the glassy PLA matrix at 300 K qualitatively dominates the mechanical response, leading to a higher modulus relative to the neat polymer. However, the absence of crystallinity and the reliance on non-covalent interfacial interactions prevent the system from reaching the maximum theoretical stiffness achievable in crystalline or chemically cross-linked nanocomposites."
    },
    "analysis_without_hierarchical_structure": {
      "descriptive_text": "The sample comprises a poly(lactic acid) homopolymer matrix reinforced with 2 vol% silica nanoparticles having a radius of 20 Å. This nanocomposite system was modeled using molecular dynamics simulations within LAMMPS, utilizing the DREIDING force field for the polymer, the EAM potential for silica, and Lennard-Jones potentials for interfacial interactions. The simulation was executed in a 151×151×151 Å box under an NVT ensemble at 300 K for 1 ns with a time step of 0.0001 fs, and the Young's modulus was derived via uniaxial tension analysis of the virial stress.",
      "reasoning_analysis": "Increasing Factors: The inclusion of rigid silica nanoparticles serves as a primary reinforcement mechanism, inherently driving the Young's modulus upward due to the significantly higher stiffness of the ceramic filler compared to the polymer matrix. Additionally, the processing temperature of 300 K places the poly(lactic acid) matrix below its typical glass transition temperature, ensuring the chains remain in a glassy state with restricted segmental mobility, which substantially contributes to a higher baseline elastic modulus. Decreasing Factors: The molecular dynamics simulation timeframe of 1 ns is insufficient to induce crystallization, resulting in an amorphous polymer structure that lacks the dense packing and long-range order of crystalline domains, thereby limiting the maximum achievable stiffness. Furthermore, the reliance on generic Lennard-Jones potentials for interfacial interactions may not fully capture strong specific bonding, potentially reducing stress transfer efficiency between the matrix and filler compared to chemically grafted interfaces. Dominant Factor: The reinforcement effect provided by the rigid silica nanoparticles dispersed within the glassy polymer matrix qualitatively dominates the mechanical response. While the amorphous nature limits the upper bound of stiffness, the combination of the high-modulus filler and the restricted chain mobility of the glassy PLA at 300 K ensures a net increase in Young's modulus relative to the neat polymer system."
    }
  },
  {
    "doi": null,
    "title": "Correlation of microstructure and mechanical properties of $\\mathbf { A l } _ { 2 } \\mathbf { O } _ { 3 } .$ -dispersed poly(ethersulphone) -epoxy blends",
    "year": 1995,
    "chemical_composition": {
      "repeat_unit_psmiles": null,
      "monomers": [
        {
          "name": "Tetraglycidyl-m-xylenediamine",
          "smiles": "C1OC1CN(Cc2cccc(CN(CC3CO3)CC3CO3)c2)CC4CO4",
          "ratio_value": null,
          "ratio_unit": null
        },
        {
          "name": "Hexahydrophthalic anhydride",
          "smiles": "O=C1OC(=O)C2CCCCC12",
          "ratio_value": null,
          "ratio_unit": null
        }
      ],
      "additives": [
        {
          "name": "Poly(ethersulphone)",
          "type": "polymer modifier",
          "amount_value": 30.0,
          "amount_unit": "vol%"
        }
      ],
      "is_homopolymer": false
    },
    "processing_history": "PES dissolved in dichloromethane (1h). Hardener (HHPA) added, mixed 1h at 50°C. Solvent evaporated. Epoxy (TETRAD-X) added, mixed 3h. Pre-cured at 90°C for 2h, post-cured at 180°C for 2h. Young's modulus measured by resonance vibration method according to ASTM standards.",
    "hierarchical_structure": "Phase-inverted microstructure.",
    "properties": {
      "E": {
        "value": [
          4.0
        ],
        "unit": "GPa"
      }
    },
    "analysis_with_hierarchical_structure": {
      "descriptive_text": "The sample comprises a thermosetting epoxy network synthesized from Tetraglycidyl-m-xylenediamine and Hexahydrophthalic anhydride, modified with 30.0 vol% Poly(ethersulphone). Preparation involved dissolving the Poly(ethersulphone) in dichloromethane, mixing with the hardener, evaporating the solvent, and incorporating the epoxy resin before undergoing a thermal curing cycle of 2 hours at 90°C followed by 2 hours at 180°C. This processing route resulted in a phase-inverted microstructure, and the Young's modulus was characterized using the resonance vibration method according to ASTM standards.",
      "reasoning_analysis": "Increasing Factors: The use of a tetrafunctional epoxy monomer facilitates a high crosslink density within the thermoset network, significantly restricting chain segment mobility and enhancing stiffness. Additionally, the incorporation of 30.0 vol% Poly(ethersulphone), which possesses a rigid backbone containing aromatic rings and sulfone groups, introduces a high-modulus component that contributes to the overall structural rigidity. The high-temperature post-cure at 180°C ensures maximal conversion of functional groups, further optimizing the network density. Decreasing Factors: The formation of a phase-inverted microstructure introduces interphase boundaries between the epoxy matrix and the thermoplastic modifier, which can act as sites for stress concentration or reduced load transfer efficiency compared to a homogeneous network. Furthermore, the displacement of the highly crosslinked epoxy network by the thermoplastic phase may reduce the overall volumetric density of covalent crosslinks, potentially lowering the modulus relative to a pristine, unmodified epoxy system. Dominant Factor: The intrinsic rigidity conferred by the aromatic and sulfone structures in both the polymer modifier and the epoxy network, combined with the high crosslink density achieved through the elevated post-cure temperature, qualitatively dominates the mechanical response, suggesting a Young's modulus driven primarily by the stiff chemical backbone and dense network structure despite the morphological complexity."
    },
    "analysis_without_hierarchical_structure": {
      "descriptive_text": "The sample comprises a thermosetting epoxy network synthesized from Tetraglycidyl-m-xylenediamine and Hexahydrophthalic anhydride, incorporated with 30.0 vol% Poly(ethersulphone) as a polymer modifier. Preparation began by dissolving the Poly(ethersulphone) in dichloromethane for one hour, followed by the addition of the hardener and mixing at 50°C for one hour. After solvent evaporation, the epoxy resin was added and mixed for three hours. The resulting mixture underwent a thermal curing cycle consisting of a pre-cure at 90°C for two hours and a post-cure at 180°C for two hours, with the Young's modulus subsequently characterized using the resonance vibration method according to ASTM standards.",
      "reasoning_analysis": "Increasing Factors: The use of Tetraglycidyl-m-xylenediamine, a tetra-functional epoxy monomer, facilitates a high crosslink density within the network, significantly restricting chain mobility and increasing stiffness. The presence of aromatic rings in the epoxy monomer and sulfone groups in the Poly(ethersulphone) modifier contributes inherent backbone rigidity. Furthermore, the high-temperature post-cure at 180°C ensures maximal conversion of functional groups, optimizing the network integrity and modulus. Decreasing Factors: The selection of Hexahydrophthalic anhydride, a cycloaliphatic hardener, offers less structural rigidity compared to aromatic hardeners, potentially limiting the maximum achievable modulus. Additionally, the incorporation of 30.0 vol% thermoplastic modifier introduces ether linkages and phase boundaries that may possess higher segmental mobility than the densely crosslinked epoxy nodes, and the solvent evaporation step carries a risk of microvoid formation which reduces the effective load-bearing cross-section. Dominant Factor: The high crosslink density generated by the tetra-functional epoxy monomer combined with the rigorous high-temperature post-curing schedule qualitatively dominates the mechanical response. This dense network structure provides a substantial baseline stiffness that outweighs the compliance introduced by the cycloaliphatic hardener or the thermoplastic modifier phases, driving the Young's modulus towards higher values relative to lower-functionality epoxy systems."
    }
  },
  {
    "doi": null,
    "title": "Thermo-mechanical properties of silica-reinforced PLA nanocomposites using molecular dynamics: The effect of nanofiller radius",
    "year": 2024,
    "chemical_composition": {
      "repeat_unit_psmiles": "[*]OC(C)C(=O)[*]",
      "monomers": [
        {
          "name": "Lactic acid",
          "smiles": "CC(O)C(=O)O",
          "ratio_value": null,
          "ratio_unit": null
        }
      ],
      "additives": [
        {
          "name": "Silica nanoparticles",
          "type": "filler",
          "amount_value": 1,
          "amount_unit": "vol%"
        }
      ],
      "is_homopolymer": true
    },
    "processing_history": "Molecular dynamics simulation using LAMMPS. DREIDING force field for PLA, EAM for Silica, Lennard-Jones for interactions. NVT ensemble, 300 K, 1 ns simulation time, 0.0001 fs time step. Young's modulus calculated via uniaxial tension and virial stress. Silica nanoparticle radius 20 Å. Simulation box dimensions 151×151×151 Å.",
    "hierarchical_structure": "Amorphous PLA matrix with dispersed spherical silica nanoparticles (20 Å radius).",
    "properties": {
      "E": {
        "value": [
          5.04
        ],
        "unit": "GPa"
      }
    },
    "analysis_with_hierarchical_structure": {
      "descriptive_text": "The sample comprises an amorphous poly(lactic acid) homopolymer matrix reinforced with 1 vol% spherical silica nanoparticles with a radius of 20 Å. This nanocomposite system was modeled using molecular dynamics simulations in LAMMPS, utilizing the DREIDING force field for the PLA, the Embedded Atom Method for the silica, and Lennard-Jones potentials for interfacial interactions. The system was equilibrated in an NVT ensemble at 300 K for 1 ns with a time step of 0.0001 fs within a 151×151×151 Å simulation box, and the Young's modulus was derived via uniaxial tension tests based on virial stress calculations.",
      "reasoning_analysis": "Increasing Factors: The incorporation of rigid silica nanoparticles acts as a reinforcing phase within the polymer matrix, inherently driving the Young's modulus higher through load transfer mechanisms and hydrodynamic reinforcement. Additionally, the simulation temperature of 300 K places the amorphous PLA matrix below its typical glass transition temperature, ensuring the polymer chains are in a glassy state with restricted segmental mobility, which contributes to a higher stiffness compared to a rubbery state. Decreasing Factors: The entirely amorphous hierarchical structure lacks the reinforcing effect of crystalline domains, which would otherwise provide higher structural rigidity and modulus. Furthermore, the short simulation time of 1 ns may limit the complete equilibration of the polymer chains, potentially resulting in higher free volume or non-optimal packing density that could lower the calculated modulus relative to a fully relaxed bulk material, while the use of generic Lennard-Jones potentials for interfacial interactions might underestimate specific adhesive forces compared to chemical bonding. Dominant Factor: The presence of the high-modulus silica nanoparticles within the glassy PLA matrix qualitatively dominates the mechanical response, as the rigid filler phase imposes significant constraints on the surrounding polymer chains and bears a disproportionate share of the applied stress, outweighing the softening effects associated with the lack of crystallinity or potential simulation equilibration limitations."
    },
    "analysis_without_hierarchical_structure": {
      "descriptive_text": "The material system comprises a poly(lactic acid) homopolymer matrix reinforced with 1 vol% silica nanoparticles. This composite was modeled using molecular dynamics simulations performed with LAMMPS, employing the DREIDING force field for the polymer, the EAM potential for silica, and Lennard-Jones potentials for interfacial interactions. The simulation was conducted in an NVT ensemble at 300 K for 1 ns with a time step of 0.0001 fs within a 151×151×151 Å simulation box containing silica nanoparticles of 20 Å radius, and the Young's modulus was evaluated through uniaxial tension tests analyzing virial stress.",
      "reasoning_analysis": "Increasing Factors: The incorporation of rigid silica nanoparticles, which possess a significantly higher intrinsic modulus than the poly(lactic acid) matrix, acts as a reinforcing phase that restricts polymer chain deformation under load. Additionally, the simulation temperature of 300 K places the PLA matrix in a glassy state below its typical glass transition temperature, inherently maximizing chain stiffness and resistance to elastic deformation, while the short simulation time limits viscoelastic relaxation pathways, capturing a higher instantaneous elastic response. Decreasing Factors: The low filler loading of 1 vol% limits the overall contribution of the rigid phase to the composite stiffness, ensuring the softer polymer matrix remains the continuous phase governing bulk behavior. Furthermore, the use of Lennard-Jones potentials to describe polymer-filler interactions implies non-bonded interfacial adhesion, which may be weaker than covalent grafting, potentially reducing stress transfer efficiency between the matrix and the nanoparticles. Dominant Factor: The intrinsic mechanical properties of the glassy poly(lactic acid) matrix qualitatively dominate the final Young's modulus due to the low volume fraction of the filler; however, the presence of the rigid silica nanoparticles provides a secondary reinforcing effect that elevates the modulus relative to the neat polymer, constrained by the efficiency of the non-bonded interfacial interactions."
    }
  },
  {
    "doi": "10.1134/S1052618825701298",
    "title": "Accounting for the Influence of Cylindrical Support Radii on the Determined Elastic-Strength Characteristics of Polymer Composites under Bending",
    "year": 2025,
    "chemical_composition": {
      "repeat_unit_psmiles": null,
      "monomers": [],
      "additives": [
        {
          "name": "Glass fibers",
          "type": "filler",
          "amount_value": null,
          "amount_unit": null
        }
      ],
      "is_homopolymer": false
    },
    "processing_history": "Fiberglass composite specimen (height h=4.2 mm, width w=25 mm). Three-point bending test, span length L=200 mm, fixed deflection v=10 mm. Young's modulus calculated from load-deflection data. Support radius r=10.0 mm.",
    "hierarchical_structure": "Fiberglass polymer composite.",
    "properties": {
      "E": {
        "value": [
          19.2
        ],
        "unit": "GPa"
      }
    },
    "analysis_with_hierarchical_structure": {
      "descriptive_text": "The material is characterized as a fiberglass polymer composite reinforced with glass fiber fillers. The specimen was prepared with a height of 4.2 mm and a width of 25 mm for mechanical evaluation. Characterization was performed via a three-point bending test with a span length of 200 mm, a support radius of 10.0 mm, and a fixed deflection of 10 mm, from which the Young's modulus was derived using load-deflection data.",
      "reasoning_analysis": "Increasing Factors: The incorporation of glass fibers provides a high-stiffness reinforcement phase that restricts matrix deformation and bears a significant portion of the applied load, intrinsically driving the Young's modulus upward relative to the neat polymer. Decreasing Factors: The inherent compliance of the unspecified polymer matrix limits the upper bound of the composite stiffness, and any potential voids or weak interfacial adhesion between the fibers and matrix could impair stress transfer, thereby reducing the effective modulus. Dominant Factor: The rigid glass fiber reinforcement is the dominant factor, as its high intrinsic modulus qualitatively overrides the compliant nature of the polymer matrix, resulting in a composite stiffness significantly greater than that of the unreinforced resin."
    },
    "analysis_without_hierarchical_structure": {
      "descriptive_text": "The sample is a composite material reinforced with glass fibers dispersed within a polymer matrix. The specimen was prepared with a height of 4.2 mm and a width of 25 mm, then subjected to a three-point bending test with a span length of 200 mm and a support radius of 10.0 mm. The Young's modulus was calculated from load-deflection data obtained under a fixed deflection of 10 mm.",
      "reasoning_analysis": "Increasing Factors: The incorporation of glass fibers, which possess a significantly higher intrinsic stiffness than the polymer matrix, acts as the primary reinforcement mechanism, effectively restricting matrix deformation and driving the Young's modulus upward. The composite structure implies a load-sharing arrangement where the rigid filler phase bears a substantial portion of the applied stress, enhancing the overall structural rigidity. Decreasing Factors: Potential imperfections arising from the composite fabrication process, such as voids within the matrix or insufficient interfacial adhesion between the glass fibers and the polymer, could compromise stress transfer efficiency. These microstructural defects would reduce the effective load-bearing capacity, thereby lowering the observed modulus relative to a theoretical ideal. Dominant Factor: The high modulus and volume fraction of the glass fibers qualitatively dominate the mechanical response, establishing a stiffness significantly greater than that of the neat polymer matrix, provided that the specimen geometry and testing conditions accurately capture the bulk composite behavior."
    }
  },
  {
    "doi": null,
    "title": "Correlation of microstructure and mechanical properties of $\\mathbf { A l } _ { 2 } \\mathbf { O } _ { 3 } .$ -dispersed poly(ethersulphone) -epoxy blends",
    "year": 1995,
    "chemical_composition": {
      "repeat_unit_psmiles": null,
      "monomers": [
        {
          "name": "Tetraglycidyl-m-xylenediamine",
          "smiles": "C1OC1CN(Cc2cccc(CN(CC3CO3)CC3CO3)c2)CC4CO4",
          "ratio_value": null,
          "ratio_unit": null
        },
        {
          "name": "Hexahydrophthalic anhydride",
          "smiles": "O=C1OC(=O)C2CCCCC12",
          "ratio_value": null,
          "ratio_unit": null
        }
      ],
      "additives": [
        {
          "name": "Poly(ethersulphone)",
          "type": "polymer modifier",
          "amount_value": 20.0,
          "amount_unit": "vol%"
        }
      ],
      "is_homopolymer": false
    },
    "processing_history": "PES dissolved in dichloromethane (1h). Hardener (HHPA) added, mixed 1h at 50°C. Solvent evaporated. Epoxy (TETRAD-X) added, mixed 3h. Pre-cured at 90°C for 2h, post-cured at 180°C for 2h. Young's modulus measured by resonance vibration method according to ASTM standards.",
    "hierarchical_structure": "Phase-inverted microstructure.",
    "properties": {
      "E": {
        "value": [
          4.35
        ],
        "unit": "GPa"
      }
    },
    "analysis_with_hierarchical_structure": {
      "descriptive_text": "The sample consists of a thermosetting epoxy network synthesized from Tetraglycidyl-m-xylenediamine and Hexahydrophthalic anhydride, modified with 20.0 vol% Poly(ethersulphone). The preparation involved dissolving the Poly(ethersulphone) in dichloromethane, mixing with the hardener at 50°C, evaporating the solvent, and subsequently blending with the epoxy resin before undergoing a thermal curing cycle of 90°C for two hours followed by 180°C for two hours. This process yielded a phase-inverted microstructure, and the Young's modulus was characterized using the resonance vibration method according to ASTM standards.",
      "reasoning_analysis": "Increasing Factors: The use of Tetraglycidyl-m-xylenediamine provides a tetra-functional crosslinking site that establishes a high crosslink density, significantly restricting chain mobility and increasing the Young's modulus (E). Additionally, the aromatic structures present in both the epoxy monomer and the Poly(ethersulphone) modifier contribute intrinsic chain rigidity, while the high-temperature post-curing at 180°C ensures maximum conversion of reactive groups, further densifying the network. The inclusion of 20.0 vol% rigid Poly(ethersulphone) also acts as a reinforcing phase within the matrix. Decreasing Factors: The formation of a phase-inverted microstructure introduces interphase regions which may possess lower density or weaker interfacial adhesion compared to the bulk phases, potentially facilitating local deformation. Furthermore, the incorporation of a thermoplastic modifier generally reduces the overall crosslink density per unit volume relative to a neat epoxy system, and the viscoelastic nature of the Poly(ethersulphone) phase could allow for greater energy dissipation compared to a purely elastic thermoset. Dominant Factor: The high crosslink density derived from the tetra-functional epoxy monomer and the rigorous thermal curing history qualitatively dominates the behavior, establishing a rigid network backbone; however, the presence of the phase-inverted Poly(ethersulphone) microstructure modulates this stiffness, balancing the high intrinsic modulus of the cured epoxy with the toughening effects of the thermoplastic modifier."
    },
    "analysis_without_hierarchical_structure": {
