Repository: hhtrick/HHT-code

# HHT training framework

This directory contains model training, embedding precomputation, inference, article-level baselines and the curated datasets. All commands below assume that the working directory is `train_code/`.

## 3. Datasets and fixed partitions

Each main dataset is a JSON array at `dataset/{property}/{property}.json`. Entries contain source metadata, `chemical_composition`, `processing_history`, `hierarchical_structure`, `properties`, and two generated-analysis objects. Targets are stored as `properties[property]["value"]`; source metadata and target values are not predictive input fields.

| Property | Train | Validation | Test | Total |
|---|---:|---:|---:|---:|

File: train_code/dataset/E/E.json (part 122 of 204)
[
      "descriptive_text": "The sample comprises a thermosetting epoxy network derived from Tetraglycidyl-m-xylenediamine and Hexahydrophthalic anhydride, modified with 20.0 vol% Poly(ethersulphone). Preparation involved dissolving the Poly(ethersulphone) in dichloromethane for one hour, followed by the addition of the hardener and mixing at 50°C for one hour. After solvent evaporation, the epoxy resin was added and mixed for three hours. The system was subjected to a thermal curing cycle consisting of a pre-cure at 90°C for two hours and a post-cure at 180°C for two hours. The Young's modulus was characterized using the resonance vibration method according to ASTM standards.",
      "reasoning_analysis": "Increasing Factors: The chemical composition features a multifunctional aromatic epoxy monomer, Tetraglycidyl-m-xylenediamine, which provides a rigid backbone and high functionality for crosslinking with the Hexahydrophthalic anhydride hardener. The high-temperature post-curing at 180°C ensures a high degree of conversion and crosslink density, significantly restricting chain mobility and increasing stiffness. Additionally, the Poly(ethersulphone) modifier possesses a rigid backbone with sulphone groups that contribute to the overall structural integrity. Decreasing Factors: The incorporation of 20.0 vol% thermoplastic modifier may reduce the overall crosslink density per unit volume compared to a neat epoxy system, as the thermoplastic phase occupies volume without participating in the covalent network. Furthermore, the solvent casting process using dichloromethane introduces a risk of residual micro-voids if evaporation was incomplete, which would act as defects and lower the effective modulus. Dominant Factor: The dominant factor is the high crosslink density and intrinsic rigidity of the cured aromatic epoxy network established by the multifunctional monomer and the aggressive thermal post-cure. While the thermoplastic modifier influences the phase morphology, the continuous rigid thermoset matrix primarily dictates the bulk stiffness of the material."
    }
  },
  {
    "doi": null,
    "title": "Correlation of microstructure and mechanical properties of $\\mathbf { A l } _ { 2 } \\mathbf { O } _ { 3 } .$ -dispersed poly(ethersulphone) -epoxy blends",
    "year": 1995,
    "chemical_composition": {
      "repeat_unit_psmiles": null,
      "monomers": [
        {
          "name": "Tetraglycidyl-m-xylenediamine",
          "smiles": "C1OC1CN(Cc2cccc(CN(CC3CO3)CC3CO3)c2)CC4CO4",
          "ratio_value": null,
          "ratio_unit": null
        },
        {
          "name": "Hexahydrophthalic anhydride",
          "smiles": "O=C1OC(=O)C2CCCCC12",
          "ratio_value": null,
          "ratio_unit": null
        }
      ],
      "additives": [
        {
          "name": "Poly(ethersulphone)",
          "type": "polymer modifier",
          "amount_value": 5.0,
          "amount_unit": "vol%"
        },
        {
          "name": "Alumina",
          "type": "filler",
          "amount_value": 2.5,
          "amount_unit": "vol%"
        }
      ],
      "is_homopolymer": false
    },
    "processing_history": "PES dissolved in dichloromethane (1h). Hardener (HHPA) added, mixed 1h at 50°C. Solvent evaporated. Epoxy (TETRAD-X) and Al2O3 added, mixed 3h. Pre-cured at 90°C for 2h, post-cured at 180°C for 2h. Young's modulus measured by resonance vibration method according to ASTM standards.",
    "hierarchical_structure": "Precipitated PES second phase homogeneously dispersed into epoxy matrix.",
    "properties": {
      "E": {
        "value": [
          5.0
        ],
        "unit": "GPa"
      }
    },
    "analysis_with_hierarchical_structure": {
      "descriptive_text": "The sample comprises a thermosetting network formed from Tetraglycidyl-m-xylenediamine and Hexahydrophthalic anhydride, modified with 5.0 vol% Poly(ethersulphone) and reinforced with 2.5 vol% Alumina. Processing involved dissolving the Poly(ethersulphone) in dichloromethane, mixing with the hardener, evaporating the solvent, and subsequently incorporating the epoxy resin and Alumina filler. The mixture underwent a thermal curing cycle consisting of a pre-cure at 90°C for 2 hours followed by a post-cure at 180°C for 2 hours, resulting in a hierarchical structure where a precipitated Poly(ethersulphone) second phase is homogeneously dispersed within the epoxy matrix. The Young's modulus was characterized using the resonance vibration method according to ASTM standards.",
      "reasoning_analysis": "Increasing Factors: The use of Tetraglycidyl-m-xylenediamine, a tetrafunctional epoxy resin, facilitates a high crosslink density upon curing with Hexahydrophthalic anhydride, which significantly restricts chain segment mobility and increases stiffness. The inclusion of 2.5 vol% Alumina, a rigid ceramic filler, contributes to a higher modulus through load transfer mechanisms governed by the rule of mixtures. Additionally, the high-temperature post-cure at 180°C ensures maximum conversion of reactive groups, minimizing defects and maximizing network rigidity. Decreasing Factors: The incorporation of Poly(ethersulphone) creates a second phase which, depending on the interfacial adhesion and relative modulus compared to the fully cured epoxy network, could act as a compliant inclusion relative to the highly crosslinked matrix. Furthermore, the cycloaliphatic structure of the Hexahydrophthalic anhydride hardener offers less intrinsic rigidity compared to aromatic hardeners, and the solvent evaporation step introduces a risk of microvoid formation which would reduce effective load-bearing cross-section. Dominant Factor: The high crosslink density derived from the tetrafunctional epoxy monomer combined with the reinforcement provided by the rigid Alumina filler qualitatively dominates the mechanical response. Despite the potential compliance introduced by the thermoplastic modifier and cycloaliphatic hardener, the dense network structure and ceramic reinforcement drive the Young's modulus toward higher values relative to unmodified or linear polymer systems."
    },
    "analysis_without_hierarchical_structure": {
      "descriptive_text": "The sample comprises a thermosetting epoxy network synthesized from Tetraglycidyl-m-xylenediamine and Hexahydrophthalic anhydride. Preparation involved dissolving Poly(ethersulphone) in dichloromethane for one hour, followed by the addition of the hardener and mixing at 50°C for one hour prior to solvent evaporation. The epoxy resin and 2.5 vol% Alumina filler were then incorporated and mixed for three hours. The resulting composite underwent a thermal curing schedule consisting of pre-curing at 90°C for two hours and post-curing at 180°C for two hours, with the Young's modulus subsequently characterized using the resonance vibration method according to ASTM standards.",
      "reasoning_analysis": "Increasing Factors: The multifunctional Tetraglycidyl-m-xylenediamine monomer enables a high crosslink density, severely restricting chain mobility and intrinsically increasing stiffness. The inclusion of rigid Alumina ceramic filler acts as a reinforcement phase within the matrix, while the aromatic backbone of the epoxy resin contributes additional structural rigidity. Furthermore, the high-temperature post-curing at 180°C promotes maximum conversion of reactive groups, optimizing the network integrity and modulus. Decreasing Factors: The selection of Hexahydrophthalic anhydride as the hardener introduces aliphatic cyclic structures which possess greater flexibility compared to fully aromatic hardeners, potentially lowering the modulus relative to an all-aromatic system. Additionally, the incorporation of the Poly(ethersulphone) modifier introduces phase boundaries that may interrupt stress transfer if interfacial adhesion is imperfect, and the use of solvent processing carries a inherent risk of residual free volume if evaporation was not absolute. Dominant Factor: The high crosslink density afforded by the tetra-functional epoxy monomer combined with the reinforcement effect of the rigid ceramic filler qualitatively dominates the mechanical response. These stiffening contributions outweigh the flexibility introduced by the aliphatic hardener segments, establishing a high-modulus behavior governed primarily by the dense network and filler inclusion."
    }
  },
  {
    "doi": "10.1134/S1052618825701298",
    "title": "Accounting for the Influence of Cylindrical Support Radii on the Determined Elastic-Strength Characteristics of Polymer Composites under Bending",
    "year": 2025,
    "chemical_composition": {
      "repeat_unit_psmiles": null,
      "monomers": [],
      "additives": [
        {
          "name": "Glass fibers",
          "type": "filler",
          "amount_value": null,
          "amount_unit": null
        }
      ],
      "is_homopolymer": false
    },
    "processing_history": "Fiberglass composite specimen (height h=4.2 mm, width w=25 mm). Three-point bending test, span length L=200 mm, fixed deflection v=10 mm. Young's modulus calculated from load-deflection data. Support radius r=25.0 mm.",
    "hierarchical_structure": "Fiberglass polymer composite.",
    "properties": {
      "E": {
        "value": [
          20.3
        ],
        "unit": "GPa"
      }
    },
    "analysis_with_hierarchical_structure": {
      "descriptive_text": "The material is characterized as a fiberglass polymer composite consisting of an unspecified polymer matrix reinforced with glass fiber fillers. The specimen was fabricated with a height of 4.2 mm and a width of 25 mm for mechanical evaluation. Characterization was performed using a three-point bending test with a span length of 200 mm and a support radius of 25.0 mm, where a fixed deflection of 10 mm was applied to derive the Young's modulus from the collected load-deflection data.",
      "reasoning_analysis": "Increasing Factors: The incorporation of glass fibers, which possess a significantly higher intrinsic stiffness compared to typical polymer matrices, acts as the primary reinforcement mechanism, facilitating load transfer from the compliant matrix to the rigid fibers to substantially elevate the composite Young's modulus. The processing history indicating a dedicated composite specimen implies a structured integration of these phases to maximize stiffness. Decreasing Factors: The continuous polymer matrix inherently possesses lower stiffness than the filler, setting a lower bound on the composite performance dependent on the fiber volume fraction. Furthermore, the specific testing protocol involving a fixed deflection of 10 mm on a 4.2 mm thick specimen may introduce geometric non-linearities or shear effects during the three-point bending test, potentially complicating the extraction of the linear elastic modulus. Dominant Factor: The rigid glass fiber reinforcement is the dominant factor qualitatively defining the high stiffness of the material, as the mechanical behavior of fiberglass composites is overwhelmingly governed by the properties and alignment of the filler phase rather than the unspecified polymer matrix or the specific bending test configuration."
    },
    "analysis_without_hierarchical_structure": {
      "descriptive_text": "The sample is a fiberglass composite specimen consisting of a polymer matrix reinforced with glass fibers as a filler material. The specimen was fabricated with a height of 4.2 mm and a width of 25 mm for mechanical evaluation. Characterization involved a three-point bending test conducted with a span length of 200 mm and a support radius of 25.0 mm, applying a fixed deflection of 10 mm. The Young's modulus was derived from the collected load-deflection data obtained from this experimental setup.",
      "reasoning_analysis": "Increasing Factors: The inclusion of glass fibers as a filler within the polymer matrix is the primary driver for increasing stiffness. Glass fibers possess a significantly higher intrinsic Young's modulus compared to typical polymer chains, and their integration within the matrix restricts deformation under load. The composite nature effectively transfers stress to the rigid fibers, enhancing the overall structural rigidity measured during the bending test. Decreasing Factors: The polymer matrix itself inherently possesses lower stiffness compared to the inorganic fibers, acting as a compliant phase that limits the maximum theoretical modulus of the composite. Additionally, the use of a three-point bending test with a relatively large fixed deflection of 10 mm may introduce non-linear geometric effects or shear deformation contributions that could result in a calculated modulus lower than the true tensile modulus if pure bending theory is strictly applied without shear correction. Dominant Factor: The reinforcement effect of the glass fibers qualitatively dominates the mechanical response. While the polymer matrix provides compliance and the testing method introduces geometric variables, the high stiffness contrast between the glass fibers and the polymer matrix ensures that the presence of the fibers is the decisive factor elevating the Young's modulus well above that of the unreinforced polymer system."
    }
  },
  {
    "doi": null,
    "title": "Thermo-mechanical properties of silica-reinforced PLA nanocomposites using molecular dynamics: The effect of nanofiller radius",
    "year": 2024,
    "chemical_composition": {
      "repeat_unit_psmiles": "[*]OC(C)C(=O)[*]",
      "monomers": [
        {
          "name": "Lactic acid",
          "smiles": "CC(O)C(=O)O",
          "ratio_value": null,
          "ratio_unit": null
        }
      ],
      "additives": [],
      "is_homopolymer": true
    },
    "processing_history": "Molecular dynamics simulation using LAMMPS. DREIDING force field for PLA, EAM for Silica, Lennard-Jones for interactions. NVT ensemble, 300 K, 1 ns simulation time, 0.0001 fs time step. Young's modulus calculated via uniaxial tension and virial stress. Simulation box dimensions 151×151×151 Å.",
    "hierarchical_structure": "Amorphous PLA atomic model. Pure polymer matrix without nanofillers.",
    "properties": {
      "E": {
        "value": [
          1.53
        ],
        "unit": "GPa"
      }
    },
    "analysis_with_hierarchical_structure": {
      "descriptive_text": "The sample consists of an amorphous poly(lactic acid) homopolymer atomic model generated via molecular dynamics simulation using LAMMPS. The pure polymer matrix was constructed within a 151×151×151 Å simulation box and equilibrated under an NVT ensemble at 300 K for 1 ns with a 0.0001 fs time step. Mechanical characterization was performed by calculating the Young's modulus via uniaxial tension and virial stress using the DREIDING force field, representing a nanofiller-free system defined entirely through computational methods.",
      "reasoning_analysis": "Increasing Factors: The chemical composition of poly(lactic acid) features a backbone with ester linkages and methyl side groups, which introduce steric hindrance and dipole interactions that inherently increase chain stiffness compared to flexible polyolefins. Additionally, the processing history specifies a simulation temperature of 300 K, which is below the typical glass transition temperature of PLA, placing the material in a glassy state that significantly elevates the Young's modulus relative to the rubbery regime. Decreasing Factors: The hierarchical structure is explicitly amorphous, lacking the reinforcing crystalline lamellae that typically enhance stiffness in semi-crystalline PLA variants. Furthermore, the absence of additives or nanofillers removes potential composite strengthening effects, and the computational processing history involves a limited simulation timescale and box size which may restrict full chain entanglement and densification compared to bulk experimental samples. Dominant Factor: The thermodynamic state dictated by the simulation temperature relative to the polymer's glass transition is the dominant factor; while the glassy regime ensures a solid-like modulus, the lack of crystallinity and filler reinforcement qualitatively limits the stiffness to the baseline value of amorphous glassy PLA rather than the higher values achievable in semi-crystalline or composite systems."
    },
    "analysis_without_hierarchical_structure": {
      "descriptive_text": "The sample comprises a poly(lactic acid) homopolymer synthesized from lactic acid monomers. Mechanical characterization was conducted via molecular dynamics simulations using the LAMMPS package with a simulation box of 151 × 151 × 151 Å. The polymer interactions were modeled using the DREIDING force field, alongside EAM parameters for Silica and Lennard-Jones potentials for general interactions. The system was equilibrated in an NVT ensemble at 300 K for 1 ns with a time step of 0.0001 fs, and Young's modulus was derived from uniaxial tension tests analyzing virial stress.",
      "reasoning_analysis": "Increasing Factors: The testing temperature of 300 K is below the typical glass transition temperature of poly(lactic acid), placing the material in a glassy state which inherently restricts chain mobility and increases stiffness. Furthermore, the molecular dynamics simulation methodology involves effective strain rates that are orders of magnitude higher than experimental quasi-static testing, limiting viscoelastic relaxation and resulting in a higher calculated modulus. Decreasing Factors: The simulation likely models an amorphous structure given the lack of explicit crystallization protocols, which typically exhibits a lower modulus compared to crystalline regions. Additionally, the use of generic force fields like DREIDING may not fully capture specific inter-chain hydrogen bonding or packing efficiencies, potentially underestimating the cohesive energy density. Dominant Factor: The high effective strain rate and limited relaxation time inherent to the 1 ns molecular dynamics simulation protocol typically dominate the mechanical response, leading to a qualitatively stiffer modulus compared to experimental benchmarks, reinforced by the glassy state of the polymer at the simulation temperature."
    }
  },
  {
    "doi": "10.1134/S1052618825701298",
    "title": "Accounting for the Influence of Cylindrical Support Radii on the Determined Elastic-Strength Characteristics of Polymer Composites under Bending",
    "year": 2025,
    "chemical_composition": {
      "repeat_unit_psmiles": null,
      "monomers": [],
      "additives": [
        {
          "name": "Glass fibers",
          "type": "filler",
          "amount_value": null,
          "amount_unit": null
        }
      ],
      "is_homopolymer": false
    },
    "processing_history": "Fiberglass composite specimen (height h=4.2 mm, width w=25 mm). Three-point bending test, span length L=200 mm, fixed deflection v=10 mm. Young's modulus calculated from load-deflection data. Support radius r=7.5 mm.",
    "hierarchical_structure": "Fiberglass polymer composite.",
    "properties": {
      "E": {
        "value": [
          19.0
        ],
        "unit": "GPa"
      }
    },
    "analysis_with_hierarchical_structure": {
      "descriptive_text": "The sample is characterized as a fiberglass polymer composite reinforced with glass fibers embedded within a polymer matrix. Specimens were prepared with a height of 4.2 mm and a width of 25 mm for mechanical evaluation. The Young's modulus was determined through a three-point bending test configured with a span length of 200 mm, a support radius of 7.5 mm, and a fixed deflection of 10 mm, from which the modulus was calculated using load-deflection data.",
      "reasoning_analysis": "Increasing Factors: The incorporation of glass fibers acts as a high-stiffness reinforcement phase within the polymer matrix. According to composite mechanics, the high modulus of the inorganic fibers relative to the organic matrix restricts overall deformation under load, significantly driving the composite Young's modulus upward compared to the neat resin. Decreasing Factors: The testing protocol involves a fixed deflection of 10 mm on a specimen with a thickness of only 4.2 mm, representing a large strain regime that may introduce geometric non-linearity or viscoelastic plasticity in the matrix, potentially complicating the extraction of the true linear elastic modulus. Furthermore, without explicit data on fiber orientation or surface treatment, random fiber distribution or poor interfacial adhesion could reduce stress transfer efficiency, limiting the maximum stiffness. Dominant Factor: The presence of the rigid glass fiber filler is the dominant factor governing the mechanical response. While testing conditions and interface quality modulate the precise value, the fundamental incorporation of the high-modulus inorganic phase qualitatively ensures a substantial increase in stiffness relative to an unreinforced polymer system."
    },
    "analysis_without_hierarchical_structure": {
      "descriptive_text": "The sample consists of a fiberglass composite specimen reinforced with glass fibers within a polymer matrix. The material was fabricated into a specimen with a height of 4.2 mm and a width of 25 mm for mechanical evaluation. Characterization was performed using a three-point bending test conducted with a span length of 200 mm and a fixed deflection of 10 mm using supports with a radius of 7.5 mm, where the Young's modulus was calculated from the resulting load-deflection data.",
      "reasoning_analysis": "Increasing Factors: The incorporation of glass fibers as a filler additive significantly enhances the stiffness of the material due to the high intrinsic Young's modulus of the inorganic fibers compared to the polymer matrix. The rigid filler phase restricts the deformation of the compliant matrix under load and carries a substantial portion of the applied stress, thereby driving the overall composite modulus upward. Decreasing Factors: The continuous polymer matrix inherently possesses lower stiffness than the reinforcement phase, acting as the compliant component that limits the maximum achievable modulus of the composite system. Additionally, potential microstructural defects such as voids or imperfect fiber-matrix interfacial adhesion introduced during the specimen fabrication could hinder efficient stress transfer between the phases, qualitatively reducing the effective modulus relative to theoretical predictions. Dominant Factor: The high stiffness and volume fraction of the glass fibers qualitatively dominate the mechanical response of the system. Despite the compliance of the polymer matrix and potential interfacial limitations, the reinforcement provided by the rigid fiberglass network establishes a significantly higher stiffness baseline than the neat polymer, making the filler content the governing factor for the elevated Young's modulus."
    }
  },
  {
    "doi": null,
    "title": "Correlation of microstructure and mechanical properties of $\\mathbf { A l } _ { 2 } \\mathbf { O } _ { 3 } .$ -dispersed poly(ethersulphone) -epoxy blends",
    "year": 1995,
    "chemical_composition": {
      "repeat_unit_psmiles": null,
      "monomers": [
        {
          "name": "Tetraglycidyl-m-xylenediamine",
          "smiles": "C1OC1CN(Cc2cccc(CN(CC3CO3)CC3CO3)c2)CC4CO4",
          "ratio_value": null,
          "ratio_unit": null
        },
        {
          "name": "Hexahydrophthalic anhydride",
          "smiles": "O=C1OC(=O)C2CCCCC12",
          "ratio_value": null,
          "ratio_unit": null
        }
      ],
      "additives": [
        {
          "name": "Alumina",
          "type": "filler",
          "amount_value": 2.5,
          "amount_unit": "vol%"
        }
      ],
      "is_homopolymer": false
    },
    "processing_history": "Al2O3 powder dispersed in epoxy resin (TETRAD-X). Hardener (HHPA) added, mixed in evaporator at 50°C with degassing. Pre-cured at 90°C for 2h, post-cured at 180°C for 2h. Young's modulus measured by resonance vibration method according to ASTM standards.",
    "hierarchical_structure": "Monolithic epoxy matrix with Al2O3 dispersion. No phase separation.",
    "properties": {
      "E": {
        "value": [
          4.65
        ],
        "unit": "GPa"
      }
    },
    "analysis_with_hierarchical_structure": {
      "descriptive_text": "The sample consists of a crosslinked epoxy network formed from Tetraglycidyl-m-xylenediamine resin and Hexahydrophthalic anhydride hardener, reinforced with 2.5 vol% Alumina filler. The composite was prepared by dispersing Al2O3 powder in the epoxy resin, followed by the addition of the hardener and mixing in an evaporator at 50°C with degassing to remove voids. The material underwent a two-stage thermal curing process, involving pre-curing at 90°C for 2 hours and post-curing at 180°C for 2 hours, resulting in a monolithic epoxy matrix with uniform Al2O3 dispersion and no observed phase separation. Young's modulus was subsequently characterized using the resonance vibration method in accordance with ASTM standards.",
      "reasoning_analysis": "Increasing Factors: The tetrafunctional nature of the Tetraglycidyl-m-xylenediamine resin facilitates a high crosslink density, significantly restricting segmental mobility and increasing stiffness. The aromatic rings within the xylenediamine backbone contribute intrinsic chain rigidity. Furthermore, the incorporation of 2.5 vol% Alumina, a ceramic material with a significantly higher modulus than the polymer matrix, reinforces the composite according to rule-of-mixtures principles. The rigorous post-curing at 180°C ensures high conversion of functional groups, minimizing free volume and maximizing the network stiffness. Decreasing Factors: The use of Hexahydrophthalic anhydride, a cycloaliphatic hardener, introduces flexible aliphatic rings into the network compared to rigid aromatic hardeners, which may limit the ultimate modulus relative to fully aromatic systems. Additionally, the relatively low filler loading (2.5 vol%) means the mechanical properties are still predominantly governed by the polymer matrix rather than the percolation of the rigid filler phase. Dominant Factor: The high crosslink density achieved through the tetrafunctional epoxy monomer and the high-temperature post-cure treatment qualitatively dominates the mechanical response. While the cycloaliphatic hardener introduces some flexibility, the rigid aromatic backbone of the resin and the constrained network motion established during curing are the primary drivers establishing a high Young's modulus, with the alumina filler providing a supplementary stiffening effect."
    },
    "analysis_without_hierarchical_structure": {
      "descriptive_text": "The sample comprises a thermoset epoxy composite synthesized from Tetraglycidyl-m-xylenediamine resin and Hexahydrophthalic anhydride hardener. Alumina filler was incorporated at a concentration of 2.5 vol% by dispersing the powder in the epoxy resin before adding the hardener. The mixture was processed in an evaporator at 50°C with degassing, followed by a thermal curing cycle consisting of pre-curing at 90°C for 2 hours and post-curing at 180°C for 2 hours. The Young's modulus was characterized using the resonance vibration method in accordance with ASTM standards.",
      "reasoning_analysis": "Increasing Factors: The tetra-functional aromatic structure of the Tetraglycidyl-m-xylenediamine monomer enables the formation of a highly crosslinked network, which severely restricts chain segment mobility and intrinsically increases stiffness. The addition of rigid Alumina ceramic filler, despite the low volume fraction, introduces a phase with a significantly higher modulus than the polymer matrix, contributing to composite reinforcement. Furthermore, the high-temperature post-curing at 180°C promotes maximum conversion of reactive groups, optimizing crosslink density and minimizing free volume. Decreasing Factors: The Hexahydrophthalic anhydride hardener contains aliphatic cyclic structures that impart greater segmental flexibility compared to fully aromatic hardening agents, potentially limiting the maximum achievable modulus. Additionally, the low filler loading of 2.5 vol% restricts the extent of mechanical reinforcement, leaving the bulk properties largely dependent on the polymer matrix rather than the stiffer ceramic phase. Dominant Factor: The high crosslink density derived from the tetra-functional aromatic epoxy resin, fully realized through the rigorous high-temperature post-curing schedule, is the dominant factor governing the Young's modulus, as the intrinsic rigidity of the cured network outweighs the moderating effects of the aliphatic hardener segments and low filler content."
    }
  },
  {
    "doi": null,
    "title": "Thermo-mechanical properties of silica-reinforced PLA nanocomposites using molecular dynamics: The effect of nanofiller radius",
    "year": 2024,
    "chemical_composition": {
      "repeat_unit_psmiles": "[*]OC(C)C(=O)[*]",
      "monomers": [
        {
          "name": "Lactic acid",
          "smiles": "CC(O)C(=O)O",
          "ratio_value": null,
          "ratio_unit": null
        }
      ],
      "additives": [
        {
          "name": "Silica nanoparticles",
          "type": "filler",
          "amount_value": 3,
          "amount_unit": "vol%"
        }
      ],
      "is_homopolymer": true
    },
    "processing_history": "Molecular dynamics simulation using LAMMPS. DREIDING force field for PLA, EAM for Silica, Lennard-Jones for interactions. NVT ensemble, 300 K, 1 ns simulation time, 0.0001 fs time step. Young's modulus calculated via uniaxial tension and virial stress. Silica nanoparticle radius 20 Å. Simulation box dimensions 151×151×151 Å.",
    "hierarchical_structure": "Amorphous PLA matrix with dispersed spherical silica nanoparticles (20 Å radius).",
    "properties": {
      "E": {
        "value": [
          5.19
        ],
        "unit": "GPa"
      }
    },
    "analysis_with_hierarchical_structure": {
      "descriptive_text": "The sample comprises an amorphous poly(lactic acid) homopolymer matrix reinforced with 3 vol% spherical silica nanoparticles with a radius of 20 Å. This nanocomposite system was investigated via molecular dynamics simulations using LAMMPS, utilizing the DREIDING force field for the polymer, the Embedded Atom Method for silica, and Lennard-Jones potentials for interfacial interactions. Simulations were performed in an NVT ensemble at 300 K for 1 ns with a 0.0001 fs time step within a 151×151×151 Å box, where the Young's modulus was derived from uniaxial tension tests based on virial stress calculations.",
      "reasoning_analysis": "Increasing Factors: The inclusion of rigid silica nanoparticles introduces a high-modulus ceramic phase that mechanically reinforces the softer polymer matrix, inherently driving the Young's modulus (E) upward. Additionally, the processing history involves a short simulation timescale (1 ns) at 300 K, which is below the glass transition temperature of PLA; this restricts long-range chain relaxation, forcing the material to respond in a stiff, glassy manner that elevates the calculated modulus. Decreasing Factors: The hierarchical structure is defined as an amorphous matrix, lacking the reinforcing contribution of crystalline domains which would otherwise significantly increase stiffness. Furthermore, the use of generic Lennard-Jones potentials for interfacial interactions may not fully capture strong chemical adhesion, potentially limiting stress transfer efficiency between the silica and the PLA chains compared to covalently bonded systems. Dominant Factor: The dominant factor qualitatively governing the Young's modulus is the combination of the rigid silica reinforcement and the glassy state response enforced by the simulation temperature and timescale. While the absence of crystallinity limits the baseline matrix stiffness, the high intrinsic modulus of the nanoparticles and the unrelaxed chain dynamics during the short simulation window drive the final E behavior toward the upper bound of the material's glassy response."
    },
    "analysis_without_hierarchical_structure": {
      "descriptive_text": "The sample comprises a poly(lactic acid) homopolymer matrix reinforced with 3 vol% silica nanoparticles. This nanocomposite system was investigated via molecular dynamics simulations using LAMMPS, utilizing the DREIDING force field for the polymer chains, the EAM potential for the silica, and Lennard-Jones potentials to describe interfacial interactions. The simulation was conducted in an NVT ensemble at 300 K for a duration of 1 ns with a time step of 0.0001 fs within a cubic box of 151×151×151 Å containing silica nanoparticles with a radius of 20 Å, and the Young's modulus was derived from uniaxial tension tests using virial stress analysis.",
      "reasoning_analysis": "Increasing Factors: The inclusion of rigid silica nanoparticles introduces a high-modulus ceramic phase that bears load and restricts polymer chain deformation, inherently driving the Young's modulus upward. Additionally, the simulation temperature of 300 K places the poly(lactic acid) matrix below its glass transition temperature, ensuring a glassy state with limited segmental mobility that supports higher stiffness. Decreasing Factors: The use of Lennard-Jones potentials for polymer-filler interactions models relatively weak van der Waals forces compared to covalent bonding, which may allow for interfacial slip and reduce stress transfer efficiency. Furthermore, the confined simulation box dimensions relative to the nanoparticle size could induce artificial agglomeration or periodic boundary artifacts that create stress concentrations, potentially lowering the effective modulus. Dominant Factor: The intrinsic stiffness contrast between the rigid silica filler and the glassy polymer matrix qualitatively dominates the mechanical behavior, leading to a net increase in Young's modulus despite potential interfacial limitations imposed by the force field choices."
    }
  },
  {
    "doi": null,
    "title": "Thermo-mechanical properties of silica-reinforced PLA nanocomposites using molecular dynamics: The effect of nanofiller radius",
    "year": 2024,
    "chemical_composition": {
      "repeat_unit_psmiles": "[*]OC(C)C(=O)[*]",
      "monomers": [
        {
          "name": "Lactic acid",
          "smiles": "CC(O)C(=O)O",
          "ratio_value": null,
          "ratio_unit": null
        }
      ],
      "additives": [
        {
          "name": "Silica nanoparticles",
          "type": "filler",
          "amount_value": 2,
          "amount_unit": "vol%"
        }
      ],
      "is_homopolymer": true
    },
    "processing_history": "Molecular dynamics simulation using LAMMPS. DREIDING force field for PLA, EAM for Silica, Lennard-Jones for interactions. NVT ensemble, 300 K, 1 ns simulation time, 0.0001 fs time step. Young's modulus calculated via uniaxial tension and virial stress. Silica nanoparticle radius 30 Å. Simulation box dimensions 151×151×151 Å.",
    "hierarchical_structure": "Amorphous PLA matrix with dispersed spherical silica nanoparticles (30 Å radius).",
    "properties": {
      "E": {
        "value": [
          5.1
        ],
        "unit": "GPa"
      }
    },
    "analysis_with_hierarchical_structure": {
      "descriptive_text": "The sample comprises an amorphous poly(lactic acid) homopolymer matrix reinforced with spherical silica nanoparticles at a concentration of 2 vol% with a radius of 30 Å. This nanocomposite system was modeled using molecular dynamics simulations within the LAMMPS framework, utilizing the DREIDING force field for the polymer chains and the Embedded Atom Method for the silica, with Lennard-Jones potentials defining the interfacial interactions. The system was equilibrated in an NVT ensemble at 300 K for 1 ns with a time step of 0.0001 fs in a 151×151×151 Å simulation box, and the Young's modulus was derived from uniaxial tension tests based on virial stress calculations.",
      "reasoning_analysis": "Increasing Factors: The incorporation of silica nanoparticles serves as a primary stiffening mechanism, as the ceramic filler possesses a significantly higher intrinsic modulus than the polymeric matrix, thereby reinforcing the composite structure according to composite theory. Additionally, the simulation temperature of 300 K places the poly(lactic acid) matrix below its typical glass transition temperature, ensuring the polymer chains are in a glassy state with restricted segmental mobility, which inherently supports a higher elastic modulus. Decreasing Factors: The hierarchical structure is explicitly amorphous, lacking the crystalline lamellae that typically provide additional stiffness and physical crosslinking in semi-crystalline PLA variants. Furthermore, the processing history indicates a relatively short simulation time of 1 ns, which may be insufficient for complete chain relaxation and densification, potentially resulting in a non-equilibrium structure with excess free volume that would reduce the overall stiffness compared to a fully equilibrated bulk sample. Dominant Factor: The reinforcing effect of the rigid silica nanoparticles within the glassy polymer matrix qualitatively dominates the mechanical response, driving the Young's modulus higher than that of the neat amorphous polymer, although the absolute magnitude is constrained by the lack of polymer crystallinity and the limitations of the molecular dynamics equilibration timescale."
    },
    "analysis_without_hierarchical_structure": {
      "descriptive_text": "The sample comprises a poly(lactic acid) homopolymer matrix reinforced with 2 vol% silica nanoparticles. This system was modeled using molecular dynamics simulations executed in LAMMPS, utilizing the DREIDING force field for the polymer, the Embedded Atom Method for the silica, and Lennard-Jones potentials to describe interfacial interactions. The simulation was conducted in an NVT ensemble at 300 K for 1 ns with a time step of 0.0001 fs within a 151×151×151 Å box containing silica nanoparticles of 30 Å radius. The Young's modulus was derived from uniaxial tension tests based on virial stress calculations.",
      "reasoning_analysis": "Increasing Factors: The inclusion of rigid silica nanoparticles significantly enhances stiffness due to the high modulus contrast between the ceramic filler and the polymer matrix. Furthermore, the simulation temperature of 300 K is below the typical glass transition temperature of poly(lactic acid), ensuring the matrix remains in a rigid, glassy state which inherently supports higher modulus values. Decreasing Factors: The relatively low filler loading of 2 vol% limits the extent of reinforcement compared to higher concentration composites. Additionally, the reliance on Lennard-Jones potentials for interfacial interactions rather than covalent bonding may permit interfacial slip under load, reducing stress transfer efficiency, while the short 1 ns simulation time may prevent full chain equilibration and optimal packing density. Dominant Factor: The intrinsic rigidity of the silica nanoparticles embedded within the glassy poly(lactic acid) matrix qualitatively dominates the mechanical response, driving the composite modulus higher than that of the neat polymer despite the low volume fraction and potential interfacial limitations."
    }
  },
  {
    "doi": null,
    "title": "Thermo-mechanical properties of silica-reinforced PLA nanocomposites using molecular dynamics: The effect of nanofiller radius",
    "year": 2024,
    "chemical_composition": {
      "repeat_unit_psmiles": "[*]OC(C)C(=O)[*]",
      "monomers": [
        {
