Repository: hhtrick/HHT-code

# HHT training framework

This directory contains model training, embedding precomputation, inference, article-level baselines and the curated datasets. All commands below assume that the working directory is `train_code/`.

## 3. Datasets and fixed partitions

Each main dataset is a JSON array at `dataset/{property}/{property}.json`. Entries contain source metadata, `chemical_composition`, `processing_history`, `hierarchical_structure`, `properties`, and two generated-analysis objects. Targets are stored as `properties[property]["value"]`; source metadata and target values are not predictive input fields.

| Property | Train | Validation | Test | Total |
|---|---:|---:|---:|---:|

File: train_code/dataset/E/E.json (part 124 of 204)
[
    "title": "Correlation of microstructure and mechanical properties of $\\mathbf { A l } _ { 2 } \\mathbf { O } _ { 3 } .$ -dispersed poly(ethersulphone) -epoxy blends",
    "year": 1995,
    "chemical_composition": {
      "repeat_unit_psmiles": null,
      "monomers": [
        {
          "name": "Tetraglycidyl-m-xylenediamine",
          "smiles": "C1OC1CN(Cc2cccc(CN(CC3CO3)CC3CO3)c2)CC4CO4",
          "ratio_value": null,
          "ratio_unit": null
        },
        {
          "name": "Hexahydrophthalic anhydride",
          "smiles": "O=C1OC(=O)C2CCCCC12",
          "ratio_value": null,
          "ratio_unit": null
        }
      ],
      "additives": [
        {
          "name": "Alumina",
          "type": "filler",
          "amount_value": 5.0,
          "amount_unit": "vol%"
        }
      ],
      "is_homopolymer": false
    },
    "processing_history": "Al2O3 powder dispersed in epoxy resin (TETRAD-X). Hardener (HHPA) added, mixed in evaporator at 50°C with degassing. Pre-cured at 90°C for 2h, post-cured at 180°C for 2h. Young's modulus measured by resonance vibration method according to ASTM standards.",
    "hierarchical_structure": "Monolithic epoxy matrix with Al2O3 dispersion. No phase separation.",
    "properties": {
      "E": {
        "value": [
          5.0
        ],
        "unit": "GPa"
      }
    },
    "analysis_with_hierarchical_structure": {
      "descriptive_text": "This polymer sample comprises a crosslinked epoxy network synthesized from Tetraglycidyl-m-xylenediamine resin and Hexahydrophthalic anhydride hardener, reinforced with 5.0 vol% Alumina filler. The composite was fabricated by dispersing Al2O3 powder in the epoxy resin, followed by hardener addition and mixing in an evaporator at 50°C with degassing. The material underwent a thermal curing cycle consisting of pre-curing at 90°C for 2 hours and post-curing at 180°C for 2 hours. The resulting hierarchical structure is a monolithic epoxy matrix with a homogeneous dispersion of Alumina particles and no observed phase separation, with Young's modulus characterized via the resonance vibration method according to ASTM standards.",
      "reasoning_analysis": "Increasing Factors: The tetrafunctional nature of the Tetraglycidyl-m-xylenediamine monomer facilitates a high crosslink density, while the aromatic xylenediamine backbone introduces intrinsic chain rigidity, both significantly enhancing stiffness. The incorporation of 5.0 vol% Alumina, a ceramic filler with a high intrinsic modulus, reinforces the polymer matrix according to composite mechanics principles. Furthermore, the high-temperature post-cure at 180°C promotes maximum conversion of reactive groups and reduces free volume, while the degassing step minimizes void content, preventing stress concentrators that would lower modulus. Decreasing Factors: The use of Hexahydrophthalic anhydride, a cycloaliphatic hardener, introduces more flexibility into the network compared to rigid aromatic hardeners, potentially limiting the maximum achievable modulus. Additionally, the relatively low filler loading of 5.0 vol% means the mechanical properties are still predominantly governed by the polymer matrix rather than the percolation of the rigid filler phase. Dominant Factor: The high crosslink density achieved through the tetrafunctional epoxy resin and the rigorous high-temperature post-curing schedule qualitatively dominates the mechanical response, establishing a rigid network backbone that is further stiffened by the well-dispersed ceramic filler, resulting in a high modulus characteristic of fully cured aromatic epoxy composites."
    },
    "analysis_without_hierarchical_structure": {
      "descriptive_text": "The sample comprises a thermosetting epoxy composite synthesized from Tetraglycidyl-m-xylenediamine resin and Hexahydrophthalic anhydride hardener, reinforced with 5.0 vol% Alumina filler. Preparation involved dispersing the Al2O3 powder in the epoxy resin, followed by hardener addition and mixing in an evaporator at 50°C with degassing. The system was subjected to a thermal curing cycle consisting of pre-curing at 90°C for 2 hours and post-curing at 180°C for 2 hours, with the Young's modulus subsequently characterized via the resonance vibration method according to ASTM standards.",
      "reasoning_analysis": "Increasing Factors: The tetra-functional architecture of the Tetraglycidyl-m-xylenediamine monomer promotes a high crosslink density, severely restricting chain segment mobility and intrinsically raising the stiffness of the network. The aromatic groups within the resin backbone contribute additional rigidity, while the 5.0 vol% Alumina filler acts as a rigid reinforcement phase that enhances load-bearing capacity. Furthermore, the high-temperature post-cure at 180°C ensures maximum conversion and crosslinking, and the degassing step minimizes void defects, both contributing to a higher modulus. Decreasing Factors: The Hexahydrophthalic anhydride hardener possesses an aliphatic cyclic structure which introduces greater conformational flexibility compared to fully aromatic hardeners, potentially lowering the network stiffness relative to all-aromatic systems. Additionally, without specified surface coupling agents in the processing history, the interface between the organic matrix and inorganic filler may exhibit compliance that limits stress transfer efficiency. Dominant Factor: The high crosslink density resulting from the tetra-functional epoxy chemistry combined with the rigid ceramic reinforcement qualitatively dominates the mechanical behavior, driving the Young's modulus to higher values despite the flexibility introduced by the aliphatic hardener."
    }
  },
  {
    "doi": null,
    "title": "Correlation of microstructure and mechanical properties of $\\mathbf { A l } _ { 2 } \\mathbf { O } _ { 3 } .$ -dispersed poly(ethersulphone) -epoxy blends",
    "year": 1995,
    "chemical_composition": {
      "repeat_unit_psmiles": null,
      "monomers": [
        {
          "name": "Tetraglycidyl-m-xylenediamine",
          "smiles": "C1OC1CN(Cc2cccc(CN(CC3CO3)CC3CO3)c2)CC4CO4",
          "ratio_value": null,
          "ratio_unit": null
        },
        {
          "name": "Hexahydrophthalic anhydride",
          "smiles": "O=C1OC(=O)C2CCCCC12",
          "ratio_value": null,
          "ratio_unit": null
        }
      ],
      "additives": [
        {
          "name": "Alumina",
          "type": "filler",
          "amount_value": 10.0,
          "amount_unit": "vol%"
        }
      ],
      "is_homopolymer": false
    },
    "processing_history": "Al2O3 powder dispersed in epoxy resin (TETRAD-X). Hardener (HHPA) added, mixed in evaporator at 50°C with degassing. Pre-cured at 90°C for 2h, post-cured at 180°C for 2h. Young's modulus measured by resonance vibration method according to ASTM standards.",
    "hierarchical_structure": "Monolithic epoxy matrix with Al2O3 dispersion. No phase separation.",
    "properties": {
      "E": {
        "value": [
          5.5
        ],
        "unit": "GPa"
      }
    },
    "analysis_with_hierarchical_structure": {
      "descriptive_text": "This sample comprises a crosslinked epoxy network synthesized from Tetraglycidyl-m-xylenediamine and Hexahydrophthalic anhydride, reinforced with 10.0 vol% Alumina filler. The composite was fabricated by dispersing Al2O3 powder in the epoxy resin, followed by hardener addition and mixing in an evaporator at 50°C with degassing. A two-stage thermal curing protocol was employed, consisting of pre-curing at 90°C for 2 hours and post-curing at 180°C for 2 hours, yielding a monolithic epoxy matrix with uniform Al2O3 dispersion and no observed phase separation. The Young's modulus was characterized using the resonance vibration method in accordance with ASTM standards.",
      "reasoning_analysis": "Increasing Factors: The incorporation of rigid Alumina ceramic filler at 10.0 vol% significantly enhances stiffness through load transfer and constraint of the polymer matrix according to composite mechanics principles. The formation of a densely crosslinked thermoset network restricts segmental chain mobility, while the high-temperature post-cure at 180°C ensures a high degree of conversion and crosslink density, minimizing free volume and maximizing matrix rigidity. Decreasing Factors: The chemical structure of the Hexahydrophthalic anhydride hardener introduces cycloaliphatic rings into the network backbone, which offer greater conformational flexibility compared to fully aromatic hardeners, potentially lowering the intrinsic modulus of the epoxy matrix. Additionally, despite degassing, any residual microvoids from the mixing process could act as defects that reduce the effective load-bearing cross-sectional area. Dominant Factor: The reinforcement effect of the rigid ceramic filler combined with the high crosslink density achieved through the rigorous thermal curing schedule qualitatively dominates the mechanical response, resulting in a high Young's modulus characteristic of filled thermoset composites, outweighing the flexibility introduced by the aliphatic hardener components."
    },
    "analysis_without_hierarchical_structure": {
      "descriptive_text": "The sample comprises a thermosetting epoxy network synthesized from Tetraglycidyl-m-xylenediamine resin and Hexahydrophthalic anhydride hardener. Alumina filler was incorporated at a concentration of 10.0 vol% by dispersing the powder into the epoxy resin before adding the hardener. The mixture was processed in an evaporator at 50°C with degassing, followed by a thermal curing cycle consisting of pre-curing at 90°C for 2 hours and post-curing at 180°C for 2 hours. The Young's modulus was characterized using the resonance vibration method according to ASTM standards.",
      "reasoning_analysis": "Increasing Factors: The chemical composition utilizes a tetra-functional epoxy monomer and a cycloaliphatic anhydride hardener, which generate a highly crosslinked network with significant backbone rigidity due to aromatic and cyclic structures, intrinsically driving the Young's modulus higher. Additionally, the inclusion of 10.0 vol% Alumina filler introduces a stiff ceramic phase that reinforces the polymer matrix, and the high-temperature post-curing at 180°C ensures maximum conversion and crosslink density, further contributing to increased stiffness. Decreasing Factors: Potential reductions in modulus could arise from insufficient interfacial adhesion between the alumina filler and the epoxy matrix in the absence of specified coupling agents, which may lead to stress concentration or debonding. Furthermore, any residual microvoids remaining despite the degassing process could reduce the effective load-bearing cross-section of the material. Dominant Factor: The dominant factor qualitatively governing the Young's modulus is the synergistic combination of the high crosslink density achieved through the specific thermal curing schedule and the mechanical reinforcement provided by the rigid alumina filler; the structural rigidity of the cured aromatic epoxy network combined with the ceramic filler loading outweighs potential minor reductions from interfacial imperfections."
    }
  },
  {
    "doi": null,
    "title": "Correlation of microstructure and mechanical properties of $\\mathbf { A l } _ { 2 } \\mathbf { O } _ { 3 } .$ -dispersed poly(ethersulphone) -epoxy blends",
    "year": 1995,
    "chemical_composition": {
      "repeat_unit_psmiles": null,
      "monomers": [
        {
          "name": "Tetraglycidyl-m-xylenediamine",
          "smiles": "C1OC1CN(Cc2cccc(CN(CC3CO3)CC3CO3)c2)CC4CO4",
          "ratio_value": null,
          "ratio_unit": null
        },
        {
          "name": "Hexahydrophthalic anhydride",
          "smiles": "O=C1OC(=O)C2CCCCC12",
          "ratio_value": null,
          "ratio_unit": null
        }
      ],
      "additives": [
        {
          "name": "Poly(ethersulphone)",
          "type": "polymer modifier",
          "amount_value": 10.0,
          "amount_unit": "vol%"
        },
        {
          "name": "Alumina",
          "type": "filler",
          "amount_value": 5.0,
          "amount_unit": "vol%"
        }
      ],
      "is_homopolymer": false
    },
    "processing_history": "PES dissolved in dichloromethane (1h). Hardener (HHPA) added, mixed 1h at 50°C. Solvent evaporated. Epoxy (TETRAD-X) and Al2O3 added, mixed 3h. Pre-cured at 90°C for 2h, post-cured at 180°C for 2h. Young's modulus measured by resonance vibration method according to ASTM standards.",
    "hierarchical_structure": "Phase separated island like structure.",
    "properties": {
      "E": {
        "value": [
          5.7
        ],
        "unit": "GPa"
      }
    },
    "analysis_with_hierarchical_structure": {
      "descriptive_text": "The sample comprises a thermosetting epoxy network synthesized from Tetraglycidyl-m-xylenediamine and Hexahydrophthalic anhydride, incorporating 10 vol% Poly(ethersulphone) as a polymer modifier and 5 vol% Alumina as a filler. The preparation procedure involved dissolving the Poly(ethersulphone) in dichloromethane, mixing with the hardener at 50°C, and evaporating the solvent before adding the epoxy resin and Alumina for a 3-hour mixing period. The material was subsequently subjected to a thermal curing cycle consisting of pre-curing at 90°C for 2 hours and post-curing at 180°C for 2 hours, resulting in a phase-separated island-like structure, with Young's modulus characterized via the resonance vibration method according to ASTM standards.",
      "reasoning_analysis": "Increasing Factors: The aromatic structure of the Tetraglycidyl-m-xylenediamine epoxy resin provides intrinsic backbone rigidity, while the high-temperature post-curing at 180°C ensures a high degree of crosslinking density, both of which significantly restrict chain segment mobility and increase stiffness. Additionally, the inclusion of 5 vol% Alumina, a rigid ceramic filler, reinforces the polymer matrix through load transfer mechanisms, further driving the Young's modulus upward. Decreasing Factors: The addition of 10 vol% Poly(ethersulphone) induces a phase-separated island-like morphology; while PES is a high-performance thermoplastic, the formation of distinct phases can introduce interfacial compliance compared to a homogeneous highly-crosslinked network. Furthermore, the solvent evaporation step involving dichloromethane carries a risk of micro-void formation, which would reduce the effective load-bearing cross-sectional area and lower the modulus. Dominant Factor: The high crosslink density achieved through the rigorous thermal curing schedule combined with the reinforcement effect of the rigid ceramic Alumina filler qualitatively dominates the mechanical response, leading to a net increase in Young's modulus relative to unfilled or lower-crosslinked systems, despite the potential compliance introduced by the thermoplastic modifier phase."
    },
    "analysis_without_hierarchical_structure": {
      "descriptive_text": "The sample comprises a thermosetting epoxy network synthesized from Tetraglycidyl-m-xylenediamine and Hexahydrophthalic anhydride. The matrix was modified with 10.0 vol% Poly(ethersulphone) and reinforced with 5.0 vol% Alumina filler. Preparation involved dissolving the Poly(ethersulphone) in dichloromethane for one hour, followed by the addition of the hardener and mixing at 50°C for one hour prior to solvent evaporation. The epoxy resin and Alumina were subsequently introduced and mixed for three hours. The resulting composite underwent a thermal curing schedule consisting of pre-curing at 90°C for two hours and post-curing at 180°C for two hours, with the Young's modulus characterized using the resonance vibration method according to ASTM standards.",
      "reasoning_analysis": "Increasing Factors: The utilization of Tetraglycidyl-m-xylenediamine, a tetra-functional monomer, enables a high crosslink density within the epoxy network, significantly restricting chain mobility and increasing stiffness. The inclusion of 5.0 vol% Alumina, a rigid ceramic filler, provides reinforcement through load transfer, while the high-temperature post-curing at 180°C ensures maximal conversion of reactive groups, further rigidifying the matrix. Decreasing Factors: The incorporation of 10.0 vol% Poly(ethersulphone) as a modifier may dilute the crosslink density of the epoxy network or introduce phase-separated domains that are less stiff than the fully cured epoxy matrix, potentially lowering the overall modulus. Additionally, the solvent-based processing steps carry an inherent risk of residual micro-voids if evaporation was incomplete, which would reduce the effective load-bearing cross-section. Dominant Factor: The combined effect of the highly crosslinked tetra-functional epoxy network and the rigid ceramic filler qualitatively dominates the mechanical behavior. Despite the potential network dilution from the thermoplastic modifier, the intrinsic stiffness of the cured epoxy structure and the reinforcement provided by the Alumina particles establish a high baseline Young's modulus for this composite system."
    }
  },
  {
    "doi": null,
    "title": "Thermo-mechanical properties of silica-reinforced PLA nanocomposites using molecular dynamics: The effect of nanofiller radius",
    "year": 2024,
    "chemical_composition": {
      "repeat_unit_psmiles": "[*]OC(C)C(=O)[*]",
      "monomers": [
        {
          "name": "Lactic acid",
          "smiles": "CC(O)C(=O)O",
          "ratio_value": null,
          "ratio_unit": null
        }
      ],
      "additives": [
        {
          "name": "Silica nanoparticles",
          "type": "filler",
          "amount_value": 2,
          "amount_unit": "vol%"
        }
      ],
      "is_homopolymer": true
    },
    "processing_history": "Molecular dynamics simulation using LAMMPS. DREIDING force field for PLA, EAM for Silica, Lennard-Jones for interactions. NVT ensemble, 300 K, 1 ns simulation time, 0.0001 fs time step. Young's modulus calculated via uniaxial tension and virial stress. Silica nanoparticle radius 50 Å. Simulation box dimensions 201×201×201 Å.",
    "hierarchical_structure": "Amorphous PLA matrix with dispersed spherical silica nanoparticles (50 Å radius).",
    "properties": {
      "E": {
        "value": [
          5.09
        ],
        "unit": "GPa"
      }
    },
    "analysis_with_hierarchical_structure": {
      "descriptive_text": "The sample comprises an amorphous poly(lactic acid) homopolymer matrix reinforced with spherical silica nanoparticles at a concentration of 2 vol%. The nanoparticles possess a radius of 50 Å and are dispersed within a periodic simulation box with dimensions of 201×201×201 Å. The material system was modeled using molecular dynamics simulations performed with LAMMPS, employing the DREIDING force field for the PLA chains, the Embedded Atom Method for the silica, and Lennard-Jones potentials for interfacial interactions. The system was equilibrated in an NVT ensemble at 300 K for 1 ns with a time step of 0.0001 fs, and the Young's modulus was subsequently determined via uniaxial tension tests analyzing the virial stress response.",
      "reasoning_analysis": "Increasing Factors: The incorporation of rigid silica nanoparticles, which possess a significantly higher intrinsic stiffness compared to the polymer matrix, acts as a primary reinforcement mechanism that drives the Young's modulus upward through load transfer. Additionally, the simulation temperature of 300 K is typically below the glass transition temperature of PLA, ensuring the matrix remains in a glassy state with restricted segmental mobility, thereby maintaining a higher baseline stiffness. The high surface-area-to-volume ratio of the 50 Å nanoparticles may also induce an interfacial interphase region where polymer chain mobility is further constrained by the filler surface, contributing to stiffening. Decreasing Factors: The amorphous nature of the PLA matrix lacks the dense packing and ordered structure of crystalline domains, which inherently limits the maximum achievable stiffness compared to semi-crystalline counterparts. Furthermore, the relatively short equilibration time of 1 ns in the processing history may be insufficient for full polymer chain relaxation and optimal packing density, potentially resulting in a simulated structure with higher free volume that lowers the modulus. The use of non-covalent Lennard-Jones interactions for the polymer-filler interface, rather than covalent grafting, may also limit stress transfer efficiency compared to chemically bonded composites. Dominant Factor: The reinforcement effect provided by the rigid silica nanoparticles within the glassy polymer matrix is the dominant factor qualitatively increasing the Young's modulus relative to neat PLA; however, the absolute magnitude of this modulus is fundamentally constrained by the amorphous structure of the matrix and the equilibration limits inherent to the molecular dynamics processing history."
    },
    "analysis_without_hierarchical_structure": {
      "descriptive_text": "The sample comprises a poly(lactic acid) homopolymer matrix reinforced with 2 vol% silica nanoparticles. The system was constructed using molecular dynamics simulations within LAMMPS, utilizing the DREIDING force field for the polymer, the Embedded Atom Method for silica, and Lennard-Jones potentials for interfacial interactions. Equilibration was performed in an NVT ensemble at 300 K for 1 ns with a 0.0001 fs time step in a 201×201×201 Å simulation box containing silica nanoparticles of 50 Å radius, with the Young's modulus derived from uniaxial tension and virial stress calculations.",
      "reasoning_analysis": "Increasing Factors: The incorporation of rigid silica nanoparticles introduces a high-modulus phase that restricts polymer chain deformation under load, inherently driving the E upward through load transfer mechanisms. Additionally, the confinement of polymer chains near the nanoparticle surface within the simulation box may reduce segmental mobility, further contributing to stiffness. Decreasing Factors: The low filler loading of 2 vol% limits the percolation and bulk reinforcement potential compared to higher concentration composites. Furthermore, the molecular dynamics processing history, specifically the short 1 ns simulation time at 300 K, likely prevents crystallization, resulting in an amorphous polymer matrix which possesses a lower intrinsic modulus than semi-crystalline experimental counterparts. Dominant Factor: While the amorphous state imposed by the simulation timescale limits the absolute maximum stiffness, the high stiffness contrast between the silica nanoparticles and the poly(lactic acid) matrix qualitatively dominates the mechanical response, ensuring the composite E remains elevated relative to the neat polymer despite the low volume fraction."
    }
  },
  {
    "doi": "10.1002/pol.20220326",
    "title": "Synthesis of porous polymers by polymerization-induced phase separation in the addition reaction of multifunctional isocyanates and dithiol compounds",
    "year": 2022,
    "chemical_composition": {
      "repeat_unit_psmiles": null,
      "monomers": [
        {
          "name": "Hexamethylene diisocyanate trimer, isocyanurate type (IHDI)",
          "smiles": null,
          "ratio_value": 1.0,
          "ratio_unit": "NCO:SH molar ratio"
        },
        {
          "name": "1,6-Hexanedithiol (HDT)",
          "smiles": "SCCCCCCS",
          "ratio_value": 1.0,
          "ratio_unit": "NCO:SH molar ratio"
        }
      ],
      "additives": [],
      "is_homopolymer": false
    },
    "processing_history": "Synthesized by addition reaction in toluene (monomer concentration 12.5 wt%), [TEA]/[NCO] = 10.0 mol/mol, room temperature for 24 h. Soaked in acetone, air-dried 1 day, dried in vacuo 10 h. Young's modulus measured by compression test (Tensilon RTE-1210, 500 N load cell) at 0.5 mm/min crosshead speed, room temperature.",
    "hierarchical_structure": "Porous polymer formed by less connected (aggregated) particles, average diameter 1.74 μm.",
    "properties": {
      "E": {
        "value": [
          0.01
        ],
        "unit": "GPa"
      }
    },
    "analysis_with_hierarchical_structure": {
      "descriptive_text": "This sample comprises a copolymer synthesized from Hexamethylene diisocyanate trimer, isocyanurate type (IHDI) and 1,6-Hexanedithiol (HDT) at a 1.0 NCO:SH molar ratio. It was prepared via an addition reaction in toluene with a monomer concentration of 12.5 wt% using triethylamine (TEA) as a catalyst ([TEA]/[NCO] = 10.0 mol/mol) at room temperature for 24 hours, followed by soaking in acetone, air-drying for one day, and vacuum drying for 10 hours. The resulting hierarchical structure is characterized as a porous polymer composed of less connected aggregated particles with an average diameter of 1.74 μm, and the Young's modulus was determined via compression testing at a crosshead speed of 0.5 mm/min at room temperature.",
      "reasoning_analysis": "Increasing Factors: The presence of the isocyanurate ring within the IHDI monomer introduces significant backbone rigidity due to its cyclic structure, which intrinsically enhances the stiffness of the polymer network. Additionally, the multifunctional nature of the isocyanate trimer likely facilitates crosslinking with the dithiol, forming a network structure that restricts chain mobility and increases modulus, while the vacuum drying step ensures the removal of residual solvents to prevent plasticization. Decreasing Factors: The hierarchical structure is defined by porosity and aggregated particles with limited connectivity, which drastically reduces the effective load-bearing cross-sectional area and introduces stress concentrators, leading to a lower macroscopic modulus. The incorporation of 1,6-Hexanedithiol introduces flexible aliphatic spacers and thioether linkages that increase chain flexibility, and the less connected nature of the aggregated particles suggests weak interparticle interactions that compromise structural integrity under compression. Dominant Factor: While the intrinsic chemical stiffness provided by the isocyanurate rings and crosslinking density favors a higher modulus, the morphological characteristics dominate the mechanical response, as the porous nature and the lack of continuous connectivity between aggregated particles qualitatively override the intrinsic chain stiffness, resulting in a significantly reduced macroscopic Young's modulus compared to a non-porous bulk equivalent."
    },
    "analysis_without_hierarchical_structure": {
      "descriptive_text": "The polymer sample comprises a network synthesized via the addition reaction between Hexamethylene diisocyanate trimer, isocyanurate type (IHDI) and 1,6-Hexanedithiol (HDT) at a 1.0 NCO:SH molar ratio. The synthesis was conducted in toluene with a monomer concentration of 12.5 wt% using triethylamine (TEA) as a catalyst at a [TEA]/[NCO] ratio of 10.0 mol/mol, allowing the reaction to proceed at room temperature for 24 hours. Post-synthesis processing involved soaking the material in acetone, followed by air-drying for one day and vacuum drying for 10 hours. The Young's modulus was subsequently characterized by compression test using a Tensilon RTE-1210 instrument at a crosshead speed of 0.5 mm/min at room temperature.",
      "reasoning_analysis": "Increasing Factors: The incorporation of Hexamethylene diisocyanate trimer (IHDI) introduces trifunctional isocyanurate nodes, creating a covalently crosslinked network architecture that significantly restricts polymer chain mobility and enhances stiffness relative to linear polymers. The formation of polar thiourethane linkages between the isocyanate and thiol groups increases cohesive energy density through dipole-dipole interactions and hydrogen bonding, further contributing to a higher modulus. Additionally, the vacuum drying step in the processing history aids in the removal of residual solvents, minimizing free volume and preventing plasticization that would otherwise reduce mechanical rigidity. Decreasing Factors: The 1,6-Hexanedithiol (HDT) monomer features a flexible aliphatic hexamethylene spacer, which increases segmental mobility and lowers the overall network rigidity compared to systems utilizing aromatic or shorter-chain monomers. The synthesis at a low monomer concentration (12.5 wt%) may lead to a less dense network topology compared to bulk polymerization. Furthermore, the exceptionally high molar ratio of TEA catalyst relative to NCO groups poses a risk of residual small molecules remaining within the matrix, which could act as internal plasticizers and depress the modulus. Dominant Factor: The topological constraint imposed by the covalently crosslinked network formed via the trifunctional IHDI monomer is the dominant factor. While the flexible aliphatic spacers and potential residual catalyst introduce compliance, the existence of the crosslinked structure fundamentally defines the material as a solid thermoset, establishing a baseline Young's modulus that is primarily governed by the crosslink density rather than the inherent flexibility of the chain segments."
    }
  },
  {
    "doi": null,
    "title": "Correlation of microstructure and mechanical properties of $\\mathbf { A l } _ { 2 } \\mathbf { O } _ { 3 } .$ -dispersed poly(ethersulphone) -epoxy blends",
    "year": 1995,
    "chemical_composition": {
      "repeat_unit_psmiles": null,
      "monomers": [
        {
          "name": "Tetraglycidyl-m-xylenediamine",
          "smiles": "C1OC1CN(Cc2cccc(CN(CC3CO3)CC3CO3)c2)CC4CO4",
          "ratio_value": null,
          "ratio_unit": null
        },
        {
          "name": "Hexahydrophthalic anhydride",
          "smiles": "O=C1OC(=O)C2CCCCC12",
          "ratio_value": null,
          "ratio_unit": null
        }
      ],
      "additives": [
        {
          "name": "Poly(ethersulphone)",
          "type": "polymer modifier",
          "amount_value": 2.5,
          "amount_unit": "vol%"
        },
        {
          "name": "Alumina",
          "type": "filler",
          "amount_value": 5.0,
          "amount_unit": "vol%"
        }
      ],
      "is_homopolymer": false
    },
    "processing_history": "PES dissolved in dichloromethane (1h). Hardener (HHPA) added, mixed 1h at 50°C. Solvent evaporated. Epoxy (TETRAD-X) and Al2O3 added, mixed 3h. Pre-cured at 90°C for 2h, post-cured at 180°C for 2h. Young's modulus measured by resonance vibration method according to ASTM standards.",
    "hierarchical_structure": "Precipitated PES second phase homogeneously dispersed into epoxy matrix.",
    "properties": {
      "E": {
        "value": [
          5.55
        ],
        "unit": "GPa"
      }
    },
    "analysis_with_hierarchical_structure": {
      "descriptive_text": "The sample comprises a tetraglycidyl-m-xylenediamine epoxy resin cured with hexahydrophthalic anhydride, modified with 2.5 vol% poly(ethersulphone) and reinforced with 5.0 vol% alumina filler. Preparation involved dissolving the poly(ethersulphone) in dichloromethane, mixing with the hardener at 50°C, and evaporating the solvent before incorporating the epoxy resin and alumina for 3 hours. The mixture underwent a thermal curing cycle consisting of pre-curing at 90°C for 2 hours followed by post-curing at 180°C for 2 hours. The resulting hierarchical structure features a precipitated poly(ethersulphone) second phase homogeneously dispersed within the epoxy matrix, and the Young's modulus was characterized using the resonance vibration method according to ASTM standards.",
      "reasoning_analysis": "Increasing Factors: The incorporation of 5.0 vol% alumina, a rigid ceramic filler, significantly enhances stiffness through load transfer mechanisms consistent with composite theory. Furthermore, the thermal processing history includes a high-temperature post-cure at 180°C, which drives the epoxy-anhydride reaction toward high conversion, creating a dense covalent crosslink network that severely restricts segmental chain mobility and increases the elastic modulus. The poly(ethersulphone) modifier itself possesses a high intrinsic modulus compared to many thermoplastics, potentially contributing to the overall rigidity. Decreasing Factors: The formation of a precipitated poly(ethersulphone) second phase indicates phase separation, which introduces interphase boundaries that may exhibit lower stiffness than the bulk crosslinked epoxy matrix. Additionally, the presence of the non-reactive polymer modifier dilutes the concentration of crosslinkable species per unit volume, potentially reducing the overall crosslink density relative to a neat epoxy system. Any incomplete evaporation of the dichloromethane solvent during processing could also introduce plasticization effects, though this is mitigated by the thermal cure. Dominant Factor: The stiffening contribution from the rigid alumina filler combined with the high crosslink density achieved through the rigorous thermal curing cycle qualitatively dominates the mechanical response. While the phase-separated modifier introduces structural heterogeneity, the continuity of the heavily crosslinked epoxy matrix reinforced by ceramic particles dictates the primary elastic behavior, likely resulting in a modulus governed by the rigid filler and network density rather than the softening effects of phase separation."
    },
    "analysis_without_hierarchical_structure": {
      "descriptive_text": "The sample comprises a thermosetting epoxy network derived from Tetraglycidyl-m-xylenediamine and Hexahydrophthalic anhydride, modified with 2.5 vol% Poly(ethersulphone) and 5.0 vol% Alumina filler. Preparation involved dissolving the Poly(ethersulphone) in dichloromethane for one hour, followed by mixing with the hardener at 50°C for one hour prior to solvent evaporation. The epoxy resin and Alumina were subsequently added and mixed for three hours, followed by a thermal curing schedule of 90°C for two hours and 180°C for two hours. The Young's modulus was characterized using the resonance vibration method in accordance with ASTM standards.",
      "reasoning_analysis": "Increasing Factors: The utilization of Tetraglycidyl-m-xylenediamine, a tetra-functional epoxy monomer, promotes the formation of a highly crosslinked three-dimensional network upon curing with Hexahydrophthalic anhydride, which significantly restricts chain segment mobility and intrinsically increases stiffness. Additionally, the incorporation of 5.0 vol% Alumina introduces a rigid ceramic phase that reinforces the polymer matrix through load transfer mechanisms, while the high-temperature post-curing at 180°C ensures maximum conversion of reactive groups, further densifying the network structure. Decreasing Factors: The addition of Poly(ethersulphone) as a thermoplastic modifier may induce phase separation that disrupts the continuity of the rigid epoxy network, potentially introducing compliant regions that lower the overall modulus relative to a pristine thermoset. Furthermore, the solvent evaporation step involving dichloromethane carries a risk of residual micro-void formation if not perfectly executed, which would reduce the effective load-bearing cross-sectional area. Dominant Factor: The structural rigidity conferred by the high crosslink density of the tetra-functional epoxy network, synergistically combined with the intrinsic stiffness of the alumina filler, qualitatively dominates the mechanical response, driving the Young's modulus upward despite the potential compliance effects introduced by the thermoplastic modifier."
    }
  },
  {
    "doi": null,
    "title": "Correlation of microstructure and mechanical properties of $\\mathbf { A l } _ { 2 } \\mathbf { O } _ { 3 } .$ -dispersed poly(ethersulphone) -epoxy blends",
    "year": 1995,
    "chemical_composition": {
      "repeat_unit_psmiles": null,
      "monomers": [
        {
          "name": "Tetraglycidyl-m-xylenediamine",
          "smiles": "C1OC1CN(Cc2cccc(CN(CC3CO3)CC3CO3)c2)CC4CO4",
          "ratio_value": null,
          "ratio_unit": null
        },
        {
          "name": "Hexahydrophthalic anhydride",
          "smiles": "O=C1OC(=O)C2CCCCC12",
          "ratio_value": null,
          "ratio_unit": null
        }
      ],
      "additives": [
        {
          "name": "Poly(ethersulphone)",
          "type": "polymer modifier",
          "amount_value": 20.0,
          "amount_unit": "vol%"
        },
        {
          "name": "Alumina",
          "type": "filler",
          "amount_value": 2.5,
          "amount_unit": "vol%"
        }
      ],
      "is_homopolymer": false
    },
    "processing_history": "PES dissolved in dichloromethane (1h). Hardener (HHPA) added, mixed 1h at 50°C. Solvent evaporated. Epoxy (TETRAD-X) and Al2O3 added, mixed 3h. Pre-cured at 90°C for 2h, post-cured at 180°C for 2h. Young's modulus measured by resonance vibration method according to ASTM standards.",
    "hierarchical_structure": "Phase-inverted microstructure.",
    "properties": {
      "E": {
        "value": [
          5.0
        ],
        "unit": "GPa"
      }
    },
    "analysis_with_hierarchical_structure": {
      "descriptive_text": "The sample consists of a tetraglycidyl-m-xylenediamine epoxy resin cured with hexahydrophthalic anhydride, modified with 20.0 vol% poly(ethersulphone) and reinforced with 2.5 vol% alumina filler. Preparation involved dissolving the poly(ethersulphone) in dichloromethane, followed by the addition of the hardener and mixing at 50°C before solvent evaporation. The epoxy resin and alumina were subsequently incorporated and mixed for 3 hours, followed by a thermal curing schedule comprising pre-curing at 90°C for 2 hours and post-curing at 180°C for 2 hours. The resulting material exhibits a phase-inverted microstructure, and its Young's modulus was characterized using the resonance vibration method according to ASTM standards.",
