Repository: hhtrick/HHT-code

# HHT training framework

This directory contains model training, embedding precomputation, inference, article-level baselines and the curated datasets. All commands below assume that the working directory is `train_code/`.

## 3. Datasets and fixed partitions

Each main dataset is a JSON array at `dataset/{property}/{property}.json`. Entries contain source metadata, `chemical_composition`, `processing_history`, `hierarchical_structure`, `properties`, and two generated-analysis objects. Targets are stored as `properties[property]["value"]`; source metadata and target values are not predictive input fields.

| Property | Train | Validation | Test | Total |
|---|---:|---:|---:|---:|

File: train_code/dataset/E/E.json (part 125 of 204)
[
      "reasoning_analysis": "Increasing Factors: The incorporation of 2.5 vol% alumina filler introduces rigid ceramic particles that constrain polymer chain deformation, significantly enhancing stiffness via the rule of mixtures. Furthermore, the thermal processing history, specifically the post-curing at 180°C, promotes a high degree of crosslinking within the epoxy-anhydride network, restricting segmental mobility and increasing the elastic modulus. The poly(ethersulphone) modifier itself possesses a high intrinsic modulus due to its aromatic backbone, which may contribute positively to the composite stiffness. Decreasing Factors: The formation of a phase-inverted microstructure indicates significant phase separation, which can introduce interfaces that may act as points of compliance compared to a homogeneous network. Additionally, the tetraglycidyl-m-xylenediamine monomer contains methylene bridges within the aromatic structure, which offer slightly more flexibility compared to fully aromatic epoxy systems, potentially lowering the intrinsic stiffness of the matrix. Residual stresses from solvent evaporation during processing could also theoretically introduce microvoids, slightly reducing effective load-bearing capacity. Dominant Factor: The rigid reinforcement provided by the alumina filler combined with the high crosslink density achieved through the elevated temperature post-cure qualitatively dominates the mechanical response. While the phase-inverted structure modifies the toughness, the inherent stiffness of the ceramic filler and the tightly crosslinked thermoset network ensure that the Young's modulus remains high relative to unmodified or uncured systems."
    },
    "analysis_without_hierarchical_structure": {
      "descriptive_text": "The sample comprises a thermoset network synthesized from Tetraglycidyl-m-xylenediamine and Hexahydrophthalic anhydride, incorporated with 20.0 vol% Poly(ethersulphone) and 2.5 vol% Alumina filler. Preparation began with dissolving the Poly(ethersulphone) in dichloromethane for one hour, followed by the addition of the hardener and mixing at 50°C for one hour prior to solvent evaporation. The epoxy resin and Alumina were then introduced and mixed for three hours, after which the mixture underwent a pre-cure at 90°C for two hours and a post-cure at 180°C for two hours. The Young's modulus was subsequently characterized using the resonance vibration method in accordance with ASTM standards.",
      "reasoning_analysis": "Increasing Factors: The use of Tetraglycidyl-m-xylenediamine, a tetra-functional epoxy monomer, facilitates a high crosslink density within the network, significantly restricting chain segment mobility and enhancing structural rigidity. The presence of aromatic rings in the epoxy backbone further contributes to backbone stiffness, while the inclusion of rigid Alumina ceramic filler reinforces the matrix according to composite mechanics principles. Additionally, the high-temperature post-cure at 180°C ensures maximum conversion of functional groups, optimizing the network density. Decreasing Factors: The incorporation of 20.0 vol% Poly(ethersulphone) introduces a linear thermoplastic phase which typically possesses a lower modulus compared to a highly crosslinked aromatic epoxy network, potentially reducing the overall composite stiffness relative to a neat resin. Furthermore, the phase separation inherent in thermoplastic-modified epoxies can create interfacial regions with different mechanical properties that may not contribute equally to load bearing. Dominant Factor: The intrinsic high crosslink density derived from the tetra-functional monomer architecture combined with the reinforcing effect of the ceramic filler qualitatively dominates the mechanical response, establishing a high stiffness baseline that persists despite the presence of the thermoplastic modifier."
    }
  },
  {
    "doi": null,
    "title": "Correlation of microstructure and mechanical properties of $\\mathbf { A l } _ { 2 } \\mathbf { O } _ { 3 } .$ -dispersed poly(ethersulphone) -epoxy blends",
    "year": 1995,
    "chemical_composition": {
      "repeat_unit_psmiles": null,
      "monomers": [
        {
          "name": "Tetraglycidyl-m-xylenediamine",
          "smiles": "C1OC1CN(Cc2cccc(CN(CC3CO3)CC3CO3)c2)CC4CO4",
          "ratio_value": null,
          "ratio_unit": null
        },
        {
          "name": "Hexahydrophthalic anhydride",
          "smiles": "O=C1OC(=O)C2CCCCC12",
          "ratio_value": null,
          "ratio_unit": null
        }
      ],
      "additives": [
        {
          "name": "Poly(ethersulphone)",
          "type": "polymer modifier",
          "amount_value": 2.5,
          "amount_unit": "vol%"
        },
        {
          "name": "Alumina",
          "type": "filler",
          "amount_value": 10.0,
          "amount_unit": "vol%"
        }
      ],
      "is_homopolymer": false
    },
    "processing_history": "PES dissolved in dichloromethane (1h). Hardener (HHPA) added, mixed 1h at 50°C. Solvent evaporated. Epoxy (TETRAD-X) and Al2O3 added, mixed 3h. Pre-cured at 90°C for 2h, post-cured at 180°C for 2h. Young's modulus measured by resonance vibration method according to ASTM standards.",
    "hierarchical_structure": "Precipitated PES second phase homogeneously dispersed into epoxy matrix.",
    "properties": {
      "E": {
        "value": [
          6.5
        ],
        "unit": "GPa"
      }
    },
    "analysis_with_hierarchical_structure": {
      "descriptive_text": "The sample comprises a thermosetting epoxy network synthesized from Tetraglycidyl-m-xylenediamine and Hexahydrophthalic anhydride, incorporating 2.5 vol% Poly(ethersulphone) as a polymer modifier and 10.0 vol% Alumina as a reinforcing filler. Preparation involved dissolving the PES in dichloromethane, mixing with the hardener at 50°C, evaporating the solvent, and subsequently blending in the epoxy resin and Alumina for 3 hours. The mixture underwent a thermal curing schedule consisting of pre-curing at 90°C for 2 hours followed by post-curing at 180°C for 2 hours, resulting in a hierarchical structure where a precipitated PES second phase is homogeneously dispersed within the epoxy matrix, with Young's modulus characterized via the resonance vibration method according to ASTM standards.",
      "reasoning_analysis": "Increasing Factors: The inclusion of 10.0 vol% Alumina, a rigid ceramic filler, significantly enhances stiffness through load transfer mechanisms governed by the rule of mixtures. Additionally, the high-temperature post-curing at 180°C promotes a high degree of crosslinking within the epoxy-anhydride network, restricting chain segment mobility and increasing the intrinsic modulus of the matrix. The Poly(ethersulphone) modifier itself possesses a high inherent modulus compared to many rubber tougheners, contributing positively to the composite stiffness. Decreasing Factors: The reaction-induced phase separation creating a precipitated PES second phase introduces polymer-polymer interfaces which, if adhesion is not perfect, can act as sites for stress concentration or reduced load transfer efficiency compared to a homogeneous single-phase network. Furthermore, the solvent evaporation step during processing carries a risk of entrapping micro-voids, which reduce the effective load-bearing cross-sectional area. The addition of modifiers is often intended to improve toughness, which can sometimes correlate with a slight reduction in stiffness relative to a brittle, unfilled, highly crosslinked neat epoxy. Dominant Factor: The reinforcement provided by the rigid Alumina filler particles combined with the high crosslink density achieved through the rigorous thermal post-curing regimen qualitatively dominates the mechanical response. These factors collectively drive the Young's modulus upward, outweighing the potential softening effects introduced by the phase-separated morphology or processing-induced micro-defects."
    },
    "analysis_without_hierarchical_structure": {
      "descriptive_text": "The sample comprises a thermoset composite based on a tetraglycidyl-m-xylenediamine epoxy resin cured with hexahydrophthalic anhydride. The preparation involved dissolving poly(ethersulphone) in dichloromethane for one hour, followed by the addition of the hardener and mixing at 50°C for one hour prior to solvent evaporation. Subsequently, the epoxy resin and 10.0 vol% alumina filler were incorporated into the mixture and blended for three hours. The resulting composite underwent a thermal curing schedule consisting of pre-curing at 90°C for two hours and post-curing at 180°C for two hours, with the Young's modulus ultimately determined via the resonance vibration method according to ASTM standards.",
      "reasoning_analysis": "Increasing Factors: The use of tetraglycidyl-m-xylenediamine provides a tetra-functional architecture that generates a high crosslink density, significantly restricting chain mobility and enhancing stiffness. The inherent rigidity of the aromatic epoxy backbone and the cycloaliphatic hardener structure further contributes to a high baseline modulus. Additionally, the incorporation of 10.0 vol% alumina, a rigid ceramic filler, reinforces the matrix through load transfer mechanisms, while the high-temperature post-cure at 180°C ensures maximum conversion and network integrity. Decreasing Factors: The inclusion of 2.5 vol% poly(ethersulphone) introduces linear thermoplastic chains which may reduce the overall crosslink density per unit volume compared to a pristine thermoset network, potentially lowering stiffness. Furthermore, the solvent casting process involving dichloromethane carries a risk of microvoid formation upon evaporation, which can act as stress concentrators and reduce the effective load-bearing area. Dominant Factor: The reinforcement effect from the rigid ceramic alumina filler combined with the high crosslink density established by the tetra-functional epoxy network qualitatively dominates the mechanical response, overriding the potential softening effects of the thermoplastic modifier and processing-induced voids to determine the final Young's modulus."
    }
  },
  {
    "doi": null,
    "title": "Thermo-mechanical properties of silica-reinforced PLA nanocomposites using molecular dynamics: The effect of nanofiller radius",
    "year": 2024,
    "chemical_composition": {
      "repeat_unit_psmiles": "[*]OC(C)C(=O)[*]",
      "monomers": [
        {
          "name": "Lactic acid",
          "smiles": "CC(O)C(=O)O",
          "ratio_value": null,
          "ratio_unit": null
        }
      ],
      "additives": [
        {
          "name": "Silica nanoparticles",
          "type": "filler",
          "amount_value": 3,
          "amount_unit": "vol%"
        }
      ],
      "is_homopolymer": true
    },
    "processing_history": "Molecular dynamics simulation using LAMMPS. DREIDING force field for PLA, EAM for Silica, Lennard-Jones for interactions. NVT ensemble, 300 K, 1 ns simulation time, 0.0001 fs time step. Young's modulus calculated via uniaxial tension and virial stress. Silica nanoparticle radius 50 Å. Simulation box dimensions 201×201×201 Å.",
    "hierarchical_structure": "Amorphous PLA matrix with dispersed spherical silica nanoparticles (50 Å radius).",
    "properties": {
      "E": {
        "value": [
          5.16
        ],
        "unit": "GPa"
      }
    },
    "analysis_with_hierarchical_structure": {
      "descriptive_text": "The sample comprises an amorphous poly(lactic acid) homopolymer matrix reinforced with spherical silica nanoparticles at a concentration of 3 vol% with a radius of 50 Å. This nanocomposite system was generated via molecular dynamics simulations using the LAMMPS package, utilizing the DREIDING force field for the polymer, EAM for silica, and Lennard-Jones potentials for interfacial interactions. The system was equilibrated in an NVT ensemble at 300 K for 1 ns with a time step of 0.0001 fs within a 201×201×201 Å simulation box, where the Young's modulus was determined through uniaxial tension tests based on virial stress calculations.",
      "reasoning_analysis": "Increasing Factors: The inclusion of rigid silica nanoparticles serves as a high-modulus reinforcing phase that restricts polymer chain deformation and facilitates load transfer, inherently driving the Young's modulus upward. Additionally, the simulation temperature of 300 K is below the typical glass transition temperature of PLA, placing the matrix in a glassy state with limited segmental mobility, which further supports a higher stiffness. Decreasing Factors: The exclusively amorphous hierarchical structure lacks the dense packing and physical crosslinking provided by crystalline domains, which limits the intrinsic stiffness of the polymer matrix compared to semi-crystalline variants. Furthermore, the reliance on Lennard-Jones potentials for interfacial interactions may represent weaker adhesion compared to covalent bonding, potentially allowing for interfacial slip that reduces stress transfer efficiency. Dominant Factor: The reinforcement contribution from the rigid silica nanoparticles within the glassy matrix qualitatively dominates the mechanical response, leading to a net increase in Young's modulus relative to the neat amorphous polymer, as the high stiffness of the inorganic filler outweighs the softening effects associated with the lack of crystallinity."
    },
    "analysis_without_hierarchical_structure": {
      "descriptive_text": "The investigated system consists of a poly(lactic acid) homopolymer matrix reinforced with 3 vol% silica nanoparticles. This material system was modeled using molecular dynamics simulations in LAMMPS, utilizing the DREIDING force field for the polymer, EAM potential for silica, and Lennard-Jones potentials for interfacial interactions. The simulation was conducted in an NVT ensemble at 300 K for 1 ns with a time step of 0.0001 fs within a 201 x 201 x 201 Angstrom box containing silica nanoparticles with a radius of 50 Angstrom, and the Young's modulus was determined via uniaxial tension analysis of virial stress.",
      "reasoning_analysis": "Increasing Factors: The inclusion of rigid silica nanoparticles inherently enhances stiffness due to the high modulus of the inorganic filler relative to the polymer matrix. The simulation temperature of 300 K is below the typical glass transition temperature of poly(lactic acid), maintaining the matrix in a rigid, glassy state that maximizes chain resistance to deformation. Furthermore, the nanoscale radius of the silica particles creates a high surface-area-to-volume ratio, inducing significant polymer chain confinement at the interphase which restricts segmental mobility and increases effective modulus. Decreasing Factors: The low filler loading of 3 vol% limits the overall reinforcement potential compared to higher concentration composites. Additionally, the reliance on generic Lennard-Jones potentials for interfacial interactions may fail to capture specific hydrogen bonding between silica surface hydroxyls and polymer ester groups, potentially reducing stress transfer efficiency compared to chemically bonded systems. The short simulation duration of 1 ns may also prevent full thermodynamic equilibration of polymer conformations. Dominant Factor: The dominant factor is the intrinsic rigidity of the silica nanoparticles combined with the glassy state of the poly(lactic acid) matrix at 300 K. Despite the low volume fraction, the high modulus contrast between the filler and the frozen polymer chains, amplified by nanoscale confinement effects, qualitatively drives the Young's modulus higher than that of the neat polymer system."
    }
  },
  {
    "doi": "10.1002/pol.20220326",
    "title": "Synthesis of porous polymers by polymerization-induced phase separation in the addition reaction of multifunctional isocyanates and dithiol compounds",
    "year": 2022,
    "chemical_composition": {
      "repeat_unit_psmiles": null,
      "monomers": [
        {
          "name": "Hexamethylene diisocyanate trimer, isocyanurate type (IHDI)",
          "smiles": null,
          "ratio_value": 1.0,
          "ratio_unit": "NCO:SH molar ratio"
        },
        {
          "name": "1,6-Hexanedithiol (HDT)",
          "smiles": "SCCCCCCS",
          "ratio_value": 1.0,
          "ratio_unit": "NCO:SH molar ratio"
        }
      ],
      "additives": [],
      "is_homopolymer": false
    },
    "processing_history": "Synthesized by addition reaction in toluene (monomer concentration 12.5 wt%), [TEA]/[NCO] = 5.0 mol/mol, room temperature for 24 h. Soaked in acetone, air-dried 1 day, dried in vacuo 10 h. Young's modulus measured by compression test (Tensilon RTE-1210, 500 N load cell) at 0.5 mm/min crosshead speed, room temperature.",
    "hierarchical_structure": "Porous polymer formed by highly connected and distorted particles, average diameter 1.47 μm.",
    "properties": {
      "E": {
        "value": [
          0.01
        ],
        "unit": "GPa"
      }
    },
    "analysis_with_hierarchical_structure": {
      "descriptive_text": "The sample comprises a copolymer network synthesized via addition reaction between Hexamethylene diisocyanate trimer, isocyanurate type (IHDI) and 1,6-Hexanedithiol (HDT) at a 1.0 NCO:SH molar ratio. Polymerization was conducted in toluene at a monomer concentration of 12.5 wt% using triethylamine (TEA) as a catalyst with a [TEA]/[NCO] ratio of 5.0 mol/mol at room temperature for 24 hours. Following synthesis, the material underwent solvent exchange by soaking in acetone, followed by air-drying for one day and vacuum drying for 10 hours. The resulting hierarchical structure is characterized as a porous polymer formed by highly connected and distorted particles with an average diameter of 1.47 μm. The Young's modulus was evaluated using a compression test at a crosshead speed of 0.5 mm/min at room temperature.",
      "reasoning_analysis": "Increasing Factors: The incorporation of the rigid isocyanurate ring within the IHDI monomer enhances the intrinsic stiffness of the polymer backbone, driving the Young's modulus upward. Additionally, the trifunctional nature of the IHDI trimer promotes the formation of a crosslinked network, which restricts chain mobility and increases resistance to deformation compared to linear chains. The high connectivity of the distorted particles within the hierarchical structure also facilitates stress transfer across the porous matrix. Decreasing Factors: The porous morphology is a primary factor reducing the effective Young's modulus, as voids decrease the load-bearing cross-sectional area and introduce stress concentrations. The flexible aliphatic hexamethylene spacers present in both monomers increase chain segment mobility, while the thiourethane linkages formed during synthesis are generally more compliant and exhibit weaker hydrogen bonding than analogous urethane linkages, further lowering stiffness. Furthermore, the high concentration of TEA catalyst used during processing could potentially remain as a residual plasticizer if not fully removed during drying, enhancing free volume. Dominant Factor: Although the chemical composition includes rigid cyclic structures and a crosslinked network that intrinsically favor higher stiffness, the porous hierarchical structure is the dominant factor determining the macroscopic Young's modulus. The substantial volume fraction of voids qualitatively overrides the intrinsic material stiffness, resulting in a bulk modulus that is governed primarily by the architecture of the porous network rather than the properties of the solid polymer phase alone."
    },
    "analysis_without_hierarchical_structure": {
      "descriptive_text": "The polymer sample was synthesized via an addition reaction between Hexamethylene diisocyanate trimer, isocyanurate type (IHDI) and 1,6-Hexanedithiol (HDT) at a 1.0 NCO:SH molar ratio in toluene with a monomer concentration of 12.5 wt%. Triethylamine (TEA) was utilized as a catalyst at a [TEA]/[NCO] ratio of 5.0 mol/mol, with the reaction proceeding at room temperature for 24 hours. Following synthesis, the material was soaked in acetone, air-dried for one day, and subsequently dried in vacuo for 10 hours. The Young's modulus was determined via compression test using a Tensilon RTE-1210 instrument at a crosshead speed of 0.5 mm/min at room temperature.",
      "reasoning_analysis": "Increasing Factors: The use of Hexamethylene diisocyanate trimer (IHDI) introduces multifunctionality, leading to the formation of a crosslinked network structure rather than linear chains, which significantly restricts segmental motion and increases the Young's modulus. Additionally, the isocyanurate rings within the IHDI structure provide inherent rigidity, and the vacuum drying process minimizes residual solvent content, reducing free volume and further supporting a higher modulus. Decreasing Factors: Both monomers contain flexible aliphatic hexamethylene spacers, which enhance chain mobility and compliance, thereby lowering the modulus compared to aromatic analogs. Furthermore, the exceptionally high concentration of triethylamine catalyst ([TEA]/[NCO] = 5.0) poses a risk of residual small molecules acting as plasticizers if not completely removed, which would increase free volume and decrease stiffness. The relatively low monomer concentration (12.5 wt%) during synthesis could also limit crosslinking density due to intramolecular cyclization competition. Dominant Factor: The formation of a covalently crosslinked network driven by the multifunctional isocyanurate trimer is the dominant factor, as it fundamentally transitions the material from a viscous liquid to a solid elastic network, establishing a baseline modulus that outweighs the softening effects of the aliphatic spacers, provided the vacuum drying effectively mitigates catalyst-induced plasticization."
    }
  },
  {
    "doi": "10.1039/d4ta06919f",
    "title": "Hydrogen-bonding-enhanced green wearable sensors with high generation performance and low Young's modulus†",
    "year": 2025,
    "chemical_composition": {
      "repeat_unit_psmiles": null,
      "monomers": [
        {
          "name": "Chitosan",
          "smiles": "NC1C(O)OC(CO)C(O)C1O",
          "ratio_value": null,
          "ratio_unit": null
        }
      ],
      "additives": [],
      "is_homopolymer": true
    },
    "processing_history": "CS solution prepared using acetic acid as solvent, fabricated into film using casting method. Young's modulus derived from stress-strain curves (Fig. 1e, 5e).",
    "hierarchical_structure": "Semi-crystalline and amorphous state (XRD).",
    "properties": {
      "E": {
        "value": [
          0.0
        ],
        "unit": "GPa"
      }
    },
    "analysis_with_hierarchical_structure": {
      "descriptive_text": "The sample consists of a chitosan homopolymer fabricated into a film via solution casting using acetic acid as the solvent. Structural characterization via XRD indicates a semi-crystalline morphology coexisting with an amorphous state. The Young's modulus was derived from stress-strain curves obtained during mechanical testing.",
      "reasoning_analysis": "Increasing Factors: The rigid glucosamine backbone of the chitosan chains and the extensive intermolecular hydrogen bonding network between hydroxyl and amine groups significantly restrict segmental mobility, intrinsically driving the Young's modulus upward. Additionally, the semi-crystalline structure introduces ordered domains that act as physical crosslinks, reinforcing the material against elastic deformation. Decreasing Factors: The presence of amorphous regions introduces higher free volume and chain mobility compared to fully crystalline structures, which lowers the overall stiffness. Furthermore, the solution casting process involving acetic acid may result in residual solvent or moisture absorption due to the hydrophilic nature of chitosan, potentially acting as a plasticizer to reduce the modulus. Dominant Factor: The dense hydrogen bonding network and the reinforcement provided by the semi-crystalline domains qualitatively dominate the mechanical response, establishing a rigid film structure, although the absolute modulus is moderated by the inherent softness of the amorphous fractions and potential environmental plasticization."
    },
    "analysis_without_hierarchical_structure": {
      "descriptive_text": "The sample consists of a chitosan homopolymer. Processing involved preparing a chitosan solution using acetic acid as the solvent, followed by fabrication into a film via a solution casting method. The Young's modulus was determined based on stress-strain curves obtained during mechanical characterization.",
      "reasoning_analysis": "Increasing Factors: The chemical composition of chitosan features a polysaccharide backbone rich in hydroxyl and amine functional groups, which facilitate extensive intra- and inter-molecular hydrogen bonding. This network acts as physical crosslinks to restrict chain segment mobility and significantly increase the Young's modulus. Additionally, the solution casting method allows for solvent evaporation that can promote chain packing and crystallinity, further enhancing stiffness. Decreasing Factors: The use of acetic acid as a solvent involves protonation of the amine groups, and if the drying process during film fabrication is insufficient, residual acid or absorbed moisture could act as plasticizers. This would increase free volume between chains and reduce the effective stiffness. Furthermore, the lack of mechanical orientation during the casting process means the polymer chains are likely randomly oriented rather than aligned, which typically yields a lower modulus compared to drawn samples. Dominant Factor: The dense network of hydrogen bonds inherent to the chitosan chemical structure is the dominant factor. While processing variables like residual solvent can modulate the property, the fundamental rigidity provided by the strong intermolecular forces within the polysaccharide backbone establishes the primary mechanical behavior of the film."
    }
  },
  {
    "doi": "10.1016/j.compositesa.2024.108509",
    "title": "Moisture effects on the transverse compressive behaviour of single flax fibres",
    "year": 2024,
    "chemical_composition": {
      "repeat_unit_psmiles": null,
      "monomers": [],
      "additives": [],
      "is_homopolymer": false
    },
    "processing_history": "Single flax fibres extracted from unidirectional flax tape (Flax-Tape™, EcoTechnilin SAS). Manually isolated. Conditioned at 40% Relative Humidity (RH). Apparent transverse Young's modulus determined from Single Fibre Transverse Compression Test (SFTCT) by inverse method using Jawad and Ward's model modified for elliptical cross-section. Linear actuator speed 10 μm/s, strain rate ~1 s^-1. 6 loading/unloading cycles. Average of 5 successfully tested fibres. Instrument: FEMTO-ST in-house setup with HumiSys HF humidity controller.",
    "hierarchical_structure": "Single flax fibre with elliptical cross-section. Cell wall composed of cellulosic macromolecules. Moisture content varies with RH.",
    "properties": {
      "E": {
        "value": [
          1.36
        ],
        "unit": "GPa"
      }
    },
    "analysis_with_hierarchical_structure": {
      "descriptive_text": "The sample comprises single flax fibres extracted from unidirectional Flax-Tape™ (EcoTechnilin SAS) and manually isolated. These fibres feature an elliptical cross-section with a cell wall composed of cellulosic macromolecules, where moisture content varies with relative humidity. Specimens were conditioned at 40% relative humidity prior to characterization. The apparent transverse Young's modulus was determined via Single Fibre Transverse Compression Test (SFTCT) using an inverse method based on Jawad and Ward's model modified for elliptical cross-sections. Testing was performed on an in-house FEMTO-ST setup with a HumiSys HF humidity controller at a linear actuator speed of 10 μm/s and a strain rate of approximately 1 s^-1, averaging results from six loading/unloading cycles across five successfully tested fibres.",
      "reasoning_analysis": "Increasing Factors: The structural integrity of the cell wall, composed of cellulosic macromolecules, provides a baseline rigidity. Conditioning at 40% Relative Humidity limits excessive moisture uptake, thereby reducing the plasticization effect on the amorphous matrix components compared to saturated states, which helps maintain a higher modulus. The application of Jawad and Ward's model modified for elliptical cross-sections corrects for geometric compliance, ensuring the calculated modulus accurately reflects material stiffness rather than shape-induced deformation. Decreasing Factors: The measurement targets the transverse Young's modulus, meaning the load is applied perpendicular to the primary orientation of the stiff cellulose microfibrils, inherently yielding a lower modulus than longitudinal measurements. Moisture content, even at 40% RH, acts as a plasticizer for the hemicellulose and lignin matrix, increasing segmental mobility and reducing stiffness. Furthermore, manual isolation may introduce surface defects, and the viscoelastic behavior indicated by multiple loading cycles suggests energy dissipation that lowers the apparent elastic response. Dominant Factor: The microstructural orientation relative to the loading axis is the dominant factor. Since the test measures transverse stiffness, the mechanical response is governed primarily by the compliant amorphous matrix (lignin and hemicellulose) and its moisture-dependent plasticization rather than the high intrinsic stiffness of the crystalline cellulose microfibrils, qualitatively limiting the transverse E relative to the fibre's longitudinal potential."
    },
    "analysis_without_hierarchical_structure": {
      "descriptive_text": "The sample consists of single flax fibres extracted from unidirectional Flax-Tape™ supplied by EcoTechnilin SAS. These fibres were manually isolated and conditioned at 40% relative humidity prior to characterization. The apparent transverse Young's modulus was determined using a Single Fibre Transverse Compression Test (SFTCT) performed on an in-house FEMTO-ST setup equipped with a HumiSys HF humidity controller. Data analysis employed an inverse method based on Jawad and Ward's model, modified to account for the elliptical cross-section of the fibres. Testing was conducted at a linear actuator speed of 10 μm/s corresponding to a strain rate of approximately 1 s^-1, involving six loading/unloading cycles, with the reported values representing the average of five successfully tested fibres.",
      "reasoning_analysis": "Increasing Factors: The inherent hierarchical structure of flax, comprising stiff microfibrils embedded in a matrix, provides a baseline rigidity. The data processing using Jawad and Ward's model modified for elliptical cross-section ensures geometric inaccuracies do not artificially lower the calculated modulus. Additionally, performing six loading/unloading cycles prior to data averaging likely mitigates initial viscoelastic settling or mechanical slack, stabilizing the measured stiffness. Decreasing Factors: The transverse testing orientation means the load is applied perpendicular to the chain alignment, relying on the weaker matrix phase, which inherently lowers E compared to longitudinal values. Conditioning at 40% Relative Humidity introduces moisture into the hydrophilic natural polymer matrix, acting as a plasticizer that increases segmental mobility and free volume, thereby reducing stiffness. Furthermore, the relatively low strain rate (~1 s^-1) permits viscoelastic relaxation during deformation, which can result in a lower apparent modulus compared to high-strain-rate scenarios. Dominant Factor: The moisture conditioning at 40% RH is the dominant factor influencing the final transverse modulus value. While the structural orientation dictates the baseline order of magnitude, the hygroscopic nature of the flax composition means that the specific humidity history directly plasticizes the matrix phase responsible for load transfer in the transverse direction, qualitatively defining the stiffness more significantly than the geometric correction models or cycle stabilization."
    }
  },
  {
    "doi": null,
    "title": "Correlation of microstructure and mechanical properties of $\\mathbf { A l } _ { 2 } \\mathbf { O } _ { 3 } .$ -dispersed poly(ethersulphone) -epoxy blends",
    "year": 1995,
    "chemical_composition": {
      "repeat_unit_psmiles": null,
      "monomers": [
        {
          "name": "Tetraglycidyl-m-xylenediamine",
          "smiles": "C1OC1CN(Cc2cccc(CN(CC3CO3)CC3CO3)c2)CC4CO4",
          "ratio_value": null,
          "ratio_unit": null
        },
        {
          "name": "Hexahydrophthalic anhydride",
          "smiles": "O=C1OC(=O)C2CCCCC12",
          "ratio_value": null,
          "ratio_unit": null
        }
      ],
      "additives": [
        {
          "name": "Poly(ethersulphone)",
          "type": "polymer modifier",
          "amount_value": 5.0,
          "amount_unit": "vol%"
        },
        {
          "name": "Alumina",
          "type": "filler",
          "amount_value": 5.0,
          "amount_unit": "vol%"
        }
      ],
      "is_homopolymer": false
    },
    "processing_history": "PES dissolved in dichloromethane (1h). Hardener (HHPA) added, mixed 1h at 50°C. Solvent evaporated. Epoxy (TETRAD-X) and Al2O3 added, mixed 3h. Pre-cured at 90°C for 2h, post-cured at 180°C for 2h. Young's modulus measured by resonance vibration method according to ASTM standards.",
    "hierarchical_structure": "Precipitated PES second phase homogeneously dispersed into epoxy matrix.",
    "properties": {
      "E": {
        "value": [
          5.9
        ],
        "unit": "GPa"
      }
    },
    "analysis_with_hierarchical_structure": {
      "descriptive_text": "The sample comprises a thermosetting epoxy network synthesized from Tetraglycidyl-m-xylenediamine and Hexahydrophthalic anhydride, incorporating 5.0 vol% Poly(ethersulphone) as a polymer modifier and 5.0 vol% Alumina filler. Preparation involved dissolving the Poly(ethersulphone) in dichloromethane, mixing with the hardener, evaporating the solvent, and subsequently blending with the epoxy resin and Alumina before undergoing a thermal cure cycle of 90°C for 2 hours followed by 180°C for 2 hours. Hierarchical analysis indicates a morphology where a precipitated Poly(ethersulphone) second phase is homogeneously dispersed within the epoxy matrix, and the mechanical properties were evaluated via the resonance vibration method in accordance with ASTM standards.",
      "reasoning_analysis": "Increasing Factors: The tetrafunctional nature of the Tetraglycidyl-m-xylenediamine monomer promotes a high crosslink density within the epoxy network, inherently restricting chain mobility and increasing stiffness. The inclusion of 5.0 vol% Alumina, a rigid ceramic filler, provides significant reinforcement through load transfer mechanisms, while the high-temperature post-curing at 180°C ensures maximal conversion of reactive groups, further densifying the network. Decreasing Factors: The introduction of the Poly(ethersulphone) modifier creates a second phase that, while beneficial for toughness, may possess a lower modulus than the highly crosslinked epoxy matrix, potentially reducing the overall composite stiffness. Additionally, the phase-separated morphology introduces interfacial regions between the PES domains and the epoxy matrix which could act as sites of reduced stress transfer efficiency compared to a homogeneous neat resin. Dominant Factor: The high crosslink density established by the tetrafunctional epoxy monomer combined with the rigid reinforcement effect of the Alumina filler qualitatively dominates the mechanical response, establishing a high baseline Young's modulus that outweighs the potential softening influence of the thermoplastic modifier phase."
    },
    "analysis_without_hierarchical_structure": {
      "descriptive_text": "The sample comprises a thermoset composite system based on a Tetraglycidyl-m-xylenediamine epoxy resin cured with Hexahydrophthalic anhydride, incorporated with 5.0 vol% Poly(ethersulphone) as a polymer modifier and 5.0 vol% Alumina as a filler. The preparation process involved dissolving the Poly(ethersulphone) in dichloromethane for one hour, followed by the addition of the hardener and mixing at 50°C for one hour prior to solvent evaporation. The epoxy resin and Alumina were subsequently added and mixed for three hours, after which the material underwent a pre-cure at 90°C for two hours and a post-cure at 180°C for two hours. The Young's modulus was finally characterized using the resonance vibration method in accordance with ASTM standards.",
      "reasoning_analysis": "Increasing Factors: The use of Tetraglycidyl-m-xylenediamine introduces a tetra-functional aromatic structure that promotes a high crosslink density and provides inherent backbone rigidity through steric hindrance and phenyl ring stiffness, significantly driving the Young's modulus upward. Furthermore, the inclusion of 5.0 vol% Alumina filler introduces a rigid ceramic phase that reinforces the polymer matrix, while the high-temperature post-cure at 180°C ensures maximum conversion of epoxy groups, further stiffening the network. Decreasing Factors: The selection of Hexahydrophthalic anhydride as the hardener introduces aliphatic cyclic segments into the network which are inherently more flexible than aromatic hardeners, potentially limiting the maximum achievable stiffness. Additionally, the use of dichloromethane solvent during the modification step presents a risk where incomplete evaporation could leave residual solvent molecules that act as plasticizers, increasing free volume and reducing intermolecular forces, thereby lowering the modulus. Dominant Factor: The structural rigidity imparted by the tetra-functional aromatic epoxy network combined with the reinforcement effect of the rigid Alumina filler qualitatively dominates the mechanical response, establishing a high stiffness baseline that outweighs the flexibility introduced by the aliphatic hardener or potential minor plasticization effects."
    }
  },
  {
    "doi": "10.1039/d4ta06919f",
    "title": "Hydrogen-bonding-enhanced green wearable sensors with high generation performance and low Young's modulus†",
    "year": 2025,
    "chemical_composition": {
      "repeat_unit_psmiles": null,
      "monomers": [
        {
          "name": "Chitosan",
          "smiles": "NC1C(O)OC(CO)C(O)C1O",
          "ratio_value": null,
          "ratio_unit": null
        }
      ],
      "additives": [
        {
          "name": "Glycerol",
          "type": "plasticizer",
          "amount_value": null,
          "amount_unit": null
        }
      ],
      "is_homopolymer": false
    },
    "processing_history": "Glycerol added to CS solution (acetic acid solvent), fabricated into film using casting method. Young's modulus derived from stress-strain curves (Fig. 5e, S9c).",
    "hierarchical_structure": "Hydrogen bonds formed between CS and glycerol. Disrupted internal interactions within CS matrix.",
    "properties": {
      "E": {
        "value": [
          0.0
        ],
        "unit": "GPa"
      }
    },
    "analysis_with_hierarchical_structure": {
