Repository: hhtrick/HHT-code

# HHT training framework

This directory contains model training, embedding precomputation, inference, article-level baselines and the curated datasets. All commands below assume that the working directory is `train_code/`.

## 3. Datasets and fixed partitions

Each main dataset is a JSON array at `dataset/{property}/{property}.json`. Entries contain source metadata, `chemical_composition`, `processing_history`, `hierarchical_structure`, `properties`, and two generated-analysis objects. Targets are stored as `properties[property]["value"]`; source metadata and target values are not predictive input fields.

| Property | Train | Validation | Test | Total |
|---|---:|---:|---:|---:|

File: train_code/dataset/E/E.json (part 126 of 204)
[
      "descriptive_text": "The sample comprises a chitosan-based matrix incorporated with glycerol as a plasticizer. Fabrication involved dissolving chitosan in an acetic acid solution, adding glycerol, and forming a film via a solution casting method. Structural analysis reveals the establishment of hydrogen bonds between the chitosan and glycerol components, which coincides with a disruption of the internal interactions within the native chitosan matrix. Mechanical properties, specifically the Young's modulus, were determined from stress-strain curves.",
      "reasoning_analysis": "Increasing Factors: The inherent rigidity of the chitosan polysaccharide backbone provides a fundamental baseline for stiffness. Additionally, the formation of hydrogen bonds between the polymer chains and the glycerol molecules introduces physical crosslinks that could offer some resistance to deformation. Decreasing Factors: The inclusion of glycerol acts as a plasticizer, increasing free volume and facilitating segmental chain mobility. Crucially, the hierarchical structure indicates a disruption of internal interactions within the chitosan matrix, meaning the strong native inter-chain hydrogen bonding network responsible for high stiffness is compromised. Furthermore, the solution casting process using acetic acid may result in a morphology with less efficient chain packing compared to native crystalline structures. Dominant Factor: The plasticization effect combined with the disruption of the native chitosan-chitosan hydrogen bonding network qualitatively dominates the mechanical behavior. Despite the rigid backbone, the loss of inter-chain cohesive energy and the lubricating effect of the glycerol drive the Young's modulus down relative to unplasticized chitosan films."
    },
    "analysis_without_hierarchical_structure": {
      "descriptive_text": "The sample consists of a chitosan-based matrix blended with glycerol serving as a plasticizer. The material was prepared by dissolving chitosan in an acetic acid solvent, followed by the addition of glycerol to the solution, and subsequently fabricated into a film using a solution casting method. The mechanical properties were evaluated by deriving Young's modulus from stress-strain curves.",
      "reasoning_analysis": "Increasing Factors: The chitosan polymer backbone features dense hydroxyl and amine functionalities that enable strong intermolecular hydrogen bonding, forming a rigid network that intrinsically increases resistance to elastic deformation and drives the Young's modulus upward. Decreasing Factors: The processing history indicates the addition of glycerol, which functions as a plasticizer by inserting itself between polymer chains, disrupting intermolecular hydrogen bonds, and increasing free volume, thereby facilitating segmental motion and qualitatively reducing the stiffness. Dominant Factor: While the chitosan matrix offers inherent structural rigidity, the presence of glycerol introduced during the solution casting process is the dominant factor, as the plasticization mechanism fundamentally weakens the intermolecular forces, leading to a qualitative reduction in Young's modulus compared to the neat polymer system."
    }
  },
  {
    "doi": null,
    "title": "Correlation of microstructure and mechanical properties of $\\mathbf { A l } _ { 2 } \\mathbf { O } _ { 3 } .$ -dispersed poly(ethersulphone) -epoxy blends",
    "year": 1995,
    "chemical_composition": {
      "repeat_unit_psmiles": null,
      "monomers": [
        {
          "name": "Tetraglycidyl-m-xylenediamine",
          "smiles": "C1OC1CN(Cc2cccc(CN(CC3CO3)CC3CO3)c2)CC4CO4",
          "ratio_value": null,
          "ratio_unit": null
        },
        {
          "name": "Hexahydrophthalic anhydride",
          "smiles": "O=C1OC(=O)C2CCCCC12",
          "ratio_value": null,
          "ratio_unit": null
        }
      ],
      "additives": [
        {
          "name": "Poly(ethersulphone)",
          "type": "polymer modifier",
          "amount_value": 10.0,
          "amount_unit": "vol%"
        },
        {
          "name": "Alumina",
          "type": "filler",
          "amount_value": 10.0,
          "amount_unit": "vol%"
        }
      ],
      "is_homopolymer": false
    },
    "processing_history": "PES dissolved in dichloromethane (1h). Hardener (HHPA) added, mixed 1h at 50°C. Solvent evaporated. Epoxy (TETRAD-X) and Al2O3 added, mixed 3h. Pre-cured at 90°C for 2h, post-cured at 180°C for 2h. Young's modulus measured by resonance vibration method according to ASTM standards.",
    "hierarchical_structure": "Phase separated island like structure.",
    "properties": {
      "E": {
        "value": [
          6.3
        ],
        "unit": "GPa"
      }
    },
    "analysis_with_hierarchical_structure": {
      "descriptive_text": "The sample comprises a thermosetting epoxy network synthesized from Tetraglycidyl-m-xylenediamine and Hexahydrophthalic anhydride, modified with 10 vol% Poly(ethersulphone) and reinforced with 10 vol% Alumina filler. Preparation involved dissolving the Poly(ethersulphone) in dichloromethane, mixing with the hardener, evaporating the solvent, and subsequently incorporating the epoxy resin and Alumina followed by extensive mixing. The material underwent a thermal curing cycle consisting of a pre-cure at 90°C for 2 hours and a post-cure at 180°C for 2 hours, resulting in a phase-separated island-like hierarchical structure. The Young's modulus was subsequently characterized using the resonance vibration method in accordance with ASTM standards.",
      "reasoning_analysis": "Increasing Factors: The highly crosslinked aromatic epoxy network formed by Tetraglycidyl-m-xylenediamine and Hexahydrophthalic anhydride provides intrinsic rigidity, while the high-temperature post-cure at 180°C maximizes crosslink density and chain stiffness. The inclusion of 10 vol% Alumina filler introduces a ceramic phase with a significantly higher modulus than the polymer matrix, providing substantial reinforcement through load transfer mechanisms. Decreasing Factors: The addition of 10 vol% Poly(ethersulphone) creates a phase-separated island-like structure which may introduce domains with lower stiffness compared to the highly crosslinked epoxy matrix, potentially reducing the bulk modulus. Furthermore, the presence of the thermoplastic modifier dilutes the crosslink density of the continuous phase relative to a neat epoxy system, and any microvoids remaining from solvent evaporation could act as compliance points. Dominant Factor: The reinforcing contribution of the rigid Alumina filler combined with the high crosslink density of the aromatic epoxy network qualitatively dominates the mechanical behavior. Despite the potential compliance introduced by the phase-separated modifier domains, the intrinsic stiffness of the ceramic filler and the cured thermoset matrix drives the Young's modulus toward higher values."
    },
    "analysis_without_hierarchical_structure": {
      "descriptive_text": "This sample comprises a thermosetting epoxy network derived from Tetraglycidyl-m-xylenediamine and Hexahydrophthalic anhydride, modified with 10.0 vol% Poly(ethersulphone) and reinforced with 10.0 vol% Alumina filler. The preparation protocol involved dissolving the Poly(ethersulphone) in dichloromethane for one hour, followed by the addition of the hardener and mixing at 50°C for one hour prior to solvent evaporation. Subsequently, the epoxy resin and Alumina were incorporated and mixed for three hours, after which the composite underwent a thermal curing cycle consisting of a pre-cure at 90°C for two hours and a post-cure at 180°C for two hours. The Young's modulus was characterized via the resonance vibration method according to ASTM standards.",
      "reasoning_analysis": "Increasing Factors: The chemical composition features Tetraglycidyl-m-xylenediamine, a multifunctional epoxy with aromatic structures that facilitate a high crosslink density and inherent chain rigidity, fundamentally increasing stiffness. The addition of 10.0 vol% Alumina, a ceramic filler with a significantly higher modulus than the polymer matrix, reinforces the composite according to composite mixing rules. Furthermore, the processing history includes a high-temperature post-cure at 180°C, which ensures maximum conversion of functional groups and minimizes free volume, thereby enhancing the network rigidity. Decreasing Factors: The incorporation of 10.0 vol% Poly(ethersulphone) as a polymer modifier introduces a thermoplastic phase that may disrupt the continuity of the highly crosslinked epoxy network, potentially lowering the overall composite stiffness compared to a neat filled system. Additionally, the use of dichloromethane solvent during preparation carries a risk of residual solvent entrapment or micro-void formation upon evaporation, which would reduce the effective load-bearing cross-sectional area and depress the modulus. The use of Hexahydrophthalic anhydride, an aliphatic cyclic hardener, provides less backbone rigidity compared to aromatic hardeners. Dominant Factor: The structural rigidity imparted by the multifunctional aromatic epoxy monomer and the high-temperature curing schedule establishes a dense, stiff network backbone. This intrinsic network stiffness, compounded by the reinforcement effect of the rigid Alumina filler, qualitatively dominates the potential softening effects of the thermoplastic modifier or minor processing voids, driving the final Young's modulus towards a higher stiffness regime typical of highly crosslinked ceramic-filled thermosets."
    }
  },
  {
    "doi": null,
    "title": "Correlation of microstructure and mechanical properties of $\\mathbf { A l } _ { 2 } \\mathbf { O } _ { 3 } .$ -dispersed poly(ethersulphone) -epoxy blends",
    "year": 1995,
    "chemical_composition": {
      "repeat_unit_psmiles": null,
      "monomers": [
        {
          "name": "Tetraglycidyl-m-xylenediamine",
          "smiles": "C1OC1CN(Cc2cccc(CN(CC3CO3)CC3CO3)c2)CC4CO4",
          "ratio_value": null,
          "ratio_unit": null
        },
        {
          "name": "Hexahydrophthalic anhydride",
          "smiles": "O=C1OC(=O)C2CCCCC12",
          "ratio_value": null,
          "ratio_unit": null
        }
      ],
      "additives": [
        {
          "name": "Poly(ethersulphone)",
          "type": "polymer modifier",
          "amount_value": 5.0,
          "amount_unit": "vol%"
        },
        {
          "name": "Alumina",
          "type": "filler",
          "amount_value": 10.0,
          "amount_unit": "vol%"
        }
      ],
      "is_homopolymer": false
    },
    "processing_history": "PES dissolved in dichloromethane (1h). Hardener (HHPA) added, mixed 1h at 50°C. Solvent evaporated. Epoxy (TETRAD-X) and Al2O3 added, mixed 3h. Pre-cured at 90°C for 2h, post-cured at 180°C for 2h. Young's modulus measured by resonance vibration method according to ASTM standards.",
    "hierarchical_structure": "Phase separated island like structure.",
    "properties": {
      "E": {
        "value": [
          6.4
        ],
        "unit": "GPa"
      }
    },
    "analysis_with_hierarchical_structure": {
      "descriptive_text": "This composite system comprises a thermosetting epoxy network derived from Tetraglycidyl-m-xylenediamine and Hexahydrophthalic anhydride, modified with 5.0 vol% Poly(ethersulphone) and reinforced with 10.0 vol% Alumina filler. The preparation involved dissolving the Poly(ethersulphone) in dichloromethane, mixing with the hardener, and evaporating the solvent before incorporating the epoxy resin and Alumina followed by extensive mixing. The material underwent a two-stage thermal curing process with pre-curing at 90°C and post-curing at 180°C, resulting in a phase-separated island-like hierarchical structure, and the Young's modulus was characterized via the resonance vibration method according to ASTM standards.",
      "reasoning_analysis": "Increasing Factors: The formation of a highly crosslinked epoxy-anhydride network during the high-temperature post-cure restricts chain mobility and establishes a rigid matrix backbone. The inclusion of 10.0 vol% Alumina filler introduces rigid ceramic particles that significantly enhance stiffness through load-bearing reinforcement mechanisms. Additionally, Poly(ethersulphone) is a high-modulus thermoplastic that may contribute to overall stiffness compared to lower modulus toughening agents. Decreasing Factors: The emergence of a phase-separated island-like structure introduces interfaces between the matrix and modifier domains, which can disrupt stress transfer efficiency compared to a homogeneous network. The addition of the polymer modifier may also locally reduce the crosslink density of the epoxy matrix, and the solvent evaporation step carries a risk of micro-void formation that could detract from the bulk stiffness. Dominant Factor: The reinforcing effect of the rigid Alumina filler combined with the high crosslink density achieved through the rigorous thermal curing cycle qualitatively dominates the mechanical response. While the phase-separated morphology introduces structural heterogeneity, the intrinsic stiffness of the ceramic filler and the cured network drives the Young's modulus upward, outweighing the potential softening effects associated with the polymer modifier or processing-induced discontinuities."
    },
    "analysis_without_hierarchical_structure": {
      "descriptive_text": "The sample comprises a thermosetting epoxy composite synthesized from Tetraglycidyl-m-xylenediamine and Hexahydrophthalic anhydride, modified with 5.0 vol% Poly(ethersulphone) and reinforced with 10.0 vol% Alumina filler. Preparation began by dissolving the Poly(ethersulphone) in dichloromethane for one hour, followed by the addition of the hardener and mixing at 50°C for one hour prior to solvent evaporation. The epoxy resin and Alumina were then incorporated and mixed for three hours to ensure homogeneity. The resulting mixture underwent a thermal curing cycle consisting of a pre-cure at 90°C for two hours and a post-cure at 180°C for two hours, with the final Young's modulus characterized using the resonance vibration method in accordance with ASTM standards.",
      "reasoning_analysis": "Increasing Factors: The use of Tetraglycidyl-m-xylenediamine, a multifunctional epoxy monomer, facilitates a high crosslink density network, while the aromatic structures within the monomer and the cycloaliphatic hardener (Hexahydrophthalic anhydride) impart intrinsic chain rigidity. Furthermore, the incorporation of 10.0 vol% Alumina, a ceramic filler with significantly higher stiffness than the polymer matrix, provides substantial reinforcement through load transfer mechanisms. The thermal processing history, specifically the post-cure at 180°C, ensures high conversion of functional groups, maximizing the crosslink density and structural rigidity of the matrix. Decreasing Factors: The inclusion of 5.0 vol% Poly(ethersulphone) as a polymer modifier introduces a secondary thermoplastic phase which may disrupt the continuity of the highly crosslinked epoxy network. While Poly(ethersulphone) is rigid, thermoplastic modifiers are often employed to enhance toughness, which can sometimes result in a marginal reduction in overall composite stiffness compared to a neat, highly crosslinked resin due to phase separation morphology or differences in modulus between the phases. Dominant Factor: The reinforcing contribution of the rigid Alumina filler combined with the high crosslink density achieved by the multifunctional epoxy monomer and the elevated temperature post-cure schedule qualitatively dominates the mechanical response. These factors establish a stiff structural framework that outweighs the potential modulus reduction associated with the thermoplastic modification."
    }
  },
  {
    "doi": "10.1002/pol.20220326",
    "title": "Synthesis of porous polymers by polymerization-induced phase separation in the addition reaction of multifunctional isocyanates and dithiol compounds",
    "year": 2022,
    "chemical_composition": {
      "repeat_unit_psmiles": null,
      "monomers": [
        {
          "name": "Hexamethylene diisocyanate trimer, isocyanurate type (IHDI)",
          "smiles": null,
          "ratio_value": 1.0,
          "ratio_unit": "NCO:SH molar ratio"
        },
        {
          "name": "2,2'-(ethylenedioxy)diethanethiol (EDT)",
          "smiles": "SCCOCCOCCS",
          "ratio_value": 1.0,
          "ratio_unit": "NCO:SH molar ratio"
        }
      ],
      "additives": [],
      "is_homopolymer": false
    },
    "processing_history": "Synthesized by addition reaction in toluene (monomer concentration 12.5 wt%), [TEA]/[NCO] = 5.0 mol/mol, room temperature for 24 h. Soaked in acetone, air-dried 1 day, dried in vacuo 10 h. Young's modulus measured by compression test (Tensilon RTE-1210, 500 N load cell) at 0.5 mm/min crosshead speed, room temperature.",
    "hierarchical_structure": "Porous polymer formed by connected particles, average diameter 1.11 μm.",
    "properties": {
      "E": {
        "value": [
          0.0
        ],
        "unit": "GPa"
      }
    },
    "analysis_with_hierarchical_structure": {
      "descriptive_text": "The sample comprises a porous polymer network synthesized via an addition reaction between Hexamethylene diisocyanate trimer, isocyanurate type (IHDI) and 2,2'-(ethylenedioxy)diethanethiol (EDT) at a 1.0 NCO:SH molar ratio. Polymerization proceeded in toluene at a monomer concentration of 12.5 wt% with triethylamine catalyst ([TEA]/[NCO] = 5.0 mol/mol) at room temperature for 24 hours, followed by acetone soaking, air-drying for one day, and vacuum drying for 10 hours. The resulting material exhibits a hierarchical structure of connected particles with an average diameter of 1.11 μm, forming a porous architecture, and its Young's modulus was characterized by compression test at 0.5 mm/min crosshead speed at room temperature.",
      "reasoning_analysis": "Increasing Factors: The incorporation of the isocyanurate ring from the IHDI monomer introduces rigid cyclic structures into the polymer backbone, which intrinsically enhances chain stiffness and resistance to deformation. The formation of a crosslinked network through the multifunctional isocyanate and dithiol reaction restricts chain slippage and segmental mobility, contributing to a higher modulus compared to linear counterparts. Additionally, the extensive vacuum drying process helps remove residual solvents that could otherwise act as plasticizers, thereby preserving the mechanical integrity of the network. Decreasing Factors: The EDT monomer contains flexible ethylenedioxy and thioether linkages that introduce compliant segments into the network, reducing the overall intrinsic stiffness of the polymer chains. More significantly, the hierarchical structure is defined as a porous polymer formed by connected particles; the presence of voids drastically reduces the effective load-bearing cross-sectional area, and the particulate morphology may introduce interfacial weaknesses between connected particles compared to a homogeneous bulk matrix. Dominant Factor: While the chemical crosslinking and rigid isocyanurate cores provide intrinsic material stiffness, the macroscopic porous architecture formed by connected particles is the dominant factor. The presence of significant porosity and the particulate nature fundamentally compromise the structural continuity under compression, qualitatively dictating a significantly lower bulk Young's modulus compared to a non-porous, dense polymer network of the same chemical composition."
    },
    "analysis_without_hierarchical_structure": {
      "descriptive_text": "The sample comprises a polymer network synthesized via an addition reaction between Hexamethylene diisocyanate trimer, isocyanurate type (IHDI) and 2,2'-(ethylenedioxy)diethanethiol (EDT) at a 1.0 NCO:SH molar ratio. The synthesis was conducted in toluene with a monomer concentration of 12.5 wt% using triethylamine (TEA) as a catalyst at a [TEA]/[NCO] ratio of 5.0 mol/mol, maintained at room temperature for 24 hours. Following synthesis, the material was soaked in acetone, air-dried for one day, and subsequently dried under vacuum for 10 hours. The Young's modulus was determined via compression testing at a crosshead speed of 0.5 mm/min at room temperature.",
      "reasoning_analysis": "Increasing Factors: The utilization of Hexamethylene diisocyanate trimer (IHDI) introduces a multifunctional crosslinking architecture based on rigid isocyanurate rings, which significantly restricts segmental chain mobility and enhances structural rigidity. Furthermore, the thorough post-processing involving acetone soaking and vacuum drying minimizes residual solvent content, preventing plasticization effects that would otherwise soften the matrix and reduce stiffness. Decreasing Factors: The 2,2'-(ethylenedioxy)diethanethiol (EDT) monomer incorporates flexible ether linkages within the backbone, which increase chain flexibility and free volume compared to purely aliphatic or aromatic hydrocarbon segments, thereby reducing stiffness. Additionally, the relatively low monomer concentration (12.5 wt%) during synthesis may lead to a lower crosslink density or increased network defects compared to bulk polymerization methods. Dominant Factor: The formation of a covalently crosslinked network via the trifunctional isocyanurate groups serves as the dominant factor, as the topological constraints imposed by crosslinking fundamentally establish the solid-state mechanical integrity required for a measurable Young's modulus, overriding the flexibility introduced by the ether spacers."
    }
  },
  {
    "doi": "10.1039/d4ta06919f",
    "title": "Hydrogen-bonding-enhanced green wearable sensors with high generation performance and low Young's modulus†",
    "year": 2025,
    "chemical_composition": {
      "repeat_unit_psmiles": null,
      "monomers": [
        {
          "name": "Chitosan",
          "smiles": "NC1C(O)OC(CO)C(O)C1O",
          "ratio_value": null,
          "ratio_unit": null
        }
      ],
      "additives": [
        {
          "name": "Glycerol",
          "type": "plasticizer",
          "amount_value": null,
          "amount_unit": null
        },
        {
          "name": "Diatomite",
          "type": "filler",
          "amount_value": 0.5,
          "amount_unit": "wt%"
        }
      ],
      "is_homopolymer": false
    },
    "processing_history": "Glycerol and diatomite sequentially added to CS solution (acetic acid solvent), fabricated into film using casting method (Mixed). Young's modulus derived from stress-strain curves (Fig. 1e).",
    "hierarchical_structure": "Hydrogen bonds formed between CS, glycerol, and diatomite. Rough surface texture (SEM). Semi-crystalline and amorphous state.",
    "properties": {
      "E": {
        "value": [
          0.0
        ],
        "unit": "GPa"
      }
    },
    "analysis_with_hierarchical_structure": {
      "descriptive_text": "The sample comprises a Chitosan-based composite film incorporating Glycerol as a plasticizer and Diatomite as a rigid filler at a loading of 0.5 wt%. Fabricated via a solution casting method, the Chitosan was dissolved in an acetic acid solvent followed by the sequential addition of Glycerol and Diatomite to create a mixed solution prior to film formation. The resulting material exhibits a semi-crystalline and amorphous morphology with a rough surface texture, stabilized by a network of hydrogen bonds formed between the Chitosan matrix, Glycerol molecules, and Diatomite particles. Mechanical characterization was performed by deriving Young's modulus from stress-strain curves.",
      "reasoning_analysis": "Increasing Factors: The inclusion of Diatomite, a rigid inorganic filler, serves to reinforce the polymer matrix, potentially increasing stiffness through load transfer mechanisms enhanced by the hydrogen bonds formed at the Chitosan-filler interface. Additionally, the semi-crystalline nature of the Chitosan matrix contributes to higher modulus values compared to a fully amorphous state, as crystalline domains restrict chain mobility and increase structural rigidity. Decreasing Factors: The addition of Glycerol acts as a plasticizer, which fundamentally reduces Young's modulus by intercalating between polymer chains, disrupting inter-chain hydrogen bonding, and increasing free volume to enhance segmental mobility. Furthermore, the solution casting process using acetic acid may introduce structural heterogeneities or residual solvent effects that lower packing density, while the rough surface texture suggests potential stress concentrators that could compromise mechanical continuity. Dominant Factor: Although the rigid filler and crystalline regions provide reinforcing contributions, the plasticizing effect of Glycerol is qualitatively the dominant factor governing the stiffness in this system. The disruption of the extensive native hydrogen bonding network of Chitosan by the plasticizer typically outweighs the reinforcement provided by low-loading rigid fillers, leading to a net reduction in Young's modulus relative to neat, unplasticized Chitosan films."
    },
    "analysis_without_hierarchical_structure": {
      "descriptive_text": "The sample comprises a chitosan-based composite film fabricated via a solution casting method. Chitosan was initially dissolved in an acetic acid solvent, after which glycerol was introduced as a plasticizer followed by the incorporation of diatomite filler at a concentration of 0.5 wt%. The resulting mixture was cast into a film structure, and the Young's modulus was subsequently determined from stress-strain curves.",
      "reasoning_analysis": "Increasing Factors: The intrinsic rigidity of the chitosan polysaccharide backbone and the dense intermolecular hydrogen bonding network inherent to the biopolymer structure serve to increase the Young's modulus. Furthermore, the incorporation of diatomite, a rigid siliceous filler, introduces stiff inorganic phases that can bear load and restrict matrix deformation, theoretically contributing to an increase in stiffness. Decreasing Factors: The addition of glycerol acts as a potent plasticizer within the chitosan matrix. By intercalating between polymer chains, glycerol disrupts the intermolecular hydrogen bonding network and increases the free volume, thereby enhancing chain segmental mobility and significantly reducing the material's resistance to elastic deformation. Dominant Factor: While the rigid filler provides a reinforcing effect, the low loading of 0.5 wt% is likely insufficient to counteract the substantial softening effect induced by the plasticizer. Consequently, the disruption of the hydrogen bonding network by glycerol is the dominant factor, qualitatively driving the Young's modulus lower relative to a neat, unplasticized chitosan film."
    }
  },
  {
    "doi": null,
    "title": "High rate tensile tests – Measuring equipment and evaluation",
    "year": 2009,
    "chemical_composition": {
      "repeat_unit_psmiles": "[*]OC[*]",
      "monomers": [
        {
          "name": "Formaldehyde",
          "smiles": "C=O",
          "ratio_value": null,
          "ratio_unit": null
        }
      ],
      "additives": [],
      "is_homopolymer": true
    },
    "processing_history": "Polyoxymethylene (POM) Delrin 100 NC010 from Du Pont. Test bars machined from injection molded plates in flow direction using CNC milling. Annealed at 100 °C for 12 h. Stored for at least 24 h at 23 °C, 50% r.h. Young's modulus measured by uniaxial tensile test at 23 °C using screw driven testing machine Zwick 1455. Strain rate: 0.001 1/s.",
    "hierarchical_structure": "Injection molded thermoplastic. Machined in flow direction. Annealed to prevent temperature induced morphology changes.",
    "properties": {
      "E": {
        "value": [
          2.54
        ],
        "unit": "GPa"
      }
    },
    "analysis_with_hierarchical_structure": {
      "descriptive_text": "The sample comprises a polyoxymethylene (POM) homopolymer, specifically Delrin 100 NC010, constructed from formaldehyde repeat units without additional additives. Test specimens were fabricated by CNC milling from injection molded plates along the flow direction to maintain processing-induced orientation. Following machining, the material underwent thermal annealing at 100 °C for 12 hours to stabilize morphology against temperature-induced changes and was conditioned for at least 24 hours at 23 °C and 50% relative humidity. The Young's modulus was characterized via uniaxial tensile testing at 23 °C using a screw-driven testing machine at a strain rate of 0.001 1/s.",
      "reasoning_analysis": "Increasing Factors: The chemical regularity of the polyoxymethylene homopolymer backbone promotes high crystallinity, which intrinsically enhances stiffness. The processing history further amplifies this; annealing at 100 °C for 12 hours increases the degree of crystallinity and perfects the crystal lattice, while machining along the injection molding flow direction aligns the tensile axis with the molecular orientation, maximizing resistance to deformation. Decreasing Factors: The conditioning step at 50% relative humidity introduces moisture into the slightly hygroscopic polymer matrix, where water molecules act as plasticizers in the amorphous regions to reduce intermolecular forces and lower stiffness. Additionally, the amorphous phase remains above its glass transition temperature at the testing condition of 23 °C, contributing a lower modulus component compared to the crystalline domains. Dominant Factor: The high volumetric fraction of the crystalline phase, reinforced by the thermal annealing and molecular orientation from the injection molding and machining process, qualitatively dominates the mechanical behavior. Despite the plasticizing effect of ambient moisture, the structural rigidity provided by the dense crystalline network ensures a high Young's modulus characteristic of semi-crystalline engineering thermoplastics."
    },
    "analysis_without_hierarchical_structure": {
      "descriptive_text": "The sample consists of a polyoxymethylene (POM) homopolymer, specifically the commercial grade Delrin 100 NC010 supplied by Du Pont. Test specimens were machined from injection molded plates using CNC milling aligned with the flow direction. Following machining, the samples underwent thermal annealing at 100 °C for 12 hours and were subsequently conditioned for at least 24 hours at 23 °C and 50% relative humidity. The Young's modulus was determined via uniaxial tensile testing at 23 °C using a screw-driven Zwick 1455 machine at a strain rate of 0.001 1/s.",
      "reasoning_analysis": "Increasing Factors: The polyoxymethylene homopolymer architecture possesses a highly regular backbone that promotes high crystallinity, intrinsically resulting in high stiffness. The processing history further enhances this property; injection molding induces molecular orientation, and machining in the flow direction ensures testing aligns with this orientation, while the annealing treatment at 100 °C increases crystalline perfection and density, all driving the Young's modulus upward. Decreasing Factors: The conditioning step at 50% relative humidity permits moisture absorption, which can plasticize the amorphous regions and slightly reduce intermolecular cohesion, thereby lowering the modulus. Additionally, the testing temperature of 23 °C is well above the glass transition temperature, limiting the contribution of the amorphous phase to the overall stiffness. Dominant Factor: The high degree of crystallinity established by the homopolymer structure and reinforced by the thermal annealing process is the dominant factor, as the rigid crystalline network governs the mechanical response more significantly than the minor plasticization effects from moisture absorption in the amorphous phase."
    }
  },
  {
    "doi": "10.1002/pol.20220326",
    "title": "Synthesis of porous polymers by polymerization-induced phase separation in the addition reaction of multifunctional isocyanates and dithiol compounds",
    "year": 2022,
    "chemical_composition": {
      "repeat_unit_psmiles": null,
      "monomers": [
        {
          "name": "Hexamethylene diisocyanate trimer, adduct type (AHDI)",
          "smiles": null,
          "ratio_value": 1.0,
          "ratio_unit": "NCO:SH molar ratio"
        },
        {
          "name": "1,6-Hexanedithiol (HDT)",
          "smiles": "SCCCCCCS",
          "ratio_value": 1.0,
          "ratio_unit": "NCO:SH molar ratio"
        }
      ],
      "additives": [],
      "is_homopolymer": false
    },
    "processing_history": "Synthesized by addition reaction in toluene (monomer concentration 12.5 wt%), [TEA]/[NCO] = 5.0 mol/mol, room temperature for 24 h. Soaked in acetone, air-dried 1 day, dried in vacuo 10 h. Young's modulus measured by compression test (Tensilon RTE-1210, 500 N load cell) at 0.5 mm/min crosshead speed, room temperature.",
    "hierarchical_structure": "Porous polymer formed by aggregated particles, average diameter 2.19 μm.",
    "properties": {
      "E": {
        "value": [
          0.0
        ],
        "unit": "GPa"
      }
    },
    "analysis_with_hierarchical_structure": {
      "descriptive_text": "The material is a network polymer synthesized from Hexamethylene diisocyanate trimer (AHDI) and 1,6-Hexanedithiol (HDT) at a stoichiometric NCO:SH molar ratio of 1.0. Polymerization proceeded via an addition reaction in toluene at a monomer concentration of 12.5 wt% with triethylamine catalyst ([TEA]/[NCO] = 5.0 mol/mol) at room temperature for 24 hours. Post-synthesis processing involved soaking in acetone, air-drying for one day, and vacuum drying for 10 hours to yield a porous polymer composed of aggregated particles with an average diameter of 2.19 μm. The Young's modulus was subsequently determined by compression testing at room temperature using a crosshead speed of 0.5 mm/min.",
      "reasoning_analysis": "Increasing Factors: The use of Hexamethylene diisocyanate trimer (AHDI) introduces multifunctional branching points that facilitate the formation of a crosslinked network structure, which inherently restricts chain mobility and increases stiffness compared to linear analogs. Additionally, the thiourethane linkages formed between the isocyanate and thiol groups can engage in hydrogen bonding, acting as physical crosslinks that further reinforce the modulus. The rigorous processing history, specifically the acetone soaking and extended vacuum drying, aims to eliminate residual toluene and reaction byproducts, preventing solvent-induced plasticization that would otherwise lower the modulus. Decreasing Factors: The aliphatic nature of both the hexamethylene segments in the AHDI and the HDT monomers provides significant chain flexibility due to the rotation of methylene units, which intrinsically lowers the stiffness compared to aromatic systems. Critically, the hierarchical structure reveals a porous morphology composed of aggregated particles; the presence of voids drastically reduces the effective load-bearing cross-sectional area, and the interfaces between aggregated particles may act as mechanical weak points under compression. Furthermore, the low monomer concentration (12.5 wt%) during synthesis may result in a lower crosslink density or increased structural heterogeneity compared to bulk polymerization. Dominant Factor: While the chemical crosslinking and hydrogen bonding provide intrinsic rigidity to the polymer backbone, the macroscopic porous architecture and aggregated particle morphology are the dominant factors governing the measured Young's modulus. The presence of voids and inter-particle boundaries qualitatively overwhelms the intrinsic material stiffness, leading to a significantly reduced macroscopic modulus relative to a dense, monolithic bulk sample of the same chemical composition."
    },
    "analysis_without_hierarchical_structure": {
      "descriptive_text": "The polymer sample comprises a network synthesized via an addition reaction between Hexamethylene diisocyanate trimer, adduct type (AHDI) and 1,6-Hexanedithiol (HDT) at a stoichiometric NCO:SH molar ratio of 1.0. The reaction was conducted in toluene at a monomer concentration of 12.5 wt% using triethylamine as a catalyst with a [TEA]/[NCO] ratio of 5.0 mol/mol at room temperature for 24 hours. Following synthesis, the material was soaked in acetone, air-dried for one day, and subsequently dried under vacuum for 10 hours. The Young's modulus was determined via compression testing using a Tensilon RTE-1210 instrument with a 500 N load cell at a crosshead speed of 0.5 mm/min at room temperature.",
      "reasoning_analysis": "Increasing Factors: The multifunctional nature of the AHDI trimer introduces covalent crosslinking within the polymer network, which significantly restricts chain mobility and increases structural rigidity. Additionally, the high catalyst concentration ([TEA]/[NCO] = 5.0) promotes high conversion of functional groups, maximizing crosslink density, while the thorough vacuum drying process removes residual solvents that would otherwise act as plasticizers. Decreasing Factors: The chemical composition features long aliphatic hexamethylene segments in both the AHDI and HDT monomers, which provide substantial chain flexibility and free volume compared to aromatic systems, thereby lowering stiffness. Furthermore, the thiol-isocyanate linkage (thiourethane) is generally more flexible than standard urethane linkages, and the low monomer concentration during synthesis (12.5 wt%) may result in a less dense network topology compared to bulk polymerization. Dominant Factor: The formation of a covalently crosslinked network driven by the multifunctional AHDI monomer is the dominant factor defining the solid-state mechanical integrity and Young's modulus; while the flexible aliphatic spacers moderate the magnitude of the stiffness, the network architecture fundamentally establishes the material's resistance to deformation under compression relative to a linear polymer."
    }
  },
  {
    "doi": "10.1002/pol.20220326",
    "title": "Synthesis of porous polymers by polymerization-induced phase separation in the addition reaction of multifunctional isocyanates and dithiol compounds",
    "year": 2022,
    "chemical_composition": {
      "repeat_unit_psmiles": null,
      "monomers": [
        {
          "name": "Hexamethylene diisocyanate trimer, biuret type (BHDI)",
          "smiles": null,
          "ratio_value": 1.0,
          "ratio_unit": "NCO:SH molar ratio"
        },
        {
          "name": "1,10-decanedithiol (DDT)",
          "smiles": "SCCCCCCCCCCS",
          "ratio_value": 1.0,
          "ratio_unit": "NCO:SH molar ratio"
        }
      ],
      "additives": [],
      "is_homopolymer": false
    },
    "processing_history": "Synthesized by addition reaction in toluene (monomer concentration 12.5 wt%), [TEA]/[NCO] = 5.0 mol/mol, room temperature for 24 h. Soaked in acetone, air-dried 1 day, dried in vacuo 10 h. Young's modulus measured by compression test (Tensilon RTE-1210, 500 N load cell) at 0.5 mm/min crosshead speed, room temperature.",
    "hierarchical_structure": "Porous polymer formed by aggregated particles, average diameter 2.04 μm.",
    "properties": {
      "E": {
        "value": [
          0.0
        ],
        "unit": "GPa"
      }
    },
    "analysis_with_hierarchical_structure": {
