Repository: hhtrick/HHT-code

# HHT training framework

This directory contains model training, embedding precomputation, inference, article-level baselines and the curated datasets. All commands below assume that the working directory is `train_code/`.

## 3. Datasets and fixed partitions

Each main dataset is a JSON array at `dataset/{property}/{property}.json`. Entries contain source metadata, `chemical_composition`, `processing_history`, `hierarchical_structure`, `properties`, and two generated-analysis objects. Targets are stored as `properties[property]["value"]`; source metadata and target values are not predictive input fields.

| Property | Train | Validation | Test | Total |
|---|---:|---:|---:|---:|

File: train_code/dataset/E/E.json (part 127 of 204)
[
      "descriptive_text": "The sample is a porous polymer network synthesized via the addition reaction between Hexamethylene diisocyanate trimer, biuret type (BHDI) and 1,10-decanedithiol (DDT) at a 1.0 NCO:SH molar ratio. The synthesis was conducted in toluene at a monomer concentration of 12.5 wt% using triethylamine as a catalyst at room temperature for 24 hours, followed by soaking in acetone, air-drying, and vacuum drying to remove residual solvents. The resulting hierarchical structure consists of aggregated particles with an average diameter of 2.04 μm, forming a porous morphology. The Young's modulus was characterized via compression testing at a crosshead speed of 0.5 mm/min at room temperature.",
      "reasoning_analysis": "Increasing Factors: The multifunctional nature of the BHDI trimer introduces crosslinking points within the polymer network, which restricts chain mobility and enhances structural rigidity. Additionally, the formation of thiourethane linkages allows for hydrogen bonding between chains, further contributing to stiffness. The processing history involving vacuum drying ensures the removal of residual toluene and acetone, eliminating potential plasticization effects that would otherwise soften the matrix. Decreasing Factors: The hierarchical structure is explicitly porous and composed of aggregated particles, meaning voids significantly reduce the effective load-bearing cross-sectional area during compression. Furthermore, the 1,10-decanedithiol monomer contains a long flexible aliphatic methylene sequence (C10), which increases chain compliance and reduces the intrinsic stiffness of the polymer backbone compared to rigid aromatic systems. The boundaries between aggregated particles may also act as mechanical weak points under load. Dominant Factor: The porous morphology dominates the bulk mechanical response, as the presence of voids and inter-particle boundaries qualitatively reduces the effective Young's modulus significantly relative to a dense polymer film, despite the reinforcing effects of the crosslinked network and solvent removal."
    },
    "analysis_without_hierarchical_structure": {
      "descriptive_text": "The polymer sample was synthesized via an addition reaction between Hexamethylene diisocyanate trimer, biuret type (BHDI) and 1,10-decanedithiol (DDT) using a stoichiometric NCO:SH molar ratio of 1.0. The reaction was conducted in toluene at a monomer concentration of 12.5 wt% with triethylamine (TEA) as a catalyst ([TEA]/[NCO] = 5.0 mol/mol) at room temperature for 24 hours. Following synthesis, the material was soaked in acetone, air-dried for one day, and subsequently dried under vacuum for 10 hours to remove residual solvents. The Young's modulus was determined via compression testing using a Tensilon RTE-1210 instrument with a 500 N load cell at a crosshead speed of 0.5 mm/min at room temperature.",
      "reasoning_analysis": "Increasing Factors: The multifunctional nature of the BHDI trimer facilitates the formation of a covalently crosslinked network, which significantly restricts chain mobility and enhances structural rigidity. Additionally, the presence of biuret linkages and thiourethane bonds introduces strong intermolecular hydrogen bonding interactions that further stiffen the polymer matrix. The rigorous post-synthesis drying protocol, including vacuum drying, minimizes residual solvent content, preventing plasticization effects that would otherwise lower the modulus. Decreasing Factors: The use of 1,10-decanedithiol (DDT) introduces long aliphatic decamethylene spacers between crosslink nodes, which increases chain flexibility and free volume, thereby reducing the overall stiffness. Furthermore, the relatively dilute reaction concentration (12.5 wt%) may promote intramolecular cyclization over intermolecular crosslinking, potentially lowering the effective crosslink density. Dominant Factor: The formation of the covalently crosslinked network architecture driven by the multifunctional BHDI trimer is the dominant factor, as it establishes the fundamental solid-state integrity and restricts macroscopic flow, thereby setting the baseline Young's modulus despite the softening influence of the long flexible spacers."
    }
  },
  {
    "doi": null,
    "title": "High rate tensile tests – Measuring equipment and evaluation",
    "year": 2009,
    "chemical_composition": {
      "repeat_unit_psmiles": "[*]OC[*]",
      "monomers": [
        {
          "name": "Formaldehyde",
          "smiles": "C=O",
          "ratio_value": null,
          "ratio_unit": null
        }
      ],
      "additives": [],
      "is_homopolymer": true
    },
    "processing_history": "Polyoxymethylene (POM) Delrin 100 NC010 from Du Pont. Test bars machined from injection molded plates in flow direction using CNC milling. Annealed at 100 °C for 12 h. Stored for at least 24 h at 23 °C, 50% r.h. Young's modulus measured by uniaxial tensile test at 23 °C using screw driven testing machine Zwick 1455. Strain rate: 0.01 1/s.",
    "hierarchical_structure": "Injection molded thermoplastic. Machined in flow direction. Annealed to prevent temperature induced morphology changes.",
    "properties": {
      "E": {
        "value": [
          2.66
        ],
        "unit": "GPa"
      }
    },
    "analysis_with_hierarchical_structure": {
      "descriptive_text": "The sample consists of a polyoxymethylene (POM) homopolymer, commercially identified as Delrin 100 NC010, synthesized from formaldehyde monomers without additional additives. Test specimens were machined from injection molded plates along the flow direction using CNC milling to maintain molecular orientation. Prior to mechanical evaluation, the bars were annealed at 100 °C for 12 hours to stabilize morphology against temperature-induced changes and conditioned for at least 24 hours at 23 °C and 50% relative humidity. The Young's modulus was characterized via uniaxial tensile testing at 23 °C using a screw-driven testing machine at a strain rate of 0.01 1/s.",
      "reasoning_analysis": "Increasing Factors: The polyoxymethylene backbone facilitates tight chain packing, leading to high crystallinity which intrinsically increases stiffness. The thermal annealing at 100 °C promotes further crystallization and lamellar thickening, thereby increasing the crystalline volume fraction and rigidity. Additionally, machining the specimens in the flow direction of the injection molded plates aligns the polymer chains and crystallites parallel to the loading axis, maximizing the load-bearing capacity. Decreasing Factors: The conditioning step at 50% relative humidity allows for moisture absorption, which acts as a mild plasticizer in the amorphous regions, potentially reducing intermolecular forces and lowering the modulus. Furthermore, the amorphous phases between crystalline lamellae exist above their glass transition temperature at the testing condition of 23 °C, contributing a compliant component to the overall composite structure. Dominant Factor: The high degree of crystallinity inherent to the POM homopolymer, which is further enhanced by the annealing process and molecular orientation from flow-direction machining, qualitatively dominates the mechanical response. These structural reinforcements outweigh the softening effects of moisture absorption and the compliant amorphous phase, resulting in a material characterized by high stiffness."
    },
    "analysis_without_hierarchical_structure": {
      "descriptive_text": "The sample comprises a polyoxymethylene homopolymer synthesized from formaldehyde monomers, commercially designated as Delrin 100 NC010. Test bars were fabricated by CNC milling from injection molded plates along the flow direction and subsequently annealed at 100 °C for 12 hours. Following thermal treatment, the specimens were conditioned for at least 24 hours at 23 °C and 50% relative humidity prior to determining the Young's modulus via uniaxial tensile testing at 23 °C with a strain rate of 0.01 1/s using a screw-driven testing machine.",
      "reasoning_analysis": "Increasing Factors: The polyoxymethylene homopolymer backbone enables efficient chain packing and high crystallinity, which intrinsically enhances stiffness. Furthermore, the processing history involving machining in the flow direction aligns the polymer chains with the stress axis, and the annealing treatment at 100 °C promotes secondary crystallization and lamellar perfection, both of which significantly drive the Young's modulus upward. Decreasing Factors: The inherent presence of amorphous regions between crystallites introduces compliant zones that lower the overall stiffness relative to a fully crystalline theoretical limit. Additionally, conditioning at 50% relative humidity may allow for minor moisture absorption in the amorphous phase, potentially acting as a weak plasticizer that slightly reduces intermolecular cohesion. Dominant Factor: The high degree of crystallinity characteristic of the POM homopolymer architecture, which is further augmented by the orientation induced during molding and machining as well as the crystallization driven by the annealing process, qualitatively dominates the mechanical behavior, resulting in a stiff material response that outweighs the compliance of the amorphous regions or minor plasticization effects."
    }
  },
  {
    "doi": null,
    "title": "High rate tensile tests – Measuring equipment and evaluation",
    "year": 2009,
    "chemical_composition": {
      "repeat_unit_psmiles": "[*]OC[*]",
      "monomers": [
        {
          "name": "Formaldehyde",
          "smiles": "C=O",
          "ratio_value": null,
          "ratio_unit": null
        }
      ],
      "additives": [],
      "is_homopolymer": true
    },
    "processing_history": "Polyoxymethylene (POM) Delrin 100 NC010 from Du Pont. Test bars machined from injection molded plates in flow direction using CNC milling. Annealed at 100 °C for 12 h. Stored for at least 24 h at 23 °C, 50% r.h. Young's modulus measured by uniaxial tensile test at 23 °C using screw driven testing machine Zwick 1455. Strain rate: 0.1 1/s.",
    "hierarchical_structure": "Injection molded thermoplastic. Machined in flow direction. Annealed to prevent temperature induced morphology changes.",
    "properties": {
      "E": {
        "value": [
          2.77
        ],
        "unit": "GPa"
      }
    },
    "analysis_with_hierarchical_structure": {
      "descriptive_text": "The sample comprises a polyoxymethylene (POM) homopolymer, commercially identified as Delrin 100 NC010, synthesized from formaldehyde monomers without additives. Test specimens were machined from injection molded plates along the flow direction using CNC milling and subsequently annealed at 100 °C for 12 hours to stabilize morphology against temperature-induced changes. Following conditioning for at least 24 hours at 23 °C and 50% relative humidity, the Young's modulus was characterized via uniaxial tensile testing at 23 °C using a screw-driven machine at a strain rate of 0.1 1/s.",
      "reasoning_analysis": "Increasing Factors: The linear chemical structure of the polyoxymethylene backbone facilitates tight chain packing and high crystallinity, which intrinsically enhances stiffness. The thermal annealing process at 100 °C further increases the degree of crystallinity and relieves internal residual stresses, while machining and testing in the flow direction aligns the molecular chains with the applied stress, maximizing the contribution of the covalent backbone to the modulus. Decreasing Factors: The testing temperature of 23 °C is well above the glass transition temperature of POM, rendering the amorphous regions in a rubbery state that contributes less to stiffness than the crystalline domains. Additionally, the absence of rigid reinforcing fillers and potential minor plasticization from moisture absorption at 50% relative humidity may slightly reduce the modulus compared to reinforced or perfectly dry states. Dominant Factor: The high degree of crystallinity achieved through the homopolymer composition and enhanced by the annealing history, coupled with the molecular orientation along the testing axis, qualitatively dominates the mechanical behavior, resulting in a high Young's modulus governed primarily by the rigid crystalline lamellae rather than the compliant amorphous phase."
    },
    "analysis_without_hierarchical_structure": {
      "descriptive_text": "The sample consists of a polyoxymethylene (POM) homopolymer, specifically the commercial grade Delrin 100 NC010. Test specimens were machined from injection molded plates along the flow direction using CNC milling. Prior to mechanical characterization, the samples underwent thermal annealing at 100 °C for 12 hours and were subsequently conditioned for at least 24 hours at 23 °C and 50% relative humidity. The Young's modulus was determined via uniaxial tensile testing at 23 °C using a screw-driven testing machine at a strain rate of 0.1 1/s.",
      "reasoning_analysis": "Increasing Factors: The regular polyoxymethylene homopolymer backbone enables high crystallinity and tight chain packing, intrinsically yielding high stiffness. Additionally, machining specimens from injection molded plates in the flow direction aligns polymer chains with the loading axis, while the annealing at 100 °C enhances crystal perfection and reduces internal stresses, collectively driving the Young's modulus upward. Decreasing Factors: The conditioning protocol at 50% relative humidity introduces moisture into the amorphous regions, which may act as a mild plasticizer by increasing free volume and facilitating segmental mobility, thereby slightly reducing stiffness. Furthermore, the inevitable presence of amorphous phases between crystalline lamellae represents a compliant component within the semi-crystalline morphology that lowers the bulk modulus relative to a fully crystalline theoretical limit. Dominant Factor: The high degree of crystallinity inherent to the POM homopolymer chemistry, which is further optimized by the specific annealing history, qualitatively dominates the mechanical response. This crystalline rigidity outweighs the minor plasticization effects from moisture absorption, establishing the Young's modulus primarily through the load-bearing capacity of the perfected crystalline network."
    }
  },
  {
    "doi": "10.1002/pol.20220326",
    "title": "Synthesis of porous polymers by polymerization-induced phase separation in the addition reaction of multifunctional isocyanates and dithiol compounds",
    "year": 2022,
    "chemical_composition": {
      "repeat_unit_psmiles": null,
      "monomers": [
        {
          "name": "Hexamethylene diisocyanate trimer, isocyanurate type (IHDI)",
          "smiles": null,
          "ratio_value": 1.0,
          "ratio_unit": "NCO:SH molar ratio"
        },
        {
          "name": "1,6-Hexanedithiol (HDT)",
          "smiles": "SCCCCCCS",
          "ratio_value": 1.0,
          "ratio_unit": "NCO:SH molar ratio"
        }
      ],
      "additives": [
        {
          "name": "Water (H2O)",
          "type": "reactant",
          "amount_value": 0.05,
          "amount_unit": "mol/mol ([H2O]/[NCO])"
        }
      ],
      "is_homopolymer": false
    },
    "processing_history": "Synthesized by addition reaction in toluene (monomer concentration 12.5 wt%), [TEA]/[NCO] = 5.0 mol/mol, [H2O]/[NCO] = 0.05 mol/mol, room temperature for 24 h. Soaked in acetone, air-dried 1 day, dried in vacuo 10 h. Young's modulus measured by compression test (Tensilon RTE-1210, 500 N load cell) at 0.5 mm/min crosshead speed, room temperature.",
    "hierarchical_structure": "Porous polymer formed by highly connected and distorted particles, average diameter 1.40 μm.",
    "properties": {
      "E": {
        "value": [
          0.0
        ],
        "unit": "GPa"
      }
    },
    "analysis_with_hierarchical_structure": {
      "descriptive_text": "The sample comprises a porous copolymer network synthesized via an addition reaction between Hexamethylene diisocyanate trimer (isocyanurate type) and 1,6-Hexanedithiol at a 1.0 NCO:SH molar ratio. Polymerization was conducted in toluene at a monomer concentration of 12.5 wt% with triethylamine catalyst and 0.05 mol/mol water content at room temperature for 24 hours. Post-synthesis processing involved acetone soaking, air-drying for one day, and vacuum drying for 10 hours. The resulting hierarchical structure consists of highly connected and distorted particles with an average diameter of 1.40 μm, and the Young's modulus was characterized by compression test at a crosshead speed of 0.5 mm/min at room temperature.",
      "reasoning_analysis": "Increasing Factors: The presence of the isocyanurate ring within the IHDI monomer introduces intrinsic backbone rigidity, while the reaction with water forms urea linkages that enable strong intermolecular hydrogen bonding, acting as physical crosslinks to enhance stiffness. Furthermore, the vacuum drying step removes residual solvents that could otherwise plasticize the matrix. Decreasing Factors: The aliphatic hexamethylene segments and thioether linkages from the HDT monomer introduce flexible spacers that increase chain mobility compared to aromatic systems. Most significantly, the porous hierarchical structure formed during solution polymerization introduces voids that reduce the effective load-bearing cross-sectional area. Dominant Factor: Although the chemical composition includes rigid isocyanurate motifs and hydrogen-bonding capabilities, the porous morphology is the dominant factor governing the macroscopic Young's modulus. The presence of voids inherently compromises the bulk stiffness regardless of the matrix properties, meaning the architectural density reduction qualitatively outweighs the intrinsic stiffening effects of the chemical backbone."
    },
    "analysis_without_hierarchical_structure": {
      "descriptive_text": "The polymer sample comprises a network synthesized via the addition reaction between Hexamethylene diisocyanate trimer, isocyanurate type (IHDI) and 1,6-Hexanedithiol (HDT) at a stoichiometric NCO:SH molar ratio of 1.0, with water included as a reactant at 0.05 mol/mol relative to NCO groups. The synthesis was conducted in toluene with a monomer concentration of 12.5 wt% using triethylamine (TEA) as a catalyst at a [TEA]/[NCO] ratio of 5.0 mol/mol, allowing the reaction to proceed at room temperature for 24 hours. Following synthesis, the material was soaked in acetone, air-dried for one day, and subsequently dried under vacuum for 10 hours to remove volatiles. The Young's modulus was determined via compression testing using a Tensilon RTE-1210 instrument with a 500 N load cell at a crosshead speed of 0.5 mm/min at room temperature.",
      "reasoning_analysis": "Increasing Factors: The chemical composition features a trifunctional isocyanate (IHDI) reacting with a difunctional thiol, which drives the formation of a crosslinked network structure that significantly restricts chain mobility and enhances stiffness compared to linear analogs. The presence of the rigid isocyanurate ring within the IHDI monomer provides intrinsic structural rigidity, while the reaction of water with isocyanate groups generates urea linkages that introduce strong hydrogen bonding interactions, further reinforcing the network modulus. Additionally, the extensive vacuum drying process helps eliminate residual solvent that would otherwise act as a plasticizer. Decreasing Factors: The aliphatic hexamethylene segments in both the monomer and the thiol introduce flexible spacers into the backbone, which inherently lowers the modulus relative to aromatic systems. Furthermore, the reaction between water and isocyanate produces carbon dioxide as a byproduct; if not fully escaped during the low-concentration solution polymerization, this could generate micro-voids or porosity that mechanically weaken the bulk material. The unusually high catalyst concentration may also induce rapid gelation potentially leading to network inhomogeneities. Dominant Factor: The formation of the crosslinked network architecture driven by the trifunctional IHDI monomer is the dominant factor establishing the baseline mechanical integrity and stiffness of the material. While the flexible aliphatic spacers limit the absolute magnitude of the modulus, the topological constraint of the crosslinks overrides the chain flexibility, ensuring the material behaves as a rigid solid rather than a viscoelastic liquid, with the urea linkages providing secondary reinforcement."
    }
  },
  {
    "doi": "10.1002/pol.20220326",
    "title": "Synthesis of porous polymers by polymerization-induced phase separation in the addition reaction of multifunctional isocyanates and dithiol compounds",
    "year": 2022,
    "chemical_composition": {
      "repeat_unit_psmiles": null,
      "monomers": [
        {
          "name": "Hexamethylene diisocyanate trimer, isocyanurate type (IHDI)",
          "smiles": null,
          "ratio_value": 1.0,
          "ratio_unit": "NCO:SH molar ratio"
        },
        {
          "name": "1,10-decanedithiol (DDT)",
          "smiles": "SCCCCCCCCCCS",
          "ratio_value": 1.0,
          "ratio_unit": "NCO:SH molar ratio"
        }
      ],
      "additives": [],
      "is_homopolymer": false
    },
    "processing_history": "Synthesized by addition reaction in toluene (monomer concentration 12.5 wt%), [TEA]/[NCO] = 5.0 mol/mol, room temperature for 24 h. Soaked in acetone, air-dried 1 day, dried in vacuo 10 h. Young's modulus measured by compression test (Tensilon RTE-1210, 500 N load cell) at 0.5 mm/min crosshead speed, room temperature.",
    "hierarchical_structure": "Porous polymer formed by connected particles, average diameter 1.35 μm.",
    "properties": {
      "E": {
        "value": [
          0.0
        ],
        "unit": "GPa"
      }
    },
    "analysis_with_hierarchical_structure": {
      "descriptive_text": "This material is a copolymer network synthesized via an addition reaction between Hexamethylene diisocyanate trimer, isocyanurate type (IHDI) and 1,10-decanedithiol (DDT) at a stoichiometric NCO:SH molar ratio of 1.0. Polymerization was conducted in toluene with a monomer concentration of 12.5 wt% using triethylamine (TEA) as a catalyst at a [TEA]/[NCO] ratio of 5.0 mol/mol, maintained at room temperature for 24 hours. Following synthesis, the material was soaked in acetone, air-dried for one day, and subsequently dried under vacuum for 10 hours. The resulting hierarchical structure is characterized as a porous polymer composed of connected particles with an average diameter of 1.35 μm, and its mechanical properties were evaluated via compression testing at a crosshead speed of 0.5 mm/min at room temperature.",
      "reasoning_analysis": "Increasing Factors: The presence of the isocyanurate trimer core within the IHDI monomer introduces significant rigid cyclic structures into the polymer backbone, which inherently resists deformation and drives the Young's modulus upward. Additionally, the stoichiometric 1.0 NCO:SH molar ratio aims to maximize network formation and crosslinking density, while the extensive vacuum drying process removes residual solvents that could otherwise act as plasticizers. Decreasing Factors: The incorporation of 1,10-decanedithiol (DDT) introduces long, flexible aliphatic spacers consisting of ten methylene units between crosslinks, enhancing chain segment mobility and reducing stiffness. More critically, the hierarchical structure describes a porous polymer formed by connected particles; the presence of voids significantly reduces the effective load-bearing cross-sectional area, drastically lowering the macroscopic modulus compared to a dense bulk material. The low monomer concentration (12.5 wt%) during synthesis likely facilitated this particulate, porous morphology rather than a continuous dense phase. Dominant Factor: While the rigid isocyanurate cores provide intrinsic chain stiffness, the macroscopic porous architecture composed of connected particles is the dominant factor. The void volume and potential weak interfaces between particles qualitatively overwhelm the intrinsic stiffness of the chemical backbone, resulting in a significantly lower effective Young's modulus than would be observed in a non-porous analog of the same chemical composition."
    },
    "analysis_without_hierarchical_structure": {
      "descriptive_text": "The polymer network was synthesized via an addition reaction between Hexamethylene diisocyanate trimer, isocyanurate type (IHDI) and 1,10-decanedithiol (DDT) at a stoichiometric 1.0 NCO:SH molar ratio. The reaction was conducted in toluene with a monomer concentration of 12.5 wt%, utilizing triethylamine (TEA) as a catalyst at a [TEA]/[NCO] ratio of 5.0 mol/mol, maintained at room temperature for 24 hours. Following synthesis, the material was soaked in acetone, air-dried for one day, and subsequently dried in vacuo for 10 hours. The Young's modulus was determined via compression test using a Tensilon RTE-1210 instrument with a 500 N load cell at a crosshead speed of 0.5 mm/min at room temperature.",
      "reasoning_analysis": "Increasing Factors: The chemical composition features Hexamethylene diisocyanate trimer (IHDI), which contains a rigid isocyanurate ring and trifunctionality, facilitating the formation of a chemically crosslinked network that restricts chain mobility and enhances stiffness. The resulting thiourethane linkages also enable intermolecular hydrogen bonding, acting as physical crosslinks to further reinforce the modulus. Additionally, the processing history includes vacuum drying after acetone soaking, which removes residual solvents and unreacted species, preventing plasticization and preserving the network's mechanical integrity. Decreasing Factors: The incorporation of 1,10-decanedithiol (DDT) introduces long, flexible aliphatic methylene sequences into the backbone, increasing chain flexibility and free volume which reduces overall stiffness. The relatively low monomer concentration (12.5 wt%) during synthesis may favor intramolecular cyclization over intermolecular crosslinking, potentially lowering the effective crosslink density. Furthermore, the high catalyst loading ([TEA]/[NCO] = 5.0) risks leaving residual amine molecules trapped within the matrix, which could act as internal plasticizers. Dominant Factor: The formation of a permanent, three-dimensional crosslinked network driven by the trifunctional isocyanurate monomer is the dominant factor, as it fundamentally establishes the material's elastic solid behavior and resistance to deformation, outweighing the compliance introduced by the flexible dithiol spacer and potential processing-induced defects."
    }
  },
  {
    "doi": "10.1002/pol.20220326",
    "title": "Synthesis of porous polymers by polymerization-induced phase separation in the addition reaction of multifunctional isocyanates and dithiol compounds",
    "year": 2022,
    "chemical_composition": {
      "repeat_unit_psmiles": null,
      "monomers": [
        {
          "name": "Hexamethylene diisocyanate trimer, biuret type (BHDI)",
          "smiles": null,
          "ratio_value": 1.0,
          "ratio_unit": "NCO:SH molar ratio"
        },
        {
          "name": "1,6-Hexanedithiol (HDT)",
          "smiles": "SCCCCCCS",
          "ratio_value": 1.0,
          "ratio_unit": "NCO:SH molar ratio"
        }
      ],
      "additives": [],
      "is_homopolymer": false
    },
    "processing_history": "Synthesized by addition reaction in toluene (monomer concentration 12.5 wt%), [TEA]/[NCO] = 5.0 mol/mol, room temperature for 24 h. Soaked in acetone, air-dried 1 day, dried in vacuo 10 h. Young's modulus measured by compression test (Tensilon RTE-1210, 500 N load cell) at 0.5 mm/min crosshead speed, room temperature.",
    "hierarchical_structure": "Porous polymer formed by aggregated particles, average diameter 1.83 μm.",
    "properties": {
      "E": {
        "value": [
          0.0
        ],
        "unit": "GPa"
      }
    },
    "analysis_with_hierarchical_structure": {
      "descriptive_text": "The sample comprises a poly(thiourethane) network synthesized via the addition reaction of Hexamethylene diisocyanate trimer, biuret type (BHDI) and 1,6-Hexanedithiol (HDT) at a 1.0 NCO:SH molar ratio. Polymerization was conducted in toluene at a monomer concentration of 12.5 wt% using triethylamine (TEA) as a catalyst with a [TEA]/[NCO] ratio of 5.0 mol/mol at room temperature for 24 hours. Post-synthesis, the material was soaked in acetone, air-dried for one day, and dried under vacuum for 10 hours. The resulting hierarchical structure is a porous polymer formed by aggregated particles with an average diameter of 1.83 μm, and the Young's modulus was characterized by compression test at 0.5 mm/min crosshead speed at room temperature.",
      "reasoning_analysis": "Increasing Factors: The use of Hexamethylene diisocyanate trimer (BHDI) introduces multifunctional branching points that facilitate the formation of a crosslinked network architecture, intrinsically enhancing stiffness compared to linear chains. Additionally, thiourethane linkages enable hydrogen bonding interactions that increase intermolecular cohesion and resistance to deformation, while the vacuum drying process removes residual solvents that could otherwise plasticize the matrix. Decreasing Factors: The hierarchical structure is explicitly porous, introducing voids that reduce the effective load-bearing cross-sectional area and significantly lower the macroscopic Young's modulus relative to a dense bulk solid. The 1,6-Hexanedithiol monomer contains a flexible six-carbon aliphatic spacer which increases segmental mobility and decreases the intrinsic modulus of the polymer strands. Furthermore, the morphology of aggregated particles implies inter-particle interfaces that may be weaker than the bulk network, allowing for structural rearrangement under load. Dominant Factor: Although chemical crosslinking and hydrogen bonding provide intrinsic rigidity, the porous morphology and aggregated particle structure are the dominant factors governing the mechanical response. The presence of voids and inter-particle boundaries fundamentally limits load transfer efficiency, qualitatively resulting in a reduced effective Young's modulus compared to a non-porous, bulk thiourethane network of identical chemical composition."
    },
    "analysis_without_hierarchical_structure": {
      "descriptive_text": "The polymer sample was synthesized via an addition reaction between Hexamethylene diisocyanate trimer, biuret type (BHDI) and 1,6-Hexanedithiol (HDT) at a stoichiometric 1.0 NCO:SH molar ratio. The reaction was conducted in toluene with a monomer concentration of 12.5 wt% using triethylamine (TEA) as a catalyst at a [TEA]/[NCO] ratio of 5.0 mol/mol, maintained at room temperature for 24 hours. Following synthesis, the material was soaked in acetone, air-dried for one day, and subsequently dried in vacuo for 10 hours. The Young's modulus was determined via compression test using a Tensilon RTE-1210 equipped with a 500 N load cell at a crosshead speed of 0.5 mm/min under room temperature conditions.",
      "reasoning_analysis": "Increasing Factors: The use of Hexamethylene diisocyanate trimer (BHDI) introduces multifunctionality into the system, facilitating the formation of a crosslinked network architecture rather than linear chains. This topological constraint significantly restricts segmental motion and enhances the elastic response, thereby increasing Young's modulus. Additionally, the thorough post-synthesis drying protocol involving acetone soaking and vacuum drying minimizes residual solvent content, preventing plasticization effects that would otherwise soften the material and reduce stiffness. Decreasing Factors: The chemical composition relies entirely on aliphatic monomers with hexamethylene backbones, which possess greater conformational freedom and lower intrinsic rigidity compared to aromatic systems. The 1,6-Hexanedithiol spacer further introduces flexible methylene sequences between crosslink points, allowing for chain flexibility that reduces the overall stiffness. Furthermore, the high concentration of triethylamine catalyst used during synthesis could potentially remain as a residue within the network, disrupting intermolecular hydrogen bonding between thiourethane groups and lowering the modulus. Dominant Factor: The formation of the crosslinked network structure driven by the multifunctional BHDI trimer is the dominant factor. While the aliphatic nature of the monomers imparts inherent flexibility, the topological constraints imposed by the crosslinks fundamentally shift the material behavior from a viscoelastic liquid or soft solid to a rigid network, establishing a higher baseline modulus than would be achievable with solely difunctional monomers, provided the solvent removal was effective."
    }
  },
  {
    "doi": "10.1039/d4ta06919f",
    "title": "Hydrogen-bonding-enhanced green wearable sensors with high generation performance and low Young's modulus†",
    "year": 2025,
    "chemical_composition": {
      "repeat_unit_psmiles": null,
      "monomers": [
        {
          "name": "Chitosan",
          "smiles": "NC1C(O)OC(CO)C(O)C1O",
          "ratio_value": null,
          "ratio_unit": null
        }
      ],
      "additives": [
        {
          "name": "Glycerol",
          "type": "plasticizer",
          "amount_value": null,
          "amount_unit": null
        },
        {
          "name": "Diatomite",
          "type": "filler",
          "amount_value": 7,
          "amount_unit": "wt%"
        }
      ],
      "is_homopolymer": false
    },
    "processing_history": "Diatomite coated onto CS-glycerol composite film surface (Coated). Endogenous TENG configuration. Young's modulus derived from stress-strain curves (Fig. 5f, S9c).",
    "hierarchical_structure": "Diatomite uniformly distributed on surface of CS-glycerol composite film (SEM). Hydrogen bonds between CS and diatomite.",
    "properties": {
      "E": {
        "value": [
          0.0
        ],
        "unit": "GPa"
      }
    },
    "analysis_with_hierarchical_structure": {
      "descriptive_text": "The sample consists of a chitosan-based composite film plasticized with glycerol and incorporated with diatomite filler at a loading of 7 wt%. It was processed by coating the diatomite onto the surface of the chitosan-glycerol composite film within an endogenous triboelectric nanogenerator configuration. Structural characterization reveals that the diatomite particles are uniformly distributed on the surface of the composite film, facilitated by hydrogen bonding interactions between the chitosan matrix and the diatomite filler. The Young's modulus was subsequently derived from stress-strain curves obtained during mechanical testing.",
      "reasoning_analysis": "Increasing Factors: The inclusion of rigid diatomite filler at 7 wt% introduces inorganic reinforcement that inherently resists deformation. Furthermore, the presence of hydrogen bonds between the chitosan matrix and the diatomite filler enhances interfacial adhesion, facilitating efficient stress transfer between the polymer and the filler particles which contributes to a higher modulus. Decreasing Factors: The addition of glycerol acts as a plasticizer that disrupts the intrinsic hydrogen bonding network of the chitosan chains, increasing free volume and segmental mobility which significantly lowers the stiffness of the bulk matrix. Additionally, the processing history indicates the diatomite is coated onto the film surface rather than dispersed throughout the bulk, which limits the filler's reinforcement efficiency for bulk tensile properties compared to a homogeneously mixed composite. Dominant Factor: The plasticizing effect of glycerol within the bulk chitosan matrix qualitatively dominates the final Young's modulus behavior, as the surface-coated configuration of the rigid diatomite filler restricts its ability to reinforce the bulk material, leaving the enhanced chain mobility of the plasticized matrix as the primary determinant of the film's overall compliance."
    },
    "analysis_without_hierarchical_structure": {
      "descriptive_text": "The material system consists of a Chitosan-based composite matrix plasticized with Glycerol and reinforced with Diatomite filler at a loading of 7 wt%. The processing involved coating the Diatomite onto the surface of the Chitosan-Glycerol composite film, creating a layered architecture configured for an endogenous triboelectric nanogenerator. The Young's modulus was subsequently derived from stress-strain curves obtained during mechanical characterization.",
      "reasoning_analysis": "Increasing Factors: The presence of Diatomite, a rigid inorganic siliceous filler, introduces a high-modulus phase that contributes to structural stiffening through load-bearing capacity. Additionally, the inherent semi-crystalline nature and extensive intermolecular hydrogen bonding network of the Chitosan backbone provide a baseline structural rigidity that resists deformation. Decreasing Factors: The incorporation of Glycerol acts as a potent plasticizer, intercalating between polymer chains to disrupt intermolecular hydrogen bonding and increase free volume, thereby facilitating segmental mobility and reducing stiffness. Furthermore, the processing history indicates the Diatomite was coated onto the surface rather than dispersed within the bulk matrix, which may limit effective stress transfer throughout the film thickness compared to a homogeneous composite. Dominant Factor: The plasticizing effect of Glycerol within the bulk Chitosan matrix is the dominant factor influencing the Young's modulus. While the surface coating of rigid Diatomite adds localized stiffness, the bulk mechanical behavior is primarily governed by the reduced interchain interactions and increased chain mobility induced by the plasticizer, leading to an overall more compliant material system relative to a non-plasticized counterpart."
    }
  },
  {
    "doi": "10.1002/pol.20220326",
    "title": "Synthesis of porous polymers by polymerization-induced phase separation in the addition reaction of multifunctional isocyanates and dithiol compounds",
    "year": 2022,
    "chemical_composition": {
      "repeat_unit_psmiles": null,
      "monomers": [
        {
          "name": "Hexamethylene diisocyanate trimer, isocyanurate type (IHDI)",
          "smiles": null,
          "ratio_value": 1.0,
          "ratio_unit": "NCO:SH molar ratio"
        },
        {
          "name": "tetraethyleneglycol bis(3-mercaptopropionate) (EGMP-4)",
          "smiles": "SCCC(=O)OCCOCCOCCOCCOC(=O)CCS",
          "ratio_value": 1.0,
          "ratio_unit": "NCO:SH molar ratio"
        }
      ],
      "additives": [],
      "is_homopolymer": false
    },
    "processing_history": "Synthesized by addition reaction in toluene (monomer concentration 12.5 wt%), [TEA]/[NCO] = 5.0 mol/mol, room temperature for 24 h. Soaked in acetone, air-dried 1 day, dried in vacuo 10 h. Young's modulus measured by compression test (Tensilon RTE-1210, 500 N load cell) at 0.5 mm/min crosshead speed, room temperature.",
    "hierarchical_structure": "Porous polymer formed by connected distorted-particles, average diameter 0.88 μm.",
    "properties": {
      "E": {
        "value": [
          0.0
        ],
        "unit": "GPa"
      }
    },
    "analysis_with_hierarchical_structure": {
