Repository: hhtrick/HHT-code

# HHT training framework

This directory contains model training, embedding precomputation, inference, article-level baselines and the curated datasets. All commands below assume that the working directory is `train_code/`.

## 3. Datasets and fixed partitions

Each main dataset is a JSON array at `dataset/{property}/{property}.json`. Entries contain source metadata, `chemical_composition`, `processing_history`, `hierarchical_structure`, `properties`, and two generated-analysis objects. Targets are stored as `properties[property]["value"]`; source metadata and target values are not predictive input fields.

| Property | Train | Validation | Test | Total |
|---|---:|---:|---:|---:|

File: train_code/dataset/E/E.json (part 128 of 204)
[
      "descriptive_text": "The sample consists of a crosslinked network synthesized via the addition reaction between hexamethylene diisocyanate trimer, isocyanurate type (IHDI) and tetraethyleneglycol bis(3-mercaptopropionate) (EGMP-4) at a stoichiometric NCO:SH molar ratio of 1.0. Polymerization was conducted in toluene with a monomer concentration of 12.5 wt% using triethylamine (TEA) as a catalyst at a [TEA]/[NCO] ratio of 5.0 mol/mol, maintained at room temperature for 24 hours. Following synthesis, the material was soaked in acetone, air-dried for one day, and subsequently dried under vacuum for 10 hours to remove residual solvents. The resulting hierarchical structure is a porous polymer composed of connected distorted particles with an average diameter of 0.88 μm, and the Young's modulus was characterized via compression testing at a crosshead speed of 0.5 mm/min at room temperature.",
      "reasoning_analysis": "Increasing Factors: The incorporation of hexamethylene diisocyanate trimer (IHDI) introduces rigid isocyanurate cyclic structures into the polymer backbone, which intrinsically increases chain stiffness. Furthermore, the stoichiometric 1.0 NCO:SH molar ratio facilitates high conversion and crosslink density, restricting segmental mobility, while the vacuum drying step eliminates residual solvent that could otherwise plasticize the matrix. Decreasing Factors: The presence of tetraethyleneglycol bis(3-mercaptopropionate) (EGMP-4) introduces flexible ether linkages and long aliphatic spacers that enhance chain compliance. Critically, the hierarchical structure reveals a porous morphology formed by connected distorted particles; the inherent void volume within this porous network significantly reduces the effective load-bearing cross-sectional area compared to a dense bulk material. Dominant Factor: While the chemical composition provides a rigid crosslinked network foundation, the macroscopic porous structure generated by the low-concentration solution polymerization is the dominant factor. The high porosity qualitatively dictates a substantial reduction in the effective Young's modulus relative to a non-porous bulk equivalent, overriding the stiffening contributions of the isocyanurate rings."
    },
    "analysis_without_hierarchical_structure": {
      "descriptive_text": "The sample comprises a network polymer formed via an addition reaction between Hexamethylene diisocyanate trimer, isocyanurate type (IHDI) and tetraethyleneglycol bis(3-mercaptopropionate) (EGMP-4) utilizing a 1:1 NCO:SH molar ratio. Synthesis was conducted in toluene at a monomer concentration of 12.5 wt% with triethylamine catalyst ([TEA]/[NCO] = 5.0 mol/mol) at room temperature for 24 hours, followed by acetone soaking, air-drying for one day, and vacuum drying for 10 hours. Mechanical characterization involved measuring the Young's modulus via compression test using a Tensilon RTE-1210 instrument with a 500 N load cell at a crosshead speed of 0.5 mm/min at room temperature.",
      "reasoning_analysis": "Increasing Factors: The chemical composition includes Hexamethylene diisocyanate trimer (IHDI), which introduces rigid isocyanurate ring structures acting as multifunctional crosslinking nodes within the polymer network. This network architecture, formed by the 1:1 stoichiometric reaction between trifunctional isocyanates and difunctional thiols, restricts chain slippage and macroscopic flow, inherently contributing to a higher stiffness compared to linear polymer analogs. Decreasing Factors: The presence of tetraethyleneglycol bis(3-mercaptopropionate) (EGMP-4) introduces long, flexible polyether segments containing multiple ether linkages with low rotational barriers, which significantly enhances segmental mobility and free volume, thereby reducing stiffness. Additionally, the synthesis at a low monomer concentration of 12.5 wt% may result in a lower crosslinking density or increased free volume due to solvent removal, and the high concentration of triethylamine catalyst (5.0 mol/mol relative to NCO) poses a risk of residual amine plasticization if not completely removed during the drying process. Dominant Factor: The qualitative behavior of the Young's modulus is dominantly governed by the flexible polyether architecture of the EGMP-4 monomer; while the isocyanurate crosslinks provide structural integrity, the long flexible spacers between these nodes allow for substantial chain deformation, meaning the soft segment character overrides the rigid node contribution in determining the overall low-to-moderate stiffness of the material."
    }
  },
  {
    "doi": "10.1039/d5sm00175g",
    "title": "Young’s modulus of multinanolayer polymer films: the role of the interfaces†",
    "year": 2025,
    "chemical_composition": {
      "repeat_unit_psmiles": "[*]CC(c1ccccc1)[*]",
      "monomers": [
        {
          "name": "Styrene",
          "smiles": "C=CC1=CC=CC=C1",
          "ratio_value": null,
          "ratio_unit": null
        }
      ],
      "additives": [],
      "is_homopolymer": true
    },
    "processing_history": "Commercial grade PS 1340 (Total) used. Neat polymer film characterized by three-point bending test using Deben microtest machine at room temperature (RT), displacement velocity 1.5 mm/s.",
    "hierarchical_structure": "Neat amorphous glassy polymer film.",
    "properties": {
      "E": {
        "value": [
          3.1
        ],
        "unit": "GPa"
      }
    },
    "analysis_with_hierarchical_structure": {
      "descriptive_text": "The investigated material is a commercial grade polystyrene homopolymer (PS 1340, Total) processed into a neat amorphous glassy film. Composed exclusively of styrene repeating units, the sample was subjected to mechanical characterization using a three-point bending test on a Deben microtest machine at room temperature with a displacement velocity of 1.5 mm/s.",
      "reasoning_analysis": "Increasing Factors: The presence of bulky phenyl side groups attached to the polymer backbone introduces significant steric hindrance, restricting segmental rotation and increasing intrinsic chain stiffness. Furthermore, the hierarchical structure indicates an amorphous glassy state at room temperature, meaning the testing condition is well below the glass transition temperature, locking chain segments in place and maximizing resistance to deformation. Decreasing Factors: The material is characterized as a neat homopolymer, which limits the upper bound of stiffness compared to reinforced composites or crosslinked networks. Additionally, the purely amorphous structure lacks the reinforcing effect of crystalline domains that typically enhance modulus in semi-crystalline polymers. Dominant Factor: The intrinsic rigidity of the polystyrene backbone combined with the glassy state at room temperature qualitatively dominates the mechanical response, ensuring a high elastic modulus characteristic of brittle, glassy thermoplastics despite the absence of crystalline reinforcement."
    },
    "analysis_without_hierarchical_structure": {
      "descriptive_text": "The sample consists of a commercial grade polystyrene homopolymer, identified as PS 1340 from Total, utilized as a neat polymer film without any additives. Mechanical characterization was performed using a three-point bending test on a Deben microtest machine at room temperature with a displacement velocity of 1.5 mm/s to evaluate the elastic modulus.",
      "reasoning_analysis": "Increasing Factors: The chemical composition features bulky phenyl side groups attached to the polymer backbone, which induce significant steric hindrance and restrict segmental rotation, thereby intrinsically increasing chain stiffness and the elastic modulus. Additionally, the processing history specifies testing at room temperature, which is below the glass transition temperature of polystyrene, ensuring the material is in a rigid glassy state that supports higher load bearing capacity. Decreasing Factors: The material is an amorphous homopolymer lacking crystalline domains, which eliminates the stiffening effect typically associated with ordered crystalline packing and physical crosslinking. Furthermore, the absence of reinforcing fillers or additives in the neat film formulation means there are no rigid particles to constrain polymer chain deformation or share the applied load. Dominant Factor: The intrinsic chain stiffness derived from the bulky phenyl groups combined with the glassy state condition at room temperature qualitatively dominates the mechanical behavior, establishing a baseline modulus characteristic of rigid amorphous thermoplastics despite the lack of crystalline reinforcement."
    }
  },
  {
    "doi": "10.1002/pol.20220326",
    "title": "Synthesis of porous polymers by polymerization-induced phase separation in the addition reaction of multifunctional isocyanates and dithiol compounds",
    "year": 2022,
    "chemical_composition": {
      "repeat_unit_psmiles": null,
      "monomers": [
        {
          "name": "Hexamethylene diisocyanate trimer, isocyanurate type (IHDI)",
          "smiles": null,
          "ratio_value": 1.0,
          "ratio_unit": "NCO:SH molar ratio"
        },
        {
          "name": "1,6-Hexanedithiol (HDT)",
          "smiles": "SCCCCCCS",
          "ratio_value": 1.0,
          "ratio_unit": "NCO:SH molar ratio"
        }
      ],
      "additives": [
        {
          "name": "Water (H2O)",
          "type": "reactant",
          "amount_value": 0.5,
          "amount_unit": "mol/mol ([H2O]/[NCO])"
        }
      ],
      "is_homopolymer": false
    },
    "processing_history": "Synthesized by addition reaction in toluene (monomer concentration 12.5 wt%), [TEA]/[NCO] = 5.0 mol/mol, [H2O]/[NCO] = 0.50 mol/mol, room temperature for 24 h. Soaked in acetone, air-dried 1 day, dried in vacuo 10 h. Young's modulus measured by compression test (Tensilon RTE-1210, 500 N load cell) at 0.5 mm/min crosshead speed, room temperature.",
    "hierarchical_structure": "Porous polymer formed by highly connected and distorted particles, average diameter 0.80 μm.",
    "properties": {
      "E": {
        "value": [
          0.0
        ],
        "unit": "GPa"
      }
    },
    "analysis_with_hierarchical_structure": {
      "descriptive_text": "This sample consists of a porous copolymer network synthesized via an addition reaction between Hexamethylene diisocyanate trimer, isocyanurate type (IHDI) and 1,6-Hexanedithiol (HDT) maintained at a 1.0 NCO:SH molar ratio. Water was incorporated as a reactant at 0.5 mol/mol relative to NCO groups during polymerization in toluene at a monomer concentration of 12.5 wt%, utilizing triethylamine as a catalyst at a [TEA]/[NCO] ratio of 5.0 mol/mol. The reaction proceeded at room temperature for 24 hours, followed by solvent exchange via acetone soaking, air-drying for one day, and final vacuum drying for 10 hours. The resulting material exhibits a hierarchical structure characterized by highly connected and distorted particles with an average diameter of 0.80 μm, forming a porous morphology. The Young's modulus was subsequently evaluated using a compression test at a crosshead speed of 0.5 mm/min under ambient conditions.",
      "reasoning_analysis": "Increasing Factors: The chemical composition includes the Hexamethylene diisocyanate trimer (IHDI), which contains rigid isocyanurate rings that enhance backbone stiffness compared to linear aliphatic chains. The multifunctionality of the IHDI trimer facilitates the formation of a crosslinked network, which restricts chain mobility and increases modulus. Additionally, the reaction of water with isocyanate groups generates urea linkages capable of strong hydrogen bonding, further reinforcing the polymer matrix, while the vacuum drying process removes residual solvents that could otherwise act as plasticizers. Decreasing Factors: The incorporation of 1,6-Hexanedithiol introduces flexible aliphatic spacers between crosslinks, which inherently lowers stiffness relative to rigid aromatic systems. More critically, the intentional addition of water acts as a blowing agent, generating CO2 during synthesis to create a porous morphology. The presence of voids significantly reduces the effective load-bearing cross-sectional area of the material. Furthermore, the synthesis at room temperature may limit the degree of conversion or network perfection compared to thermal curing. Dominant Factor: While the intrinsic chemistry of the isocyanurate network and urea linkages provides a stiff backbone, the structural porosity induced by the water reactant is the dominant factor. The formation of highly connected but distorted particles with significant void volume drastically reduces the bulk Young's modulus relative to a dense, non-porous counterpart of the same chemical composition, as mechanical load is borne by a diminished solid fraction."
    },
    "analysis_without_hierarchical_structure": {
      "descriptive_text": "The sample comprises a network polymer synthesized via an addition reaction between Hexamethylene diisocyanate trimer, isocyanurate type (IHDI) and 1,6-Hexanedithiol (HDT) at a 1.0 NCO:SH molar ratio. The reaction was conducted in toluene with a monomer concentration of 12.5 wt%, utilizing triethylamine (TEA) as a catalyst at a [TEA]/[NCO] ratio of 5.0, and included water as a reactant at a [H2O]/[NCO] ratio of 0.50 mol/mol. The mixture was maintained at room temperature for 24 hours to facilitate polymerization. Following synthesis, the material was soaked in acetone, air-dried for one day, and subsequently dried in vacuo for 10 hours to remove residual solvents. The Young's modulus was determined via compression test using a Tensilon RTE-1210 instrument with a 500 N load cell at a crosshead speed of 0.5 mm/min under room temperature conditions.",
      "reasoning_analysis": "Increasing Factors: The use of Hexamethylene diisocyanate trimer (IHDI) introduces rigid isocyanurate rings and trifunctional crosslinking points, creating a three-dimensional network structure that significantly restricts chain mobility and enhances stiffness. Additionally, the inclusion of water as a reactant leads to the formation of urea linkages alongside thiourethane bonds; the strong hydrogen bonding capability of urea groups acts as physical crosslinks, further reinforcing the material's resistance to deformation. The thorough post-processing drying protocol (acetone soak followed by vacuum drying) minimizes residual solvent content, preventing plasticization effects that would otherwise lower the modulus. Decreasing Factors: The 1,6-Hexanedithiol (HDT) monomer introduces flexible aliphatic hexamethylene spacers between crosslinks, which increases segmental freedom and compliance. Furthermore, thiourethane linkages formed between the isocyanate and thiol groups typically exhibit weaker hydrogen bonding interactions compared to traditional oxygen-based urethane linkages, potentially reducing intermolecular cohesion. The high concentration of triethylamine catalyst relative to isocyanate groups ([TEA]/[NCO] = 5.0) poses a risk of residual amine remaining within the matrix, which could act as a small-molecule plasticizer if not completely removed during drying. Dominant Factor: The topological constraints imposed by the trifunctional isocyanurate crosslinks and the inherent rigidity of the cyclic IHDI cores qualitatively dominate the mechanical response. While the flexible HDT spacers and weaker thiourethane hydrogen bonding provide some compliance, the permanent chemical crosslinks and additional physical crosslinking from urea hard segments establish a rigid network architecture that dictates a higher Young's modulus relative to linear or less densely crosslinked analogs."
    }
  },
  {
    "doi": "10.1002/pol.20220326",
    "title": "Synthesis of porous polymers by polymerization-induced phase separation in the addition reaction of multifunctional isocyanates and dithiol compounds",
    "year": 2022,
    "chemical_composition": {
      "repeat_unit_psmiles": null,
      "monomers": [
        {
          "name": "Hexamethylene diisocyanate trimer, adduct type (AHDI)",
          "smiles": null,
          "ratio_value": 1.0,
          "ratio_unit": "NCO:SH molar ratio"
        },
        {
          "name": "1,10-decanedithiol (DDT)",
          "smiles": "SCCCCCCCCCCS",
          "ratio_value": 1.0,
          "ratio_unit": "NCO:SH molar ratio"
        }
      ],
      "additives": [],
      "is_homopolymer": false
    },
    "processing_history": "Synthesized by addition reaction in toluene (monomer concentration 12.5 wt%), [TEA]/[NCO] = 5.0 mol/mol, room temperature for 24 h. Soaked in acetone, air-dried 1 day, dried in vacuo 10 h. Young's modulus measured by compression test (Tensilon RTE-1210, 500 N load cell) at 0.5 mm/min crosshead speed, room temperature.",
    "hierarchical_structure": "Porous polymer formed by aggregated particles, average diameter 2.62 μm.",
    "properties": {
      "E": {
        "value": [
          0.0
        ],
        "unit": "GPa"
      }
    },
    "analysis_with_hierarchical_structure": {
      "descriptive_text": "The sample is a porous copolymer network synthesized via an addition reaction between Hexamethylene diisocyanate trimer, adduct type (AHDI) and 1,10-decanedithiol (DDT) at a 1.0 NCO:SH molar ratio. The synthesis was conducted in toluene at a monomer concentration of 12.5 wt% using triethylamine (TEA) as a catalyst with a [TEA]/[NCO] ratio of 5.0 mol/mol at room temperature for 24 hours. Following synthesis, the material was soaked in acetone, air-dried for one day, and subsequently dried in vacuo for 10 hours to remove residual solvents. The resulting hierarchical structure consists of aggregated particles with an average diameter of 2.62 μm forming a porous polymer morphology. The Young's modulus was characterized by a compression test using a Tensilon RTE-1210 instrument at a crosshead speed of 0.5 mm/min under room temperature conditions.",
      "reasoning_analysis": "Increasing Factors: The use of Hexamethylene diisocyanate trimer (AHDI) introduces multifunctional crosslinking points into the network, which increases the crosslink density and restricts chain mobility, intrinsically driving the Young's modulus higher. Additionally, the high catalyst concentration ([TEA]/[NCO] = 5.0) likely ensures high conversion of functional groups, maximizing the integrity of the thiourethane network structure. Decreasing Factors: The 1,10-decanedithiol (DDT) monomer contains a long flexible decamethylene spacer, which enhances segmental mobility and compliance between crosslinks, thereby lowering the intrinsic stiffness of the polymer backbone. Furthermore, the processing history involving a low monomer concentration (12.5 wt%) combined with the specific drying protocol resulted in a porous structure formed by aggregated particles; this macroscopic porosity significantly reduces the effective load-bearing cross-sectional area, drastically decreasing the measured modulus. Dominant Factor: While the chemical crosslinking provides intrinsic network rigidity, the macroscopic porous morphology and aggregated particle structure arising from the dilute solution processing are the dominant factors, qualitatively leading to a substantially lower effective Young's modulus compared to a dense, bulk thiourethane network."
    },
    "analysis_without_hierarchical_structure": {
      "descriptive_text": "The polymer sample consists of a network formed from Hexamethylene diisocyanate trimer, adduct type (AHDI) and 1,10-decanedithiol (DDT) at a 1.0 NCO:SH molar ratio. Synthesis was performed via addition reaction in toluene at a monomer concentration of 12.5 wt% using triethylamine (TEA) as a catalyst with a [TEA]/[NCO] ratio of 5.0 mol/mol at room temperature for 24 hours. Post-synthesis treatment involved soaking in acetone, air-drying for one day, and vacuum drying for 10 hours. The Young's modulus was subsequently measured by compression test at room temperature with a crosshead speed of 0.5 mm/min.",
      "reasoning_analysis": "Increasing Factors: The chemical composition includes Hexamethylene diisocyanate trimer (AHDI), which introduces rigid isocyanurate rings into the network architecture, significantly restricting chain mobility and increasing stiffness. Additionally, the formation of thiourethane linkages allows for hydrogen bonding between chains, enhancing intermolecular cohesion and contributing to a higher Young's modulus. The processing history involving vacuum drying ensures the removal of toluene and acetone, eliminating solvent plasticization effects that would otherwise lower the modulus. Decreasing Factors: The use of 1,10-decanedithiol (DDT) introduces long, flexible aliphatic spacers (10 methylene units) between crosslinks, which increases free volume and segmental mobility, thereby reducing the overall stiffness. Furthermore, the exceptionally high catalyst loading ([TEA]/[NCO] = 5.0 mol/mol) poses a risk that residual triethylamine may remain trapped within the network despite drying, potentially acting as a plasticizer. The dilute monomer concentration (12.5 wt%) during synthesis may also favor intramolecular cyclization over intermolecular crosslinking, reducing the effective crosslink density. Dominant Factor: The rigid isocyanurate nodes derived from the AHDI trimer create a highly constrained crosslinked network architecture that qualitatively dominates the mechanical response. While the flexible dithiol spacer and potential residual catalyst mitigate the stiffness, the structural integrity provided by the rigid trimeric crosslinks is the primary factor establishing a substantial Young's modulus relative to linear or less densely crosslinked analogs."
    }
  },
  {
    "doi": null,
    "title": "High rate tensile tests – Measuring equipment and evaluation",
    "year": 2009,
    "chemical_composition": {
      "repeat_unit_psmiles": "[*]OC[*]",
      "monomers": [
        {
          "name": "Formaldehyde",
          "smiles": "C=O",
          "ratio_value": null,
          "ratio_unit": null
        }
      ],
      "additives": [],
      "is_homopolymer": true
    },
    "processing_history": "Polyoxymethylene (POM) Delrin 100 NC010 from Du Pont. Test bars machined from injection molded plates in flow direction using CNC milling. Annealed at 100 °C for 12 h. Stored for at least 24 h at 23 °C, 50% r.h. Young's modulus measured by uniaxial tensile test at 23 °C using Zwick Rel 1856 servo-hydraulic machine with Kistler type 9331B force sensor. Data evaluated by curve fitting using viscoelastic stress-strain relation. Strain rate: 10 1/s.",
    "hierarchical_structure": "Injection molded thermoplastic. Machined in flow direction. Annealed to prevent temperature induced morphology changes.",
    "properties": {
      "E": {
        "value": [
          3.25
        ],
        "unit": "GPa"
      }
    },
    "analysis_with_hierarchical_structure": {
      "descriptive_text": "The sample comprises a polyoxymethylene (POM) homopolymer, commercially designated as Delrin 100 NC010, derived from formaldehyde monomers. Test bars were fabricated by CNC milling from injection molded plates along the flow direction to preserve processing-induced orientation. The specimens were annealed at 100 °C for 12 hours to mitigate temperature-induced morphology changes and conditioned for at least 24 hours at 23 °C and 50% relative humidity. Mechanical characterization involved uniaxial tensile testing at 23 °C using a servo-hydraulic machine at a strain rate of 10 1/s, with Young's modulus evaluated via curve fitting of the viscoelastic stress-strain relation.",
      "reasoning_analysis": "Increasing Factors: The simple chemical backbone of polyoxymethylene facilitates high crystallinity, which inherently increases stiffness. The annealing process at 100 °C further enhances crystalline perfection and volume fraction, while machining and testing along the flow direction aligns the molecular chains and crystallites with the load axis, maximizing resistance to deformation. Additionally, the high strain rate of 10 1/s restricts viscoelastic chain relaxation, leading to a higher apparent modulus. Decreasing Factors: The amorphous regions between crystalline lamellae remain compliant compared to the crystalline phase, limiting the maximum theoretical stiffness. Moisture absorption during conditioning at 50% relative humidity may plasticize the amorphous phase slightly, reducing intermolecular forces. Dominant Factor: The high crystallinity inherent to the POM homopolymer, augmented by the thermal annealing and molecular orientation from the injection molding and machining process, qualitatively dominates the mechanical response, ensuring a high Young's modulus driven by the rigid crystalline network despite the compliance of the amorphous phase."
    },
    "analysis_without_hierarchical_structure": {
      "descriptive_text": "The sample comprises a polyoxymethylene (POM) homopolymer, commercially identified as Delrin 100 NC010. Test bars were fabricated by CNC milling from injection molded plates along the flow direction, followed by annealing at 100 °C for 12 hours and conditioning at 23 °C and 50% relative humidity for at least 24 hours. Young's modulus was characterized via uniaxial tensile testing at 23 °C using a servo-hydraulic machine, with data analysis performed using viscoelastic stress-strain curve fitting at a strain rate of 10 1/s.",
      "reasoning_analysis": "Increasing Factors: The chemical composition consists of a regular polyoxymethylene homopolymer backbone, which facilitates tight chain packing and a high degree of crystallinity, intrinsically providing high stiffness. The processing history further enhances this through annealing at 100 °C, which promotes crystal perfection and growth, and machining in the flow direction, which aligns polymer chains with the stress axis. Additionally, the high strain rate of 10 1/s during tensile testing limits viscoelastic relaxation, resulting in a higher apparent modulus. Decreasing Factors: The conditioning step at 50% relative humidity may introduce minor moisture absorption into the amorphous regions, potentially acting as a weak plasticizer that increases free volume and reduces intermolecular friction. Furthermore, testing at 23 °C, which is significantly above the glass transition temperature of POM, means the amorphous phases are in a rubbery state, contributing less to the overall stiffness compared to the crystalline domains. Dominant Factor: The high degree of crystallinity induced by the homopolymer architecture and reinforced by the thermal annealing treatment qualitatively dominates the mechanical response, creating a rigid percolating network that outweighs the softening effects of moisture or the compliance of the amorphous phase, particularly when combined with the molecular orientation along the flow direction."
    }
  },
  {
    "doi": "10.1002/pol.20220326",
    "title": "Synthesis of porous polymers by polymerization-induced phase separation in the addition reaction of multifunctional isocyanates and dithiol compounds",
    "year": 2022,
    "chemical_composition": {
      "repeat_unit_psmiles": null,
      "monomers": [
        {
          "name": "Polymeric diphenylmethane diisocyanate (MR200)",
          "smiles": null,
          "ratio_value": 1.0,
          "ratio_unit": "NCO:SH molar ratio"
        },
        {
          "name": "1,6-Hexanedithiol (HDT)",
          "smiles": "SCCCCCCS",
          "ratio_value": 1.0,
          "ratio_unit": "NCO:SH molar ratio"
        }
      ],
      "additives": [],
      "is_homopolymer": false
    },
    "processing_history": "Synthesized by addition reaction in toluene (monomer concentration 10 wt%), [TEA]/[NCO] = 5.0 mol/mol, room temperature for 24 h. Soaked in acetone, air-dried 1 day, dried in vacuo 10 h. Young's modulus measured by compression test (Tensilon RTE-1210, 500 N load cell) at 0.5 mm/min crosshead speed, room temperature.",
    "hierarchical_structure": "Porous polymer formed by connected or aggregated particles, average diameter 0.57 μm.",
    "properties": {
      "E": {
        "value": [
          0.0
        ],
        "unit": "GPa"
      }
    },
    "analysis_with_hierarchical_structure": {
      "descriptive_text": "The material is a copolymer derived from polymeric diphenylmethane diisocyanate (MR200) and 1,6-hexanedithiol (HDT) reacted at a stoichiometric NCO:SH molar ratio of 1.0. Synthesis was achieved via addition reaction in toluene with a 10 wt% monomer concentration, catalyzed by triethylamine at a [TEA]/[NCO] ratio of 5.0 mol/mol under room temperature for 24 hours. Post-synthesis processing involved soaking in acetone, followed by air-drying for one day and vacuum drying for 10 hours. The resulting hierarchical structure exhibits a porous morphology composed of connected or aggregated particles with an average diameter of 0.57 μm, and the mechanical properties were assessed via compression testing at a crosshead speed of 0.5 mm/min at room temperature.",
      "reasoning_analysis": "Increasing Factors: The incorporation of aromatic rings within the MR200 segments provides intrinsic backbone rigidity, while the formation of polythiourea linkages between the isocyanate and thiol groups facilitates strong intermolecular hydrogen bonding, both of which enhance the intrinsic stiffness of the polymer network. Additionally, the stoichiometric balance of functional groups promotes high conversion and network integrity, minimizing defects that could soften the material. Decreasing Factors: The aliphatic hexamethylene spacer in the HDT monomer introduces flexible segments that increase chain mobility and reduce overall stiffness. More critically, the hierarchical structure is defined by significant porosity and aggregated particle morphology, which drastically reduces the effective load-bearing cross-sectional area compared to a dense solid. Residual triethylamine or solvent trapped within the porous network despite vacuum drying could also act as plasticizers, further lowering modulus. Dominant Factor: While the chemical composition suggests a moderately rigid network due to aromatic content and hydrogen bonding, the porous hierarchical structure is the dominant factor governing the measured Young's modulus. The presence of voids and weak interparticle boundaries in the aggregated particle morphology qualitatively dictates a substantial reduction in bulk stiffness relative to a non-porous counterpart, overriding the intrinsic contributions of the chemical backbone."
    },
    "analysis_without_hierarchical_structure": {
      "descriptive_text": "The sample consists of a poly(thiourethane) network synthesized via the step-growth addition reaction between polymeric diphenylmethane diisocyanate (MR200) and 1,6-hexanedithiol (HDT) at a stoichiometric NCO:SH molar ratio of 1.0. The polymerization was conducted in toluene at a monomer concentration of 10 wt% using triethylamine (TEA) as a catalyst with a [TEA]/[NCO] ratio of 5.0 mol/mol at room temperature for 24 hours. Following synthesis, the material was soaked in acetone, air-dried for one day, and subsequently dried under vacuum for 10 hours to remove residual solvents. The Young's modulus was determined via compression testing using a Tensilon RTE-1210 instrument with a 500 N load cell at a crosshead speed of 0.5 mm/min at room temperature.",
      "reasoning_analysis": "Increasing Factors: The presence of aromatic rings within the polymeric diphenylmethane diisocyanate (MR200) segments introduces significant backbone rigidity due to steric hindrance and restricted rotation. Furthermore, the polymeric nature of the diisocyanate suggests a functionality greater than two, likely resulting in a crosslinked network structure which drastically restricts chain mobility and enhances stiffness. The vacuum drying process also mitigates plasticization by removing residual toluene and acetone. Decreasing Factors: The incorporation of 1,6-hexanedithiol introduces flexible aliphatic methylene spacers between the rigid nodes, which increases chain segment mobility and tends to lower the modulus. Additionally, thiourethane linkages generally exhibit weaker hydrogen bonding interactions compared to traditional urethane linkages due to the lower electronegativity of sulfur, potentially reducing interchain cohesion. Residual triethylamine catalyst, if not completely extracted during the acetone soak and drying, could act as a low molecular weight plasticizer. Dominant Factor: The structural rigidity imparted by the aromatic content and the topological constraints of the crosslinked network formed by the polymeric MDI are the dominant factors. These features typically outweigh the softening effect of the aliphatic dithiol spacer, resulting in a material where the network architecture and aromatic stiffness primarily dictate the mechanical response."
    }
  },
  {
    "doi": "10.1002/pol.20220326",
    "title": "Synthesis of porous polymers by polymerization-induced phase separation in the addition reaction of multifunctional isocyanates and dithiol compounds",
    "year": 2022,
    "chemical_composition": {
      "repeat_unit_psmiles": null,
      "monomers": [
        {
          "name": "Polymeric diphenylmethane diisocyanate (MR200)",
          "smiles": null,
          "ratio_value": 1.0,
          "ratio_unit": "NCO:SH molar ratio"
        },
        {
          "name": "1,6-Hexanedithiol (HDT)",
          "smiles": "SCCCCCCS",
          "ratio_value": 1.0,
          "ratio_unit": "NCO:SH molar ratio"
        }
      ],
      "additives": [],
      "is_homopolymer": false
    },
    "processing_history": "Synthesized by addition reaction in toluene (monomer concentration 10 wt%), [TEA]/[NCO] = 10.0 mol/mol, room temperature for 24 h. Soaked in acetone, air-dried 1 day, dried in vacuo 10 h. Young's modulus measured by compression test (Tensilon RTE-1210, 500 N load cell) at 0.5 mm/min crosshead speed, room temperature.",
    "hierarchical_structure": "Porous polymer formed by connected or aggregated particles, average diameter 0.42 μm.",
    "properties": {
      "E": {
        "value": [
          0.0
        ],
        "unit": "GPa"
      }
    },
    "analysis_with_hierarchical_structure": {
      "descriptive_text": "The sample comprises a porous copolymer network synthesized via an addition reaction between Polymeric diphenylmethane diisocyanate (MR200) and 1,6-Hexanedithiol (HDT) at a 1.0 NCO:SH molar ratio. Polymerization was conducted in toluene at a monomer concentration of 10 wt% using triethylamine as a catalyst ([TEA]/[NCO] = 10.0 mol/mol) at room temperature for 24 hours, followed by soaking in acetone, air-drying for one day, and vacuum drying for 10 hours. The resulting hierarchical structure is characterized as a porous polymer formed by connected or aggregated particles with an average diameter of 0.42 μm. The Young's modulus was evaluated via compression testing using a Tensilon RTE-1210 instrument with a 500 N load cell at a crosshead speed of 0.5 mm/min under room temperature conditions.",
      "reasoning_analysis": "Increasing Factors: The incorporation of Polymeric diphenylmethane diisocyanate (MR200) introduces rigid aromatic rings into the polymer backbone, which inherently enhances chain stiffness and resistance to deformation. Additionally, the formation of thiourethane linkages between the isocyanate and thiol groups facilitates strong intermolecular hydrogen bonding, potentially increasing the cohesive energy density and rigidity of the network strands. The thorough vacuum drying process helps eliminate residual solvent that could otherwise act as a plasticizer, thereby preserving the intrinsic stiffness of the polymer matrix. Decreasing Factors: The hierarchical structure is defined by significant porosity formed by connected or aggregated particles, which introduces voids that drastically reduce the effective load-bearing cross-sectional area, leading to a lower macroscopic modulus. The use of 1,6-Hexanedithiol (HDT) introduces flexible aliphatic spacers between crosslink points, increasing chain mobility and reducing overall stiffness. Furthermore, the low monomer concentration (10 wt%) during synthesis likely promoted the formation of this open, porous morphology rather than a dense bulk network, and the aggregated particle structure implies weak inter-particle interfaces compared to covalent continuity. Dominant Factor: While the aromatic chemistry and hydrogen bonding provide intrinsic rigidity at the molecular level, the macroscopic porous morphology and aggregated particle structure are the dominant factors governing the Young's modulus. The presence of voids and inter-particle boundaries fundamentally compromises the mechanical continuity of the material, qualitatively resulting in a significantly lower modulus compared to a non-porous bulk equivalent of the same chemical composition."
    },
    "analysis_without_hierarchical_structure": {
      "descriptive_text": "The polymer sample was synthesized via an addition reaction between polymeric diphenylmethane diisocyanate (MR200) and 1,6-hexanedithiol (HDT) at a 1.0 NCO:SH molar ratio in toluene with a monomer concentration of 10 wt%. Triethylamine was employed as a catalyst at a [TEA]/[NCO] ratio of 10.0 mol/mol, and the reaction proceeded at room temperature for 24 hours. Following synthesis, the material was soaked in acetone, air-dried for one day, and subsequently dried in vacuo for 10 hours. The Young's modulus was determined via compression testing using a Tensilon RTE-1210 instrument with a 500 N load cell at a crosshead speed of 0.5 mm/min under room temperature conditions.",
      "reasoning_analysis": "Increasing Factors: The utilization of polymeric diphenylmethane diisocyanate (MR200) introduces rigid aromatic segments and multifunctionality, resulting in a chemically crosslinked network structure that severely restricts chain mobility and enhances stiffness. Additionally, the formation of polythiourea linkages facilitates strong intermolecular hydrogen bonding, acting as physical crosslinks that further contribute to an increase in the Young's modulus. Decreasing Factors: The inclusion of 1,6-hexanedithiol introduces a flexible aliphatic six-carbon spacer between network junctions, which increases segmental flexibility and qualitatively lowers the modulus compared to wholly aromatic systems. Furthermore, the exceptionally high catalyst loading ([TEA]/[NCO] = 10.0) presents a risk where residual triethylamine or solvent molecules trapped during the air-drying phase could act as plasticizers, increasing free volume and reducing stiffness. Dominant Factor: The topological constraints imposed by the chemical crosslinking derived from the multifunctional MR200, combined with the intrinsic rigidity of the aromatic backbone and hydrogen bonding interactions, qualitatively dominate the mechanical behavior. These structural factors establish a high stiffness baseline that outweighs the softening effects of the aliphatic spacer and potential residual plasticizers, assuming the vacuum drying effectively mitigated solvent retention."
    }
  },
  {
    "doi": "10.1039/d5sm00175g",
    "title": "Young’s modulus of multinanolayer polymer films: the role of the interfaces†",
    "year": 2025,
    "chemical_composition": {
      "repeat_unit_psmiles": "[*]CC(C)(C(=O)OC)[*]",
      "monomers": [
        {
          "name": "Methyl methacrylate",
          "smiles": "CC(=C)C(=O)OC",
          "ratio_value": null,
          "ratio_unit": null
        }
      ],
      "additives": [],
      "is_homopolymer": true
    },
