Repository: hhtrick/HHT-code

# HHT training framework

This directory contains model training, embedding precomputation, inference, article-level baselines and the curated datasets. All commands below assume that the working directory is `train_code/`.

## 3. Datasets and fixed partitions

Each main dataset is a JSON array at `dataset/{property}/{property}.json`. Entries contain source metadata, `chemical_composition`, `processing_history`, `hierarchical_structure`, `properties`, and two generated-analysis objects. Targets are stored as `properties[property]["value"]`; source metadata and target values are not predictive input fields.

| Property | Train | Validation | Test | Total |
|---|---:|---:|---:|---:|

File: train_code/dataset/E/E.json (part 129 of 204)
[
    "processing_history": "Commercial grade PMMA VM100 (Arkema) used. Neat polymer film characterized by three-point bending test using Deben microtest machine at room temperature (RT), displacement velocity 1.5 mm/s.",
    "hierarchical_structure": "Neat amorphous glassy polymer film.",
    "properties": {
      "E": {
        "value": [
          3.4
        ],
        "unit": "GPa"
      }
    },
    "analysis_with_hierarchical_structure": {
      "descriptive_text": "The investigated sample comprises a commercial grade poly(methyl methacrylate) (PMMA) homopolymer, specifically identified as Arkema VM100, existing as a neat amorphous glassy polymer film. Mechanical characterization was performed using a three-point bending test on a Deben microtest machine at room temperature with a displacement velocity of 1.5 mm/s. The material system is free of additives or fillers, preserving the intrinsic properties of the pure homopolymer matrix during evaluation.",
      "reasoning_analysis": "Increasing Factors: The chemical structure of poly(methyl methacrylate) features a quaternary carbon in the backbone and bulky ester side groups, which impose significant steric hindrance on chain segment rotation, thereby increasing intrinsic chain stiffness. Furthermore, the polar ester groups facilitate strong dipole-dipole interactions between chains, enhancing cohesive energy density and resistance to deformation. The testing condition at room temperature places the material well below its glass transition temperature, ensuring the polymer remains in a rigid glassy state where segmental motion is frozen, maximizing the modulus. Decreasing Factors: The purely amorphous hierarchical structure lacks crystalline domains, which typically provide higher stiffness through ordered packing compared to disordered amorphous regions. Additionally, the absence of rigid reinforcing fillers means the modulus relies solely on the polymer matrix without composite enhancement. The viscoelastic nature of the polymer implies that the specific displacement velocity captures a time-dependent response that might be lower than high-strain-rate measurements, and the three-point bending geometry introduces shear components that can slightly lower the apparent modulus compared to pure tension. Dominant Factor: The dominant factor governing the Young's Modulus is the combination of the restricted backbone mobility due to steric hindrance and the thermodynamic state of the material being deeply in the glassy region at room temperature. While the lack of crystallinity and fillers prevents extreme stiffening, the intrinsic rigidity of the PMMA backbone and strong intermolecular forces establish a high baseline modulus characteristic of rigid amorphous thermoplastics."
    },
    "analysis_without_hierarchical_structure": {
      "descriptive_text": "The sample consists of a commercial grade poly(methyl methacrylate) homopolymer, specifically the VM100 grade supplied by Arkema, utilized as a neat polymer film without the incorporation of any additives or fillers. Mechanical characterization was performed using a three-point bending test configuration on a Deben microtest machine conducted at room temperature with a displacement velocity of 1.5 mm/s to determine the elastic modulus.",
      "reasoning_analysis": "Increasing Factors: The chemical structure of poly(methyl methacrylate) features bulky alpha-methyl and ester side groups attached to the carbon backbone, which impose significant steric hindrance and restrict segmental rotation, thereby intrinsically enhancing stiffness. Furthermore, the testing condition specifies room temperature, which is well below the glass transition temperature of PMMA, locking the polymer chains in a rigid glassy state that maximizes the elastic response. The absence of plasticizing additives in the neat film formulation also prevents any reduction in intermolecular forces that would lower stiffness. Decreasing Factors: The amorphous nature of the commercial PMMA homopolymer lacks the reinforcing effect of crystalline domains found in semi-crystalline polymers, which typically limits the upper bound of the modulus compared to highly crystalline materials. Additionally, the viscoelastic character of the polymer implies that the measured modulus is sensitive to the displacement velocity; if the 1.5 mm/s rate allows for any anelastic relaxation during the three-point bending test, the apparent stiffness could be slightly lower than the instantaneous elastic modulus. Dominant Factor: The thermal state of the polymer relative to its glass transition is the dominant factor; because the characterization occurs at room temperature in the glassy regime, the frozen segmental mobility overrides the lack of crystallinity, establishing a high baseline modulus characteristic of rigid amorphous thermoplastics."
    }
  },
  {
    "doi": "10.1002/pol.20220326",
    "title": "Synthesis of porous polymers by polymerization-induced phase separation in the addition reaction of multifunctional isocyanates and dithiol compounds",
    "year": 2022,
    "chemical_composition": {
      "repeat_unit_psmiles": null,
      "monomers": [
        {
          "name": "Polymeric diphenylmethane diisocyanate (MR400)",
          "smiles": null,
          "ratio_value": 1.0,
          "ratio_unit": "NCO:SH molar ratio"
        },
        {
          "name": "1,6-Hexanedithiol (HDT)",
          "smiles": "SCCCCCCS",
          "ratio_value": 1.0,
          "ratio_unit": "NCO:SH molar ratio"
        }
      ],
      "additives": [],
      "is_homopolymer": false
    },
    "processing_history": "Synthesized by addition reaction in toluene (monomer concentration 10 wt%), [TEA]/[NCO] = 5.0 mol/mol, room temperature for 24 h. Soaked in acetone, air-dried 1 day, dried in vacuo 10 h. Young's modulus measured by compression test (Tensilon RTE-1210, 500 N load cell) at 0.5 mm/min crosshead speed, room temperature.",
    "hierarchical_structure": "Porous polymer formed by aggregated small particles, average diameter 0.54 μm.",
    "properties": {
      "E": {
        "value": [
          0.0
        ],
        "unit": "GPa"
      }
    },
    "analysis_with_hierarchical_structure": {
      "descriptive_text": "The sample is a polythiourethane material synthesized via an addition reaction between polymeric diphenylmethane diisocyanate (MR400) and 1,6-hexanedithiol (HDT) at a 1.0 NCO:SH molar ratio. Polymerization was carried out in toluene at a 10 wt% monomer concentration using triethylamine as a catalyst with a [TEA]/[NCO] ratio of 5.0 mol/mol at room temperature for 24 hours. Post-synthesis processing involved soaking the material in acetone, air-drying for one day, and final drying under vacuum for 10 hours. The resulting hierarchical structure consists of a porous polymer formed by aggregated small particles with an average diameter of 0.54 μm, and the Young's modulus was characterized by compression test at a crosshead speed of 0.5 mm/min at room temperature.",
      "reasoning_analysis": "Increasing Factors: The presence of aromatic rings within the polymeric diphenylmethane diisocyanate (MR400) segments introduces backbone rigidity through steric hindrance and pi-pi stacking interactions, which intrinsically elevates the stiffness of the polymer chains. Additionally, the stoichiometric 1.0 NCO:SH molar ratio facilitates high conversion and potential network formation if the polymeric isocyanate possesses functionality greater than two, leading to chemical crosslinking that restricts segmental motion and increases modulus. The thiourethane linkages formed also contribute to physical crosslinking via hydrogen bonding, albeit weaker than oxygen analogues. Decreasing Factors: The 1,6-hexanedithiol (HDT) comonomer introduces a flexible aliphatic six-carbon spacer that enhances chain mobility and reduces the overall cohesive energy density of the network. Critically, the hierarchical structure described as a porous polymer formed by aggregated particles implies a significant void fraction, which drastically reduces the effective load-bearing cross-sectional area during compression. Furthermore, the high loading of triethylamine catalyst ([TEA]/[NCO] = 5.0) risks residual amine presence acting as a plasticizer, and the thiourethane linkage generally exhibits lower intermolecular forces compared to standard polyurethanes. Dominant Factor: While the aromatic content provides intrinsic chain stiffness, the macroscopic porous morphology formed by aggregated particles is the dominant factor governing the measured Young's modulus. The presence of voids and weak inter-particle boundaries allows for significant structural collapse and rearrangement under compressive load, qualitatively resulting in a substantially lower effective modulus compared to a non-porous bulk monolith of the same chemical composition."
    },
    "analysis_without_hierarchical_structure": {
      "descriptive_text": "The sample comprises a copolymer network synthesized via an addition reaction between polymeric diphenylmethane diisocyanate (MR400) and 1,6-hexanedithiol (HDT) at a stoichiometric NCO:SH molar ratio of 1.0. Polymerization was conducted in toluene at a 10 wt% monomer concentration using triethylamine (TEA) as a catalyst with a [TEA]/[NCO] ratio of 5.0 mol/mol at room temperature for 24 hours. Post-synthesis processing involved soaking the material in acetone, air-drying for one day, and final drying under vacuum for 10 hours. The Young's modulus was evaluated using a compression test on a Tensilon RTE-1210 instrument with a 500 N load cell at a crosshead speed of 0.5 mm/min at room temperature.",
      "reasoning_analysis": "Increasing Factors: The presence of aromatic rings within the polymeric diphenylmethane diisocyanate (MR400) segments introduces significant backbone rigidity and steric hindrance, which intrinsically drives the Young's modulus higher. Additionally, the reaction between isocyanate and thiol groups forms thiourea linkages capable of strong intermolecular hydrogen bonding, further restricting chain mobility and enhancing stiffness. The final vacuum drying step aids in removing residual solvents, minimizing free volume and preventing plasticization that would lower the modulus. Decreasing Factors: The 1,6-hexanedithiol (HDT) component introduces flexible aliphatic methylene spacers between rigid nodes, which increases chain flexibility and tends to reduce the modulus. Furthermore, the exceptionally high concentration of triethylamine catalyst ([TEA]/[NCO] = 5.0) poses a risk of residual amine remaining in the matrix despite drying, which could act as a potent plasticizer. The dilute synthesis condition (10 wt% monomer concentration) may also limit molecular weight growth or network density compared to bulk polymerization, potentially reducing entanglement density. Dominant Factor: The intrinsic structural rigidity provided by the aromatic MR400 segments combined with the strong hydrogen bonding density of the thiourea linkages qualitatively dominates the mechanical response. While the flexible spacers and potential residual catalyst exert a softening influence, the dense network of rigid aromatic units and strong intermolecular interactions establishes a high baseline stiffness for the material."
    }
  },
  {
    "doi": null,
    "title": "High rate tensile tests – Measuring equipment and evaluation",
    "year": 2009,
    "chemical_composition": {
      "repeat_unit_psmiles": "[*]OC[*]",
      "monomers": [
        {
          "name": "Formaldehyde",
          "smiles": "C=O",
          "ratio_value": null,
          "ratio_unit": null
        }
      ],
      "additives": [],
      "is_homopolymer": true
    },
    "processing_history": "Polyoxymethylene (POM) Delrin 100 NC010 from Du Pont. Test bars machined from injection molded plates in flow direction using CNC milling. Annealed at 100 °C for 12 h. Stored for at least 24 h at 23 °C, 50% r.h. Young's modulus measured by uniaxial tensile test at 23 °C using Zwick Rel 1856 servo-hydraulic machine with Kistler type 9331B force sensor. Data evaluated by curve fitting using viscoelastic stress-strain relation. Strain rate: 100 1/s.",
    "hierarchical_structure": "Injection molded thermoplastic. Machined in flow direction. Annealed to prevent temperature induced morphology changes.",
    "properties": {
      "E": {
        "value": [
          3.72
        ],
        "unit": "GPa"
      }
    },
    "analysis_with_hierarchical_structure": {
      "descriptive_text": "The sample consists of a polyoxymethylene (POM) homopolymer, commercially identified as Delrin 100 NC010, composed of formaldehyde repeat units. Test bars were machined from injection molded plates using CNC milling aligned with the flow direction and subsequently annealed at 100 °C for 12 hours to prevent temperature-induced morphology changes. Following storage for at least 24 hours at 23 °C and 50% relative humidity, the Young's modulus was characterized by uniaxial tensile test at 23 °C using a servo-hydraulic machine at a strain rate of 100 1/s, with data evaluated by curve fitting using a viscoelastic stress-strain relation.",
      "reasoning_analysis": "Increasing Factors: The chemical structure of polyoxymethylene facilitates tight chain packing and high crystallinity, which intrinsically enhances stiffness. The machining of specimens in the flow direction aligns polymer chains and crystallites with the tensile axis, maximizing load transfer efficiency. Furthermore, the annealing history promotes crystalline perfection and stress relief, while the high strain rate testing conditions restrict viscoelastic relaxation, mechanically yielding a higher apparent modulus. Decreasing Factors: The inherent semi-crystalline morphology contains amorphous regions between lamellae that are less stiff than the crystalline phases, limiting the bulk modulus. Additionally, conditioning at 50% relative humidity may introduce trace moisture into the amorphous phase, potentially acting as a mild plasticizer that reduces intermolecular friction, and testing at 23 °C provides thermal energy for segmental mobility that prevents the modulus from reaching theoretical glassy state maxima. Dominant Factor: The dominant factor is the high degree of crystallinity stabilized by the annealing process combined with the molecular orientation induced by machining in the flow direction. These structural and processing features outweigh the softening contributions of the amorphous phase and environmental conditioning, establishing a robust stiffness that is further accentuated by the viscoelastic response at the specified high strain rate."
    },
    "analysis_without_hierarchical_structure": {
      "descriptive_text": "The sample consists of a polyoxymethylene (POM) homopolymer, specifically commercial grade Delrin 100 NC010 supplied by Du Pont. Test specimens were machined via CNC milling from injection molded plates, oriented along the flow direction, and subsequently annealed at 100 °C for 12 hours to relieve internal stresses. Following thermal treatment, the samples were conditioned for at least 24 hours at 23 °C and 50% relative humidity prior to characterization. The Young's modulus was determined through uniaxial tensile testing at 23 °C using a Zwick Rel 1856 servo-hydraulic machine equipped with a Kistler force sensor, with data evaluated via curve fitting based on a viscoelastic stress-strain relation at a strain rate of 100 1/s.",
      "reasoning_analysis": "Increasing Factors: The chemical composition identifies the material as a polyoxymethylene homopolymer, which possesses a high potential for crystallinity due to the regularity of the -CH2-O- backbone, intrinsically driving the Young's modulus higher compared to amorphous polymers. The processing history further enhances stiffness through injection molding in the flow direction, which induces molecular orientation aligning chains with the stress axis, and annealing at 100 °C, which promotes secondary crystallization and lamellar perfection. Additionally, the extremely high strain rate of 100 1/s during testing exploits the viscoelastic nature of the polymer, where reduced relaxation time leads to a significantly stiffer mechanical response. Decreasing Factors: The conditioning step at 50% relative humidity introduces moisture into the matrix, which can act as a minor plasticizer by increasing free volume within the amorphous regions, potentially slightly depressing the modulus. Furthermore, the inherent presence of amorphous regions within the semi-crystalline morphology provides compliant domains that lower the overall stiffness relative to a theoretical fully crystalline state. Dominant Factor: The high degree of crystallinity resulting from the homopolymer composition and enhanced by the annealing treatment qualitatively dominates the final modulus behavior, establishing a rigid structural framework; while the high strain rate amplifies the measured value, the fundamental resistance to deformation is primarily governed by the dense crystalline morphology formed during thermal processing."
    }
  },
  {
    "doi": "10.1002/pol.20220326",
    "title": "Synthesis of porous polymers by polymerization-induced phase separation in the addition reaction of multifunctional isocyanates and dithiol compounds",
    "year": 2022,
    "chemical_composition": {
      "repeat_unit_psmiles": null,
      "monomers": [
        {
          "name": "Hexamethylene diisocyanate trimer, isocyanurate type (IHDI)",
          "smiles": null,
          "ratio_value": 1.0,
          "ratio_unit": "NCO:SH molar ratio"
        },
        {
          "name": "1,6-Hexanedithiol (HDT)",
          "smiles": "SCCCCCCS",
          "ratio_value": 1.0,
          "ratio_unit": "NCO:SH molar ratio"
        }
      ],
      "additives": [
        {
          "name": "Water (H2O)",
          "type": "reactant",
          "amount_value": 2.0,
          "amount_unit": "mol/mol ([H2O]/[NCO])"
        }
      ],
      "is_homopolymer": false
    },
    "processing_history": "Synthesized by addition reaction in toluene (monomer concentration 12.5 wt%), [TEA]/[NCO] = 5.0 mol/mol, [H2O]/[NCO] = 2.00 mol/mol, room temperature for 24 h. Soaked in acetone, air-dried 1 day, dried in vacuo 10 h. Young's modulus measured by compression test (Tensilon RTE-1210, 500 N load cell) at 0.5 mm/min crosshead speed, room temperature.",
    "hierarchical_structure": "Porous polymer formed by highly connected and distorted particles, average diameter 1.35 μm.",
    "properties": {
      "E": {
        "value": [
          0.0
        ],
        "unit": "GPa"
      }
    },
    "analysis_with_hierarchical_structure": {
      "descriptive_text": "The sample comprises a porous copolymer network synthesized via an addition reaction between Hexamethylene diisocyanate trimer, isocyanurate type (IHDI) and 1,6-Hexanedithiol (HDT) with a stoichiometric NCO:SH molar ratio of 1.0. Water was utilized as a reactant at a molar ratio of 2.0 relative to NCO groups, alongside triethylamine at a ratio of 5.0 relative to NCO, within a toluene solution having a monomer concentration of 12.5 wt% at room temperature for 24 hours. Following synthesis, the material underwent soaking in acetone, air-drying for one day, and vacuum drying for 10 hours. The resulting hierarchical structure features highly connected and distorted particles with an average diameter of 1.35 μm, and the Young's modulus was evaluated using a compression test at a crosshead speed of 0.5 mm/min at room temperature.",
      "reasoning_analysis": "Increasing Factors: The presence of rigid isocyanurate rings within the IHDI trimer structure restricts polymer chain segmental mobility, intrinsically driving the Young's modulus higher. Additionally, the reaction of water with isocyanate groups forms urea linkages that enable strong intermolecular hydrogen bonding, further reinforcing the network stiffness. Decreasing Factors: The hierarchical porous structure introduces a significant void fraction, which drastically reduces the effective load-bearing cross-sectional area and lowers the macroscopic Young's modulus. Furthermore, the flexible aliphatic hexamethylene spacers in both monomers increase chain conformational freedom compared to aromatic counterparts, contributing to a reduction in intrinsic stiffness. Dominant Factor: While the chemical composition provides intrinsic rigidity through cyclic structures and hydrogen bonding, the porous morphology qualitatively dominates the mechanical behavior. The presence of voids and the particulate architecture inherently compromise stress transfer efficiency, resulting in a final Young's modulus that is governed primarily by the cellular structure rather than the intrinsic stiffness of the polymer backbone."
    },
    "analysis_without_hierarchical_structure": {
      "descriptive_text": "The polymer sample was synthesized via an addition reaction between Hexamethylene diisocyanate trimer, isocyanurate type (IHDI) and 1,6-Hexanedithiol (HDT) in toluene at a monomer concentration of 12.5 wt%. The reaction proceeded at room temperature for 24 hours with a triethylamine to isocyanate ratio of 5.0 mol/mol and a water to isocyanate ratio of 2.00 mol/mol, utilizing water as a reactant. Following synthesis, the material was soaked in acetone, air-dried for one day, and subsequently dried under vacuum for 10 hours. The Young's modulus was determined via compression testing using a Tensilon RTE-1210 instrument with a 500 N load cell at a crosshead speed of 0.5 mm/min at room temperature.",
      "reasoning_analysis": "Increasing Factors: The chemical composition features a trifunctional isocyanurate monomer (IHDI) which introduces a high degree of crosslinking into the polymer network, significantly restricting chain mobility and increasing stiffness. Furthermore, the reaction of isocyanate groups with water generates rigid urea linkages capable of strong hydrogen bonding, and the inherent rigidity of the isocyanurate ring structure further contributes to a higher modulus. Decreasing Factors: The use of 1,6-Hexanedithiol introduces flexible aliphatic spacers between crosslinks, which enhances segmental mobility and tends to lower the modulus. Additionally, the high molar ratio of water to isocyanate (2.00 mol/mol) likely resulted in substantial CO2 gas evolution during synthesis, potentially introducing microvoids or porosity that reduce the effective load-bearing cross-sectional area. Residual triethylamine or solvent molecules acting as plasticizers could also depress the modulus if not fully removed during drying. Dominant Factor: The formation of a densely crosslinked network reinforced by rigid isocyanurate cores and urea hard segments qualitatively dominates the mechanical behavior by establishing a high structural rigidity baseline, although the final measured modulus is critically dependent on the extent of porosity generated by the excess water reaction."
    }
  },
  {
    "doi": "10.1002/pol.20220326",
    "title": "Synthesis of porous polymers by polymerization-induced phase separation in the addition reaction of multifunctional isocyanates and dithiol compounds",
    "year": 2022,
    "chemical_composition": {
      "repeat_unit_psmiles": null,
      "monomers": [
        {
          "name": "Polymeric diphenylmethane diisocyanate (MR200)",
          "smiles": null,
          "ratio_value": 1.0,
          "ratio_unit": "NCO:SH molar ratio"
        },
        {
          "name": "1,6-Hexanedithiol (HDT)",
          "smiles": "SCCCCCCS",
          "ratio_value": 1.0,
          "ratio_unit": "NCO:SH molar ratio"
        }
      ],
      "additives": [],
      "is_homopolymer": false
    },
    "processing_history": "Synthesized by addition reaction in toluene (monomer concentration 10 wt%), [TEA]/[NCO] = 1.0 mol/mol, room temperature for 24 h. Soaked in acetone, air-dried 1 day, dried in vacuo 10 h. Young's modulus measured by compression test (Tensilon RTE-1210, 500 N load cell) at 0.5 mm/min crosshead speed, room temperature.",
    "hierarchical_structure": "Porous polymer formed by connected or aggregated particles, average diameter 2.34 μm.",
    "properties": {
      "E": {
        "value": [
          0.0
        ],
        "unit": "GPa"
      }
    },
    "analysis_with_hierarchical_structure": {
      "descriptive_text": "The sample consists of a copolymer network synthesized from Polymeric diphenylmethane diisocyanate (MR200) and 1,6-Hexanedithiol (HDT) at a stoichiometric NCO:SH molar ratio of 1.0. The material was prepared via an addition reaction in toluene with a monomer concentration of 10 wt%, utilizing triethylamine (TEA) as a catalyst at a [TEA]/[NCO] ratio of 1.0 mol/mol, and allowed to react at room temperature for 24 hours. Following synthesis, the polymer was soaked in acetone, air-dried for one day, and subsequently dried in vacuo for 10 hours to remove residual solvents. The resulting hierarchical structure is characterized as a porous polymer formed by connected or aggregated particles with an average diameter of 2.34 μm. The Young's modulus was determined using a compression test at a crosshead speed of 0.5 mm/min at room temperature.",
      "reasoning_analysis": "Increasing Factors: The incorporation of polymeric diphenylmethane diisocyanate introduces rigid aromatic rings into the backbone, which restricts segmental mobility and intrinsically increases stiffness. The stoichiometric balance of NCO and SH groups promotes high conversion and network formation, while thiourethane linkages provide opportunities for hydrogen bonding that enhance intermolecular cohesion. Additionally, the vacuum drying step helps eliminate residual solvent that could otherwise act as a plasticizer. Decreasing Factors: The 1,6-hexanedithiol comonomer introduces flexible aliphatic methylene spacers that increase chain flexibility and lower the intrinsic modulus. The synthesis at a low monomer concentration of 10 wt% favors the formation of a porous morphology rather than a dense bulk solid. Most significantly, the hierarchical structure consists of porous aggregated particles, where the void volume drastically reduces the effective load-bearing cross-sectional area. Dominant Factor: While the aromatic chemical composition establishes a rigid intrinsic backbone, the macroscopic porosity and particulate nature of the hierarchical structure qualitatively dominate the mechanical behavior. The presence of voids and interparticle boundaries typically results in a substantially lower effective Young's modulus compared to a dense, non-porous bulk analog of the same chemical composition."
    },
    "analysis_without_hierarchical_structure": {
      "descriptive_text": "The polymer sample was synthesized via an addition reaction between polymeric diphenylmethane diisocyanate (MR200) and 1,6-hexanedithiol (HDT) maintained at a 1.0 NCO:SH molar ratio. The reaction proceeded in toluene with a monomer concentration of 10 wt% at room temperature for 24 hours, utilizing triethylamine (TEA) as a catalyst at an equimolar ratio relative to the isocyanate groups. Following synthesis, the material was soaked in acetone, air-dried for one day, and subsequently dried under vacuum for 10 hours to remove residual solvents. The Young's modulus was ultimately characterized via compression testing at room temperature with a crosshead speed of 0.5 mm/min.",
      "reasoning_analysis": "Increasing Factors: The presence of aromatic phenyl rings within the MR200 monomer structure introduces significant backbone rigidity and steric hindrance, which intrinsically drives the Young's modulus higher by restricting segmental mobility. Furthermore, the polymeric nature of MR200 implies a functionality greater than two, leading to the formation of a covalently crosslinked network architecture that substantially enhances stiffness compared to linear analogues. The final vacuum drying step also contributes to a higher modulus by ensuring the removal of residual toluene and acetone, thereby minimizing free volume associated with solvent plasticization. Decreasing Factors: The incorporation of 1,6-hexanedithiol introduces flexible aliphatic spacers containing sulfide linkages and methylene chains between the rigid aromatic nodes, which increases chain flexibility and tends to lower the modulus. Additionally, the low monomer concentration (10 wt%) during synthesis may result in a lower crosslinking density or network defects compared to bulk polymerization, and the unusually high concentration of TEA catalyst poses a risk of residual amine presence acting as a plasticizer if not fully removed during drying. Dominant Factor: The formation of a covalently crosslinked network driven by the multifunctional aromatic isocyanate is the dominant factor, as the topological constraints of crosslinking and the stiffness of the aromatic segments generally outweigh the softening effect of the aliphatic dithiol spacer, establishing a solid mechanical response characteristic of a thermoset network."
    }
  },
  {
    "doi": null,
    "title": "High rate tensile tests – Measuring equipment and evaluation",
    "year": 2009,
    "chemical_composition": {
      "repeat_unit_psmiles": "[*]OC[*]",
      "monomers": [
        {
          "name": "Formaldehyde",
          "smiles": "C=O",
          "ratio_value": null,
          "ratio_unit": null
        }
      ],
      "additives": [],
      "is_homopolymer": true
    },
    "processing_history": "Polyoxymethylene (POM) Delrin 100 NC010 from Du Pont. Test bars machined from injection molded plates in flow direction using CNC milling. Annealed at 100 °C for 12 h. Stored for at least 24 h at 23 °C, 50% r.h. Young's modulus measured by uniaxial tensile test at 23 °C using Zwick Rel 1856 servo-hydraulic machine with Kistler type 9331B force sensor. Data evaluated by curve fitting using viscoelastic stress-strain relation. Strain rate: 1 1/s.",
    "hierarchical_structure": "Injection molded thermoplastic. Machined in flow direction. Annealed to prevent temperature induced morphology changes.",
    "properties": {
      "E": {
        "value": [
          3.0
        ],
        "unit": "GPa"
      }
    },
    "analysis_with_hierarchical_structure": {
      "descriptive_text": "The sample comprises a polyoxymethylene (POM) homopolymer, identified as Delrin 100 NC010. Test specimens were machined from injection molded plates along the flow direction using CNC milling to ensure alignment with the processing-induced orientation. Prior to mechanical characterization, the samples underwent thermal annealing at 100 °C for 12 hours to stabilize morphology and were conditioned for at least 24 hours at 23 °C and 50% relative humidity. The Young's modulus was subsequently determined via uniaxial tensile testing at 23 °C using a servo-hydraulic machine at a strain rate of 1 1/s, with data evaluation based on viscoelastic stress-strain relation curve fitting.",
      "reasoning_analysis": "Increasing Factors: The chemical structure of polyoxymethylene, characterized by a simple, highly symmetric backbone, facilitates dense packing and high degrees of crystallinity, which intrinsically elevates the Young's modulus. The processing history further amplifies this stiffness; injection molding induces molecular orientation along the flow direction, and machining the test bars parallel to this direction ensures the tensile load aligns with the oriented chains. Additionally, the thermal annealing at 100 °C promotes secondary crystallization and lamellar thickening, increasing the crystalline volume fraction and reinforcing the material structure. Decreasing Factors: Conversely, the conditioning step at 50% relative humidity introduces moisture into the polymer matrix. Although polyoxymethylene is relatively hydrophobic compared to polyamides, absorbed water molecules can penetrate amorphous regions, acting as a plasticizer that increases free volume and segmental mobility, thereby reducing the overall stiffness. Furthermore, the inherent viscoelastic nature of the thermoplastic means that the amorphous phases contribute less to load-bearing capacity compared to the crystalline domains. Dominant Factor: The dominant factor governing the Young's modulus in this specific sample is the high crystalline fraction established by the chemical symmetry and significantly enhanced by the annealing and flow-direction orientation. While moisture absorption from conditioning introduces a softening effect, the structural reinforcement provided by the perfected crystalline morphology and molecular alignment qualitatively outweighs the plasticizing influence, resulting in a material behavior characterized by high stiffness typical of engineering-grade acetal homopolymers."
    },
    "analysis_without_hierarchical_structure": {
      "descriptive_text": "The sample consists of a polyoxymethylene (POM) homopolymer, specifically Delrin 100 NC010 supplied by Du Pont. Test specimens were machined via CNC milling from injection molded plates, oriented along the flow direction. Prior to mechanical characterization, the samples underwent thermal annealing at 100 °C for 12 hours and were subsequently conditioned for at least 24 hours at 23 °C and 50% relative humidity. The Young's modulus was determined through uniaxial tensile testing at 23 °C using a Zwick Rel 1856 servo-hydraulic machine equipped with a Kistler type 9331B force sensor, applying a strain rate of 1 1/s with data evaluation based on viscoelastic stress-strain relation curve fitting.",
      "reasoning_analysis": "Increasing Factors: The chemical composition consists of a polyoxymethylene homopolymer backbone, which facilitates tight chain packing and high crystallinity, intrinsically providing a high stiffness baseline. The processing history significantly contributes to increasing the modulus through annealing at 100 °C for 12 hours, which enhances crystalline perfection and reduces free volume. Furthermore, machining test bars from injection molded plates in the flow direction induces molecular orientation along the stress axis, and the relatively high strain rate of 1 1/s exploits the viscoelastic nature of the polymer to yield a higher apparent modulus. Decreasing Factors: The conditioning step involving storage at 50% relative humidity may introduce minor moisture uptake, which can act as a weak plasticizer by increasing segmental mobility within the amorphous regions, potentially lowering the modulus slightly compared to a completely dry state. Additionally, the material is a neat polymer matrix without rigid reinforcing fillers, relying solely on the crystalline phase for stiffness. Dominant Factor: The dominant factor governing the Young's modulus is the high degree of crystallinity established by the POM homopolymer chemistry and optimized by the thermal annealing process. While environmental conditioning introduces minor plasticization, the structural rigidity conferred by the dense crystalline lamellae and the molecular orientation in the flow direction qualitatively dictates a high stiffness response."
    }
  },
  {
    "doi": null,
    "title": "Sensitive determination of the Young's modulus of thin films by polymeric microcantilevers",
    "year": 2013,
    "chemical_composition": {
      "repeat_unit_psmiles": null,
      "monomers": [
        {
          "name": "SU-8 epoxy resin",
          "smiles": null,
          "ratio_value": null,
          "ratio_unit": null
        }
      ],
      "additives": [
        {
          "name": "Gold pad",
          "type": "metal",
          "amount_value": null,
          "amount_unit": null
        }
      ],
      "is_homopolymer": false
    },
    "processing_history": "Fabricated by spin-coating and UV lithography. Annealed at 90 °C in vacuum (6.7 Pa) for 2 h. Young's modulus estimated from resonant frequency of uncoated cantilevers measured by SPM with integrated laser lever readout in air at room temperature.",
    "hierarchical_structure": "SU-8 microcantilever arrays with rectangular cross section. Amorphous polymer structure.",
    "properties": {
      "E": {
        "value": [
          3.82
        ],
        "unit": "GPa"
      }
    },
    "analysis_with_hierarchical_structure": {
      "descriptive_text": "This sample comprises an amorphous SU-8 epoxy resin system fabricated into microcantilever arrays with a rectangular cross-section, incorporating a gold pad as a metallic additive. The material was processed through spin-coating and UV lithography to define the structural geometry, followed by thermal annealing at 90 °C under vacuum (6.7 Pa) for 2 hours. Mechanical characterization was performed by estimating the Young's modulus from the resonant frequency of uncoated cantilevers, measured via scanning probe microscopy with an integrated laser lever readout in air at room temperature.",
      "reasoning_analysis": "Increasing Factors: The UV lithography processing induces extensive covalent crosslinking within the SU-8 epoxy resin, creating a rigid three-dimensional network that severely restricts chain segment mobility and increases stiffness. The inclusion of the gold pad additive introduces a metallic phase with a significantly higher intrinsic modulus, reinforcing the composite structure. Additionally, the vacuum annealing at 90 °C facilitates further curing and removes residual solvents, reducing free volume and densifying the matrix. Decreasing Factors: The amorphous hierarchical structure lacks the reinforcing effect of crystalline domains typically found in semi-crystalline polymers, which limits the maximum achievable modulus. Furthermore, potential interfacial compliance between the organic polymer matrix and the metallic gold pad may introduce local mechanical weaknesses compared to a homogeneous bulk material. Dominant Factor: The high crosslinking density established by the UV lithography and stabilized by the thermal annealing qualitatively dominates the mechanical response. This network rigidity defines the baseline stiffness of the SU-8 matrix, outweighing the softening influence of the amorphous structure, while the metallic additive serves as a secondary reinforcement rather than the primary determinant of the system's overall modulus."
    },
    "analysis_without_hierarchical_structure": {
      "descriptive_text": "The sample comprises an SU-8 epoxy resin system integrated with a gold pad metal additive. Fabrication was achieved through spin-coating followed by UV lithography to define the structural features. Subsequent processing involved thermal annealing at 90 °C under a vacuum of 6.7 Pa for 2 hours to stabilize the material. The Young's modulus was estimated based on the resonant frequency of uncoated cantilevers, utilizing scanning probe microscopy with integrated laser lever readout performed in air at room temperature.",
