Repository: hhtrick/HHT-code

# HHT training framework

This directory contains model training, embedding precomputation, inference, article-level baselines and the curated datasets. All commands below assume that the working directory is `train_code/`.

## 3. Datasets and fixed partitions

Each main dataset is a JSON array at `dataset/{property}/{property}.json`. Entries contain source metadata, `chemical_composition`, `processing_history`, `hierarchical_structure`, `properties`, and two generated-analysis objects. Targets are stored as `properties[property]["value"]`; source metadata and target values are not predictive input fields.

| Property | Train | Validation | Test | Total |
|---|---:|---:|---:|---:|

File: train_code/dataset/E/E.json (part 130 of 204)
[
      "reasoning_analysis": "Increasing Factors: The UV lithography processing induces extensive crosslinking within the SU-8 epoxy resin, creating a rigid three-dimensional network that significantly restricts chain mobility and enhances stiffness. Additionally, the inclusion of the gold pad introduces a metallic phase with a substantially higher intrinsic modulus than the polymer matrix, acting as a rigid reinforcement that elevates the composite stiffness. The vacuum annealing at 90 °C further contributes to increasing the modulus by removing residual solvents and promoting structural densification. Decreasing Factors: The inherent compliance of the organic epoxy matrix limits the overall stiffness compared to pure metal or ceramic structures. Furthermore, if the annealing temperature of 90 °C is below the optimal hard-bake temperature for SU-8, the crosslink density may not reach its theoretical maximum, potentially leaving the network slightly less rigid than fully cured counterparts. Dominant Factor: The formation of the covalently crosslinked epoxy network via UV exposure combined with the high stiffness of the gold metal additive qualitatively dominates the mechanical behavior, driving the Young's modulus significantly higher than that of uncured linear polymers, despite the inherent compliance of the organic backbone."
    }
  },
  {
    "doi": "10.1002/pol.20230891",
    "title": "Quantitative investigation on the Young's modulus of ultrathin amorphous PS films attached to different substrates",
    "year": 2024,
    "chemical_composition": {
      "repeat_unit_psmiles": "[*]CC(C1=CC=CC=C1)[*]",
      "monomers": [
        {
          "name": "Styrene",
          "smiles": "C=CC1=CC=CC=C1",
          "ratio_value": null,
          "ratio_unit": null
        }
      ],
      "additives": [],
      "is_homopolymer": true
    },
    "processing_history": "Atactic polystyrene (Mn 125 kg/mol, PDI 1.06) spin-cast from toluene solution, transferred to SiOx substrate. No annealing above Tg. Young's modulus derived from AFM force volume mode (28 nN trigger force, PPP-FM probes) with FEA correction to isolate film property.",
    "hierarchical_structure": "Ultrathin amorphous film, 20 nm thickness.",
    "properties": {
      "E": {
        "value": [
          4.9
        ],
        "unit": "GPa"
      }
    },
    "analysis_with_hierarchical_structure": {
      "descriptive_text": "This sample comprises an atactic polystyrene homopolymer with a number-average molecular weight (Mn) of 125 kg/mol and a narrow polydispersity index (PDI) of 1.06. It was processed into an ultrathin amorphous film with a thickness of 20 nm via spin-casting from a toluene solution, followed by transfer onto a SiOx substrate without subsequent annealing above the glass transition temperature. The Young's modulus was characterized using AFM force volume mode with a 28 nN trigger force and PPP-FM probes, utilizing finite element analysis (FEA) correction to isolate the intrinsic film properties.",
      "reasoning_analysis": "Increasing Factors: The intrinsic stiffness of the polystyrene backbone is enhanced by the bulky phenyl side groups which impose steric hindrance on segmental rotation. Additionally, the high molecular weight (125 kg/mol) ensures a fully entangled network well above the critical entanglement molecular weight, facilitating effective stress transfer. The interaction with the SiOx substrate may also restrict chain mobility at the polymer-substrate interface, creating a stiffer boundary layer. Decreasing Factors: The ultrathin film geometry (20 nm) introduces significant confinement effects, where the enhanced segmental mobility at the free surface typically reduces the effective modulus compared to bulk materials. Furthermore, the processing history specifies no annealing above Tg, implying potential retention of residual toluene solvent which would act as a plasticizer, and the absence of thermal relaxation may leave residual internal stresses that could affect mechanical response. The amorphous nature of the atactic polymer also lacks crystalline reinforcement. Dominant Factor: While the high molecular weight and substrate interaction provide stiffening contributions, the geometric confinement inherent to the 20 nm thickness combined with the non-equilibrium state from the lack of annealing are the dominant factors. Specifically, the enhanced mobility at the free surface in ultrathin films generally outweighs the substrate constraint for non-grafted polystyrene on SiOx, qualitatively driving the effective Young's modulus lower relative to the bulk polymer state."
    },
    "analysis_without_hierarchical_structure": {
      "descriptive_text": "The sample comprises an atactic polystyrene homopolymer characterized by a number-average molecular weight of 125 kg/mol and a polydispersity index of 1.06. Fabrication involved spin-casting the polymer from a toluene solution followed by transfer onto a silicon oxide substrate, without subsequent thermal annealing above the glass transition temperature. Mechanical characterization was conducted via atomic force microscopy in force volume mode using PPP-FM probes with a 28 nN trigger force, applying finite element analysis corrections to isolate the intrinsic film properties.",
      "reasoning_analysis": "Increasing Factors: The inherent chemical structure of polystyrene, featuring bulky phenyl side groups, imposes significant steric hindrance that restricts segmental chain mobility, resulting in a rigid glassy state at room temperature. Furthermore, the high number-average molecular weight of 125 kg/mol ensures a dense network of chain entanglements, which enhances load transfer and mechanical integrity compared to lower molecular weight counterparts. Decreasing Factors: The processing history indicates the sample was spin-cast from toluene without subsequent annealing above the glass transition temperature. This lack of thermal treatment likely results in residual solvent retention within the film, acting as a plasticizer that increases free volume and reduces intermolecular friction. Additionally, the non-equilibrium chain conformations frozen in during rapid solvent evaporation may lead to a less densely packed structure compared to an equilibrium glass, potentially lowering the stiffness. Dominant Factor: While the intrinsic rigidity of the polystyrene backbone and high molecular weight provide a substantial baseline modulus, the processing-induced structural state is the dominant factor influencing the specific measured value. The absence of annealing above Tg likely preserves excess free volume and residual solvent, qualitatively reducing the Young's modulus relative to a fully densified, solvent-free bulk standard, despite the stiffening effects of the substrate interface."
    }
  },
  {
    "doi": null,
    "title": "Physical aging of inter- and intraspherulitic glassy amorphous structure of poly(ʟ-lactic acid) analyzed by the time-dependence of Young’s modulus",
    "year": null,
    "chemical_composition": {
      "repeat_unit_psmiles": "[*]O[C@H](C)C(=O)[*]",
      "monomers": [
        {
          "name": "L-lactic acid",
          "smiles": "C[C@H](O)C(=O)O",
          "ratio_value": null,
          "ratio_unit": null
        }
      ],
      "additives": [],
      "is_homopolymer": true
    },
    "processing_history": "Compression-molding at 220 °C, quench-cooled to 20 °C to suppress crystallization (fully amorphous). Annealed at room temperature (25 °C) for 1 day (physical aging). Young's modulus measured by DMA in tension mode at 25 ± 2 °C, 1 Hz frequency, 0.05% deformation amplitude.",
    "hierarchical_structure": "Fully amorphous glassy structure. Crystallinity ~0%. Aged glassy state.",
    "properties": {
      "E": {
        "value": [
          3.2
        ],
        "unit": "GPa"
      }
    },
    "analysis_with_hierarchical_structure": {
      "descriptive_text": "The sample is a poly(L-lactic acid) homopolymer derived from L-lactic acid monomers, processed via compression-molding at 220 °C followed by quench-cooling to 20 °C to suppress crystallization. This thermal history resulted in a fully amorphous glassy structure with approximately 0% crystallinity, which was subsequently subjected to physical aging by annealing at room temperature (25 °C) for 1 day. The Young's modulus was characterized using dynamic mechanical analysis (DMA) in tension mode at 25 ± 2 °C with a frequency of 1 Hz and a deformation amplitude of 0.05%.",
      "reasoning_analysis": "Increasing Factors: The measurement temperature of 25 °C is significantly below the glass transition temperature of poly(L-lactic acid), placing the material in a rigid glassy state that inherently supports a high Young's modulus. Furthermore, the physical aging process involving annealing at 25 °C for 1 day facilitates structural relaxation and free volume reduction, densifying the glassy matrix and increasing stiffness. The intrinsic stiffness of the polymer backbone, contributed by the ester linkages and methyl side groups of the L-lactic acid units, also supports a higher modulus. Decreasing Factors: The processing history involving quench-cooling explicitly suppressed crystallization, resulting in a fully amorphous structure with 0% crystallinity. The absence of crystalline domains, which typically act as reinforcing physical crosslinks and rigid fillers within the matrix, significantly reduces the modulus compared to semi-crystalline variants of the same polymer. Dominant Factor: The thermodynamic glassy state established by the relationship between the measurement temperature and the polymer's glass transition is the primary determinant of the high modulus magnitude; however, the physical aging history is the critical specific factor that maximizes the stiffness within the constraints of the non-crystalline morphology by minimizing free volume."
    },
    "analysis_without_hierarchical_structure": {
      "descriptive_text": "The sample consists of a poly(L-lactic acid) homopolymer derived from L-lactic acid monomers. The material was processed via compression-molding at 220 °C, followed by quench-cooling to 20 °C to suppress crystallization, resulting in a fully amorphous structure. Subsequently, the specimen underwent physical aging through annealing at room temperature (25 °C) for 1 day. The Young's modulus was characterized using dynamic mechanical analysis in tension mode at 25 ± 2 °C with a frequency of 1 Hz and a deformation amplitude of 0.05%.",
      "reasoning_analysis": "Increasing Factors: The presence of methyl side groups on the poly(L-lactic acid) backbone introduces steric hindrance that restricts segmental rotation, intrinsically contributing to backbone stiffness. Furthermore, the processing history includes physical aging via annealing at 25 °C for 1 day, which allows for structural relaxation and densification of the amorphous matrix, reducing free volume and thereby increasing the material's resistance to deformation. Decreasing Factors: The quench-cooling step explicitly suppresses crystallization, resulting in a fully amorphous morphology. The absence of crystalline domains, which typically act as rigid physical crosslinks reinforcing the polymer matrix, significantly lowers the Young's modulus compared to a semi-crystalline counterpart. Additionally, the aliphatic polyester backbone is inherently more flexible than aromatic polyesters, setting a moderate baseline for stiffness. Dominant Factor: The processing-induced amorphous state resulting from quench-cooling is the dominant factor governing the final modulus. While physical aging enhances the stiffness of the glassy phase, the lack of crystalline reinforcement prevents the substantial modulus elevation typical of semi-crystalline poly(L-lactic acid), confining the mechanical response to the limits of a dense, physically aged glass."
    }
  },
  {
    "doi": null,
    "title": "Determination of Thermomechanical Properties of a Model Polymer Blend",
    "year": 2006,
    "chemical_composition": {
      "repeat_unit_psmiles": "[*]CC(C1=CC=CC=C1)[*]",
      "monomers": [
        {
          "name": "Styrene",
          "smiles": "C=CC1=CC=CC=C1",
          "ratio_value": null,
          "ratio_unit": null
        }
      ],
      "additives": [],
      "is_homopolymer": true
    },
    "processing_history": "Sample I: Films obtained by melting PS between glass slides in vacuum at 200 °C. Model blend prepared by placing PnBMA film on top of PS film, melting PnBMA at 140 °C under pressure. Young's modulus measured by AFM force-displacement curves (MFP-3D microscope, NCL cantilevers, k=45 N/m) at 32 °C, 1 Hz frequency, away from interface, analyzed using Hertz theory.",
    "hierarchical_structure": "Immiscible polymer blend, phase separated. PS phase in glassy state (Tg = 100 °C).",
    "properties": {
      "E": {
        "value": [
          10.0
        ],
        "unit": "GPa"
      }
    },
    "analysis_with_hierarchical_structure": {
      "descriptive_text": "The sample consists of a polystyrene homopolymer processed into films by melting between glass slides under vacuum at 200 °C. This PS film was subsequently utilized to prepare a model immiscible blend by placing a poly(n-butyl methacrylate) film on top and melting the upper layer at 140 °C under pressure, resulting in a phase-separated structure where the PS phase remains in a glassy state with a glass transition temperature of 100 °C. The Young's modulus was characterized away from the interface using AFM force-displacement curves at 32 °C and 1 Hz frequency, with data analyzed according to Hertz theory.",
      "reasoning_analysis": "Increasing Factors: The chemical composition of polystyrene features bulky phenyl side groups that impose significant steric hindrance on backbone rotation, intrinsically increasing chain stiffness and the Young's modulus. Furthermore, the hierarchical structure indicates the PS phase is in a glassy state at the measurement temperature of 32 °C, which is well below its glass transition temperature of 100 °C, ensuring segmental motions are frozen and maximizing rigidity. Decreasing Factors: The processing history involves heating the PS film to 140 °C during the preparation of the model blend, which exceeds the PS glass transition temperature; this thermal treatment resets the physical aging state, potentially resulting in higher excess free volume upon cooling to 32 °C compared to a long-term aged sample, thereby slightly reducing the modulus. Additionally, the measurement temperature of 32 °C allows for some localized secondary relaxations compared to lower temperatures, which may marginally lower stiffness. Dominant Factor: The thermodynamic state of the polystyrene phase being deeply within the glassy regime dominates the mechanical response, ensuring a Young's modulus characteristic of a rigid glassy polymer, which outweighs the subtle softening effects introduced by the thermal history during blend processing."
    },
    "analysis_without_hierarchical_structure": {
      "descriptive_text": "The sample comprises a polystyrene homopolymer fabricated into a film by melting the polymer between glass slides under vacuum at 200 °C. This film served as the substrate for a model blend prepared by placing a poly(n-butyl methacrylate) film on top and melting the upper layer at 140 °C under pressure. Mechanical characterization was performed away from the interface using atomic force microscopy force-displacement curves with NCL cantilevers at 32 °C and 1 Hz frequency, with data analyzed using Hertz theory to determine the Young's modulus.",
      "reasoning_analysis": "Increasing Factors: The chemical structure of polystyrene contains bulky phenyl side groups that create significant steric hindrance, restricting backbone mobility and intrinsically enhancing stiffness. Additionally, the processing history involves vacuum melting which likely eliminates voids and volatile residues, leading to a denser material structure, while the measurement temperature of 32 °C places the polymer well within its glassy state where modulus is maximized. Decreasing Factors: The thermal history includes heating to 140 °C during the blend preparation, which is above the glass transition temperature; if the subsequent cooling to the measurement temperature was not carefully annealed, excess free volume may be frozen into the structure, potentially lowering the density and modulus slightly compared to a fully physically aged bulk sample. Furthermore, although measured away from the interface, the presence of the softer poly(n-butyl methacrylate) layer in the blend system could introduce minor boundary effects that might subtly influence the local mechanical response. Dominant Factor: The thermodynamic state of the polymer dominates the behavior; since the measurement occurs significantly below the glass transition temperature of the polystyrene homopolymer, the intrinsic rigidity of the glassy matrix overrides processing-induced free volume variations or adjacent layer effects, establishing a high baseline Young's modulus."
    }
  },
  {
    "doi": null,
    "title": "Effect of Flexible Substrate Young’s Modulus on Vibration Transmission of Micro-Epidermal Actuators",
    "year": null,
    "chemical_composition": {
      "repeat_unit_psmiles": "[*][Si](C)(C)O[*]",
      "monomers": [
        {
          "name": "PDMS Base",
          "smiles": "[*][Si](C)(C)O[*]",
          "ratio_value": 10,
          "ratio_unit": "parts"
        },
        {
          "name": "Curing Agent",
          "smiles": null,
          "ratio_value": 1,
          "ratio_unit": "parts"
        }
      ],
      "additives": [],
      "is_homopolymer": false
    },
    "processing_history": "Sylgard 184 PDMS, base to curing agent ratio 10:1, cured at 100 °C. Young's modulus measured by uniaxial tensile test using Shimadzu Universal Testing Machine, sample dimensions 4 cm x 0.5 cm x 2 mm.",
    "hierarchical_structure": "Amorphous crosslinked elastomeric substrate",
    "properties": {
      "E": {
        "value": [
          0.0
        ],
        "unit": "GPa"
      }
    },
    "analysis_with_hierarchical_structure": {
      "descriptive_text": "The sample consists of an amorphous crosslinked elastomeric substrate based on polydimethylsiloxane (PDMS), specifically formulated as Sylgard 184. The material system comprises a PDMS base mixed with a curing agent at a ratio of 10:1 parts, followed by thermal curing at 100 °C to establish the network structure. Mechanical characterization was performed via uniaxial tensile testing using a Shimadzu Universal Testing Machine on specimens with dimensions of 4 cm × 0.5 cm × 2 mm to determine the Young's modulus.",
      "reasoning_analysis": "Increasing Factors: The thermal curing process at 100 °C facilitates the formation of a covalent network between the PDMS base and the curing agent, establishing crosslinks that restrict chain mobility and increase the Young's modulus according to rubber elasticity theory. The creation of an amorphous crosslinked structure ensures that entropic elasticity contributes to the material's resistance to deformation. Decreasing Factors: The intrinsic chemical structure of the polydimethylsiloxane backbone, characterized by highly flexible Si-O-Si bonds with low rotational energy barriers, fundamentally limits the stiffness of the material. Additionally, the 10:1 base-to-curing agent ratio results in a relatively low crosslink density compared to stoichiometric formulations, which maintains a high degree of chain segment mobility between crosslinks. The absence of reinforcing fillers or crystalline domains further prevents stiffening mechanisms. Dominant Factor: The extreme flexibility of the siloxane backbone combined with the low crosslink density dictated by the 10:1 mixing ratio qualitatively dominates the mechanical response, ensuring that the Young's modulus remains characteristically low for a soft elastomer, despite the stiffening contribution provided by the thermal crosslinking process."
    },
    "analysis_without_hierarchical_structure": {
      "descriptive_text": "The sample comprises a polydimethylsiloxane (PDMS) network synthesized using Sylgard 184, consisting of a PDMS base and a curing agent mixed at a ratio of 10 parts to 1 part. The mixture was thermally cured at 100 °C to induce crosslinking and form a solid elastomeric structure. Mechanical characterization was conducted via uniaxial tensile testing using a Shimadzu Universal Testing Machine on samples with dimensions of 4 cm × 0.5 cm × 2 mm to evaluate the Young's modulus.",
      "reasoning_analysis": "Increasing Factors: The introduction of a curing agent at a 10:1 ratio facilitates the formation of a covalent crosslinked network, which restricts macroscopic flow and enables entropic elasticity, thereby increasing the Young's modulus relative to the uncured precursor. Furthermore, the thermal curing process at 100 °C promotes complete crosslinking conversion, maximizing the network density and contributing to higher stiffness. Decreasing Factors: The fundamental chemical architecture of the polydimethylsiloxane backbone, featuring highly flexible siloxane (Si-O) linkages and small methyl side groups, results in low rotational energy barriers and significant chain mobility, which intrinsically limits the material stiffness. Additionally, the absence of reinforcing fillers or rigid additives in the composition means the modulus relies solely on the rubbery plateau of the polymer network without composite reinforcement effects. Dominant Factor: The intrinsic flexibility of the siloxane backbone qualitatively dominates the mechanical behavior; while the crosslinking density established by the processing history defines the material as a solid elastomer rather than a liquid, the low energy barrier for bond rotation ensures the Young's modulus remains characteristically low compared to carbon-based thermoplastics or filled composite systems."
    }
  },
  {
    "doi": null,
    "title": "Physical aging of inter- and intraspherulitic glassy amorphous structure of poly(ʟ-lactic acid) analyzed by the time-dependence of Young’s modulus",
    "year": null,
    "chemical_composition": {
      "repeat_unit_psmiles": "[*]O[C@H](C)C(=O)[*]",
      "monomers": [
        {
          "name": "L-lactic acid",
          "smiles": "C[C@H](O)C(=O)O",
          "ratio_value": null,
          "ratio_unit": null
        }
      ],
      "additives": [],
      "is_homopolymer": true
    },
    "processing_history": "Compression-molding at 220 °C, quench-cooled to 20 °C to suppress crystallization (fully amorphous). Samples transferred to DMA apparatus within 5 min (unaged). Young's modulus measured by DMA in tension mode at 25 ± 2 °C, 1 Hz frequency, 0.05% deformation amplitude.",
    "hierarchical_structure": "Fully amorphous glassy structure. Crystallinity ~0%. No spherulites.",
    "properties": {
      "E": {
        "value": [
          2.9
        ],
        "unit": "GPa"
      }
    },
    "analysis_with_hierarchical_structure": {
      "descriptive_text": "The sample consists of a poly(L-lactic acid) homopolymer devoid of additives. It was processed via compression-molding at 220 °C followed by rapid quench-cooling to 20 °C to suppress crystallization, yielding a fully amorphous glassy structure with approximately 0% crystallinity and no spherulites. The material was transferred to the dynamic mechanical analysis apparatus within 5 minutes to prevent physical aging, and the Young's modulus was subsequently measured in tension mode at 25 ± 2 °C with a frequency of 1 Hz and a deformation amplitude of 0.05%.",
      "reasoning_analysis": "Increasing Factors: The testing temperature of 25 °C is below the glass transition temperature of poly(L-lactic acid), placing the material in a glassy state where segmental motion is frozen, intrinsically providing a high baseline stiffness. Additionally, the ester linkages and methyl side groups in the polymer backbone contribute to intrinsic chain rigidity. Decreasing Factors: The processing history involving quench-cooling resulted in a fully amorphous structure with 0% crystallinity, eliminating the reinforcing effect of crystalline domains that typically act as physical crosslinks to enhance modulus. Furthermore, the sample was measured within 5 minutes (unaged), meaning physical aging processes that reduce free volume and increase densification have not occurred, leaving higher free volume that lowers stiffness. The absence of rigid fillers also removes potential composite reinforcement. Dominant Factor: While the glassy state establishes the fundamental mechanical regime necessary for high stiffness, the processing-induced fully amorphous structure and lack of physical aging are the dominant factors defining the specific modulus value for this sample, qualitatively limiting the stiffness relative to semi-crystalline or aged poly(L-lactic acid) counterparts."
    },
    "analysis_without_hierarchical_structure": {
      "descriptive_text": "The sample consists of a poly(L-lactic acid) homopolymer derived from L-lactic acid monomers. The material was processed via compression-molding at 220 °C, followed by rapid quench-cooling to 20 °C to suppress crystallization, resulting in a fully amorphous structure. Immediately following preparation, the unaged samples were transferred to a dynamic mechanical analysis apparatus within 5 minutes, where the Young's modulus was measured in tension mode at 25 ± 2 °C with a frequency of 1 Hz and a deformation amplitude of 0.05%.",
      "reasoning_analysis": "Increasing Factors: The measurement temperature of 25 °C is well below the glass transition temperature of poly(L-lactic acid), placing the polymer in a rigid glassy state where segmental chain mobility is frozen, which inherently supports a high Young's modulus. Additionally, the chemical composition consists of a polyester backbone with methyl side groups that provide inherent chain stiffness contributing to the baseline rigidity. Decreasing Factors: The processing history explicitly involved quench-cooling to suppress crystallization, resulting in a fully amorphous morphology; the absence of crystalline domains, which typically act as physical crosslinks and reinforcing phases, significantly reduces the modulus compared to a semi-crystalline counterpart. Furthermore, the sample was measured in an unaged state within 5 minutes, preventing physical aging densification that would otherwise increase stiffness, and the lack of reinforcing additives eliminates composite strengthening effects. Dominant Factor: While the glassy state ensures the material exhibits solid-like rigidity, the fully amorphous morphology induced by the quench-cooling process is the dominant factor defining the specific modulus magnitude; this processing choice negates the reinforcing potential of crystallization inherent to the L-lactic acid stereoregularity, setting the modulus at the lower bound of the glassy regime for this polymer."
    }
  },
  {
    "doi": "10.1002/pol.20220326",
    "title": "Synthesis of porous polymers by polymerization-induced phase separation in the addition reaction of multifunctional isocyanates and dithiol compounds",
    "year": 2022,
    "chemical_composition": {
      "repeat_unit_psmiles": null,
      "monomers": [
        {
          "name": "Polymeric diphenylmethane diisocyanate (MR400)",
          "smiles": null,
          "ratio_value": 1.0,
          "ratio_unit": "NCO:SH molar ratio"
        },
        {
          "name": "1,10-decanedithiol (DDT)",
          "smiles": "SCCCCCCCCCCS",
          "ratio_value": 1.0,
          "ratio_unit": "NCO:SH molar ratio"
        }
      ],
      "additives": [],
      "is_homopolymer": false
    },
    "processing_history": "Synthesized by addition reaction in toluene (monomer concentration 10 wt%), [TEA]/[NCO] = 5.0 mol/mol, room temperature for 24 h. Soaked in acetone, air-dried 1 day, dried in vacuo 10 h. Young's modulus measured by compression test (Tensilon RTE-1210, 500 N load cell) at 0.5 mm/min crosshead speed, room temperature.",
    "hierarchical_structure": "Porous polymer formed by aggregated small particles, average diameter 0.59 μm.",
    "properties": {
      "E": {
        "value": [
          0.0
        ],
        "unit": "GPa"
      }
    },
    "analysis_with_hierarchical_structure": {
      "descriptive_text": "The sample is a copolymer network synthesized via an addition reaction between polymeric diphenylmethane diisocyanate (MR400) and 1,10-decanedithiol (DDT) at a stoichiometric NCO:SH molar ratio of 1.0. Polymerization was conducted in toluene with a monomer concentration of 10 wt% using triethylamine (TEA) as a catalyst at a [TEA]/[NCO] ratio of 5.0 mol/mol, maintained at room temperature for 24 hours. Following synthesis, the material was soaked in acetone, air-dried for one day, and subsequently dried under vacuum for 10 hours. The resulting hierarchical structure is characterized as a porous polymer composed of aggregated small particles with an average diameter of 0.59 μm, and its mechanical properties were evaluated via compression testing at room temperature.",
      "reasoning_analysis": "Increasing Factors: The incorporation of polymeric diphenylmethane diisocyanate introduces rigid aromatic rings into the polymer backbone, which restricts segmental rotation and intrinsically increases the material stiffness. Additionally, the reaction between isocyanate and thiol groups forms polythiourea linkages capable of strong hydrogen bonding, enhancing intermolecular cohesion and resistance to deformation. Decreasing Factors: The use of 1,10-decanedithiol introduces long, flexible aliphatic spacers consisting of ten methylene units between reactive sites, significantly increasing chain flexibility and free volume. Furthermore, the hierarchical structure describes a porous morphology formed by aggregated particles; the presence of voids drastically reduces the effective load-bearing cross-sectional area, and the interparticle boundaries represent weak points susceptible to slip compared to a continuous bulk matrix. The high concentration of triethylamine catalyst may also leave residual small molecules acting as plasticizers if not fully removed during drying. Dominant Factor: While the aromatic components provide intrinsic chain rigidity, the macroscopic porous architecture and particle-aggregated morphology are the dominant factors. The presence of significant void volume and weak interparticle contacts qualitatively overrides the intrinsic stiffness of the polymer chains, leading to a substantial reduction in the measured Young's modulus compared to a dense, non-porous bulk equivalent."
    },
    "analysis_without_hierarchical_structure": {
      "descriptive_text": "The polymer sample was synthesized via an addition reaction between polymeric diphenylmethane diisocyanate (MR400) and 1,10-decanedithiol (DDT) at a stoichiometric NCO:SH molar ratio of 1.0. The reaction was conducted in toluene with a monomer concentration of 10 wt% at room temperature for 24 hours, utilizing triethylamine (TEA) as a catalyst at a molar ratio of 5.0 relative to the isocyanate groups. Following synthesis, the material was soaked in acetone, air-dried for one day, and subsequently dried under vacuum for 10 hours to remove residual solvents. The Young's modulus was ultimately characterized using a compression test performed at a crosshead speed of 0.5 mm/min at room temperature.",
      "reasoning_analysis": "Increasing Factors: The presence of polymeric diphenylmethane diisocyanate (MR400) introduces rigid aromatic rings and multifunctionality that promote the formation of a crosslinked network, imposing topological constraints that restrict chain mobility and inherently increase stiffness. Additionally, the thiourethane linkages enable interchain hydrogen bonding which reinforces the structure, and the vacuum drying process mitigates plasticization by removing residual toluene and acetone. Decreasing Factors: The use of 1,10-decanedithiol (DDT) incorporates long aliphatic methylene sequences that act as flexible spacers, increasing free volume and segmental mobility which lowers the modulus. Furthermore, the high concentration of triethylamine catalyst poses a risk of residual amine retention acting as a plasticizer, and the low monomer concentration during synthesis may limit initial chain entanglement density. Dominant Factor: The covalent network architecture derived from the multifunctional isocyanate is the dominant factor establishing the material's solid-state mechanical integrity; however, the substantial flexible aliphatic content from the dithiol qualitatively moderates the stiffness, meaning the final modulus is governed by the balance between the rigid network constraints and the compliance of the long methylene spacers."
    }
  },
  {
    "doi": "10.1002/pol.20230891",
    "title": "Quantitative investigation on the Young's modulus of ultrathin amorphous PS films attached to different substrates",
    "year": 2024,
    "chemical_composition": {
      "repeat_unit_psmiles": "[*]CC(C1=CC=CC=C1)[*]",
      "monomers": [
        {
          "name": "Styrene",
          "smiles": "C=CC1=CC=CC=C1",
          "ratio_value": null,
          "ratio_unit": null
        }
      ],
      "additives": [],
      "is_homopolymer": true
    },
    "processing_history": "Atactic polystyrene (Mn 125 kg/mol, PDI 1.06) spin-cast from toluene solution, transferred to PLA substrate. No annealing above Tg. Young's modulus derived from AFM force volume mode (28 nN trigger force, PPP-FM probes) with FEA correction to isolate film property.",
    "hierarchical_structure": "Ultrathin amorphous film, 20 nm thickness.",
    "properties": {
      "E": {
        "value": [
          3.4
        ],
        "unit": "GPa"
      }
    },
    "analysis_with_hierarchical_structure": {
      "descriptive_text": "The sample consists of an atactic polystyrene homopolymer with a number-average molecular weight (Mn) of 125 kg/mol and a polydispersity index (PDI) of 1.06. It was processed into an ultrathin amorphous film with a thickness of 20 nm via spin-casting from a toluene solution, followed by transfer onto a polylactic acid (PLA) substrate without subsequent annealing above the glass transition temperature. The Young's modulus was characterized using atomic force microscopy (AFM) in force volume mode with a 28 nN trigger force and PPP-FM probes, utilizing finite element analysis (FEA) correction to isolate the intrinsic film properties.",
      "reasoning_analysis": "Increasing Factors: The high molecular weight (125 kg/mol) ensures a well-entangled network, which enhances load transfer between chains and supports a higher modulus compared to unentangled oligomers. Additionally, the inherent rigidity of the polystyrene backbone, arising from the bulky phenyl side groups that restrict segmental rotation via steric hindrance, establishes a stiff glassy state at room temperature. The application of FEA correction during characterization also ensures that the reported modulus reflects the film's intrinsic stiffness rather than being artificially lowered by substrate compliance. Decreasing Factors: The ultrathin film geometry (20 nm) introduces significant confinement effects, where the high surface-to-volume ratio enhances chain mobility near the free surface, typically reducing the effective stiffness compared to bulk materials. Furthermore, the processing history specifies no annealing above Tg, implying the film retains non-equilibrium conformations and excess free volume from the rapid solvent evaporation during spin-casting, which lowers packing density. Residual toluene solvent acting as a plasticizer could also potentially reduce intermolecular friction. Dominant Factor: The dominant factor influencing the Young's modulus is the geometric confinement combined with the non-equilibrium thermal history. While the high molecular weight and rigid chemistry provide a strong baseline, the enhanced surface mobility inherent to the 20 nm thickness and the lack of densification from annealing qualitatively drive the modulus lower than that expected for a bulk, equilibrium polystyrene glass."
    },
    "analysis_without_hierarchical_structure": {
      "descriptive_text": "The sample comprises an atactic polystyrene homopolymer characterized by a number-average molecular weight of 125 kg/mol and a polydispersity index of 1.06. The material was processed by spin-casting from a toluene solution and transferred to a polylactic acid substrate without subsequent thermal annealing above the glass transition temperature. Mechanical characterization was performed using atomic force microscopy in force volume mode with a 28 nN trigger force and PPP-FM probes, utilizing finite element analysis correction to isolate the film property.",
      "reasoning_analysis": "Increasing Factors: The inherent chemical composition, specifically the presence of bulky phenyl side groups on the polystyrene backbone, restricts polymer chain mobility through steric hindrance, intrinsically driving the Young's modulus higher. Additionally, the high molecular weight ensures a dense network of chain entanglements which supports load transfer in the glassy state, and the application of FEA correction during analysis removes substrate compliance effects that would otherwise lower the apparent modulus. Decreasing Factors: The atactic configuration prevents crystallization, lacking the reinforcing effect of crystalline domains which would otherwise increase stiffness. The processing history indicates no annealing above Tg, leaving the polymer in a non-equilibrium state with potentially higher free volume compared to an aged sample, which reduces intermolecular friction. Furthermore, residual toluene from the spin-casting process could act as a plasticizer, and the thin film geometry measured by AFM often exhibits surface mobility enhancements where free surface chains have higher mobility than the bulk, leading to a reduction in the measured local modulus. Dominant Factor: The intrinsic structural rigidity provided by the bulky phenyl groups establishes a high baseline Young's modulus for the glassy polystyrene backbone; however, the processing-induced non-equilibrium state due to the lack of annealing and the confinement effects inherent to the thin film AFM measurement are the dominant dynamic factors that qualitatively reduce the modulus relative to a bulk, fully equilibrated reference sample."
    }
  },
  {
    "doi": null,
    "title": "Determination of Thermomechanical Properties of a Model Polymer Blend",
    "year": 2006,
    "chemical_composition": {
      "repeat_unit_psmiles": "[*]CC(C1=CC=CC=C1)[*]",
      "monomers": [
        {
          "name": "Styrene",
          "smiles": "C=CC1=CC=CC=C1",
          "ratio_value": null,
          "ratio_unit": null
        }
      ],
      "additives": [],
      "is_homopolymer": true
    },
    "processing_history": "Sample I: Films obtained by melting PS between glass slides in vacuum at 200 °C. Model blend prepared by placing PnBMA film on top of PS film, melting PnBMA at 140 °C under pressure. Young's modulus measured by AFM force-displacement curves (MFP-3D microscope, NCL cantilevers, k=45 N/m) at 70.1 °C, 1 Hz frequency, away from interface, analyzed using Hertz theory.",
    "hierarchical_structure": "Immiscible polymer blend, phase separated. PS phase in glassy state (Tg = 100 °C).",
    "properties": {
      "E": {
        "value": [
          3.2
        ],
        "unit": "GPa"
      }
    },
    "analysis_with_hierarchical_structure": {
