Repository: hhtrick/HHT-code

# HHT training framework

This directory contains model training, embedding precomputation, inference, article-level baselines and the curated datasets. All commands below assume that the working directory is `train_code/`.

## 3. Datasets and fixed partitions

Each main dataset is a JSON array at `dataset/{property}/{property}.json`. Entries contain source metadata, `chemical_composition`, `processing_history`, `hierarchical_structure`, `properties`, and two generated-analysis objects. Targets are stored as `properties[property]["value"]`; source metadata and target values are not predictive input fields.

| Property | Train | Validation | Test | Total |
|---|---:|---:|---:|---:|

File: train_code/dataset/E/E.json (part 131 of 204)
[
      "descriptive_text": "The sample consists of a polystyrene homopolymer processed into films by melting between glass slides under vacuum at 200 °C. A model blend system was fabricated by placing a poly(n-butyl methacrylate) film atop the polystyrene layer and melting the poly(n-butyl methacrylate) at 140 °C under pressure, resulting in an immiscible, phase-separated morphology where the polystyrene phase remains in a glassy state with a glass transition temperature of 100 °C. Mechanical characterization was performed using atomic force microscopy force-displacement curves with NCL cantilevers at 70.1 °C and 1 Hz frequency, specifically probing regions away from the interface, with data analyzed via Hertz theory to determine the Young's modulus.",
      "reasoning_analysis": "Increasing Factors: The polystyrene phase is measured at 70.1 °C, which is below its glass transition temperature of 100 °C, placing the material in a glassy state where segmental chain mobility is frozen, inherently resulting in a high Young's modulus. Additionally, the bulky phenyl side groups on the polystyrene backbone create steric hindrance that restricts bond rotation, increasing the intrinsic stiffness of the chains. The vacuum melting processing history likely reduces void content and increases packing density compared to solvent-cast films, further supporting a higher modulus. Decreasing Factors: The measurement temperature of 70.1 °C is significantly elevated above standard ambient conditions, which increases the free volume within the glassy matrix and reduces the modulus relative to room temperature values. Furthermore, the proximity of the measurement temperature to the glass transition (within approximately 30 °C) allows for increased anharmonic vibrational modes compared to measurements taken far below Tg, leading to thermal softening. Dominant Factor: The thermodynamic state of the polymer is the primary determinant of mechanical response; since the measurement occurs firmly within the glassy regime below Tg, the high stiffness associated with the frozen chain segments dominates over the modulus reduction caused by the elevated measurement temperature and proximity to the glass transition."
    },
    "analysis_without_hierarchical_structure": {
      "descriptive_text": "The sample consists of a polystyrene homopolymer prepared as thin films by melting the polymer between glass slides under vacuum at 200 °C. This PS film was subsequently utilized in a model blend system by placing a poly(n-butyl methacrylate) film on top and melting the assembly at 140 °C under pressure. The Young's modulus was characterized away from the interface using atomic force microscopy force-displacement curves with NCL cantilevers at a temperature of 70.1 °C and a frequency of 1 Hz, with data analyzed according to Hertz theory.",
      "reasoning_analysis": "Increasing Factors: The chemical composition features bulky phenyl side groups attached to the polymer backbone, which impose significant steric hindrance and restrict segmental rotation, intrinsically enhancing the stiffness and Young's modulus of the material in the glassy state. Additionally, the processing history involving vacuum melting at 200 °C likely removes residual volatiles or solvents that could act as plasticizers, thereby preserving the intrinsic rigidity of the polymer matrix. Decreasing Factors: The measurement temperature of 70.1 °C is elevated relative to standard ambient conditions and approaches the glass transition temperature of polystyrene, which increases free volume and segmental mobility, leading to a reduction in modulus compared to room temperature values. Furthermore, the thermal history involving heating to 140 °C during blend preparation allows for chain relaxation and equilibrium free volume establishment, which may result in a less dense packing compared to a non-equilibrated quenched glass, potentially lowering the modulus. Dominant Factor: The intrinsic structural rigidity provided by the phenyl groups maintains the polymer in a glassy state at the measurement temperature of 70.1 °C, which is below the glass transition temperature; this phase state dominance ensures a high modulus characteristic of a solid glass, outweighing the softening effects induced by the elevated testing temperature."
    }
  },
  {
    "doi": "10.1002/pol.20220326",
    "title": "Synthesis of porous polymers by polymerization-induced phase separation in the addition reaction of multifunctional isocyanates and dithiol compounds",
    "year": 2022,
    "chemical_composition": {
      "repeat_unit_psmiles": null,
      "monomers": [
        {
          "name": "Polymeric diphenylmethane diisocyanate (MR200)",
          "smiles": null,
          "ratio_value": 1.0,
          "ratio_unit": "NCO:SH molar ratio"
        },
        {
          "name": "1,10-decanedithiol (DDT)",
          "smiles": "SCCCCCCCCCCS",
          "ratio_value": 1.0,
          "ratio_unit": "NCO:SH molar ratio"
        }
      ],
      "additives": [],
      "is_homopolymer": false
    },
    "processing_history": "Synthesized by addition reaction in toluene (monomer concentration 10 wt%), [TEA]/[NCO] = 5.0 mol/mol, room temperature for 24 h. Soaked in acetone, air-dried 1 day, dried in vacuo 10 h. Young's modulus measured by compression test (Tensilon RTE-1210, 500 N load cell) at 0.5 mm/min crosshead speed, room temperature.",
    "hierarchical_structure": "Porous polymer formed by connected particles, average diameter 0.53 μm.",
    "properties": {
      "E": {
        "value": [
          0.0
        ],
        "unit": "GPa"
      }
    },
    "analysis_with_hierarchical_structure": {
      "descriptive_text": "The sample is a polythiourea network synthesized via addition reaction between polymeric diphenylmethane diisocyanate (MR200) and 1,10-decanedithiol (DDT) at a stoichiometric NCO:SH molar ratio of 1.0. Polymerization was conducted in toluene at 10 wt% monomer concentration using triethylamine as a catalyst ([TEA]/[NCO] = 5.0 mol/mol) at room temperature for 24 hours. Following synthesis, the material was purified by soaking in acetone, air-dried for one day, and subsequently dried under vacuum for 10 hours to ensure solvent removal. The resulting hierarchical structure consists of a porous polymer formed by connected particles with an average diameter of 0.53 μm, and the Young's modulus was characterized via compression testing at a crosshead speed of 0.5 mm/min at room temperature.",
      "reasoning_analysis": "Increasing Factors: The presence of aromatic rings within the polymeric diphenylmethane diisocyanate (MR200) segments introduces backbone rigidity and steric hindrance, which inherently increases the stiffness of the polymer chains. Furthermore, the formation of thiourea linkages between the isocyanate and thiol groups facilitates strong hydrogen bonding interactions that act as physical crosslinks, restricting segmental motion and enhancing modulus. The multifunctional nature of MR200 likely promotes chemical crosslinking, creating a network structure that resists deformation, while the thorough vacuum drying process removes residual solvents that would otherwise act as plasticizers. Decreasing Factors: The incorporation of 1,10-decanedithiol (DDT) introduces long, flexible aliphatic spacers (10 carbon atoms) between crosslinking points, significantly increasing chain flexibility and free volume, which lowers the intrinsic modulus of the polymer phase. Critically, the hierarchical structure is defined as a porous polymer composed of connected particles; the presence of voids drastically reduces the effective load-bearing cross-sectional area, and the interfaces between particles may serve as weak points for deformation under compressive load. Additionally, synthesis at room temperature may result in a lower degree of conversion or less optimized phase separation compared to thermal curing, potentially limiting network perfection. Dominant Factor: While the aromatic content and hydrogen bonding provide intrinsic stiffness, the macroscopic porous morphology combined with the long flexible aliphatic spacers qualitatively dominates the mechanical response. The void fraction inherent in the particle-connected structure significantly diminishes the bulk Young's modulus relative to a dense solid, and the flexibility of the decamethylene spacer further reduces the stiffness of the struts themselves, overriding the rigidifying effects of the aromatic isocyanate components."
    },
    "analysis_without_hierarchical_structure": {
      "descriptive_text": "The polymer sample was synthesized via an addition reaction between polymeric diphenylmethane diisocyanate (MR200) and 1,10-decanedithiol (DDT) at a 1.0 NCO:SH molar ratio in toluene with a monomer concentration of 10 wt%. Triethylamine (TEA) was utilized as a catalyst at a [TEA]/[NCO] ratio of 5.0 mol/mol, with the reaction proceeding at room temperature for 24 hours. Following synthesis, the material was soaked in acetone, air-dried for one day, and subsequently dried in vacuo for 10 hours. The Young's modulus was determined via compression test using a Tensilon RTE-1210 instrument with a 500 N load cell at a crosshead speed of 0.5 mm/min under room temperature conditions.",
      "reasoning_analysis": "Increasing Factors: The chemical composition features aromatic rings within the polymeric diphenylmethane diisocyanate segments, which impart backbone rigidity through steric hindrance. Furthermore, the formation of thiourea linkages between the isocyanate and thiol groups enables strong intermolecular hydrogen bonding, acting as physical crosslinks that restrict chain mobility. The multifunctional nature of the polymeric isocyanate may also introduce chemical crosslinking, significantly enhancing network stiffness. Decreasing Factors: The inclusion of 1,10-decanedithiol introduces a long aliphatic spacer with ten methylene units, which increases chain flexibility and free volume, qualitatively lowering stiffness compared to shorter chain extenders. Additionally, the dilute solution polymerization (10 wt%) may limit molecular weight buildup relative to bulk methods, and the high concentration of TEA catalyst poses a risk of residual plasticization if not completely removed during the acetone soaking and vacuum drying steps. Dominant Factor: The multifunctional architecture of the polymeric isocyanate combined with the strong hydrogen bonding density of the thiourea linkages qualitatively dominates the mechanical behavior. These factors create a robust physical and potentially chemical network that restricts segmental motion more significantly than the flexible aliphatic spacer promotes it, driving the Young's modulus higher relative to a purely linear, aliphatic analogue."
    }
  },
  {
    "doi": null,
    "title": "Determination of Thermomechanical Properties of a Model Polymer Blend",
    "year": 2006,
    "chemical_composition": {
      "repeat_unit_psmiles": "[*]CC(C)(C(=O)OCCCC)[*]",
      "monomers": [
        {
          "name": "n-Butyl methacrylate",
          "smiles": "CCCCOC(=O)C(=C)C",
          "ratio_value": null,
          "ratio_unit": null
        }
      ],
      "additives": [],
      "is_homopolymer": true
    },
    "processing_history": "Sample I: Films obtained by melting PnBMA between glass slides in vacuum at 140 °C. Model blend prepared by placing PnBMA film on top of PS film, melting PnBMA at 140 °C under pressure. Young's modulus measured by AFM force-displacement curves (MFP-3D microscope, NCL cantilevers, k=45 N/m) at 32 °C, 1 Hz frequency, away from interface, analyzed using Hertz theory.",
    "hierarchical_structure": "Immiscible polymer blend, phase separated. PnBMA phase in glass-rubber transition region (Tg = 22 °C).",
    "properties": {
      "E": {
        "value": [
          1.9
        ],
        "unit": "GPa"
      }
    },
    "analysis_with_hierarchical_structure": {
      "descriptive_text": "The sample comprises a poly(n-butyl methacrylate) homopolymer phase within an immiscible polymer blend system. Films were fabricated by melting the polymer between glass slides under vacuum at 140 °C, or by forming a model blend with polystyrene under pressure at the same temperature. The hierarchical structure is phase-separated, with the PnBMA phase located in the glass-rubber transition region having a glass transition temperature of 22 °C. Young's modulus was characterized away from the interface using atomic force microscopy force-displacement curves with NCL cantilevers at 32 °C and 1 Hz frequency, analyzed via Hertz theory.",
      "reasoning_analysis": "Increasing Factors: The application of a 1 Hz frequency during measurement limits the time available for polymer chain relaxation, resulting in a viscoelastic stiffening effect that yields a higher apparent Young's modulus compared to quasi-static conditions. Additionally, the entanglement network within the polymer phase provides elastic restoring forces that maintain structural integrity above the glass transition. Decreasing Factors: The most significant factor lowering the modulus is the measurement temperature of 32 °C, which exceeds the material's glass transition temperature of 22 °C, placing the polymer in the glass-rubber transition region where segmental mobility is activated and stiffness drops precipitously. Furthermore, the n-butyl side groups act as internal plasticizers by increasing free volume and reducing interchain friction compared to methacrylates with shorter alkyl side chains, inherently lowering the backbone stiffness. Dominant Factor: The thermal state relative to the glass transition temperature qualitatively dominates the mechanical behavior; because the measurement is conducted above Tg, the material exhibits rubbery or leathery characteristics with a significantly lower Young's modulus than would be observed in the glassy state, overriding the stiffening effects of measurement frequency or backbone covalent bonds."
    },
    "analysis_without_hierarchical_structure": {
      "descriptive_text": "The sample consists of a poly(n-butyl methacrylate) homopolymer. Films were obtained by melting the polymer between glass slides in vacuum at 140 °C. For the mechanical characterization, a model blend was prepared by placing the PnBMA film on top of a polystyrene film and melting the PnBMA at 140 °C under pressure. The Young's modulus was measured using AFM force-displacement curves with an MFP-3D microscope and NCL cantilevers at 32 °C and 1 Hz frequency, analyzing data away from the interface using Hertz theory.",
      "reasoning_analysis": "Increasing Factors: The vacuum melting process at 140 °C likely eliminates residual volatile monomers or solvents that could act as plasticizers, thereby preserving the intrinsic stiffness of the polymer matrix. Additionally, the application of pressure during the model blend preparation may promote denser chain packing, potentially enhancing intermolecular interactions and contributing to a higher modulus. Decreasing Factors: The chemical composition features long n-butyl side groups attached to the methacrylate backbone, which significantly increase free volume and chain flexibility compared to shorter alkyl variants, inherently reducing stiffness. Crucially, the measurement temperature of 32 °C is proximate to the glass transition temperature of poly(n-butyl methacrylate), placing the material in a viscoelastic transition region where segmental mobility increases sharply, leading to a substantial reduction in Young's modulus compared to the glassy state. Dominant Factor: The thermal relationship between the measurement condition and the polymer's glass transition temperature dominates the mechanical response. While processing conditions optimize the bulk integrity, the inherent flexibility conferred by the butyl side chains lowers the glass transition temperature to near the testing temperature, causing the softening effect associated with the glass-to-rubber transition to outweigh the stiffening effects of vacuum processing and pressure-induced densification."
    }
  },
  {
    "doi": "10.1002/pol.20230891",
    "title": "Quantitative investigation on the Young's modulus of ultrathin amorphous PS films attached to different substrates",
    "year": 2024,
    "chemical_composition": {
      "repeat_unit_psmiles": "[*]CC(C1=CC=CC=C1)[*]",
      "monomers": [
        {
          "name": "Styrene",
          "smiles": "C=CC1=CC=CC=C1",
          "ratio_value": null,
          "ratio_unit": null
        }
      ],
      "additives": [],
      "is_homopolymer": true
    },
    "processing_history": "Atactic polystyrene (Mn 125 kg/mol, PDI 1.06) spin-cast from toluene solution, transferred to PDMS substrate. No annealing above Tg. Young's modulus derived from AFM force volume mode (8 nN trigger force, PPP-FM probes) with FEA correction to isolate film property.",
    "hierarchical_structure": "Ultrathin amorphous film, 20 nm thickness.",
    "properties": {
      "E": {
        "value": [
          1.0
        ],
        "unit": "GPa"
      }
    },
    "analysis_with_hierarchical_structure": {
      "descriptive_text": "The sample comprises an atactic polystyrene homopolymer with a number-average molecular weight of 125 kg/mol and a polydispersity index of 1.06. It was fabricated as an ultrathin amorphous film with a thickness of 20 nm by spin-casting from a toluene solution and subsequently transferring the film onto a polydimethylsiloxane substrate without annealing above the glass transition temperature. The Young's modulus was characterized using atomic force microscopy in force volume mode with PPP-FM probes and an 8 nN trigger force, utilizing finite element analysis correction to isolate the intrinsic film properties.",
      "reasoning_analysis": "Increasing Factors: The high molecular weight of 125 kg/mol significantly exceeds the entanglement molecular weight of polystyrene, ensuring a well-developed entanglement network that supports bulk-like stiffness. Additionally, the intrinsic rigidity of the polymer backbone, arising from the bulky phenyl side groups in the styrene repeat units, provides a high baseline resistance to deformation. Decreasing Factors: The ultrathin film geometry with a thickness of 20 nm introduces confinement effects where enhanced segmental mobility at the free surface reduces local density and stiffness compared to the bulk material. Furthermore, the processing history indicates no annealing above the glass transition temperature, suggesting the potential presence of residual toluene or frozen-in non-equilibrium chain conformations from spin-casting that would lower intermolecular cohesion. The AFM measurement technique specifically probes the near-surface region where these mobility enhancements are most pronounced. Dominant Factor: While the high molecular weight establishes a robust entanglement network, the dominant factor is likely the combination of nanoscale confinement and the non-equilibrium processing state. The enhanced free surface mobility in the 20 nm film, coupled with the lack of thermal relaxation to remove residual solvent or stress, qualitatively drives the Young's modulus lower relative to a bulk, annealed polystyrene sample."
    },
    "analysis_without_hierarchical_structure": {
      "descriptive_text": "The sample consists of an atactic polystyrene homopolymer with a number-average molecular weight of 125 kg/mol and a polydispersity index of 1.06. It was processed by spin-casting from a toluene solution and transferred to a polydimethylsiloxane (PDMS) substrate without any thermal annealing above the glass transition temperature. The Young's modulus was derived using atomic force microscopy in force volume mode with an 8 nN trigger force and PPP-FM probes, applying finite element analysis corrections to isolate the film properties.",
      "reasoning_analysis": "Increasing Factors: The high number-average molecular weight of 125 kg/mol ensures a well-entangled polymer network that supports mechanical integrity, while the bulky phenyl side groups on the backbone impose steric hindrance that restricts chain mobility and intrinsically enhances stiffness in the glassy state. Decreasing Factors: The atactic configuration results in a fully amorphous structure lacking the reinforcing effects of crystallinity, and the spin-casting process without thermal annealing may trap residual toluene solvent that acts as a plasticizer to increase free volume and reduce intermolecular forces. Dominant Factor: Although the intrinsic rigidity of the polystyrene backbone dictates a high baseline modulus, the non-equilibrium state induced by the lack of annealing and potential residual solvent is the dominant factor likely causing a qualitative reduction in stiffness relative to a fully densified bulk sample."
    }
  },
  {
    "doi": null,
    "title": "Development of Halpin-Tsai model for polymer nanocomposites assuming interphase properties and nanofiller size",
    "year": 2016,
    "chemical_composition": {
      "repeat_unit_psmiles": "[*]CC(C)[*]",
      "monomers": [
        {
          "name": "Propylene",
          "smiles": "CC=C",
          "ratio_value": null,
          "ratio_unit": null
        }
      ],
      "additives": [
        {
          "name": "Calcium carbonate",
          "type": "filler",
          "amount_value": null,
          "amount_unit": null
        }
      ],
      "is_homopolymer": true
    },
    "processing_history": "Matrix Young's Modulus (Em) reported in Table 1. Data from literature reference [21]. Used for Halpin-Tsai model validation. Spherical nanoparticles.",
    "hierarchical_structure": "Spherical nanoparticles with radius R=22 nm. Interphase thickness Ri=25 nm and modulus Ei=4 GPa calculated.",
    "properties": {
      "E": {
        "value": [
          1.75
        ],
        "unit": "GPa"
      }
    },
    "analysis_with_hierarchical_structure": {
      "descriptive_text": "The material system comprises a polypropylene homopolymer matrix reinforced with calcium carbonate spherical nanoparticles having a radius of 22 nm. Sourced from literature reference [21], this composite was specifically utilized for the validation of the Halpin-Tsai model, with the matrix Young's modulus explicitly reported for comparative analysis. The hierarchical structure features a distinct interphase region surrounding the filler particles, characterized by a thickness of 25 nm and a calculated modulus of 4 GPa, suggesting substantial interfacial interactions influencing the bulk mechanical properties.",
      "reasoning_analysis": "Increasing Factors: The incorporation of rigid calcium carbonate nanoparticles introduces a high-modulus phase that constrains matrix deformation under stress. The nanoscale dimensions yield a high surface-to-volume ratio, enhancing interfacial area for stress transfer. Additionally, the presence of a calculated interphase modulus of 4 GPa, which typically exceeds that of the polypropylene matrix, creates a stiff shell around the particles that effectively increases the volume fraction of the rigid phase. Decreasing Factors: The polypropylene homopolymer matrix possesses a flexible aliphatic backbone with significant chain mobility, intrinsically limiting the baseline stiffness of the composite. Furthermore, the reliance on literature data for model validation implies potential variability in dispersion quality, where any nanoparticle agglomeration could reduce effective surface area and stress transfer efficiency. Dominant Factor: The reinforcement mechanism provided by the rigid calcium carbonate filler coupled with the stiff interphase region qualitatively dominates the mechanical response. While the PP matrix dictates the baseline compliance, the high modulus of the filler and the significant thickness of the stiff interphase relative to the particle size suggest that the composite stiffness is driven primarily by the filler-matrix interaction zone rather than the bulk polymer properties."
    },
    "analysis_without_hierarchical_structure": {
      "descriptive_text": "The material system consists of a polypropylene homopolymer matrix incorporated with calcium carbonate filler. This composite configuration was evaluated using literature-derived data where the matrix Young's modulus was reported for the purpose of validating the Halpin-Tsai model, specifically addressing systems reinforced with spherical nanoparticles.",
      "reasoning_analysis": "Increasing Factors: The inclusion of rigid calcium carbonate nanoparticles within the polypropylene matrix significantly enhances the Young's Modulus due to the high intrinsic stiffness of the inorganic filler relative to the polymer backbone. The nanoscale dimensions of the spherical particles increase the interfacial surface area, restricting polymer chain mobility and improving load transfer capacity, while the semi-crystalline nature of the polypropylene homopolymer provides a stiff baseline matrix structure. Decreasing Factors: Potential reductions in modulus may arise from poor interfacial adhesion between the hydrophobic polymer matrix and the hydrophilic filler surface if no coupling agent is present, leading to inefficient stress transfer. Additionally, nanoparticle agglomeration could introduce stress concentrators or voids that compromise the structural integrity and limit the theoretical reinforcement efficiency. Dominant Factor: The intrinsic mechanical rigidity of the calcium carbonate filler phase qualitatively dominates the composite behavior, ensuring a net increase in Young's Modulus relative to the neat matrix as the hard particulate phase bears a disproportionate share of the applied load, consistent with the reinforcement mechanisms validated by the Halpin-Tsai model."
    }
  },
  {
    "doi": "10.1002/pol.20230891",
    "title": "Quantitative investigation on the Young's modulus of ultrathin amorphous PS films attached to different substrates",
    "year": 2024,
    "chemical_composition": {
      "repeat_unit_psmiles": "[*]OC(C)C(=O)[*]",
      "monomers": [
        {
          "name": "Lactic acid",
          "smiles": "CC(O)C(=O)O",
          "ratio_value": null,
          "ratio_unit": null
        }
      ],
      "additives": [],
      "is_homopolymer": true
    },
    "processing_history": "PLA (Ingeo 4032D) commercially provided. Young's modulus measured by AFM.",
    "hierarchical_structure": "Bulk substrate.",
    "properties": {
      "E": {
        "value": [
          5.58
        ],
        "unit": "GPa"
      }
    },
    "analysis_with_hierarchical_structure": {
      "descriptive_text": "The investigated sample is a poly(lactic acid) homopolymer synthesized from lactic acid monomers, commercially supplied as the Ingeo 4032D grade. Prepared as a bulk substrate, the material underwent mechanical characterization wherein the Young's modulus was determined via Atomic Force Microscopy (AFM).",
      "reasoning_analysis": "Increasing Factors: The presence of polar ester linkages within the polymer backbone facilitates strong intermolecular dipole-dipole interactions, increasing the cohesive energy density and resistance to elastic deformation. Additionally, the methyl side groups introduce steric hindrance that restricts segmental rotation, contributing to higher stiffness. Decreasing Factors: The aliphatic nature of the lactate repeating units provides less intrinsic chain rigidity compared to aromatic polyesters, potentially limiting the maximum achievable modulus. Furthermore, the bulk substrate form implies an isotropic morphology without molecular orientation, which prevents the stiffness enhancement typically associated with chain alignment, and the AFM measurement technique probes local surface properties that may exhibit higher chain mobility than the bulk interior. Dominant Factor: The strong intermolecular dipole interactions combined with the material's likely glassy state at room temperature qualitatively dominate the mechanical response, establishing a rigid behavior characteristic of glassy thermoplastics despite the flexibility inherent to the aliphatic backbone."
    },
    "analysis_without_hierarchical_structure": {
      "descriptive_text": "The investigated sample comprises a polylactic acid homopolymer, identified commercially as Ingeo 4032D. Provided in its standard industrial form, the material contains no specified additives or fillers. The Young's modulus was characterized using Atomic Force Microscopy to evaluate the local mechanical stiffness of the polymer surface.",
      "reasoning_analysis": "Increasing Factors: The chemical composition features a polyester backbone with rigid ester linkages and methyl side groups, which sterically hinder chain rotation and intrinsically increase stiffness. Additionally, the specific commercial grade designation implies a semi-crystalline morphology where crystalline domains act as physical crosslinks, further resisting deformation. The absence of plasticizers or soft additives ensures the matrix retains its inherent structural rigidity. Decreasing Factors: The presence of amorphous regions within the semi-crystalline structure introduces segments with higher free volume and chain mobility, which lowers the modulus relative to a fully crystalline state. Furthermore, the use of Atomic Force Microscopy probes surface properties, which may exhibit lower stiffness than the bulk material if surface chain ends or relaxation effects are prominent. Dominant Factor: The intrinsic rigidity of the polylactic acid backbone combined with the reinforcing effect of the crystalline domains typical of this commercial grade qualitatively dominates the mechanical response, establishing a stiffness baseline that outweighs the compliance introduced by amorphous regions."
    }
  },
  {
    "doi": null,
    "title": "Predictions of Young’s modulus of short inorganic fiber reinforced polymer composites",
    "year": 2012,
    "chemical_composition": {
      "repeat_unit_psmiles": null,
      "monomers": [
        {
          "name": "Bisphenol A",
          "smiles": "CC(C)(c1ccc(O)cc1)c2ccc(O)cc2",
          "ratio_value": null,
          "ratio_unit": null
        },
        {
          "name": "Acrylonitrile",
          "smiles": "C=CC#N",
          "ratio_value": null,
          "ratio_unit": null
        },
        {
          "name": "1,3-Butadiene",
          "smiles": "C=CC=C",
          "ratio_value": null,
          "ratio_unit": null
        },
        {
          "name": "Styrene",
          "smiles": "C=CC1=CC=CC=C1",
          "ratio_value": null,
          "ratio_unit": null
        }
      ],
      "additives": [
        {
          "name": "Short glass fiber",
          "type": "filler",
          "amount_value": 9.6,
          "amount_unit": "vol%"
        }
      ],
      "is_homopolymer": false
    },
    "processing_history": "PC/ABS matrix. Compounding in Brabender twin screw extruder (die diameter 4 mm), melt temperature 260 °C, screw speed 4–7 rpm. Pelletized and dried at 90 °C for 3–4 h. Injection molded. Young's modulus measured (data cited from Ref [12], specific testing conditions not detailed in this text).",
    "hierarchical_structure": "Short glass fiber reinforced PC/ABS composite (9.6% fiber volume fraction).",
    "properties": {
      "E": {
        "value": [
          2.52
        ],
        "unit": "GPa"
      }
    },
    "analysis_with_hierarchical_structure": {
      "descriptive_text": "The sample comprises a polycarbonate/acrylonitrile-butadiene-styrene (PC/ABS) blend matrix reinforced with short glass fibers at a volume fraction of 9.6%. The chemical composition includes Bisphenol A-derived polycarbonate and an ABS phase synthesized from Acrylonitrile, 1,3-Butadiene, and Styrene monomers. Processing involved compounding in a Brabender twin screw extruder at a melt temperature of 260 °C with screw speeds of 4–7 rpm, followed by pelletizing and drying at 90 °C for 3–4 hours to remove moisture. The final material was shaped via injection molding, resulting in a hierarchical structure defined as a short glass fiber reinforced PC/ABS composite.",
      "reasoning_analysis": "Increasing Factors: The incorporation of short glass fibers at 9.6 vol% serves as a rigid reinforcement phase, significantly enhancing the composite stiffness through load transfer mechanisms described by composite theory. Additionally, the polycarbonate component derived from Bisphenol A possesses a rigid backbone with high intrinsic modulus, contributing to the overall stiffness of the matrix. The injection molding processing history likely induces fiber orientation along the flow direction, further maximizing the modulus in the testing axis. Decreasing Factors: The presence of the butadiene rubber phase within the ABS component introduces compliant domains that reduce the overall stiffness of the polymer matrix compared to neat polycarbonate. Furthermore, the twin screw extrusion compounding step involves high shear forces that may reduce the fiber aspect ratio through breakage, diminishing the reinforcement efficiency of the glass fibers. Dominant Factor: The reinforcement provided by the rigid glass fibers qualitatively dominates the mechanical response, driving the Young's modulus higher than the unreinforced PC/ABS blend, despite the softening effect of the rubbery butadiene phase and potential fiber length reduction during processing."
    },
    "analysis_without_hierarchical_structure": {
      "descriptive_text": "The sample comprises a polycarbonate/acrylonitrile-butadiene-styrene (PC/ABS) blend matrix reinforced with 9.6 vol% short glass fibers. The material was manufactured by compounding the constituents in a Brabender twin-screw extruder with a 4 mm die diameter at a melt temperature of 260 °C and screw speeds between 4 and 7 rpm. Following pelletization, the composite was dried at 90 °C for 3 to 4 hours and subsequently shaped via injection molding, after which the Young's modulus was characterized.",
      "reasoning_analysis": "Increasing Factors: The incorporation of 9.6 vol% short glass fibers introduces rigid inorganic phases that significantly enhance load-bearing capacity and stiffness through effective stress transfer, assuming adequate interfacial adhesion. Additionally, the polycarbonate component derived from Bisphenol A contains aromatic rings that restrict chain mobility, providing an inherently stiff matrix backbone, while the drying process removes moisture that could otherwise act as a plasticizer and reduce modulus. Decreasing Factors: The presence of the polybutadiene rubber phase, originating from the 1,3-Butadiene monomer within the ABS component, introduces low-modulus domains designed for energy dissipation, which inherently lowers the overall stiffness of the blend compared to a pure polycarbonate or SAN system. Furthermore, any misalignment of fibers during injection molding relative to the testing axis could diminish the reinforcement efficiency. Dominant Factor: The reinforcement effect provided by the rigid short glass fibers qualitatively dominates the mechanical response; despite the softening influence of the rubbery polybutadiene phase, the high aspect ratio and intrinsic modulus of the glass fibers drive the overall Young's modulus of the composite significantly higher than that of the unreinforced PC/ABS matrix."
    }
  },
  {
    "doi": null,
    "title": "Determination of Thermomechanical Properties of a Model Polymer Blend",
    "year": 2006,
    "chemical_composition": {
      "repeat_unit_psmiles": "[*]CC(C)(C(=O)OCCCC)[*]",
      "monomers": [
        {
          "name": "n-Butyl methacrylate",
          "smiles": "CCCCOC(=O)C(=C)C",
          "ratio_value": null,
          "ratio_unit": null
        }
      ],
      "additives": [],
      "is_homopolymer": true
    },
    "processing_history": "Sample I: Films obtained by melting PnBMA between glass slides in vacuum at 140 °C. Model blend prepared by placing PnBMA film on top of PS film, melting PnBMA at 140 °C under pressure. Young's modulus measured by AFM force-displacement curves (MFP-3D microscope, NCL cantilevers, k=45 N/m) at 70.1 °C, 1 Hz frequency, away from interface, analyzed using Hertz theory.",
    "hierarchical_structure": "Immiscible polymer blend, phase separated. PnBMA phase in glass-rubber transition region (Tg = 22 °C).",
    "properties": {
      "E": {
        "value": [
          0.08
        ],
        "unit": "GPa"
      }
    },
    "analysis_with_hierarchical_structure": {
      "descriptive_text": "The sample comprises poly(n-butyl methacrylate) (PnBMA), a homopolymer synthesized from n-butyl methacrylate monomers. It was processed into films by melting between glass slides under vacuum at 140 °C and integrated into a model blend by placement onto a polystyrene film followed by melting under pressure. The system exhibits an immiscible, phase-separated morphology where the PnBMA phase is characterized by a glass transition temperature of 22 °C. Mechanical characterization was performed away from the interface using atomic force microscopy force-displacement curves at 70.1 °C and 1 Hz frequency, with data analyzed via Hertz theory to determine the Young's modulus.",
      "reasoning_analysis": "Increasing Factors: The covalent connectivity of the methacrylate backbone provides intrinsic resistance to deformation, while the dynamic AFM measurement at 1 Hz frequency may induce viscoelastic stiffening compared to static loading. Additionally, the vacuum melting process likely minimizes microvoids, ensuring bulk density contributes positively to the stiffness. Decreasing Factors: The measurement temperature of 70.1 °C is significantly above the glass transition temperature of 22 °C, placing the material in a rubbery or viscoelastic flow regime where segmental mobility is high. Furthermore, the long, flexible n-butyl side chains act as internal plasticizers, increasing free volume and reducing intermolecular friction compared to shorter alkyl methacrylates, while the amorphous structure lacks crystalline reinforcement. Dominant Factor: The thermal state relative to the glass transition is the dominant factor governing the modulus. Since the characterization temperature exceeds the Tg by approximately 48 °C, the polymer chains possess sufficient thermal energy for significant segmental motion, qualitatively resulting in a substantially lower Young's modulus characteristic of a rubbery material rather than a rigid glassy solid."
    },
    "analysis_without_hierarchical_structure": {
      "descriptive_text": "The sample consists of a poly(n-butyl methacrylate) homopolymer prepared within a model blend configuration. Films were initially fabricated by melting the polymer between glass slides under vacuum at 140 °C. To assemble the blend, the PnBMA film was placed atop a polystyrene film and subjected to melting at 140 °C under pressure. The Young's modulus was characterized using AFM force-displacement curves with NCL cantilevers at 70.1 °C and 1 Hz frequency, specifically analyzing regions away from the interface using Hertz theory.",
