Repository: hhtrick/HHT-code

# HHT training framework

This directory contains model training, embedding precomputation, inference, article-level baselines and the curated datasets. All commands below assume that the working directory is `train_code/`.

## 3. Datasets and fixed partitions

Each main dataset is a JSON array at `dataset/{property}/{property}.json`. Entries contain source metadata, `chemical_composition`, `processing_history`, `hierarchical_structure`, `properties`, and two generated-analysis objects. Targets are stored as `properties[property]["value"]`; source metadata and target values are not predictive input fields.

| Property | Train | Validation | Test | Total |
|---|---:|---:|---:|---:|

File: train_code/dataset/E/E.json (part 134 of 204)
[
      "descriptive_text": "The sample comprises a composite material consisting of an epoxy matrix synthesized from Diglycidyl ether of bisphenol A cured with Isophorone diamine (20.9 phr), reinforced with 30 vol% Luffa cylindrica fibers. The natural fibers were chemically modified via acetylation, involving mercerization followed by treatment with acetic acid and acetic anhydride in the presence of sulfuric acid, before being arranged in interleaved mats with a 0/90 orientation. Fabrication was achieved through hand lay-up and compression molding at 0.2 MPa for 24 hours at room temperature. Prior to characterization, the specimen was subjected to hygrothermal conditioning by immersion in salt water at 23°C for 48 hours to establish a specific water absorption state, and the Young's Modulus was subsequently determined using a nondestructive impulse excitation test according to ASTM E1876.",
      "reasoning_analysis": "Increasing Factors: The incorporation of 30 vol% Luffa cylindrica fibers introduces a high-modulus cellulosic phase that significantly enhances the overall stiffness of the composite relative to the neat epoxy matrix through load transfer mechanisms. The 0/90 interleaved fiber orientation provides structural continuity in principal directions, while the acetylation treatment improves fiber-matrix interfacial adhesion, reducing voids and facilitating more efficient stress transfer between the phases. Decreasing Factors: The room temperature curing history likely results in a lower crosslink density within the epoxy network compared to elevated temperature curing, inherently reducing the matrix modulus. Furthermore, the immersion in salt water for 48 hours induces water absorption, which acts as a plasticizer for the epoxy network and causes swelling in the natural fibers, thereby degrading the interfacial bond strength and reducing the intrinsic stiffness of the cellulosic reinforcement. Dominant Factor: While the hygrothermal conditioning and curing protocol introduce softening mechanisms, the high volume fraction of the fibrous reinforcement is the dominant factor governing the magnitude of the Young's Modulus, establishing the material's stiffness primarily through the rule of mixtures despite the plasticizing effects of the absorbed moisture."
    },
    "analysis_without_hierarchical_structure": {
      "descriptive_text": "The sample comprises an epoxy thermoset network synthesized from Diglycidyl ether of bisphenol A cured with 20.9 phr Isophorone diamine, reinforced with 30 vol% Luffa cylindrica fibers. The natural fibers were surface-modified via acetylation involving mercerization and treatment with acetic acid and acetic anhydride prior to drying at 80°C. Composite fabrication was achieved through hand lay-up followed by compression molding at 0.2 MPa for 24 hours at room temperature. Following fabrication, the specimen underwent conditioning by immersion in salt water at 23°C for 48 hours according to ASTM D1141, and the Young's Modulus was characterized using a nondestructive impulse excitation test per ASTM E1876.",
      "reasoning_analysis": "Increasing Factors: The formation of a crosslinked epoxy network via the reaction between DGEBA and IPDA provides a rigid matrix backbone. The incorporation of 30 vol% Luffa cylindrica fibers significantly enhances stiffness through the rule of mixtures, as the fibers bear load within the composite. Furthermore, the acetylation treatment of the fibers improves interfacial adhesion between the hydrophobic matrix and hydrophilic fibers, facilitating more efficient stress transfer and contributing to higher modulus. Decreasing Factors: The curing process conducted at room temperature may result in a lower crosslink density compared to elevated temperature cures, potentially reducing the intrinsic stiffness of the epoxy matrix. More critically, the immersion in salt water introduces moisture into the system; water molecules act as plasticizers within the epoxy network and cause swelling in the natural fibers, both of which increase free volume and reduce intermolecular forces, thereby depressing the Young's Modulus. Dominant Factor: While the high volume fraction of reinforcing fibers establishes a significantly elevated baseline modulus compared to the neat resin, the hygroscopic nature of the Luffa fibers combined with the explicit salt water conditioning step introduces a profound plasticization effect. Consequently, the moisture absorption induced by the processing history is the dominant dynamic factor that qualitatively reduces the final measured modulus relative to the theoretical dry composite performance."
    }
  },
  {
    "doi": null,
    "title": "Stress transfer properties of carbon nanotube reinforced polymer composites at low temperature environments",
    "year": 2016,
    "chemical_composition": {
      "repeat_unit_psmiles": null,
      "monomers": [],
      "additives": [],
      "is_homopolymer": false
    },
    "processing_history": "Multi-scale modeling using ANSYS 14.5. Representative Volume Element (RVE) model. Polymer modeled at macroscopic scale using continuum FEA (SOLID 185 elements). Young's Modulus calculated via uniaxial tension simulation (0.1 nm displacement) at liquid nitrogen temperature (77.15 K).",
    "hierarchical_structure": "Continuum FEA model of neat polymer matrix.",
    "properties": {
      "E": {
        "value": [
          3.45
        ],
        "unit": "GPa"
      }
    },
    "analysis_with_hierarchical_structure": {
      "descriptive_text": "The sample is characterized as a continuum finite element analysis model of a neat polymer matrix, developed through multi-scale modeling techniques using ANSYS 14.5. The system was constructed as a Representative Volume Element modeled at the macroscopic scale utilizing SOLID 185 elements. The mechanical properties were derived via a uniaxial tension simulation imposing a 0.1 nm displacement at a cryogenic temperature of 77.15 K, corresponding to liquid nitrogen conditions.",
      "reasoning_analysis": "Increasing Factors: The simulation environment specifies a temperature of 77.15 K, which is well below the typical glass transition temperature for most polymeric systems. At this cryogenic level, thermal energy is minimized, severely restricting polymer chain segmental mobility and free volume, which intrinsically drives the Young's Modulus to significantly higher values. Decreasing Factors: The material is defined as a neat polymer matrix without any reinforcing additives, fillers, or cross-linking agents, thereby lacking the composite stiffening mechanisms that would otherwise elevate the modulus. Additionally, the reliance on a macroscopic continuum model homogenizes the internal structure, potentially neglecting nanoscale molecular alignment or crystalline domains that could contribute to increased stiffness in a physically processed sample. Dominant Factor: The cryogenic testing temperature serves as the dominant factor governing the Young's Modulus behavior. The profound suppression of chain mobility at liquid nitrogen temperatures qualitatively outweighs the absence of chemical reinforcement, ensuring the material exhibits the high stiffness characteristic of a polymer in a frozen glassy state."
    },
    "analysis_without_hierarchical_structure": {
      "descriptive_text": "The material system was investigated through multi-scale modeling using ANSYS 14.5 software, employing a Representative Volume Element (RVE) approach to simulate polymer behavior. The polymer was modeled at the macroscopic scale using continuum finite element analysis with SOLID 185 elements. The mechanical properties were derived via a uniaxial tension simulation involving a 0.1 nm displacement applied at liquid nitrogen temperature (77.15 K).",
      "reasoning_analysis": "Increasing Factors: The processing history specifies testing at liquid nitrogen temperature (77.15 K), which is cryogenic. At this temperature, thermal energy is insufficient to activate segmental chain mobility, placing the polymer deep within the glassy state regardless of its specific chemical identity. This freezing of molecular motion drastically reduces free volume and increases intermolecular friction, leading to a substantial increase in stiffness. Decreasing Factors: The chemical composition data indicates an empty list of additives, implying the absence of rigid fillers or reinforcing agents that would typically enhance modulus through composite mechanics. Additionally, the use of macroscopic continuum finite element analysis may homogenize local structural stiffening effects that atomistic models might capture, potentially yielding a conservative estimate of stiffness. Dominant Factor: The cryogenic testing temperature is the dominant factor governing the Young's Modulus. While the lack of reinforcing additives limits composite strengthening, the reduction of thermal energy to 77.15 K fundamentally alters the viscoelastic state of the polymer, forcing a rigid glassy response that qualitatively overrides compositional variations, resulting in a maximized modulus relative to ambient conditions."
    }
  },
  {
    "doi": null,
    "title": "Effect of Molding Parameters on Young’s Modulus of an Injection Molded Low-Density Polyethylene (LDPE)",
    "year": 2013,
    "chemical_composition": {
      "repeat_unit_psmiles": "[*]CC[*]",
      "monomers": [
        {
          "name": "Ethylene",
          "smiles": "C=C",
          "ratio_value": null,
          "ratio_unit": null
        }
      ],
      "additives": [],
      "is_homopolymer": true
    },
    "processing_history": "Injection molded using 55-Ton Negri-Bossi machine (model V55-200). Pellets dried overnight at 80 °C. Melt temperature: 170 °C (Zone 4), Mold temperature: 40 °C. Specimens prepared according to ASTM D638. Young's modulus measured by uniaxial tensile test using Instron Universal Machine with 500 kg load cell at 500 mm/min deformation rate, room temperature, according to ASTM D638. Value reported from Surface Response Methodology analysis of experimental averages.",
    "hierarchical_structure": "Semicrystalline LDPE. Crystallinity degree (χ) = 68.24% determined by DSC. Microstructure consists of spherulites and skin layer; crystallinity increases with mold temperature.",
    "properties": {
      "E": {
        "value": [
          0.54
        ],
        "unit": "GPa"
      }
    },
    "analysis_with_hierarchical_structure": {
      "descriptive_text": "The sample comprises a semicrystalline low-density polyethylene homopolymer synthesized from ethylene monomers. Processing was conducted via injection molding on a 55-Ton Negri-Bossi machine, wherein pellets were dried overnight at 80 °C before being molded with a melt temperature of 170 °C and a mold temperature of 40 °C. The resulting hierarchical structure features a microstructure of spherulites and a skin layer, exhibiting a crystallinity degree of 68.24% as determined by differential scanning calorimetry. Mechanical properties were evaluated according to ASTM D638 standards using uniaxial tensile testing on an Instron Universal Machine with a 500 kg load cell at a deformation rate of 500 mm/min and room temperature, with final values derived from Surface Response Methodology analysis of experimental averages.",
      "reasoning_analysis": "Increasing Factors: The high crystallinity degree of 68.24% significantly enhances stiffness, as the crystalline lamellae act as rigid physical crosslinks restricting chain mobility. Additionally, the injection molding processing history induces a skin-core morphology with chain orientation in the skin layer, which aligns polymer backbones along the stress axis and increases modulus in the flow direction. The relatively high deformation rate of 500 mm/min during tensile testing also limits viscoelastic relaxation, contributing to a higher apparent modulus. Decreasing Factors: The chemical composition corresponds to low-density polyethylene, which inherently contains short and long-chain branching that disrupts efficient chain packing and reduces stiffness compared to linear polyethylene homologs. Furthermore, the remaining amorphous fraction allows for segmental mobility at room temperature, providing a compliant phase that lowers the bulk modulus. Dominant Factor: The exceptionally high crystallinity volume fraction serves as the dominant factor, establishing a rigid structural framework that outweighs the softening effects of chain branching and amorphous content, resulting in a modulus characteristic of a highly reinforced semicrystalline system."
    },
    "analysis_without_hierarchical_structure": {
      "descriptive_text": "The sample comprises a polyethylene homopolymer derived from ethylene monomers. Specimens were prepared via injection molding using a 55-Ton Negri-Bossi machine (model V55-200) after drying the pellets overnight at 80 °C. Processing conditions included a melt temperature of 170 °C in Zone 4 and a mold temperature of 40 °C. Mechanical properties were evaluated according to ASTM D638 standards, with the Young's modulus measured by uniaxial tensile test using an Instron Universal Machine equipped with a 500 kg load cell at a 500 mm/min deformation rate at room temperature, and values reported from Surface Response Methodology analysis of experimental averages.",
      "reasoning_analysis": "Increasing Factors: The semi-crystalline morphology inherent to polyethylene homopolymers introduces rigid crystalline lamellae that significantly resist deformation compared to amorphous regions. Additionally, the injection molding process induces shear flow, leading to molecular orientation along the flow direction which enhances stiffness in the testing axis, while the high deformation rate of 500 mm/min during tensile testing leverages the viscoelastic nature of the polymer to yield a higher apparent modulus due to reduced chain relaxation time. Decreasing Factors: The aliphatic carbon-carbon backbone of polyethylene is intrinsically flexible with low rotational energy barriers, which limits the baseline stiffness compared to polymers with bulky side groups or aromatic rings. Furthermore, the relatively low mold temperature of 40 °C promotes rapid cooling, which may quench the polymer melt before maximum crystallinity is achieved, thereby reducing the volume fraction of stiff crystalline phases, and the absence of reinforcing additives means the modulus relies solely on the neat polymer matrix. Dominant Factor: The degree of crystallinity governed by the thermal history during processing is the dominant factor; while the flexible backbone sets a low baseline, the formation of crystalline domains during the cooling phase of injection molding provides the primary structural resistance to elastic deformation, though the rapid cooling rate likely prevents the modulus from reaching the upper limits associated with slowly annealed polyethylene."
    }
  },
  {
    "doi": null,
    "title": "Stress transfer properties of carbon nanotube reinforced polymer composites at low temperature environments",
    "year": 2016,
    "chemical_composition": {
      "repeat_unit_psmiles": null,
      "monomers": [],
      "additives": [
        {
          "name": "Double-walled carbon nanotube",
          "type": "filler",
          "amount_value": 3,
          "amount_unit": "vol%"
        }
      ],
      "is_homopolymer": false
    },
    "processing_history": "Multi-scale modeling using ANSYS 14.5. Representative Volume Element (RVE) model with 3 vol% DWCNT (6, 0)-(15, 0) reinforcement. CNT modeled at atomistic scale (BEAM188 elements), polymer at macroscopic scale (SOLID 185). Interlayer van der Waals forces simulated by linear spring elements (LINK 11). Young's Modulus calculated via uniaxial tension simulation (0.1 nm displacement) at liquid nitrogen temperature (77.15 K).",
    "hierarchical_structure": "RVE model with DWCNT modeled at atomistic scale (BEAM188 elements) with interlayer van der Waals forces simulated by linear spring elements (LINK 11). Embedded in polymer matrix (SOLID 185).",
    "properties": {
      "E": {
        "value": [
          7.96
        ],
        "unit": "GPa"
      }
    },
    "analysis_with_hierarchical_structure": {
      "descriptive_text": "This material system is modeled as a polymer matrix composite reinforced with 3 vol% Double-walled carbon nanotubes (DWCNT) featuring (6, 0)-(15, 0) chirality. The hierarchical structure was constructed as a Representative Volume Element (RVE) where the CNTs were modeled at the atomistic scale using BEAM188 elements and embedded within a macroscopic polymer matrix defined by SOLID 185 elements. Interlayer van der Waals forces between the nanotube walls were simulated using linear spring elements (LINK 11). The mechanical properties were evaluated through multi-scale modeling in ANSYS 14.5, specifically calculating the Young's Modulus via uniaxial tension simulation with a 0.1 nm displacement at liquid nitrogen temperature (77.15 K).",
      "reasoning_analysis": "Increasing Factors: The incorporation of Double-walled carbon nanotubes (DWCNT) introduces a reinforcement phase with exceptionally high intrinsic stiffness and aspect ratio, which serves to bear a significant portion of the applied load. The simulation condition at liquid nitrogen temperature (77.15 K) drastically reduces polymer chain segmental mobility, placing the matrix in a rigid state that maximizes its own modulus contribution. Additionally, the simulation of interlayer van der Waals forces allows for load transfer between the walls of the nanotubes, enhancing the effective stiffness of the filler itself. Decreasing Factors: The relatively low volume fraction (3 vol%) limits the overall composite stiffness compared to higher loading scenarios, leaving the mechanical response heavily influenced by the softer polymer matrix. The interface between the CNT and the matrix, simulated by linear spring elements representing van der Waals forces, possesses finite stiffness rather than perfect bonding; this interfacial compliance can lead to reduced stress transfer efficiency, lowering the effective composite modulus compared to a theoretically perfect interface. Dominant Factor: The dominant factor governing the final Young's Modulus is the intrinsic high stiffness of the DWCNT reinforcement combined with the cryogenic testing temperature. While the interfacial compliance and low volume fraction mitigate the theoretical maximum reinforcement efficiency, the presence of the rigid nanotubes within a cryogenically stiffened matrix qualitatively ensures a modulus significantly higher than that of the neat polymer at ambient conditions."
    },
    "analysis_without_hierarchical_structure": {
      "descriptive_text": "The material system consists of a polymer matrix reinforced with 3 vol% Double-walled carbon nanotubes (DWCNT) featuring (6, 0)-(15, 0) chirality. Instead of physical synthesis, the mechanical properties were evaluated through multi-scale modeling using ANSYS 14.5 software, utilizing a Representative Volume Element (RVE) approach. In this computational framework, the CNTs were modeled at the atomistic scale using BEAM188 elements while the polymer matrix was treated at the macroscopic scale using SOLID 185 elements. Interlayer van der Waals forces were simulated via linear spring elements (LINK 11), and the Young's Modulus was calculated through uniaxial tension simulation with a 0.1 nm displacement at liquid nitrogen temperature (77.15 K).",
      "reasoning_analysis": "Increasing Factors: The incorporation of 3 vol% Double-walled carbon nanotubes (DWCNT) introduces a high-aspect-ratio reinforcement with intrinsically high stiffness, which significantly enhances the composite modulus through load bearing. Furthermore, the processing history specifies testing at liquid nitrogen temperature (77.15 K), which drastically reduces polymer chain segmental mobility and free volume, forcing the matrix into a rigid glassy state that substantially increases the baseline modulus. Decreasing Factors: The interfacial interaction between the nanotubes and the matrix is modeled using linear spring elements to simulate van der Waals forces rather than covalent bonding. This non-covalent interface limits the efficiency of stress transfer between the stiff filler and the matrix compared to chemically functionalized systems, potentially capping the maximum reinforcement efficiency. Dominant Factor: The cryogenic testing temperature is the dominant factor governing the final modulus behavior, as it fundamentally dictates the physical state of the polymer matrix; the transition to a glassy state at 77.15 K provides a high-stiffness foundation that amplifies the contribution of the DWCNT reinforcement, outweighing the limitations imposed by the non-covalent interface."
    }
  },
  {
    "doi": null,
    "title": "Thickness-dependent mechanical properties of polydimethylsiloxane membranes",
    "year": 2009,
    "chemical_composition": {
      "repeat_unit_psmiles": "[Si](C)(C)O",
      "monomers": [
        {
          "name": "Dimethylsiloxane",
          "smiles": "C[Si](C)O",
          "ratio_value": 10,
          "ratio_unit": "parts"
        }
      ],
      "additives": [
        {
          "name": "Curing agent",
          "type": "crosslinker",
          "amount_value": 1,
          "amount_unit": "parts"
        }
      ],
      "is_homopolymer": false
    },
    "processing_history": "PDMS (Dow Corning, Part A and Part B mixed at 10:1 ratio) dispensed onto silicon wafer, spin coated at high speed to achieve 50 μm thickness, cured by heating (organometallic cross linking). Young's modulus measured by uniaxial tensile test (ASTM D 412) using MTS Tytron-R 250 microforce tester at 3 mm/s loading speed.",
    "hierarchical_structure": "Thickness-dependent behavior, reordered polymer chain coils due to shear stress during spin coating, stronger cross-linked networks, chain alignment.",
    "properties": {
      "E": {
        "value": [
          0.0
        ],
        "unit": "GPa"
      }
    },
    "analysis_with_hierarchical_structure": {
      "descriptive_text": "The sample consists of a polydimethylsiloxane (PDMS) network formed by mixing Dimethylsiloxane prepolymer with a curing agent at a 10:1 parts ratio. This mixture was dispensed onto a silicon wafer and spin coated at high speed to achieve a film thickness of 50 μm, followed by thermal curing to induce organometallic cross-linking. The resulting hierarchical structure exhibits thickness-dependent behavior with reordered polymer chain coils and alignment induced by shear stress during the spin coating process, alongside a strengthened cross-linked network. Mechanical characterization was performed via uniaxial tensile testing according to ASTM D 412 standards using an MTS Tytron-R 250 microforce tester at a loading speed of 3 mm/s to determine the Young's modulus.",
      "reasoning_analysis": "Increasing Factors: The thermal curing process facilitates organometallic cross-linking, which creates a three-dimensional network that restricts chain mobility and significantly increases stiffness. Additionally, the high-speed spin coating induces shear stress that leads to chain alignment and reordered polymer coils, potentially enhancing the modulus along the direction of alignment due to reduced entropic elasticity in that orientation. Decreasing Factors: The intrinsic chemical structure of the polydimethylsiloxane backbone, characterized by flexible Si-O-Si bonds with low rotational energy barriers, inherently promotes high chain mobility and low stiffness. Furthermore, the 10:1 mixing ratio of prepolymer to curing agent may result in a crosslinking density lower than stoichiometric ideals, leaving longer chain segments between crosslinks that contribute to greater compliance. Dominant Factor: While the cross-linked network and chain alignment provide structural integrity and directional stiffening, the intrinsic flexibility of the siloxane backbone is the dominant factor qualitatively defining the material as a soft elastomer with a low Young's modulus relative to rigid thermoplastics or heavily cross-linked thermosets."
    },
    "analysis_without_hierarchical_structure": {
      "descriptive_text": "The sample comprises a polydimethylsiloxane (PDMS) network synthesized by mixing Dimethylsiloxane prepolymer with a curing agent at a 10:1 parts ratio. This mixture was dispensed onto a silicon wafer and spin coated at high speed to form a 50 μm thick film, followed by thermal curing to facilitate organometallic cross-linking. The Young's modulus was characterized using a uniaxial tensile test compliant with ASTM D 412 standards, utilizing an MTS Tytron-R 250 microforce tester at a loading speed of 3 mm/s.",
      "reasoning_analysis": "Increasing Factors: The inclusion of the curing agent at 1 part introduces covalent crosslinks within the polymer matrix, transforming the material from a viscous liquid to an elastic network. This crosslinking density restricts large-scale chain slippage and increases the entropic resistance to deformation, thereby driving the Young's modulus upward relative to the uncrosslinked prepolymer. Decreasing Factors: The fundamental chemical architecture of the dimethylsiloxane backbone features highly flexible Si-O-Si bond angles and low rotational energy barriers, coupled with small methyl side groups that offer minimal steric hindrance. This intrinsic chain flexibility results in a very low glass transition temperature and significantly reduces the material's stiffness, driving the Young's modulus down compared to carbon-based polymer backbones. Dominant Factor: While the crosslinking process is essential for establishing solid-state integrity, the extreme intrinsic flexibility of the siloxane backbone qualitatively dominates the final mechanical behavior. Consequently, despite the stiffening contribution from the organometallic cross-links, the material retains the characteristic low Young's modulus associated with soft silicone elastomers."
    }
  },
  {
    "doi": null,
    "title": "Nanoindentation to Determine Young-s Modulus for Thermoplastic Polymers",
    "year": 2021,
    "chemical_composition": {
      "repeat_unit_psmiles": "[*]C(C)C[*]",
      "monomers": [
        {
          "name": "Propylene",
          "smiles": "CC=C",
          "ratio_value": null,
          "ratio_unit": null
        }
      ],
      "additives": [],
      "is_homopolymer": true
    },
    "processing_history": "Compression molding: heated to melting, hot pressed at 7 bars for 10 min, cooled at 20 °C/min. Polished and dried. Young's modulus measured by uniaxial tensile test at 5 mm/min strain speed, room temperature, ASTM D638.",
    "hierarchical_structure": "Isotactic homopolymer. Semicrystalline (granule crystallinity 0.43).",
    "properties": {
      "E": {
        "value": [
          1.85
        ],
        "unit": "GPa"
      }
    },
    "analysis_with_hierarchical_structure": {
      "descriptive_text": "This sample comprises an isotactic polypropylene homopolymer exhibiting a semicrystalline morphology with a granule crystallinity of 0.43. The material was processed via compression molding, involving heating to the melting point, hot pressing at 7 bars for 10 minutes, and cooling at a rate of 20 °C/min, followed by polishing and drying. Mechanical characterization was performed by measuring the Young's modulus using a uniaxial tensile test at a strain speed of 5 mm/min at room temperature according to ASTM D638.",
      "reasoning_analysis": "Increasing Factors: The isotactic stereochemistry enables efficient chain packing, resulting in a semicrystalline structure with 43% crystallinity. These crystalline lamellae act as rigid physical crosslinks and reinforcing domains within the matrix, significantly enhancing the stiffness compared to a fully amorphous state. Additionally, the compression molding under pressure ensures high density and minimal void content, optimizing the effective load-bearing cross-section. Decreasing Factors: The testing is conducted at room temperature, which is above the glass transition temperature of polypropylene; consequently, the continuous amorphous phase exists in a rubbery state with inherently lower modulus. Furthermore, the cooling rate of 20 °C/min may limit the perfection and size of spherulites compared to slower annealing protocols, potentially restricting the maximum crystalline contribution to stiffness. Dominant Factor: The semicrystalline morphology driven by the isotactic configuration is the dominant factor governing the Young's modulus. While the amorphous phase is compliant at room temperature, the percolating network of crystalline domains provides the primary resistance to elastic deformation, dictating the overall mechanical rigidity of the sample."
    },
    "analysis_without_hierarchical_structure": {
      "descriptive_text": "The sample consists of a polypropylene homopolymer derived from propylene monomers. The material was processed via compression molding, wherein the polymer was heated to its melting point and hot pressed under 7 bars of pressure for 10 minutes, followed by cooling at a rate of 20 °C/min. After polishing and drying, the Young's modulus was determined using a uniaxial tensile test conducted at a strain speed of 5 mm/min at room temperature in accordance with ASTM D638 standards.",
      "reasoning_analysis": "Increasing Factors: The intrinsic semi-crystalline nature of the polypropylene homopolymer provides rigid crystalline domains that significantly enhance stiffness relative to fully amorphous polymers. Furthermore, the compression molding process under 7 bars of pressure ensures densification and minimizes void content, which prevents stress concentrators and maintains structural integrity during loading. Decreasing Factors: The absence of reinforcing additives or fillers means the modulus relies solely on the polymer matrix without external reinforcement. Additionally, the cooling rate of 20 °C/min, while allowing crystallization, may not maximize the degree of crystallinity compared to slower annealing processes, leaving a substantial amorphous fraction that is compliant at room temperature since the testing condition is above the glass transition temperature of polypropylene. Dominant Factor: The degree of crystallinity developed during the cooling stage of the compression molding process is the dominant factor. While the pressure ensures density, the specific thermal history dictates the ratio of stiff crystalline regions to flexible amorphous chains, ultimately setting the baseline Young's modulus for this unreinforced thermoplastic."
    }
  },
  {
    "doi": null,
    "title": "Influence of moisture on stress–strain behaviour of adhesives used for structural bonding of wood",
    "year": 2013,
    "chemical_composition": {
      "repeat_unit_psmiles": null,
      "monomers": [
        {
          "name": "Methylene diphenyl diisocyanate",
          "smiles": "O=C=Nc1ccc(Cc2ccc(N=C=O)cc2)cc1",
          "ratio_value": null,
          "ratio_unit": null
        },
        {
          "name": "Polyether polyols",
          "smiles": null,
          "ratio_value": null,
          "ratio_unit": null
        }
      ],
      "additives": [
        {
          "name": "Aminic catalysts",
          "type": "catalyst",
          "amount_value": null,
          "amount_unit": null
        }
      ],
      "is_homopolymer": false
    },
    "processing_history": "1C PUR 1 (HB S 309). Cast films (approximately 150 µm), conditioned at 23 °C, immersed in water for 4 days. Young's modulus measured by uniaxial tensile test (Zwick/Roell Z100) at 0.75 mm/min, strain interval 0.05-0.25%.",
    "hierarchical_structure": "Microphase separation (hard and soft segment rich phases).",
    "properties": {
      "E": {
        "value": [
          0.8
        ],
        "unit": "GPa"
      }
    },
    "analysis_with_hierarchical_structure": {
      "descriptive_text": "The sample is a polyurethane system synthesized from methylene diphenyl diisocyanate and polyether polyols using aminic catalysts. It was processed into cast films with a thickness of approximately 150 µm, conditioned at 23 °C, and subsequently immersed in water for four days. The material exhibits a hierarchical structure characterized by microphase separation between hard and soft segment-rich phases, and its mechanical response was evaluated via uniaxial tensile testing at a crosshead speed of 0.75 mm/min within a strain interval of 0.05-0.25%.",
      "reasoning_analysis": "Increasing Factors: The incorporation of methylene diphenyl diisocyanate introduces rigid aromatic rings and urethane linkages that facilitate strong intermolecular hydrogen bonding, inherently stiffening the polymer backbone. Additionally, the hierarchical structure displaying microphase separation allows hard segment-rich domains to act as physical crosslinks and reinforcing fillers within the matrix, which resists deformation and elevates the modulus. Decreasing Factors: The polyether polyol soft segments possess high chain flexibility and low rotational energy barriers, which inherently lower the stiffness relative to a fully rigid network. Critically, the processing history involves immersion in water for four days, allowing water molecules to penetrate the matrix and act as a plasticizer by disrupting hydrogen bonds and swelling the soft phase, thereby significantly reducing intermolecular friction and stiffness. Dominant Factor: While the microphase-separated hard domains provide intrinsic structural rigidity, the extensive water immersion processing history is the dominant factor influencing the measured modulus. The plasticization effect of water absorption and the potential disruption of hard domain hydrogen bonding will qualitatively lower the Young's Modulus significantly compared to the dry state, overriding the stiffening contributions of the MDI hard segments during the specific measurement conditions."
    },
    "analysis_without_hierarchical_structure": {
      "descriptive_text": "The sample, designated 1C PUR 1 (HB S 309), comprises a polyurethane system synthesized from methylene diphenyl diisocyanate and polyether polyols utilizing aminic catalysts. The material was processed into cast films with a thickness of approximately 150 µm, conditioned at 23 °C, and subsequently immersed in water for four days. The Young's modulus was determined via uniaxial tensile test using a Zwick/Roell Z100 instrument at a crosshead speed of 0.75 mm/min within a strain interval of 0.05 to 0.25%.",
      "reasoning_analysis": "Increasing Factors: The incorporation of methylene diphenyl diisocyanate introduces rigid aromatic hard segments into the polymer backbone, which restricts chain mobility through steric hindrance and intermolecular interactions, intrinsically driving the Young's modulus higher. Additionally, the formation of a polyurethane network structure provides structural cohesion that resists deformation under load. Decreasing Factors: The polyether polyol components constitute flexible soft segments that increase chain mobility and free volume, inherently lowering the stiffness relative to a fully aromatic system. More critically, the processing history specifies immersion in water for four days; water absorption acts as a potent plasticizer by interfering with intermolecular hydrogen bonding between urethane groups and increasing free volume, which significantly depresses the modulus. There is also the potential for hydrolytic degradation of the urethane linkages during prolonged water exposure, which would reduce network integrity. Dominant Factor: Although the aromatic hard segments establish a baseline rigidity, the plasticization effect induced by the four-day water immersion is the dominant factor. The disruption of hydrogen bonding networks and the lubrication of polymer chains by water molecules will qualitatively result in a lower Young's modulus compared to the dry, conditioned state."
    }
  },
  {
    "doi": "10.1109/JMEMS.2006.889535",
    "title": "Conductive Blended Polymer MEMS Microresonators",
    "year": 2006,
    "chemical_composition": {
      "repeat_unit_psmiles": null,
      "monomers": [
        {
          "name": "3,4-ethylenedioxythiophene",
          "smiles": "c1c2c(cs1)OCCO2",
          "ratio_value": null,
          "ratio_unit": null
        },
        {
          "name": "Styrene sulfonate",
          "smiles": "C=CC1=CC=C(C=C1)S(=O)(=O)O",
          "ratio_value": null,
          "ratio_unit": null
        },
        {
          "name": "Methyl methacrylate",
          "smiles": "CC(=C)C(=O)OC",
          "ratio_value": null,
          "ratio_unit": null
        }
      ],
      "additives": [
        {
          "name": "3-glycidoxypropyltrimethyoxysilane",
          "type": "crosslinker",
          "amount_value": 2.0,
          "amount_unit": "vol% (wrt Baytron P)"
        }
      ],
      "is_homopolymer": false
    },
    "processing_history": "Blended conductive polymer film prepared by spin coating. Baytron P (PEDOT/PSS) diluted with isopropanol (1.0:3.1), mixed with PMMA solution (4.0 wt% in ethyl lactate) at volume ratio 1.0:1.0. Crosslinker added (2.0 vol% wrt Baytron P). Spin-coated at room temperature. Baked 30 min at 150 °C followed by 120 min at 80-90 °C. Young's modulus extracted from electrostatic pull-in voltage measurements by fitting V_PI vs bridge length L to equation (1) at room temperature.",
    "hierarchical_structure": "Microbridge structure suspended over Cr gate. Average film thickness 0.64 μm. Residual tensile stress present.",
    "properties": {
      "E": {
        "value": [
          0.85
        ],
        "unit": "GPa"
      }
    },
    "analysis_with_hierarchical_structure": {
      "descriptive_text": "The sample comprises a blended conductive polymer composite film consisting of poly(3,4-ethylenedioxythiophene):poly(styrene sulfonate) (PEDOT:PSS) and poly(methyl methacrylate) (PMMA), derived from 3,4-ethylenedioxythiophene, styrene sulfonate, and methyl methacrylate monomers. The formulation was prepared by diluting Baytron P with isopropanol and mixing it with a PMMA solution in ethyl lactate at a 1.0:1.0 volume ratio, incorporating 2.0 vol% 3-glycidoxypropyltrimethyoxysilane (GOPS) as a crosslinking agent relative to the Baytron P content. This mixture was processed via spin coating at room temperature to form a microbridge structure suspended over a Cr gate, followed by a thermal treatment sequence involving baking for 30 minutes at 150 °C and subsequently for 120 minutes at 80-90 °C. The resulting film possesses an average thickness of 0.64 μm and exhibits residual tensile stress, with the Young's modulus determined through electrostatic pull-in voltage measurements fitted against bridge length.",
