Repository: hhtrick/HHT-code

# HHT training framework

This directory contains model training, embedding precomputation, inference, article-level baselines and the curated datasets. All commands below assume that the working directory is `train_code/`.

## 3. Datasets and fixed partitions

Each main dataset is a JSON array at `dataset/{property}/{property}.json`. Entries contain source metadata, `chemical_composition`, `processing_history`, `hierarchical_structure`, `properties`, and two generated-analysis objects. Targets are stored as `properties[property]["value"]`; source metadata and target values are not predictive input fields.

| Property | Train | Validation | Test | Total |
|---|---:|---:|---:|---:|

File: train_code/dataset/E/E.json (part 135 of 204)
[
      "reasoning_analysis": "Increasing Factors: The inclusion of PMMA, which is in a glassy state at room temperature, provides a rigid matrix that significantly enhances stiffness, while the conjugated backbone of PEDOT contributes intrinsic chain rigidity. The addition of GOPS crosslinker creates a covalent network that restricts segmental chain mobility, and the thermal baking sequence promotes crosslinking completion and solvent evaporation, leading to densification. Additionally, the presence of residual tensile stress suggests chain alignment or network tightening, which can increase the apparent modulus. Decreasing Factors: The amorphous nature of the blend lacks the reinforcing effect of crystalline domains, inherently limiting maximum stiffness. There is a risk that residual solvents from the complex isopropanol and ethyl lactate system may act as plasticizers, increasing free volume and lowering modulus. Furthermore, potential phase separation between the hydrophilic PEDOT:PSS and hydrophobic PMMA could introduce interfacial defects that compromise load transfer. Dominant Factor: The formation of the crosslinked network within the glassy PMMA matrix is the dominant factor. While amorphous structure and potential interfacial defects pose limitations, the covalent constraints imposed by the silane crosslinker combined with the intrinsic rigidity of the polymer backbones qualitatively drive the modulus toward higher values typical of rigid thermoset-like thin films."
    },
    "analysis_without_hierarchical_structure": {
      "descriptive_text": "The sample is a blended conductive polymer film composed of poly(3,4-ethylenedioxythiophene):poly(styrene sulfonate) (PEDOT:PSS) and poly(methyl methacrylate) (PMMA). The preparation involved diluting Baytron P with isopropanol at a 1.0:3.1 ratio and mixing it with a 4.0 wt% PMMA solution in ethyl lactate at a 1.0:1.0 volume ratio, followed by the addition of 3-glycidoxypropyltrimethyoxysilane crosslinker at 2.0 vol% with respect to Baytron P. This mixture was spin-coated at room temperature and thermally cured by baking for 30 minutes at 150 °C and subsequently for 120 minutes at 80-90 °C. The Young's modulus was extracted from electrostatic pull-in voltage measurements by fitting the pull-in voltage versus bridge length at room temperature.",
      "reasoning_analysis": "Increasing Factors: The incorporation of poly(methyl methacrylate) (PMMA), a rigid glassy polymer at room temperature, serves as a structural matrix that inherently enhances stiffness compared to pristine conductive polymer films. Furthermore, the addition of 3-glycidoxypropyltrimethyoxysilane acts as a crosslinking agent; the subsequent thermal baking protocol promotes the formation of covalent siloxane networks, which significantly restricts polymer chain segmental mobility and increases the material's resistance to deformation. Decreasing Factors: The blending of hydrophilic PEDOT:PSS with hydrophobic PMMA risks microphase separation, which could introduce weak interfacial regions that compromise stress transfer and effectively lower the macroscopic modulus. Additionally, despite the thermal treatment, any residual entrapment of high-boiling point solvents like ethyl lactate or isopropanol would act as plasticizers, increasing free volume and reducing the overall stiffness of the film. Dominant Factor: The dominant factor is the formation of the crosslinked network reinforced by the rigid PMMA matrix. The specific thermal history is optimized to activate the silane crosslinker, creating a cohesive structure that overrides the potential softening effects of phase incompatibility or minor residual solvent, thereby qualitatively driving the Young's modulus toward higher values relative to non-crosslinked or neat PEDOT:PSS systems."
    }
  },
  {
    "doi": null,
    "title": "Stress transfer properties of carbon nanotube reinforced polymer composites at low temperature environments",
    "year": 2016,
    "chemical_composition": {
      "repeat_unit_psmiles": null,
      "monomers": [],
      "additives": [
        {
          "name": "Single-walled carbon nanotube",
          "type": "filler",
          "amount_value": 3,
          "amount_unit": "vol%"
        }
      ],
      "is_homopolymer": false
    },
    "processing_history": "Multi-scale modeling using ANSYS 14.5. Representative Volume Element (RVE) model with 3 vol% SWCNT (15, 0) reinforcement. CNT modeled at atomistic scale (BEAM188 elements), polymer at macroscopic scale (SOLID 185). Perfect bonding assumed. Young's Modulus calculated via uniaxial tension simulation (0.1 nm displacement) at Room Temperature (296.15 K).",
    "hierarchical_structure": "RVE model with SWCNT modeled at atomistic scale (BEAM188 elements) embedded in polymer matrix (SOLID 185). Perfect bonding assumed.",
    "properties": {
      "E": {
        "value": [
          7.14
        ],
        "unit": "GPa"
      }
    },
    "analysis_with_hierarchical_structure": {
      "descriptive_text": "The sample constitutes a computational nanocomposite model comprising a polymer matrix reinforced with 3 vol% Single-walled carbon nanotubes (SWCNT). Investigated via multi-scale modeling using ANSYS 14.5, the system utilizes a Representative Volume Element (RVE) where the SWCNT (15, 0) reinforcement is modeled at the atomistic scale using BEAM188 elements embedded within a macroscopic polymer matrix defined by SOLID 185 elements. Perfect interfacial bonding is assumed between the phases, and the Young's Modulus is derived from a uniaxial tension simulation applying a 0.1 nm displacement at Room Temperature (296.15 K).",
      "reasoning_analysis": "Increasing Factors: The intrinsic high stiffness and aspect ratio of the (15, 0) SWCNTs serve as the primary reinforcement mechanism, significantly driving the Young's Modulus upward relative to the neat polymer matrix. Additionally, the processing history assumption of perfect interfacial bonding maximizes stress transfer efficiency between the matrix and the nanotubes, further contributing to an increase in the calculated modulus. Decreasing Factors: The compliant nature of the polymer matrix, which constitutes the majority volume (97 vol%), inherently limits the overall stiffness compared to a pure nanotube structure. Furthermore, the modeling choice to represent the polymer at the macroscopic scale using SOLID 185 elements may neglect nanoscale interphase stiffening effects that could otherwise contribute to higher modulus values. Dominant Factor: The high intrinsic modulus of the SWCNTs combined with the perfect bonding assumption qualitatively dominates the mechanical response by providing substantial reinforcement efficiency, leading to a Young's Modulus that is significantly enhanced relative to the baseline polymer matrix despite the low volume fraction."
    },
    "analysis_without_hierarchical_structure": {
      "descriptive_text": "The material system is modeled as a nanocomposite comprising Single-walled carbon nanotube fillers dispersed within a polymer matrix at a concentration of 3 vol%. The mechanical characterization was performed via multi-scale modeling using ANSYS 14.5, utilizing a Representative Volume Element approach where the (15, 0) SWCNT reinforcement was defined at the atomistic scale using BEAM188 elements and the polymer phase at the macroscopic scale using SOLID 185 elements. Assuming perfect interfacial bonding, the Young's Modulus was derived from a uniaxial tension simulation applying a 0.1 nm displacement at Room Temperature (296.15 K).",
      "reasoning_analysis": "Increasing Factors: The incorporation of Single-walled carbon nanotubes serves as the primary driver for increasing the Young's Modulus, owing to their exceptionally high intrinsic stiffness and aspect ratio relative to the polymer matrix. The specific modeling assumption of perfect bonding between the CNT reinforcement and the polymer phase ensures maximal stress transfer efficiency, preventing interfacial slip that would otherwise compromise stiffness, while the atomistic modeling of the (15, 0) chirality accurately captures the nanotube structural rigidity. Decreasing Factors: The inherent compliance of the polymer matrix, modeled here at the macroscopic scale using continuum elements, acts as the limiting factor for the overall composite stiffness, as this approach may not fully capture nanoscale interphase stiffening effects that could arise from chain confinement. Furthermore, the simulation temperature of 296.15 K places the system at Room Temperature; if the unspecified polymer matrix possesses a glass transition temperature near or below this point, the matrix compliance would increase, thereby reducing the overall composite modulus. Dominant Factor: The exceptional mechanical properties of the SWCNT reinforcement combined with the idealized perfect bonding condition qualitatively dominate the final modulus behavior. While the matrix compliance sets the lower bound, the high stiffness of the nanotubes at 3 vol% loading within the Representative Volume Element framework drives the composite modulus significantly higher than that of the neat polymer matrix."
    }
  },
  {
    "doi": null,
    "title": "Thickness-dependent mechanical properties of polydimethylsiloxane membranes",
    "year": 2009,
    "chemical_composition": {
      "repeat_unit_psmiles": "[Si](C)(C)O",
      "monomers": [
        {
          "name": "Dimethylsiloxane",
          "smiles": "C[Si](C)O",
          "ratio_value": 10,
          "ratio_unit": "parts"
        }
      ],
      "additives": [
        {
          "name": "Curing agent",
          "type": "crosslinker",
          "amount_value": 1,
          "amount_unit": "parts"
        }
      ],
      "is_homopolymer": false
    },
    "processing_history": "PDMS (Dow Corning, Part A and Part B mixed at 10:1 ratio) dispensed onto silicon wafer, spin coated to achieve 1.8 mm thickness, cured by heating (organometallic cross linking). Young's modulus measured by uniaxial tensile test (ASTM D 412) using MTS Tytron-R 250 microforce tester at 3 mm/s loading speed.",
    "hierarchical_structure": "Bulk behavior, random polymer chain coils, amorphous cross-linked network.",
    "properties": {
      "E": {
        "value": [
          0.0
        ],
        "unit": "GPa"
      }
    },
    "analysis_with_hierarchical_structure": {
      "descriptive_text": "The sample comprises a polydimethylsiloxane network synthesized from dimethylsiloxane monomers and a curing agent crosslinker mixed in a 10:1 parts ratio. This mixture was dispensed onto a silicon wafer and spin coated to achieve a thickness of 1.8 mm, followed by thermal curing to establish an organometallic cross-linked network characterized by bulk behavior and random polymer chain coils in an amorphous state. Mechanical characterization was conducted via uniaxial tensile testing in accordance with ASTM D 412 standards using an MTS Tytron-R 250 microforce tester operated at a loading speed of 3 mm/s.",
      "reasoning_analysis": "Increasing Factors: The introduction of a curing agent facilitates the formation of an organometallic cross-linked network during thermal processing, which restricts the long-range motion of polymer chains and inherently increases stiffness relative to uncross-linked linear precursors. Additionally, the uniaxial tensile testing performed at a loading speed of 3 mm/s may induce viscoelastic stiffening, where the finite rate of deformation limits the time available for chain relaxation, thereby elevating the measured modulus. Decreasing Factors: The fundamental chemical structure relies on a polydimethylsiloxane backbone characterized by highly flexible Si-O-Si linkages with low rotational energy barriers, which intrinsically favors low stiffness and high chain mobility. Furthermore, the 10:1 mixing ratio implies a relatively low cross-link density compared to rigid thermosets, and the amorphous nature of the random polymer chain coils lacks crystalline domains that typically reinforce mechanical rigidity. Dominant Factor: The exceptional flexibility of the siloxane backbone combined with the low cross-link density inherent to the 10:1 formulation qualitatively dominates the mechanical response, establishing the material behavior consistent with soft elastomers where the modulus remains relatively low despite the presence of a cross-linked network structure."
    },
    "analysis_without_hierarchical_structure": {
      "descriptive_text": "The sample consists of a polydimethylsiloxane network prepared using Dow Corning PDMS precursors, where Part A and Part B were mixed at a 10:1 ratio corresponding to 10 parts Dimethylsiloxane and 1 part curing agent. The mixture was dispensed onto a silicon wafer and spin coated to achieve a thickness of 1.8 mm, followed by thermal curing to induce organometallic cross-linking. The Young's modulus was subsequently measured by uniaxial tensile test according to ASTM D 412 standards using an MTS Tytron-R 250 microforce tester at a loading speed of 3 mm/s.",
      "reasoning_analysis": "Increasing Factors: The addition of the curing agent and the subsequent thermal curing process facilitate the formation of a covalent organometallic cross-linked network. This network architecture restricts the irreversible slippage of polymer chains and enhances the elastic recovery, thereby increasing the Young's modulus relative to the uncrosslinked liquid precursor. Decreasing Factors: The intrinsic chemical structure of the polydimethylsiloxane backbone features highly flexible Si-O-Si linkages with low rotational energy barriers and weak intermolecular forces between methyl side groups. These characteristics promote significant segmental mobility and free volume, which inherently depresses the stiffness of the material. Dominant Factor: Although the cross-linking density establishes the material as a solid elastomer capable of bearing load, the intrinsic flexibility of the siloxane backbone is the dominant factor determining the magnitude of the Young's modulus, ensuring the material exhibits low stiffness characteristic of soft elastomers rather than rigid polymers."
    }
  },
  {
    "doi": null,
    "title": "Influence of moisture on stress–strain behaviour of adhesives used for structural bonding of wood",
    "year": 2013,
    "chemical_composition": {
      "repeat_unit_psmiles": null,
      "monomers": [
        {
          "name": "Methylene diphenyl diisocyanate",
          "smiles": "O=C=Nc1ccc(Cc2ccc(N=C=O)cc2)cc1",
          "ratio_value": null,
          "ratio_unit": null
        },
        {
          "name": "Polyether polyols",
          "smiles": null,
          "ratio_value": null,
          "ratio_unit": null
        }
      ],
      "additives": [
        {
          "name": "Aminic catalysts",
          "type": "catalyst",
          "amount_value": null,
          "amount_unit": null
        }
      ],
      "is_homopolymer": false
    },
    "processing_history": "1C PUR 1 (HB S 309). Cast films (approximately 150 µm), conditioned at 23 °C and 35% RH for 2 weeks. Young's modulus measured by uniaxial tensile test (Zwick/Roell Z100) at 0.75 mm/min, strain interval 0.05-0.25%.",
    "hierarchical_structure": "Microphase separation (hard and soft segment rich phases).",
    "properties": {
      "E": {
        "value": [
          1.2
        ],
        "unit": "GPa"
      }
    },
    "analysis_with_hierarchical_structure": {
      "descriptive_text": "The sample comprises a polyurethane system synthesized from methylene diphenyl diisocyanate and polyether polyols, utilizing aminic catalysts during formation. Processed into cast films with a thickness of approximately 150 µm, the material was conditioned at 23 °C and 35% relative humidity for two weeks prior to characterization. The hierarchical structure exhibits microphase separation between hard and soft segment-rich phases, and the mechanical properties were evaluated via uniaxial tensile testing at a crosshead speed of 0.75 mm/min within a strain interval of 0.05-0.25%.",
      "reasoning_analysis": "Increasing Factors: The incorporation of methylene diphenyl diisocyanate introduces rigid aromatic rings and strong hydrogen-bonding urethane linkages within the hard segments, which intrinsically increase stiffness. Furthermore, the microphase separation creates hard segment-rich domains that act as physical crosslinks and reinforcing fillers within the matrix, significantly driving the Young's modulus upward. Decreasing Factors: The polyether polyol soft segments possess high chain flexibility and low glass transition temperatures, forming a compliant matrix that inherently lowers the bulk modulus compared to fully rigid networks. Additionally, conditioning at 35% relative humidity may allow for trace moisture absorption within the polyether phases, acting as a mild plasticizer that reduces intermolecular friction and decreases the modulus. Dominant Factor: The morphology of the microphase-separated structure qualitatively dominates the final mechanical behavior; while the soft segment matrix establishes the baseline flexibility, the reinforcement efficiency and connectivity of the rigid hard domains formed during casting and conditioning are the primary determinants of the overall stiffness magnitude."
    },
    "analysis_without_hierarchical_structure": {
      "descriptive_text": "This polyurethane sample is synthesized from Methylene diphenyl diisocyanate and Polyether polyols using Aminic catalysts. Approximately 150 µm thick films were cast and conditioned at 23 °C and 35% relative humidity for two weeks. The Young's modulus was determined via uniaxial tensile testing on a Zwick/Roell Z100 instrument at a crosshead speed of 0.75 mm/min within a strain interval of 0.05 to 0.25%.",
      "reasoning_analysis": "Increasing Factors: The presence of Methylene diphenyl diisocyanate introduces rigid aromatic hard segments that enhance stiffness through steric hindrance and strong intermolecular hydrogen bonding, which act as physical crosslinks to restrict chain mobility. Additionally, the cast film processing may promote some degree of molecular orientation or dense packing, further supporting a higher modulus. Decreasing Factors: The Polyether polyols constitute flexible soft segments with low rotational energy barriers, inherently lowering the modulus compared to rigid homopolymers. Crucially, the conditioning history at 35% relative humidity allows for moisture absorption within the hydrophilic polyether phases, acting as a plasticizer that increases free volume and depresses the modulus. Dominant Factor: While the aromatic hard segments provide the structural framework necessary for solid-state stiffness, the plasticization effect induced by moisture absorption during the specific 35% RH conditioning history is the dominant dynamic factor that qualitatively lowers the final measured Young's modulus relative to the intrinsic dry material properties."
    }
  },
  {
    "doi": "10.1109/JMEMS.2006.889535",
    "title": "Conductive Blended Polymer MEMS Microresonators",
    "year": 2006,
    "chemical_composition": {
      "repeat_unit_psmiles": null,
      "monomers": [
        {
          "name": "3,4-ethylenedioxythiophene",
          "smiles": "c1c2c(cs1)OCCO2",
          "ratio_value": null,
          "ratio_unit": null
        },
        {
          "name": "Styrene sulfonate",
          "smiles": "C=CC1=CC=C(C=C1)S(=O)(=O)O",
          "ratio_value": null,
          "ratio_unit": null
        },
        {
          "name": "Methyl methacrylate",
          "smiles": "CC(=C)C(=O)OC",
          "ratio_value": null,
          "ratio_unit": null
        }
      ],
      "additives": [
        {
          "name": "3-glycidoxypropyltrimethyoxysilane",
          "type": "crosslinker",
          "amount_value": 3.5,
          "amount_unit": "vol% (wrt Baytron P)"
        }
      ],
      "is_homopolymer": false
    },
    "processing_history": "Blended conductive polymer film prepared by spin coating. Baytron P (PEDOT/PSS) diluted with isopropanol (1.0:3.1), mixed with PMMA solution (4.0 wt% in ethyl lactate) at volume ratio 1.0:1.0. Crosslinker added (3.5 vol% wrt Baytron P). Spin-coated at room temperature. Baked 30 min at 150 °C followed by 120 min at 80-90 °C. Young's modulus extracted from electrostatic pull-in voltage measurements by fitting V_PI vs bridge length L to equation (1) at room temperature.",
    "hierarchical_structure": "Microbridge structure suspended over Cr gate. Average film thickness 0.64 μm. Residual tensile stress present.",
    "properties": {
      "E": {
        "value": [
          0.89
        ],
        "unit": "GPa"
      }
    },
    "analysis_with_hierarchical_structure": {
      "descriptive_text": "The sample consists of a blended conductive polymer composite film comprising poly(3,4-ethylenedioxythiophene):poly(styrene sulfonate) (PEDOT:PSS) and poly(methyl methacrylate) (PMMA). The formulation incorporates 3-glycidoxypropyltrimethyoxysilane as a crosslinking agent at 3.5 vol% relative to the PEDOT:PSS content. Processing involved diluting the PEDOT:PSS dispersion with isopropanol and mixing it with a PMMA solution in ethyl lactate at a 1:1 volume ratio, followed by spin coating at room temperature. The resulting film underwent a two-step thermal baking process, initially at 150 °C for 30 minutes and subsequently at 80–90 °C for 120 minutes. Structurally, the material forms a microbridge suspended over a chromium gate with an average thickness of 0.64 μm and exhibits residual tensile stress, with mechanical properties characterized via electrostatic pull-in voltage measurements.",
      "reasoning_analysis": "Increasing Factors: The incorporation of poly(methyl methacrylate) (PMMA), a rigid glassy polymer, significantly reinforces the composite matrix compared to pristine PEDOT:PSS. Additionally, the addition of 3-glycidoxypropyltrimethyoxysilane introduces covalent crosslinks between polymer chains, restricting segmental mobility and enhancing network stiffness. The thermal baking history further promotes solvent evaporation and film densification, reducing free volume and contributing to a higher modulus. Decreasing Factors: The hygroscopic nature of the poly(styrene sulfonate) component may lead to moisture absorption from the environment during room temperature measurement, acting as a plasticizer that lowers stiffness. Furthermore, potential phase separation between the hydrophobic PMMA and hydrophilic PEDOT:PSS phases could create interfacial defects that compromise effective stress transfer. Residual solvent molecules trapped within the film despite baking could also increase free volume and reduce modulus. Dominant Factor: The structural reinforcement provided by the rigid PMMA matrix combined with the covalent network formation from the silane crosslinker qualitatively dominates the mechanical behavior, leading to an overall increase in Young's modulus relative to non-crosslinked, pristine PEDOT:PSS films, despite the potential softening effects of moisture or interfacial imperfections."
    },
    "analysis_without_hierarchical_structure": {
      "descriptive_text": "The sample is a blended conductive polymer film composed of poly(3,4-ethylenedioxythiophene):poly(styrene sulfonate) (PEDOT:PSS) and poly(methyl methacrylate) (PMMA). Preparation involved diluting Baytron P with isopropanol and mixing it with a PMMA solution in ethyl lactate at a 1.0:1.0 volume ratio, followed by the incorporation of 3-glycidoxypropyltrimethyoxysilane crosslinker at 3.5 vol% relative to Baytron P. The resulting mixture was spin-coated at room temperature and thermally cured by baking for 30 minutes at 150 °C followed by 120 minutes at 80-90 °C. Mechanical characterization was performed at room temperature, where the Young's modulus was extracted from electrostatic pull-in voltage measurements by fitting the pull-in voltage against bridge length.",
      "reasoning_analysis": "Increasing Factors: The inclusion of poly(methyl methacrylate) (PMMA), a rigid glassy polymer at room temperature, serves to reinforce the blend matrix compared to pure PEDOT:PSS. Additionally, the addition of 3-glycidoxypropyltrimethyoxysilane introduces covalent crosslinks during the thermal baking schedule (up to 150 °C), which restricts polymer chain segmental motion and significantly increases stiffness. The extended thermal curing also facilitates the removal of processing solvents like isopropanol and ethyl lactate, reducing free volume and further contributing to a higher modulus. Decreasing Factors: The blending of two distinct polymer systems (PEDOT:PSS and PMMA) may lead to phase separation, potentially creating weak interfacial regions that could compromise effective stress transfer and lower the macroscopic modulus. Furthermore, if the thermal treatment was insufficient to remove all residual solvent or if moisture was absorbed during the room temperature spin-coating process, these small molecules could act as plasticizers, increasing free volume and depressing the modulus. Dominant Factor: The chemical crosslinking induced by the silane agent during the high-temperature baking step is the dominant factor governing the mechanical behavior. This network formation fundamentally restricts macromolecular mobility more significantly than the physical blending effects or potential minor residual plasticization, leading to a qualitatively stiffer material response relative to a non-crosslinked counterpart."
    }
  },
  {
    "doi": null,
    "title": "Nanoindentation to Determine Young-s Modulus for Thermoplastic Polymers",
    "year": 2021,
    "chemical_composition": {
      "repeat_unit_psmiles": "[*]C(C)C[*]",
      "monomers": [
        {
          "name": "Propylene",
          "smiles": "CC=C",
          "ratio_value": null,
          "ratio_unit": null
        }
      ],
      "additives": [],
      "is_homopolymer": true
    },
    "processing_history": "Compression molding: heated to melting, hot pressed at 7 bars for 10 min, cooled at 20 °C/min. Polished and dried. Young's modulus measured by nanoindentation (Berkovich tip), 100 mN peak load, 8.33 mN/s loading rate, 30s holding time, Corrected Inflection Point method (E*).",
    "hierarchical_structure": "Isotactic homopolymer. Semicrystalline (granule crystallinity 0.43).",
    "properties": {
      "E": {
        "value": [
          1.87
        ],
        "unit": "GPa"
      }
    },
    "analysis_with_hierarchical_structure": {
      "descriptive_text": "The sample consists of an isotactic polypropylene homopolymer exhibiting a semicrystalline morphology with a granule crystallinity of 0.43. The material was processed via compression molding, wherein the polymer was heated to its melting point, hot pressed at 7 bars for 10 minutes, and subsequently cooled at a rate of 20 °C/min before being polished and dried. Mechanical characterization was performed using nanoindentation with a Berkovich tip under a 100 mN peak load and 8.33 mN/s loading rate, utilizing a 30s holding time and the Corrected Inflection Point method to determine the reduced Young's modulus.",
      "reasoning_analysis": "Increasing Factors: The isotactic stereochemistry facilitates regular chain packing, enabling the formation of crystalline lamellae which possess significantly higher stiffness than the amorphous phase, thereby reinforcing the matrix. The achieved granule crystallinity of 0.43 substantially contributes to load bearing, while the compression molding pressure helps consolidate the melt, minimizing voids that would otherwise reduce effective stiffness. Decreasing Factors: The substantial amorphous fraction remains compliant relative to the crystalline domains, limiting the overall bulk modulus compared to a fully crystalline theoretical limit. The cooling rate of 20 °C/min may restrict the growth of larger or more perfect spherulites compared to slower annealing processes, potentially limiting the maximum achievable crystalline stiffness, and the viscoelastic nature of the chains during the 30s holding time in nanoindentation could introduce creep effects that soften the apparent response. Dominant Factor: The degree of crystallinity arising from the isotactic stereochemistry is the dominant factor governing the mechanical response. While the amorphous phase provides compliance, the interconnected crystalline network formed during the compression molding and cooling cycle dictates the primary load-bearing capacity, establishing a modulus characteristic of semicrystalline thermoplastics rather than amorphous polymers."
    },
    "analysis_without_hierarchical_structure": {
      "descriptive_text": "The sample consists of a polypropylene homopolymer derived from propylene monomers. The material was processed via compression molding, wherein the polymer was heated to its melting point, hot pressed under 7 bars of pressure for 10 minutes, and subsequently cooled at a rate of 20 °C/min. Following preparation, the specimen was polished and dried prior to characterization. The Young's modulus was determined using nanoindentation with a Berkovich tip, employing a 100 mN peak load, a loading rate of 8.33 mN/s, and a 30s holding time, with data analyzed using the Corrected Inflection Point method.",
      "reasoning_analysis": "Increasing Factors: The chemical composition as a polypropylene homopolymer lacks flexible rubbery comonomers, inherently maintaining a higher stiffness baseline compared to copolymer variants. The processing history involving hot pressing at 7 bars minimizes internal voids and porosity, ensuring efficient stress transfer across the bulk material. Furthermore, the cooling rate of 20 °C/min allows for the development of a semi-crystalline morphology, where the rigid crystalline lamellae contribute significantly to resistance against elastic deformation. Decreasing Factors: The presence of amorphous regions within the semi-crystalline polypropylene matrix inherently lowers the modulus compared to a fully crystalline theoretical state, as chain segments in the amorphous phase possess higher mobility. Additionally, the cooling rate of 20 °C/min may not be slow enough to maximize the degree of crystallinity or spherulite perfection compared to slower annealing processes, potentially limiting the upper bound of stiffness. The use of nanoindentation probes surface properties, which might be influenced by surface softening or skin-core morphological differences induced by the molding process. Dominant Factor: The degree of crystallinity established during the cooling phase of the compression molding process is the dominant factor. While the homopolymer composition provides a rigid baseline, the specific thermal history dictates the ratio of stiff crystalline regions to compliant amorphous regions, thereby primarily determining the macroscopic Young's modulus observed during nanoindentation."
    }
  },
  {
    "doi": null,
    "title": "Influence of moisture on stress–strain behaviour of adhesives used for structural bonding of wood",
    "year": 2013,
    "chemical_composition": {
      "repeat_unit_psmiles": null,
      "monomers": [
        {
          "name": "Methylene diphenyl diisocyanate",
          "smiles": "O=C=Nc1ccc(Cc2ccc(N=C=O)cc2)cc1",
          "ratio_value": null,
          "ratio_unit": null
        },
        {
          "name": "Polyether polyols",
          "smiles": null,
          "ratio_value": null,
          "ratio_unit": null
        }
      ],
      "additives": [
        {
          "name": "Aminic catalysts",
          "type": "catalyst",
          "amount_value": null,
          "amount_unit": null
        }
      ],
      "is_homopolymer": false
    },
    "processing_history": "1C PUR 1 (HB S 309). Cast films (approximately 150 µm), conditioned at 23 °C and 5% RH for 2 weeks. Young's modulus measured by uniaxial tensile test (Zwick/Roell Z100) at 0.75 mm/min, strain interval 0.05-0.25%.",
    "hierarchical_structure": "Microphase separation (hard and soft segment rich phases).",
    "properties": {
      "E": {
        "value": [
          1.5
        ],
        "unit": "GPa"
      }
    },
    "analysis_with_hierarchical_structure": {
      "descriptive_text": "The sample, designated 1C PUR 1 (HB S 309), comprises a polyurethane system synthesized from methylene diphenyl diisocyanate and polyether polyols with aminic catalysts. It was processed into cast films approximately 150 µm thick and conditioned at 23 °C and 5% relative humidity for two weeks prior to mechanical characterization. The material exhibits a hierarchical structure defined by microphase separation between hard and soft segment-rich phases, and its Young's modulus was evaluated via uniaxial tensile testing at a crosshead speed of 0.75 mm/min within a linear strain interval of 0.05-0.25%.",
      "reasoning_analysis": "Increasing Factors: The rigid aromatic rings within the methylene diphenyl diisocyanate hard segments restrict chain mobility through steric hindrance, while strong intermolecular hydrogen bonding in the urethane linkages enhances cohesive energy density, both driving the Young's modulus upward. Additionally, the microphase separation creates hard segment-rich domains that act as physical crosslinks and reinforcing fillers within the soft matrix, and the low humidity conditioning prevents water absorption that would otherwise plasticize the polymer and reduce stiffness. Decreasing Factors: The polyether polyol soft segments contain flexible ether linkages with high chain mobility and a low glass transition temperature, which impart compliance and significantly lower the overall modulus. Furthermore, the reliance on physical rather than chemical crosslinking in this thermoplastic system may allow for greater segmental rearrangement under load compared to covalent networks. Dominant Factor: The final Young's modulus is qualitatively dominated by the morphology and connectivity of the microphase-separated hard domains; while the flexible polyether backbone establishes a compliant baseline, the volume fraction and percolation of the rigid hard segments determine the extent of reinforcement, with the dry conditioning ensuring the measured stiffness reflects the intrinsic phase morphology rather than environmental plasticization effects."
    },
    "analysis_without_hierarchical_structure": {
      "descriptive_text": "The sample consists of a polyurethane material synthesized from Methylene diphenyl diisocyanate and Polyether polyols in the presence of Aminic catalysts. Films approximately 150 µm thick were prepared via casting and subsequently conditioned at 23 °C and 5% relative humidity for a period of two weeks. The Young's modulus was determined using a uniaxial tensile test on a Zwick/Roell Z100 instrument at a crosshead speed of 0.75 mm/min, specifically analyzing the strain interval between 0.05% and 0.25%.",
      "reasoning_analysis": "Increasing Factors: The incorporation of Methylene diphenyl diisocyanate introduces rigid aromatic hard segments that form physical crosslinks through hydrogen bonding, inherently increasing stiffness. Furthermore, the processing history specifies conditioning at 5% relative humidity, which minimizes moisture absorption; since water acts as a plasticizer in polyurethanes by disrupting hydrogen bonds, this dry state preserves the integrity of the hard domains and drives the modulus higher. Decreasing Factors: The Polyether polyols constitute the soft segment phase, characterized by flexible chains with high mobility and low glass transition temperatures, which inherently lowers the bulk modulus to impart elasticity. Additionally, the cast film processing method typically results in an isotropic morphology without molecular orientation, lacking the anisotropic reinforcement that would arise from drawing or extrusion processes. Dominant Factor: The mechanical response is qualitatively dominated by the phase-separated morphology where the rigid MDI-based hard segments act as reinforcing filler-like domains within the soft polyether matrix. While the soft segments provide the continuous phase, the volume fraction and connectivity of the hard segments, maintained in a non-plasticized state by the low-humidity conditioning, dictate the resistance to deformation in the linear elastic region."
    }
  },
  {
    "doi": null,
    "title": "Nanoindentation to Determine Young-s Modulus for Thermoplastic Polymers",
    "year": 2021,
    "chemical_composition": {
      "repeat_unit_psmiles": "[*]C(C)C[*]",
      "monomers": [
        {
          "name": "Propylene",
          "smiles": "CC=C",
          "ratio_value": null,
          "ratio_unit": null
        }
      ],
      "additives": [],
      "is_homopolymer": true
    },
    "processing_history": "Compression molding: heated to melting, hot pressed at 7 bars for 10 min, cooled at 20 °C/min. Polished and dried. Young's modulus measured by nanoindentation (Berkovich tip), 100 mN peak load, 8.33 mN/s loading rate, 30s holding time, Oliver & Pharr method.",
    "hierarchical_structure": "Isotactic homopolymer. Semicrystalline (granule crystallinity 0.43).",
    "properties": {
      "E": {
        "value": [
          4.38
        ],
        "unit": "GPa"
      }
    },
    "analysis_with_hierarchical_structure": {
      "descriptive_text": "The sample consists of an isotactic polypropylene homopolymer exhibiting a semicrystalline morphology with a granule crystallinity of 0.43. Processing involved compression molding where the material was heated to melting, hot pressed at 7 bars for 10 minutes, and subsequently cooled at a rate of 20 °C/min before being polished and dried. Mechanical characterization was performed via nanoindentation using a Berkovich tip with a 100 mN peak load, 8.33 mN/s loading rate, and 30s holding time, utilizing the Oliver & Pharr method to determine the Young's modulus.",
      "reasoning_analysis": "Increasing Factors: The isotactic stereochemistry of the polypropylene chains enables regular packing and formation of crystalline lamellae, which possess a significantly higher intrinsic stiffness than the amorphous phase. The achieved granule crystallinity of 0.43 introduces a substantial volume fraction of these rigid domains, thereby elevating the overall Young's modulus. Additionally, the compression molding process ensures dense consolidation of the material, minimizing voids that would otherwise compromise structural integrity and stiffness. Decreasing Factors: The amorphous fraction, constituting the majority of the volume, acts as a compliant matrix since the measurement is likely conducted above the glass transition temperature where these regions exhibit rubbery behavior. The cooling rate of 20 °C/min, while permitting crystallization, is faster than optimal annealing conditions, potentially limiting crystal perfection and spherulite size compared to slower cooling protocols. Furthermore, the flexible aliphatic backbone of polypropylene intrinsically limits the maximum achievable modulus compared to polymers with rigid aromatic structures. Dominant Factor: The semicrystalline morphology driven by the isotactic configuration is the dominant factor governing the Young's modulus. While the compliant amorphous phase and flexible backbone set a lower bound, the 43% crystalline content provides the primary load-bearing capacity, qualitatively defining the stiffness through the mechanical coupling between the rigid crystalline domains and the surrounding amorphous matrix."
    },
    "analysis_without_hierarchical_structure": {
