Repository: hhtrick/HHT-code

# HHT training framework

This directory contains model training, embedding precomputation, inference, article-level baselines and the curated datasets. All commands below assume that the working directory is `train_code/`.

## 3. Datasets and fixed partitions

Each main dataset is a JSON array at `dataset/{property}/{property}.json`. Entries contain source metadata, `chemical_composition`, `processing_history`, `hierarchical_structure`, `properties`, and two generated-analysis objects. Targets are stored as `properties[property]["value"]`; source metadata and target values are not predictive input fields.

| Property | Train | Validation | Test | Total |
|---|---:|---:|---:|---:|

File: train_code/dataset/E/E.json (part 136 of 204)
[
      "descriptive_text": "The sample consists of a polypropylene homopolymer. It was processed via compression molding, where the material was heated to melting, hot pressed at 7 bars for 10 minutes, and cooled at a rate of 20 °C/min. The resulting specimen was polished and dried prior to characterization. Young's modulus was measured using nanoindentation with a Berkovich tip under a 100 mN peak load and 8.33 mN/s loading rate, employing a 30s holding time and the Oliver & Pharr method for analysis.",
      "reasoning_analysis": "Increasing Factors: The homopolymer composition excludes flexible comonomers, facilitating tighter chain packing and higher crystallinity which inherently stiffens the material. The application of 7 bars pressure during compression molding minimizes voids and enhances intermolecular contact, contributing to a higher bulk modulus. Additionally, the formation of crystalline lamellae during solidification creates rigid domains that resist deformation more effectively than the amorphous phase. Decreasing Factors: The aliphatic polypropylene backbone lacks rigid aromatic rings, limiting the intrinsic stiffness compared to high-performance engineering polymers. The cooling rate of 20 °C/min may limit the extent of crystallization compared to slower annealing processes, resulting in a substantial amorphous fraction that lowers stiffness. Furthermore, the viscoelastic behavior of the polymer during nanoindentation holding time can introduce creep effects that complicate the pure elastic response. Dominant Factor: The crystalline morphology established during the cooling phase of the compression molding process is the dominant factor. While the chemical structure provides the potential for stiffness, the specific thermal history dictates the final crystalline-to-amorphous ratio, which qualitatively governs the magnitude of the Young's modulus more significantly than the pressure-induced densification or intrinsic backbone flexibility."
    }
  },
  {
    "doi": null,
    "title": "Influence of moisture on stress–strain behaviour of adhesives used for structural bonding of wood",
    "year": 2013,
    "chemical_composition": {
      "repeat_unit_psmiles": null,
      "monomers": [
        {
          "name": "Methylene diphenyl diisocyanate",
          "smiles": "O=C=Nc1ccc(Cc2ccc(N=C=O)cc2)cc1",
          "ratio_value": null,
          "ratio_unit": null
        },
        {
          "name": "Polyether polyols",
          "smiles": null,
          "ratio_value": null,
          "ratio_unit": null
        }
      ],
      "additives": [
        {
          "name": "Aminic catalysts",
          "type": "catalyst",
          "amount_value": null,
          "amount_unit": null
        }
      ],
      "is_homopolymer": false
    },
    "processing_history": "1C PUR 1 (HB S 309). Cast films (approximately 150 µm), conditioned at 23 °C and 65% RH for 2 weeks. Young's modulus measured by uniaxial tensile test (Zwick/Roell Z100) at 0.75 mm/min, strain interval 0.05-0.25%.",
    "hierarchical_structure": "Microphase separation (hard and soft segment rich phases).",
    "properties": {
      "E": {
        "value": [
          1.1
        ],
        "unit": "GPa"
      }
    },
    "analysis_with_hierarchical_structure": {
      "descriptive_text": "The sample is a polyurethane copolymer synthesized from methylene diphenyl diisocyanate and polyether polyols, utilizing aminic catalysts during formation. It was processed into cast films with a thickness of approximately 150 µm and conditioned at 23 °C and 65% relative humidity for two weeks prior to characterization. The material exhibits a hierarchical structure characterized by microphase separation between hard and soft segment-rich phases. Young's modulus was determined via uniaxial tensile testing using a Zwick/Roell Z100 instrument at a crosshead speed of 0.75 mm/min within a strain interval of 0.05-0.25%.",
      "reasoning_analysis": "Increasing Factors: The incorporation of rigid aromatic methylene diphenyl diisocyanate (MDI) units forms hard segments that contribute to stiffness through strong intermolecular hydrogen bonding and steric restriction. The confirmed microphase separation allows these hard segments to aggregate into domains that act as physical crosslinks and reinforcing fillers within the matrix, significantly enhancing the resistance to deformation. Decreasing Factors: The polyether polyol soft segments constitute the continuous phase and possess high conformational freedom and low glass transition temperatures, which inherently lowers the bulk stiffness. Additionally, the conditioning history at 65% relative humidity for two weeks may allow moisture absorption, where water molecules could plasticize the polymer matrix by disrupting intermolecular hydrogen bonds, thereby reducing the modulus. Dominant Factor: The microphase-separated morphology is the dominant factor governing the final Young's modulus. While the soft segments provide the bulk volume, the mechanical integrity and stiffness are primarily dictated by the percolation and connectivity of the rigid hard segment domains formed through phase separation; without this structural organization, the material would behave as a viscous liquid rather than a solid film with measurable modulus."
    },
    "analysis_without_hierarchical_structure": {
      "descriptive_text": "The sample, designated 1C PUR 1 (HB S 309), is a polyurethane material synthesized from Methylene diphenyl diisocyanate and Polyether polyols using Aminic catalysts. Films approximately 150 µm thick were cast and conditioned at 23 °C and 65% relative humidity for two weeks prior to characterization. The Young's modulus was measured by uniaxial tensile test using a Zwick/Roell Z100 instrument at a crosshead speed of 0.75 mm/min within a strain interval of 0.05-0.25%.",
      "reasoning_analysis": "Increasing Factors: The presence of Methylene diphenyl diisocyanate introduces rigid aromatic rings into the polymer backbone, which form hard segments that restrict chain mobility through steric hindrance and pi-pi stacking. Furthermore, the urethane linkages generated during synthesis facilitate extensive intermolecular hydrogen bonding, acting as physical crosslinks that significantly enhance stiffness. Decreasing Factors: The Polyether polyols constitute the soft segment phase, characterized by flexible C-O-C bonds and low rotational energy barriers that inherently lower the modulus. Additionally, the processing history involves conditioning at 65% relative humidity, which likely leads to moisture absorption within the hygroscopic polyether phase, acting as a plasticizer that increases free volume and reduces intermolecular friction. Dominant Factor: While the aromatic hard segments provide structural reinforcement, the volumetric dominance of the flexible polyether soft segments establishes the fundamental elastomeric baseline of the material; this effect is qualitatively dominated by the plasticization induced by moisture absorption during the high-humidity conditioning, ensuring the final Young's modulus remains compliant relative to a fully dry or hard-segment-rich equivalent."
    }
  },
  {
    "doi": null,
    "title": "Nanoindentation to Determine Young-s Modulus for Thermoplastic Polymers",
    "year": 2021,
    "chemical_composition": {
      "repeat_unit_psmiles": "[*]C(C)C[*]",
      "monomers": [
        {
          "name": "Propylene",
          "smiles": "CC=C",
          "ratio_value": null,
          "ratio_unit": null
        }
      ],
      "additives": [],
      "is_homopolymer": true
    },
    "processing_history": "Compression molding: heated to melting, hot pressed at 7 bars for 10 min, cooled at 20 °C/min. Polished and dried. Young's modulus measured by nanoindentation (Berkovich tip), 100 mN peak load, 8.33 mN/s loading rate, 30s holding time, Oliver & Pharr method (Loading Rate Study).",
    "hierarchical_structure": "Isotactic homopolymer. Semicrystalline (granule crystallinity 0.43).",
    "properties": {
      "E": {
        "value": [
          4.16
        ],
        "unit": "GPa"
      }
    },
    "analysis_with_hierarchical_structure": {
      "descriptive_text": "The sample is an isotactic polypropylene homopolymer exhibiting a semicrystalline morphology with a granule crystallinity of 0.43. Prepared via compression molding, the material was heated to its melting point, hot pressed at 7 bars for 10 minutes, and cooled at a rate of 20 °C/min prior to polishing and drying. The Young's modulus was subsequently characterized using nanoindentation with a Berkovich tip under a 100 mN peak load and 8.33 mN/s loading rate, applying the Oliver & Pharr method for data analysis.",
      "reasoning_analysis": "Increasing Factors: The isotactic stereochemistry facilitates regular chain packing, enabling the formation of crystalline lamellae which are significantly stiffer than the amorphous matrix. The reported granule crystallinity of 0.43 indicates a substantial volume fraction of these rigid crystalline regions, directly enhancing the bulk stiffness. Furthermore, the compression molding process at 7 bars ensures adequate densification and interfacial contact, minimizing voids that would otherwise compromise mechanical integrity. Decreasing Factors: The intrinsic flexibility of the polypropylene carbon backbone and the rotational freedom of the methyl side groups result in a lower baseline modulus compared to polymers with rigid aromatic rings. The remaining amorphous fraction contributes compliant behavior, particularly if the testing temperature approaches the glass transition. Additionally, the viscoelastic nature of polypropylene implies that the nanoindentation loading rate and holding time may allow for creep deformation, potentially leading to an underestimation of the elastic modulus if not fully corrected. Dominant Factor: The semicrystalline structure driven by isotacticity is the dominant factor governing the Young's modulus. While the chemical backbone is flexible, the physical crosslinking provided by the crystalline phase creates a rigid network that bears the majority of the applied load, qualitatively defining the material as a stiff semi-crystalline thermoplastic rather than a compliant amorphous rubber."
    },
    "analysis_without_hierarchical_structure": {
      "descriptive_text": "The sample consists of a polypropylene homopolymer derived from propylene monomers. It was processed via compression molding, involving heating to the melting state, hot pressing at 7 bars for 10 minutes, and cooling at a rate of 20 °C/min. After polishing and drying, the Young's modulus was evaluated using nanoindentation with a Berkovich tip, applying a 100 mN peak load and 8.33 mN/s loading rate with a 30s holding time, utilizing the Oliver & Pharr method for analysis.",
      "reasoning_analysis": "Increasing Factors: The homopolymer architecture ensures high chain regularity, facilitating the formation of crystalline lamellae which act as physical crosslinks and significantly stiffen the material relative to amorphous regions. Additionally, the application of 7 bars pressure during hot pressing promotes densification and reduces void content, thereby enhancing the effective load-bearing cross-section and modulus. Decreasing Factors: The cooling rate of 20 °C/min is moderately fast, which may restrict the time available for crystal growth compared to slower cooling or annealing processes, potentially limiting the maximum achievable crystallinity and thus capping the modulus. Furthermore, the absence of rigid fillers or reinforcing additives means the modulus relies solely on the intrinsic stiffness of the polypropylene matrix, which is relatively low compared to filled composites. Dominant Factor: The semi-crystalline morphology, governed by the interplay between the homopolymer's inherent crystallizability and the cooling rate during molding, is the dominant factor; this microstructure dictates the ratio of rigid crystalline regions to compliant amorphous phases, thereby primarily determining the macroscopic stiffness."
    }
  },
  {
    "doi": null,
    "title": "Stress transfer properties of carbon nanotube reinforced polymer composites at low temperature environments",
    "year": 2016,
    "chemical_composition": {
      "repeat_unit_psmiles": null,
      "monomers": [],
      "additives": [
        {
          "name": "Single-walled carbon nanotube",
          "type": "filler",
          "amount_value": 3,
          "amount_unit": "vol%"
        }
      ],
      "is_homopolymer": false
    },
    "processing_history": "Multi-scale modeling using ANSYS 14.5. Representative Volume Element (RVE) model with 3 vol% SWCNT (15, 0) reinforcement. CNT modeled at atomistic scale (BEAM188 elements), polymer at macroscopic scale (SOLID 185). Perfect bonding assumed. Young's Modulus calculated via uniaxial tension simulation (0.1 nm displacement) at liquid nitrogen temperature (77.15 K).",
    "hierarchical_structure": "RVE model with SWCNT modeled at atomistic scale (BEAM188 elements) embedded in polymer matrix (SOLID 185). Perfect bonding assumed.",
    "properties": {
      "E": {
        "value": [
          9.22
        ],
        "unit": "GPa"
      }
    },
    "analysis_with_hierarchical_structure": {
      "descriptive_text": "This material system represents a computational nanocomposite model consisting of a polymer matrix reinforced with 3 vol% Single-walled carbon nanotubes (SWCNT). The structural hierarchy was defined using a Representative Volume Element (RVE) approach within ANSYS 14.5, where the (15, 0) SWCNTs were modeled at the atomistic scale using BEAM188 elements embedded in a macroscopic polymer matrix defined by SOLID 185 elements. The processing history involves a multi-scale simulation assuming perfect interfacial bonding, with the Young's Modulus determined via uniaxial tension simulation imposing a 0.1 nm displacement at liquid nitrogen temperature (77.15 K).",
      "reasoning_analysis": "Increasing Factors: The inclusion of (15, 0) Single-walled carbon nanotubes provides significant reinforcement due to their exceptionally high intrinsic axial stiffness and aspect ratio, which directly elevates the composite Young's Modulus. The simulation condition at liquid nitrogen temperature (77.15 K) suppresses thermal fluctuations and segmental mobility within the polymer matrix, resulting in a stiffer matrix response compared to ambient conditions. Additionally, the assumption of perfect bonding between the filler and matrix maximizes stress transfer efficiency, allowing the full mechanical potential of the nanotubes to contribute to the overall stiffness. Decreasing Factors: The filler loading of 3 vol% is relatively low, which may prevent the formation of a percolating network necessary for maximum reinforcement efficiency, thereby limiting the modulus increase relative to higher loading fractions. The use of macroscopic elements (SOLID 185) for the polymer matrix may overlook nanoscale interfacial stiffening effects or local chain alignment that could further enhance modulus. Furthermore, the inherent compliance of the polymer matrix acts as a soft phase that dilutes the overall stiffness compared to a pure nanotube structure. Dominant Factor: The dominant factor influencing the Young's Modulus is the synergistic effect of the cryogenic testing temperature and the high intrinsic stiffness of the SWCNT reinforcement. The low temperature ensures the matrix is in a rigid state with minimized viscoelasticity, while the perfect bonding assumption enables the high-modulus nanotubes to effectively carry the load, outweighing the limiting effects of the low volume fraction and macroscopic matrix modeling."
    },
    "analysis_without_hierarchical_structure": {
      "descriptive_text": "The sample represents a computational model of a polymer composite reinforced with Single-walled carbon nanotubes (SWCNT) at a concentration of 3 vol%. The material system was investigated using multi-scale modeling techniques within ANSYS 14.5, employing a Representative Volume Element (RVE) approach where the (15, 0) SWCNT reinforcement was modeled at the atomistic scale using BEAM188 elements and the polymer matrix at the macroscopic scale using SOLID 185 elements. Perfect interfacial bonding was assumed between the phases, and the E was determined via uniaxial tension simulation with a 0.1 nm displacement applied at a cryogenic temperature of 77.15 K.",
      "reasoning_analysis": "Increasing Factors: The inclusion of Single-walled carbon nanotubes provides significant reinforcement due to their exceptionally high intrinsic axial stiffness and aspect ratio, which directly drives the E higher. Furthermore, the processing history specifies a simulation temperature of 77.15 K; at this cryogenic temperature, polymer chain mobility is severely restricted, leading to a substantial increase in the matrix stiffness compared to ambient conditions. The assumption of perfect bonding in the model also maximizes stress transfer efficiency from the compliant matrix to the rigid filler. Decreasing Factors: The polymer matrix itself inherently possesses a lower modulus compared to the carbon nanotube reinforcement, and at a relatively low volume fraction of 3 vol%, the composite behavior remains significantly influenced by the compliant matrix phase rather than reaching a filler-dominated percolation threshold. Additionally, modeling the polymer at the macroscopic scale using continuum elements may overlook nanoscale interfacial stiffening effects that could further elevate the E. Dominant Factor: The combination of the ultra-high intrinsic stiffness of the SWCNT reinforcement and the cryogenic testing temperature qualitatively dominates the final E behavior, as the low-temperature environment drastically stiffens the matrix while the nanotubes provide the primary load-bearing capacity."
    }
  },
  {
    "doi": null,
    "title": "Nanoindentation to Determine Young-s Modulus for Thermoplastic Polymers",
    "year": 2021,
    "chemical_composition": {
      "repeat_unit_psmiles": "[*]C(C)C[*]",
      "monomers": [
        {
          "name": "Propylene",
          "smiles": "CC=C",
          "ratio_value": null,
          "ratio_unit": null
        }
      ],
      "additives": [],
      "is_homopolymer": true
    },
    "processing_history": "Compression molding: heated to melting, hot pressed at 7 bars for 10 min, cooled at 20 °C/min. Polished and dried. Young's modulus measured by nanoindentation (Berkovich tip), 100 mN peak load, 1.00 mN/s loading rate, 30s holding time, Oliver & Pharr method (Loading Rate Study).",
    "hierarchical_structure": "Isotactic homopolymer. Semicrystalline (granule crystallinity 0.43).",
    "properties": {
      "E": {
        "value": [
          4.61
        ],
        "unit": "GPa"
      }
    },
    "analysis_with_hierarchical_structure": {
      "descriptive_text": "The sample is an isotactic polypropylene homopolymer exhibiting a semicrystalline morphology with a granule crystallinity of 0.43. It was fabricated via compression molding, wherein the material was heated to melting, hot pressed at 7 bars for 10 minutes, and cooled at a rate of 20 °C/min before being polished and dried. The Young's modulus was subsequently characterized using nanoindentation with a Berkovich tip under a 100 mN peak load and 1.00 mN/s loading rate, utilizing the Oliver & Pharr method with a 30s holding time.",
      "reasoning_analysis": "Increasing Factors: The isotactic stereochemistry of the polypropylene chains facilitates efficient packing into crystalline lamellae, creating rigid domains that significantly enhance stiffness relative to the amorphous phase. The reported granule crystallinity of 0.43 indicates a substantial volume fraction of these reinforcing crystalline regions, which act as physical crosslinks to restrict chain deformation. Additionally, the compression molding process at 7 bars ensures high density and minimizes voids, contributing to a higher effective modulus. Decreasing Factors: The remaining amorphous fraction constitutes the majority of the volume, where chain segments possess higher mobility and compliance compared to the crystalline lattice, thereby lowering the bulk stiffness. The cooling rate of 20 °C/min, while sufficient for crystallization, is not an extremely slow annealing process; this thermal history may limit the perfection and thickness of the crystalline lamellae compared to slowly cooled samples, potentially capping the maximum achievable modulus. Furthermore, the inherent flexibility of the aliphatic carbon-carbon backbone limits the intrinsic stiffness compared to polymers with aromatic or rigid rod structures. Dominant Factor: The semicrystalline morphology, specifically the 43% crystallinity enabled by the isotactic configuration, is the dominant factor governing the Young's modulus. While the flexible backbone and amorphous content provide compliance, the percolation and volume fraction of the rigid crystalline phase established during the cooling history dictate the overall mechanical resistance to elastic deformation."
    },
    "analysis_without_hierarchical_structure": {
      "descriptive_text": "The sample comprises a polypropylene homopolymer synthesized from propylene monomers. It was fabricated using compression molding, where the material was heated to melting, hot pressed at 7 bars for 10 minutes, and subsequently cooled at a rate of 20 °C/min. Following molding, the specimen was polished and dried to prepare the surface. Mechanical characterization was conducted via nanoindentation using a Berkovich tip with a 100 mN peak load, a loading rate of 1.00 mN/s, and a 30s holding time, with data analyzed using the Oliver & Pharr method during a Loading Rate Study.",
      "reasoning_analysis": "Increasing Factors: The inherent chemical structure of the polypropylene homopolymer features methyl side groups on the backbone that impose steric hindrance, restricting segmental mobility and providing a rigid baseline compared to linear polyethylene. The compression molding process ensures thorough chain entanglement and fusion under heat and pressure, minimizing voids that would otherwise act as stress concentrators and reduce stiffness. Decreasing Factors: The cooling rate of 20 °C/min imposed during the processing history is relatively rapid for polypropylene crystallization. This thermal profile limits the growth and perfection of crystalline lamellae, resulting in a lower degree of crystallinity compared to slow-cooled samples. Since the crystalline phase contributes significantly more to stiffness than the amorphous phase, this reduced crystallinity qualitatively lowers the Young's modulus. Additionally, the lack of reinforcing fillers or additives means the modulus relies solely on the matrix polymer. Dominant Factor: The degree of crystallinity governed by the thermal cooling history is the dominant factor. While the homopolymer chemistry establishes the potential for stiffness, the restriction of crystalline phase development due to the specific cooling rate fundamentally caps the Young's modulus at a level lower than what would be achieved through slower cooling or annealing processes."
    }
  },
  {
    "doi": null,
    "title": "Influence of moisture on stress–strain behaviour of adhesives used for structural bonding of wood",
    "year": 2013,
    "chemical_composition": {
      "repeat_unit_psmiles": null,
      "monomers": [
        {
          "name": "Methylene diphenyl diisocyanate",
          "smiles": "O=C=Nc1ccc(Cc2ccc(N=C=O)cc2)cc1",
          "ratio_value": null,
          "ratio_unit": null
        },
        {
          "name": "Polyether polyols",
          "smiles": null,
          "ratio_value": null,
          "ratio_unit": null
        }
      ],
      "additives": [
        {
          "name": "Aminic catalysts",
          "type": "catalyst",
          "amount_value": null,
          "amount_unit": null
        }
      ],
      "is_homopolymer": false
    },
    "processing_history": "1C PUR 2 (HB S 709). Cast films (approximately 150 µm), conditioned at 23 °C and 35% RH for 2 weeks. Young's modulus measured by uniaxial tensile test (Zwick/Roell Z100) at 0.75 mm/min, strain interval 0.05-0.25%.",
    "hierarchical_structure": "Microphase separation (hard and soft segment rich phases).",
    "properties": {
      "E": {
        "value": [
          1.1
        ],
        "unit": "GPa"
      }
    },
    "analysis_with_hierarchical_structure": {
      "descriptive_text": "The sample, identified as 1C PUR 2 (HB S 709), is a polyurethane system synthesized from methylene diphenyl diisocyanate and polyether polyols utilizing aminic catalysts. It was processed into cast films with a thickness of approximately 150 µm and conditioned at 23 °C and 35% relative humidity for two weeks prior to characterization. The material exhibits a hierarchical structure characterized by microphase separation into hard and soft segment-rich phases. Mechanical properties were evaluated via uniaxial tensile testing using a Zwick/Roell Z100 instrument at a crosshead speed of 0.75 mm/min within a strain interval of 0.05-0.25% to determine the Young's modulus.",
      "reasoning_analysis": "Increasing Factors: The incorporation of methylene diphenyl diisocyanate introduces rigid aromatic rings into the hard segments, which restricts chain mobility and intrinsically increases stiffness. Furthermore, the hierarchical structure featuring microphase separation allows hard segment-rich domains to act as physical crosslinks and reinforcing fillers within the matrix, significantly driving the Young's modulus upward. Decreasing Factors: The polyether polyol soft segments possess high flexibility and low glass transition temperatures, which introduces compliance and lowers the overall modulus relative to a fully rigid network. Additionally, the processing history involving conditioning at 35% relative humidity may facilitate moisture absorption within the hydrophilic polyether phases, acting as a plasticizer that reduces intermolecular friction and further decreases stiffness. Dominant Factor: The microphase-separated morphology is the dominant factor governing the Young's modulus, as it dictates the efficiency of stress transfer between the compliant soft matrix and the rigid hard domains; while the soft segments and moisture content moderate the value, the percolation and integrity of the hard phase domains established by the microphase separation qualitatively determine the material's resistance to elastic deformation."
    },
    "analysis_without_hierarchical_structure": {
      "descriptive_text": "The sample comprises a one-component polyurethane system synthesized from methylene diphenyl diisocyanate and polyether polyols, utilizing aminic catalysts during formation. Classified as a non-homopolymer, the material was processed into cast films with a thickness of approximately 150 µm. Prior to mechanical characterization, the films were conditioned at 23 °C and 35% relative humidity for two weeks. The Young's modulus was determined via uniaxial tensile testing using a Zwick/Roell Z100 instrument at a crosshead speed of 0.75 mm/min within a linear strain interval of 0.05 to 0.25%.",
      "reasoning_analysis": "Increasing Factors: The presence of methylene diphenyl diisocyanate introduces rigid aromatic hard segments that aggregate into microphase-separated domains, acting as physical crosslinks and reinforcing fillers that significantly restrict chain mobility and enhance stiffness. Additionally, the network formation inherent to one-component polyurethane systems contributes to structural rigidity. Decreasing Factors: The polyether polyols form flexible soft segments with high chain mobility that inherently lower the modulus relative to a fully rigid backbone. Furthermore, conditioning at 35% relative humidity may allow moisture absorption within the polyether phase, acting as a plasticizer that increases free volume and reduces intermolecular friction. Dominant Factor: The mechanical response in the linear elastic region is qualitatively dominated by the connectivity and volume fraction of the rigid hard segment domains formed by the diisocyanate, which serve as the primary load-bearing structures resisting deformation despite the compliance of the soft segment matrix and potential moisture plasticization."
    }
  },
  {
    "doi": null,
    "title": "Nanoindentation to Determine Young-s Modulus for Thermoplastic Polymers",
    "year": 2021,
    "chemical_composition": {
      "repeat_unit_psmiles": "[*]C(C)C[*]",
      "monomers": [
        {
          "name": "Propylene",
          "smiles": "CC=C",
          "ratio_value": null,
          "ratio_unit": null
        }
      ],
      "additives": [],
      "is_homopolymer": true
    },
    "processing_history": "Compression molding: heated to melting, hot pressed at 7 bars for 10 min, cooled at 20 °C/min. Polished and dried. Young's modulus measured by nanoindentation (Berkovich tip), varying loading rates (8.33 to 0.01 mN/s), 100 mN peak load, Corrected Inflection Point method (E*).",
    "hierarchical_structure": "Isotactic homopolymer. Semicrystalline (granule crystallinity 0.43).",
    "properties": {
      "E": {
        "value": [
          1.83
        ],
        "unit": "GPa"
      }
    },
    "analysis_with_hierarchical_structure": {
      "descriptive_text": "The sample comprises an isotactic polypropylene homopolymer characterized by a semicrystalline morphology with a granule crystallinity of 0.43. The material underwent compression molding, involving melting, hot pressing at 7 bars for 10 minutes, and cooling at 20 °C/min, followed by polishing and drying. Young's modulus was subsequently measured via nanoindentation using a Berkovich tip with a 100 mN peak load across varying loading rates from 8.33 to 0.01 mN/s, utilizing the Corrected Inflection Point method.",
      "reasoning_analysis": "Increasing Factors: The isotactic configuration facilitates regular chain packing, yielding a semicrystalline structure where the crystalline phase serves as rigid reinforcement, significantly enhancing stiffness. The compression molding pressure minimizes voids, improving load transfer, while higher nanoindentation loading rates restrict viscoelastic relaxation, increasing the apparent modulus. Decreasing Factors: The significant amorphous fraction exhibits lower inherent stiffness than the crystalline regions, limiting the overall modulus. Methyl side groups introduce steric hindrance relative to linear polymers, potentially reducing packing density, and slower loading rates during testing allow for chain relaxation that depresses the measured modulus. Dominant Factor: The crystallinity level driven by isotactic stereochemistry and the thermal cooling history is the dominant factor, as the rigid crystalline network dictates the macroscopic stiffness more profoundly than the compliance of the amorphous phase or viscoelastic measurement artifacts."
    },
    "analysis_without_hierarchical_structure": {
      "descriptive_text": "The sample comprises a polypropylene homopolymer synthesized from propylene monomers. Processing was conducted via compression molding, where the material was heated to melting, hot pressed at 7 bars for 10 minutes, and cooled at 20 °C/min. Following molding, the specimen was polished and dried. Mechanical characterization involved measuring the Young's modulus by nanoindentation using a Berkovich tip with varying loading rates from 8.33 to 0.01 mN/s and a 100 mN peak load, utilizing the Corrected Inflection Point method for calculation.",
      "reasoning_analysis": "Increasing Factors: The semi-crystalline nature of the polypropylene homopolymer inherently contributes to stiffness, as the crystalline lamellae act as rigid physical crosslinks that resist deformation more effectively than amorphous chains. Furthermore, the compression molding process involving hot pressing at 7 bars ensures high material density and minimizes void formation, which maximizes the effective load-bearing cross-section. Decreasing Factors: The cooling rate of 20 °C/min is relatively rapid for polypropylene crystallization, which may limit the overall degree of crystallinity and spherulite size compared to slower annealing protocols, thereby reducing the potential modulus. Additionally, the viscoelastic behavior of the amorphous regions during nanoindentation, particularly at slower loading rates, can lead to creep effects that lower the apparent measured modulus. Dominant Factor: The degree of crystallinity established during the thermal cooling phase of the compression molding is the dominant factor governing the Young's modulus. While measurement rate and viscoelasticity influence the observed value, the intrinsic stiffness is primarily dictated by the volume fraction of crystalline domains formed under the specific 20 °C/min cooling history."
    }
  },
  {
    "doi": null,
    "title": "Influence of moisture on stress–strain behaviour of adhesives used for structural bonding of wood",
    "year": 2013,
    "chemical_composition": {
      "repeat_unit_psmiles": null,
      "monomers": [
        {
          "name": "Methylene diphenyl diisocyanate",
          "smiles": "O=C=Nc1ccc(Cc2ccc(N=C=O)cc2)cc1",
          "ratio_value": null,
          "ratio_unit": null
        },
        {
          "name": "Polyether polyols",
          "smiles": null,
          "ratio_value": null,
          "ratio_unit": null
        }
      ],
      "additives": [
        {
          "name": "Aminic catalysts",
          "type": "catalyst",
          "amount_value": null,
          "amount_unit": null
        }
      ],
      "is_homopolymer": false
    },
    "processing_history": "1C PUR 1 (HB S 309). Cast films (approximately 150 µm), conditioned at 23 °C and 95% RH for 2 weeks. Young's modulus measured by uniaxial tensile test (Zwick/Roell Z100) at 0.75 mm/min, strain interval 0.05-0.25%.",
    "hierarchical_structure": "Microphase separation (hard and soft segment rich phases).",
    "properties": {
      "E": {
        "value": [
          0.8
        ],
        "unit": "GPa"
      }
    },
    "analysis_with_hierarchical_structure": {
      "descriptive_text": "The sample comprises a polyurethane system synthesized from methylene diphenyl diisocyanate and polyether polyols, utilizing aminic catalysts during formation. It was processed into cast films with a thickness of approximately 150 µm and subjected to conditioning at 23 °C and 95% relative humidity for two weeks prior to testing. The material exhibits a hierarchical structure characterized by microphase separation between hard and soft segment-rich phases. Mechanical characterization was performed via uniaxial tensile testing at a crosshead speed of 0.75 mm/min within a strain interval of 0.05-0.25% to determine the Young's modulus.",
      "reasoning_analysis": "Increasing Factors: The incorporation of methylene diphenyl diisocyanate introduces rigid aromatic rings and strong hydrogen bonding capabilities within the hard segments, which inherently resist deformation and drive the Young's modulus higher. Furthermore, the hierarchical structure exhibits microphase separation, where hard segment-rich domains act as physical crosslinks and reinforcing fillers within the matrix, significantly enhancing stiffness. Decreasing Factors: The polyether polyol soft segments possess high chain flexibility and low glass transition temperatures, which introduce compliance to the network and lower the overall modulus. Additionally, the processing history involves conditioning at 95% relative humidity; polyether phases are hygroscopic, and absorbed water molecules can act as plasticizers by increasing free volume and facilitating segmental motion, thereby reducing stiffness. Dominant Factor: The microphase-separated morphology driven by the thermodynamic incompatibility between hard and soft segments qualitatively dominates the mechanical response. While the soft segments and moisture content provide compliance, the percolation and integrity of the rigid hard segment domains establish the primary load-bearing network, dictating the baseline Young's modulus behavior."
    },
    "analysis_without_hierarchical_structure": {
      "descriptive_text": "The sample comprises a one-component polyurethane system synthesized from methylene diphenyl diisocyanate and polyether polyols, incorporating aminic catalysts. The material was processed into cast films with a thickness of approximately 150 µm and subjected to conditioning at 23 °C and 95% relative humidity for two weeks. Mechanical characterization was performed via uniaxial tensile testing using a Zwick/Roell Z100 instrument at a crosshead speed of 0.75 mm/min, measuring the response within a strain interval of 0.05 to 0.25%.",
      "reasoning_analysis": "Increasing Factors: The presence of methylene diphenyl diisocyanate introduces rigid aromatic rings into the polymer backbone, forming hard segments that restrict chain mobility and enhance stiffness. Additionally, the one-component polyurethane chemistry likely involves moisture-induced formation of urea linkages during processing or conditioning, which act as rigid physical crosslinks further reinforcing the matrix. Decreasing Factors: The polyether polyols constitute flexible soft segments that impart chain mobility and reduce the overall structural rigidity. Furthermore, the extensive conditioning at 95% relative humidity likely leads to significant water absorption within the hydrophilic polyether phases, acting as a plasticizer that increases free volume and depresses the modulus. Dominant Factor: While the hygroscopic nature of the polyether soft segments and the high humidity conditioning introduce a plasticization effect that lowers stiffness, the percolation and connectivity of the rigid MDI-based hard domains qualitatively dominate the linear elastic response, as these physical crosslinks bear the primary load in the low-strain regime."
    }
  },
  {
    "doi": null,
    "title": "Influence of moisture on stress–strain behaviour of adhesives used for structural bonding of wood",
    "year": 2013,
    "chemical_composition": {
      "repeat_unit_psmiles": null,
      "monomers": [
        {
          "name": "Methylene diphenyl diisocyanate",
          "smiles": "O=C=Nc1ccc(Cc2ccc(N=C=O)cc2)cc1",
          "ratio_value": null,
          "ratio_unit": null
        },
        {
          "name": "Polyether polyols",
          "smiles": null,
          "ratio_value": null,
          "ratio_unit": null
        }
      ],
      "additives": [
        {
          "name": "Aminic catalysts",
          "type": "catalyst",
          "amount_value": null,
          "amount_unit": null
        }
      ],
      "is_homopolymer": false
    },
    "processing_history": "1C PUR 1 (HB S 309). Cast films (approximately 150 µm), conditioned at 23 °C and 65% RH for 10 days, immersed in water for 4 days, then redried in 65% RH for min. 2 weeks. Young's modulus measured by uniaxial tensile test (Zwick/Roell Z100) at 0.75 mm/min, strain interval 0.05-0.25%.",
    "hierarchical_structure": "Microphase separation (hard and soft segment rich phases).",
    "properties": {
      "E": {
        "value": [
          1.3
        ],
        "unit": "GPa"
      }
    },
    "analysis_with_hierarchical_structure": {
