Repository: hhtrick/HHT-code

# HHT training framework

This directory contains model training, embedding precomputation, inference, article-level baselines and the curated datasets. All commands below assume that the working directory is `train_code/`.

## 3. Datasets and fixed partitions

Each main dataset is a JSON array at `dataset/{property}/{property}.json`. Entries contain source metadata, `chemical_composition`, `processing_history`, `hierarchical_structure`, `properties`, and two generated-analysis objects. Targets are stored as `properties[property]["value"]`; source metadata and target values are not predictive input fields.

| Property | Train | Validation | Test | Total |
|---|---:|---:|---:|---:|

File: train_code/dataset/E/E.json (part 137 of 204)
[
      "descriptive_text": "The sample comprises a polyurethane copolymer system derived from methylene diphenyl diisocyanate and polyether polyols, incorporated with aminic catalysts. Structurally, the material displays microphase separation consisting of distinct hard and soft segment-rich phases. Film specimens approximately 150 µm thick were cast and subjected to a conditioning protocol involving exposure to 23 °C and 65% relative humidity for 10 days, followed by water immersion for 4 days and subsequent redrying at 65% relative humidity for at least two weeks. Mechanical characterization was performed via uniaxial tensile testing at a crosshead speed of 0.75 mm/min, measuring the response within a strain interval of 0.05-0.25% to determine the initial elastic modulus.",
      "reasoning_analysis": "Increasing Factors: The incorporation of methylene diphenyl diisocyanate introduces rigid aromatic rings and urethane linkages capable of strong hydrogen bonding, which significantly enhance chain stiffness. Furthermore, the observed microphase separation creates hard segment-rich domains that act as physical crosslinks and reinforcing fillers within the matrix, substantially increasing the resistance to deformation. Decreasing Factors: The polyether polyol soft segments possess high chain flexibility and low glass transition temperatures, which inherently lower the bulk modulus compared to a fully rigid backbone. Additionally, the processing history involving water immersion and conditioning at 65% relative humidity suggests moisture uptake; water molecules can act as plasticizers by disrupting inter-chain hydrogen bonds in the hard segments, thereby reducing the material's stiffness even after redrying. Dominant Factor: The mechanical integrity and Young's modulus are qualitatively dominated by the percolation and rigidity of the microphase-separated hard segment domains, which establish the primary load-bearing network. However, the presence of the flexible polyether soft phase and the potential residual plasticization from the hygroscopic processing history serve to modulate this stiffness downward relative to a fully aromatic, moisture-free system."
    },
    "analysis_without_hierarchical_structure": {
      "descriptive_text": "The sample comprises a polyurethane system synthesized from Methylene diphenyl diisocyanate and Polyether polyols utilizing Aminic catalysts. Films with a thickness of approximately 150 µm were cast and initially conditioned at 23 °C and 65% relative humidity for 10 days. Subsequently, the films underwent immersion in water for 4 days followed by redrying at 65% relative humidity for a minimum of 2 weeks. The Young's modulus was evaluated using a uniaxial tensile test on a Zwick/Roell Z100 instrument at a crosshead speed of 0.75 mm/min within a strain interval of 0.05-0.25%.",
      "reasoning_analysis": "Increasing Factors: The presence of Methylene diphenyl diisocyanate introduces rigid aromatic hard segments that restrict chain mobility through steric hindrance and enhance intermolecular hydrogen bonding, intrinsically driving the Young's modulus higher. Additionally, the extended redrying period allows for physical aging and densification of the polymer matrix, which can further increase stiffness. Decreasing Factors: The Polyether polyols constitute flexible soft segments that increase chain mobility and reduce overall stiffness compared to rigid thermosets. Furthermore, the processing history involving water immersion and conditioning at 65% relative humidity introduces moisture into the hygroscopic polyether phase, acting as a plasticizer that increases free volume and depresses the Young's modulus. Dominant Factor: While the rigid aromatic hard segments provide structural reinforcement, the continuous polyether soft phase typically governs the low-strain elastic response in such polyurethanes; therefore, the plasticization effect resulting from the equilibrium moisture content retained after the water immersion and redrying history is the dominant factor qualitatively determining the final Young's modulus relative to a completely dry state."
    }
  },
  {
    "doi": null,
    "title": "Influence of moisture on stress–strain behaviour of adhesives used for structural bonding of wood",
    "year": 2013,
    "chemical_composition": {
      "repeat_unit_psmiles": null,
      "monomers": [
        {
          "name": "Methylene diphenyl diisocyanate",
          "smiles": "O=C=Nc1ccc(Cc2ccc(N=C=O)cc2)cc1",
          "ratio_value": null,
          "ratio_unit": null
        },
        {
          "name": "Polyether polyols",
          "smiles": null,
          "ratio_value": null,
          "ratio_unit": null
        }
      ],
      "additives": [
        {
          "name": "Aminic catalysts",
          "type": "catalyst",
          "amount_value": null,
          "amount_unit": null
        }
      ],
      "is_homopolymer": false
    },
    "processing_history": "1C PUR 2 (HB S 709). Cast films (approximately 150 µm), conditioned at 23 °C and 65% RH for 2 weeks. Young's modulus measured by uniaxial tensile test (Zwick/Roell Z100) at 0.75 mm/min, strain interval 0.05-0.25%.",
    "hierarchical_structure": "Microphase separation (hard and soft segment rich phases).",
    "properties": {
      "E": {
        "value": [
          1.0
        ],
        "unit": "GPa"
      }
    },
    "analysis_with_hierarchical_structure": {
      "descriptive_text": "The sample, designated 1C PUR 2 (HB S 709), is a polyurethane copolymer synthesized from Methylene diphenyl diisocyanate and Polyether polyols using Aminic catalysts. The material exhibits a hierarchical structure characterized by microphase separation into hard and soft segment-rich phases. It was processed into cast films with a thickness of approximately 150 µm and conditioned at 23 °C and 65% relative humidity for two weeks prior to characterization. The Young's modulus was determined via uniaxial tensile testing using a Zwick/Roell Z100 instrument at a crosshead speed of 0.75 mm/min within a strain interval of 0.05-0.25%.",
      "reasoning_analysis": "Increasing Factors: The incorporation of Methylene diphenyl diisocyanate introduces rigid aromatic hard segments that significantly restrict chain mobility and increase stiffness. Furthermore, the hierarchical structure featuring microphase separation allows these hard segments to aggregate into domains that act as physical crosslinks and reinforcing fillers within the matrix, substantially driving the Young's modulus upward. Decreasing Factors: The Polyether polyol soft segments impart flexibility and high chain mobility to the backbone, inherently lowering the stiffness compared to a fully rigid network. Additionally, the processing history involving conditioning at 65% relative humidity likely facilitates moisture absorption within the hygroscopic polyether phases; this absorbed water acts as a plasticizer by disrupting intermolecular hydrogen bonding, thereby reducing the Young's modulus. Dominant Factor: While the plasticizing effect of moisture and the flexibility of the polyether soft segments contribute to compliance, the formation of rigid hard segment domains through microphase separation qualitatively dominates the final Young's modulus behavior, establishing the primary mechanical integrity of the copolymer film."
    },
    "analysis_without_hierarchical_structure": {
      "descriptive_text": "The sample, identified as 1C PUR 2 (HB S 709), is a polyurethane system synthesized from methylene diphenyl diisocyanate and polyether polyols, incorporating aminic catalysts. This material was processed into cast films with a thickness of approximately 150 µm. Prior to characterization, the films were conditioned at 23 °C and 65% relative humidity for a duration of two weeks. The Young's modulus was subsequently determined via uniaxial tensile testing using a Zwick/Roell Z100 instrument at a crosshead speed of 0.75 mm/min within a strain interval of 0.05% to 0.25%.",
      "reasoning_analysis": "Increasing Factors: The presence of methylene diphenyl diisocyanate introduces rigid aromatic hard segments that facilitate strong intermolecular hydrogen bonding and pi-pi stacking, leading to the formation of physical crosslinks and hard domains that significantly restrict chain mobility and increase stiffness. Additionally, the aminic catalysts ensure efficient urethane linkage formation, maximizing the density of these rigid structural elements. Decreasing Factors: The polyether polyol soft segments possess high chain flexibility and low glass transition temperatures, which intrinsically lower the modulus by allowing easy segmental motion. Furthermore, the processing history involving conditioning at 65% relative humidity likely leads to moisture absorption within the hydrophilic polyether phases, acting as a plasticizer that increases free volume and reduces intermolecular friction, thereby depressing the modulus. Dominant Factor: While the hard domains provide structural integrity, the continuous phase consists of the flexible polyether soft segments; therefore, the intrinsic compliance of the soft matrix, exacerbated by the plasticization effect from environmental moisture conditioning, qualitatively dominates the final Young's modulus behavior, resulting in a material response governed primarily by the soft phase mechanics rather than the rigid hard segment reinforcement."
    }
  },
  {
    "doi": null,
    "title": "Influence of moisture on stress–strain behaviour of adhesives used for structural bonding of wood",
    "year": 2013,
    "chemical_composition": {
      "repeat_unit_psmiles": null,
      "monomers": [
        {
          "name": "Methylene diphenyl diisocyanate",
          "smiles": "O=C=Nc1ccc(Cc2ccc(N=C=O)cc2)cc1",
          "ratio_value": null,
          "ratio_unit": null
        },
        {
          "name": "Polyether polyols",
          "smiles": null,
          "ratio_value": null,
          "ratio_unit": null
        }
      ],
      "additives": [
        {
          "name": "Aminic catalysts",
          "type": "catalyst",
          "amount_value": null,
          "amount_unit": null
        }
      ],
      "is_homopolymer": false
    },
    "processing_history": "1C PUR 2 (HB S 709). Cast films (approximately 150 µm), conditioned at 23 °C, immersed in water for 4 days. Young's modulus measured by uniaxial tensile test (Zwick/Roell Z100) at 0.75 mm/min, strain interval 0.05-0.25%.",
    "hierarchical_structure": "Microphase separation (hard and soft segment rich phases).",
    "properties": {
      "E": {
        "value": [
          0.7
        ],
        "unit": "GPa"
      }
    },
    "analysis_with_hierarchical_structure": {
      "descriptive_text": "The sample is identified as 1C PUR 2 (HB S 709), a one-component polyurethane copolymer synthesized from methylene diphenyl diisocyanate and polyether polyols, utilizing aminic catalysts during formation. The material exhibits a hierarchically structured morphology characterized by microphase separation between hard and soft segment-rich phases. Specimens were prepared as cast films with a thickness of approximately 150 µm and conditioned at 23 °C prior to being immersed in water for four days. The Young's modulus was subsequently determined via uniaxial tensile testing using a Zwick/Roell Z100 instrument at a crosshead speed of 0.75 mm/min within a strain interval of 0.05–0.25%.",
      "reasoning_analysis": "Increasing Factors: The incorporation of methylene diphenyl diisocyanate introduces rigid aromatic rings into the polymer backbone, forming hard segments that contribute to high intrinsic stiffness. Furthermore, the hierarchical microphase separation creates hard segment-rich domains that act as physical crosslinks and reinforcing fillers within the soft matrix, while hydrogen bonding between urethane linkages further restricts chain mobility and enhances modulus. Decreasing Factors: The polyether polyol soft segments possess high chain flexibility and low glass transition temperatures, which inherently lower the bulk modulus compared to fully aromatic systems. Critically, the processing history involving immersion in water for four days allows water molecules to penetrate the polymer matrix, acting as a plasticizer that disrupts inter-chain hydrogen bonding and increases free volume, thereby significantly reducing stiffness. Dominant Factor: While the microphase-separated hard domains provide the necessary structural integrity to maintain a solid state, the combination of the flexible polyether soft segment chemistry and the plasticizing effect of water absorption during the extended immersion period qualitatively dominates the final mechanical response, driving the Young's modulus toward lower values relative to the dry state or polyester-based analogues."
    },
    "analysis_without_hierarchical_structure": {
      "descriptive_text": "The sample comprises a polyurethane system synthesized from Methylene diphenyl diisocyanate and Polyether polyols in the presence of Aminic catalysts. Films approximately 150 µm thick were cast, conditioned at 23 °C, and subsequently immersed in water for four days. Mechanical characterization was performed via uniaxial tensile testing on a Zwick/Roell Z100 instrument at a rate of 0.75 mm/min, measuring the Young's modulus within a strain interval of 0.05-0.25%.",
      "reasoning_analysis": "Increasing Factors: The incorporation of Methylene diphenyl diisocyanate introduces rigid aromatic hard segments that facilitate strong inter-chain hydrogen bonding and physical crosslinking, inherently increasing the stiffness and Young's modulus of the polymer network. Additionally, the conditioning at 23 °C prior to testing allows for phase separation and physical aging, which typically densifies the hard domains and enhances modulus. Decreasing Factors: The polyether polyol components constitute flexible soft segments that lower the overall stiffness relative to a purely aromatic system. Critically, the processing history involves immersion in water for four days; water absorption acts as a potent plasticizer for polyurethanes, disrupting hydrogen bonds between hard segments and increasing free volume within the soft phases, thereby significantly reducing chain resistance to deformation. Dominant Factor: While the aromatic MDI content establishes a baseline structural rigidity, the plasticization effect induced by the four-day water immersion is the dominant factor. This hygroscopic uptake fundamentally alters the inter-chain interactions and segmental mobility, qualitatively driving the measured Young's modulus lower than it would be in a dry, conditioned state."
    }
  },
  {
    "doi": null,
    "title": "Nanoindentation to Determine Young-s Modulus for Thermoplastic Polymers",
    "year": 2021,
    "chemical_composition": {
      "repeat_unit_psmiles": "[*]C(C)C[*]",
      "monomers": [
        {
          "name": "Propylene",
          "smiles": "CC=C",
          "ratio_value": null,
          "ratio_unit": null
        }
      ],
      "additives": [],
      "is_homopolymer": true
    },
    "processing_history": "Compression molding: heated to melting, hot pressed at 7 bars for 10 min, cooled at 20 °C/min. Polished and dried. Young's modulus measured by nanoindentation (Berkovich tip), 100 mN peak load, 0.01 mN/s loading rate, 30s holding time, Oliver & Pharr method (Loading Rate Study).",
    "hierarchical_structure": "Isotactic homopolymer. Semicrystalline (granule crystallinity 0.43).",
    "properties": {
      "E": {
        "value": [
          5.22
        ],
        "unit": "GPa"
      }
    },
    "analysis_with_hierarchical_structure": {
      "descriptive_text": "The sample consists of an isotactic polypropylene homopolymer exhibiting a semicrystalline morphology with a granule crystallinity of 0.43. Processing was conducted via compression molding, wherein the material was heated to melting, hot pressed at 7 bars for 10 minutes, and subsequently cooled at a rate of 20 °C/min before being polished and dried. Young's modulus was measured using nanoindentation with a Berkovich tip under a 100 mN peak load and 0.01 mN/s loading rate, incorporating a 30-second holding time and analysis via the Oliver & Pharr method as part of a loading rate study.",
      "reasoning_analysis": "Increasing Factors: The isotactic stereochemistry facilitates efficient chain packing into crystalline lamellae, and the resulting semicrystalline morphology with 0.43 crystallinity introduces rigid domains that significantly reinforce the material against elastic deformation. Additionally, the compression molding pressure ensures high density and minimizes voids, supporting effective load transfer across the bulk material. Decreasing Factors: The substantial amorphous fraction consists of mobile chain segments that comply easily under stress, inherently limiting the bulk modulus compared to fully crystalline counterparts. Furthermore, the cooling rate of 20 °C/min may restrict the growth of large, perfect spherulites compared to slower cooling protocols, potentially limiting the maximum achievable stiffness relative to annealed samples. Dominant Factor: The presence of the crystalline phase driven by isotacticity is the dominant factor. Despite the flexible backbone and significant amorphous content, the rigid crystalline network dictates the initial elastic response, establishing a modulus significantly higher than purely amorphous polypropylene, though the specific thermal history defines the upper bound of this stiffness."
    },
    "analysis_without_hierarchical_structure": {
      "descriptive_text": "The sample comprises a polypropylene homopolymer characterized by a carbon backbone with pendant methyl groups. The material was processed via compression molding, involving heating to the melting state, hot pressing at 7 bars for 10 minutes, and cooling at a rate of 20 °C/min. Post-processing, the specimen was polished and dried to prepare the surface. Mechanical characterization was performed using nanoindentation with a Berkovich tip under a 100 mN peak load and 0.01 mN/s loading rate, employing the Oliver & Pharr method with a 30s holding time to determine the Young's modulus.",
      "reasoning_analysis": "Increasing Factors: The semi-crystalline morphology inherent to polypropylene homopolymers provides rigid crystalline lamellae that restrict chain mobility and significantly increase stiffness relative to amorphous regions. The compression molding process ensures densification under pressure, minimizing voids and maximizing intermolecular contacts which supports load transfer. Additionally, the methyl side groups on the backbone introduce slight steric hindrance that restricts chain flexibility relative to polyethylene. Decreasing Factors: The absence of reinforcing fillers or additives limits the modulus to the intrinsic range of the neat polymer matrix. Additionally, the cooling rate of 20 °C/min may restrict the growth of large crystalline structures or limit the total degree of crystallinity compared to slower annealing processes, resulting in a higher fraction of compliant amorphous material. Furthermore, the amorphous regions inherent to isotactic polypropylene allow for segmental mobility that lowers the macroscopic elastic response. Dominant Factor: The degree of crystallinity developed during the cooling phase of the compression molding cycle is the dominant factor. While the lack of reinforcement sets a baseline ceiling, the specific thermal history dictates the ratio of rigid crystalline phases to compliant amorphous phases, thereby primarily governing the final elastic response of the material."
    }
  },
  {
    "doi": null,
    "title": "Nanoindentation to Determine Young-s Modulus for Thermoplastic Polymers",
    "year": 2021,
    "chemical_composition": {
      "repeat_unit_psmiles": "[*]C(C)C[*]",
      "monomers": [
        {
          "name": "Propylene",
          "smiles": "CC=C",
          "ratio_value": null,
          "ratio_unit": null
        }
      ],
      "additives": [],
      "is_homopolymer": true
    },
    "processing_history": "Compression molding: heated to melting, hot pressed at 7 bars for 10 min, cooled at 20 °C/min. Polished and dried. Young's modulus measured by nanoindentation (Berkovich tip), multi-cycle protocol (20 cycles), 100 mN peak load, 8.33 mN/s loading rate, Oliver & Pharr method.",
    "hierarchical_structure": "Isotactic homopolymer. Semicrystalline (granule crystallinity 0.43).",
    "properties": {
      "E": {
        "value": [
          4.03
        ],
        "unit": "GPa"
      }
    },
    "analysis_with_hierarchical_structure": {
      "descriptive_text": "The sample comprises an isotactic polypropylene homopolymer characterized by a semicrystalline morphology with a granule crystallinity of 0.43. Processing involved compression molding where the material was heated to melting, hot pressed at 7 bars for 10 minutes, and cooled at a rate of 20 °C/min followed by polishing and drying. The Young's modulus was subsequently determined via nanoindentation using a Berkovich tip under a multi-cycle protocol with a 100 mN peak load and 8.33 mN/s loading rate, analyzed using the Oliver & Pharr method.",
      "reasoning_analysis": "Increasing Factors: The isotactic stereochemistry facilitates regular chain packing, enabling the formation of crystalline lamellae which possess significantly higher stiffness than the amorphous matrix, thereby elevating the Young's modulus. The compression molding pressure of 7 bars minimizes void formation, ensuring efficient load transfer across the bulk material. Decreasing Factors: The substantial amorphous fraction associated with a crystallinity of 0.43 introduces compliant regions that reduce the overall stiffness compared to a fully crystalline theoretical limit. Additionally, the cooling rate of 20 °C/min may limit crystal perfection and spherulite size relative to slower cooling regimes, potentially restricting the maximum achievable modulus. The inherent flexibility of the aliphatic hydrocarbon backbone also provides less intrinsic rigidity than polymers containing aromatic structures. Dominant Factor: The degree of crystallinity driven by the isotactic configuration is the dominant factor governing the Young's modulus. While the amorphous content and cooling rate modulate the final value, the presence of 43% crystalline phase provides the primary structural reinforcement that defines the mechanical stiffness of this semicrystalline polypropylene sample."
    },
    "analysis_without_hierarchical_structure": {
      "descriptive_text": "The sample consists of a polypropylene homopolymer derived from propylene monomers. The material was processed via compression molding, wherein the polymer was heated to its melting point, hot pressed under 7 bars of pressure for 10 minutes, and subsequently cooled at a rate of 20 °C/min. Following preparation, the specimen was polished and dried prior to characterization. The Young's modulus was determined using nanoindentation with a Berkovich tip employing a multi-cycle protocol consisting of 20 cycles, a peak load of 100 mN, and a loading rate of 8.33 mN/s, with data analyzed according to the Oliver & Pharr method.",
      "reasoning_analysis": "Increasing Factors: The chemical composition comprises a polypropylene homopolymer backbone with methyl side groups, which introduce steric hindrance that restricts chain rotation relative to polyethylene, inherently contributing to a higher stiffness. The compression molding process consolidates the material, reducing void content and ensuring continuous load transfer across the bulk. Furthermore, the polishing step prior to nanoindentation minimizes surface roughness artifacts, ensuring the measured modulus reflects the true bulk material stiffness rather than contact mechanics errors. Decreasing Factors: The absence of reinforcing additives, such as glass fibers or mineral fillers, means the modulus relies solely on the polymer matrix properties, lacking the significant stiffening effect typical of composites. Additionally, the cooling rate of 20 °C/min during processing, while allowing crystallization, may limit the maximum degree of crystallinity compared to slower cooling or annealing protocols; since crystalline domains are stiffer than amorphous regions, any suppression of crystallinity directly reduces the overall Young's modulus. Dominant Factor: The dominant factor governing the Young's modulus for this sample is the degree of crystallinity established during the cooling phase of the compression molding. While the intrinsic chain stiffness provides a baseline, the thermal history dictates the ratio of rigid crystalline lamellae to compliant amorphous regions, which qualitatively determines the macroscopic stiffness more significantly than the absence of fillers or the specific indentation parameters."
    }
  },
  {
    "doi": null,
    "title": "Influence of moisture on stress–strain behaviour of adhesives used for structural bonding of wood",
    "year": 2013,
    "chemical_composition": {
      "repeat_unit_psmiles": null,
      "monomers": [
        {
          "name": "Methylene diphenyl diisocyanate",
          "smiles": "O=C=Nc1ccc(Cc2ccc(N=C=O)cc2)cc1",
          "ratio_value": null,
          "ratio_unit": null
        },
        {
          "name": "Polyether polyols",
          "smiles": null,
          "ratio_value": null,
          "ratio_unit": null
        }
      ],
      "additives": [
        {
          "name": "Aminic catalysts",
          "type": "catalyst",
          "amount_value": null,
          "amount_unit": null
        }
      ],
      "is_homopolymer": false
    },
    "processing_history": "1C PUR 2 (HB S 709). Cast films (approximately 150 µm), conditioned at 23 °C and 5% RH for 2 weeks. Young's modulus measured by uniaxial tensile test (Zwick/Roell Z100) at 0.75 mm/min, strain interval 0.05-0.25%.",
    "hierarchical_structure": "Microphase separation (hard and soft segment rich phases).",
    "properties": {
      "E": {
        "value": [
          1.3
        ],
        "unit": "GPa"
      }
    },
    "analysis_with_hierarchical_structure": {
      "descriptive_text": "The sample, designated 1C PUR 2 (HB S 709), is a segmented polyurethane system composed of Methylene diphenyl diisocyanate and Polyether polyols with Aminic catalysts. It was processed into cast films approximately 150 µm thick and conditioned at 23 °C and 5% relative humidity for two weeks. The material exhibits a hierarchical structure characterized by microphase separation between hard and soft segment-rich phases. Mechanical characterization involved measuring the Young's modulus via uniaxial tensile test at 0.75 mm/min within a strain interval of 0.05-0.25%.",
      "reasoning_analysis": "Increasing Factors: The Methylene diphenyl diisocyanate monomer introduces rigid aromatic structures and urethane linkages that facilitate strong intermolecular hydrogen bonding, significantly enhancing backbone stiffness. The microphase separation creates hard segment-rich domains that function as physical crosslinks and reinforcing fillers, thereby increasing the modulus. Furthermore, conditioning at low relative humidity (5% RH) prevents moisture absorption by the polyether soft segments, avoiding plasticization effects that would reduce stiffness. Decreasing Factors: The Polyether polyols form the soft segment phase, characterized by flexible ether linkages and high chain mobility, which inherently lowers the modulus relative to a fully rigid polymer. Additionally, residual Aminic catalysts may act as impurities that could slightly disrupt the efficiency of hydrogen bonding or hard segment packing. Dominant Factor: The connectivity and volume fraction of the microphase-separated hard segment domains qualitatively dominate the Young's modulus behavior. While the soft segments provide matrix compliance, the initial stiffness in the linear elastic region is primarily governed by the rigid hard domains acting as physical crosslinks, particularly under the dry conditioning conditions that preserve hard segment interactions."
    },
    "analysis_without_hierarchical_structure": {
      "descriptive_text": "The sample comprises a polyurethane network synthesized from Methylene diphenyl diisocyanate and Polyether polyols, facilitated by Aminic catalysts. Films approximately 150 µm thick were cast and conditioned at 23 °C and 5% relative humidity for two weeks to ensure physical equilibrium. The Young's modulus was evaluated via uniaxial tensile testing on a Zwick/Roell Z100 instrument at a crosshead speed of 0.75 mm/min within a linear strain interval of 0.05% to 0.25%.",
      "reasoning_analysis": "Increasing Factors: The presence of Methylene diphenyl diisocyanate introduces rigid aromatic rings into the polymer backbone, promoting the formation of stiff hard domains that restrict segmental mobility and intrinsically drive the Young's modulus higher. Additionally, the extended conditioning period facilitates physical aging and morphological ordering, which can further densify the structure and increase stiffness. Decreasing Factors: The Polyether polyols form flexible soft segments that increase the free volume and chain mobility within the matrix, inherently lowering the modulus compared to a fully rigid aromatic system. Dominant Factor: The qualitative behavior of the Young's modulus is dominated by the microphase separation between the rigid MDI hard segments and the flexible polyether soft segments; specifically, the rigid hard domains act as physical crosslinks reinforcing the soft matrix, and this effect is preserved by the low humidity conditioning (5% RH) which prevents moisture plasticization that would otherwise soften the polyether phase."
    }
  },
  {
    "doi": null,
    "title": "Nanoindentation to Determine Young-s Modulus for Thermoplastic Polymers",
    "year": 2021,
    "chemical_composition": {
      "repeat_unit_psmiles": "[*]OCCOC(=O)c1ccc(C(=O)O[*])cc1",
      "monomers": [
        {
          "name": "Terephthalic acid",
          "smiles": "OC(=O)c1ccc(C(=O)O)cc1",
          "ratio_value": null,
          "ratio_unit": null
        },
        {
          "name": "Ethylene glycol",
          "smiles": "OCCO",
          "ratio_value": null,
          "ratio_unit": null
        }
      ],
      "additives": [],
      "is_homopolymer": false
    },
    "processing_history": "Compression molding: heated to melting, hot pressed at 7 bars for 10 min, quenched in iced water to obtain amorphous state. Polished and dried. Young's modulus measured by uniaxial tensile test at 5 mm/min strain speed, room temperature, ASTM D638.",
    "hierarchical_structure": "Amorphous (quenched). Density 1.38 g/cm3.",
    "properties": {
      "E": {
        "value": [
          2.05
        ],
        "unit": "GPa"
      }
    },
    "analysis_with_hierarchical_structure": {
      "descriptive_text": "The sample is a condensation polymer derived from terephthalic acid and ethylene glycol monomers without additional additives. It was processed via compression molding, involving heating to melting, hot pressing at 7 bars for 10 minutes, and rapid quenching in iced water to secure an amorphous hierarchical structure. The resulting specimen possesses a density of 1.38 g/cm³ and was polished and dried prior to mechanical characterization. The Young's modulus was evaluated using a uniaxial tensile test at a strain speed of 5 mm/min under room temperature conditions according to ASTM D638 standards.",
      "reasoning_analysis": "Increasing Factors: The presence of rigid aromatic rings within the terephthalic acid units of the polymer backbone significantly restricts segmental rotation, intrinsically enhancing chain stiffness and driving the Young's modulus upward. Additionally, testing at room temperature places the material below its glass transition temperature, ensuring the polymer remains in a rigid glassy state which supports higher modulus values. Decreasing Factors: The processing history involving rapid quenching in iced water suppresses crystallization, resulting in a fully amorphous structure that lacks the reinforcing physical crosslinks provided by crystalline lamellae, thereby reducing the modulus compared to semi-crystalline counterparts. Furthermore, the rapid cooling may trap excess free volume within the matrix, potentially lowering the density of load-bearing interactions. Dominant Factor: The intrinsic rigidity of the aromatic polyester backbone in the glassy state serves as the primary determinant establishing the baseline modulus; however, the amorphous morphology induced by the quenching process qualitatively limits the stiffness relative to what could be achieved if crystallization were permitted during cooling."
    },
    "analysis_without_hierarchical_structure": {
      "descriptive_text": "The sample comprises polyethylene terephthalate derived from terephthalic acid and ethylene glycol monomers. Material preparation involved compression molding where the polymer was heated to melting and hot pressed at 7 bars for 10 minutes. To achieve an amorphous state, the molded sample was quenched in iced water, then polished and dried. Young's modulus was evaluated via uniaxial tensile test at a strain speed of 5 mm/min at room temperature following ASTM D638.",
      "reasoning_analysis": "Increasing Factors: The incorporation of rigid aromatic rings from the terephthalic acid units within the polymer backbone restricts chain mobility through steric hindrance, intrinsically driving the Young's modulus higher. Additionally, conducting the measurement at room temperature places the material below its glass transition temperature, ensuring a glassy state that maximizes stiffness. Decreasing Factors: The processing history explicitly involves quenching in iced water to obtain an amorphous state, which suppresses crystallization; the lack of crystalline domains removes potential physical crosslinking points that would otherwise reinforce the matrix and increase modulus. Furthermore, the absence of additives means no external fillers are present to contribute to load bearing. Dominant Factor: While the intrinsic rigidity of the aromatic backbone establishes a substantial baseline stiffness for the glassy polymer, the processing-induced amorphous morphology is the dominant factor limiting the final modulus, as the absence of crystalline reinforcement prevents the material from reaching the higher stiffness values characteristic of semi-crystalline polyethylene terephthalate."
    }
  },
  {
    "doi": null,
    "title": "Nanoindentation to Determine Young-s Modulus for Thermoplastic Polymers",
    "year": 2021,
    "chemical_composition": {
      "repeat_unit_psmiles": "[*]OCCOC(=O)c1ccc(C(=O)O[*])cc1",
      "monomers": [
        {
          "name": "Terephthalic acid",
          "smiles": "OC(=O)c1ccc(C(=O)O)cc1",
          "ratio_value": null,
          "ratio_unit": null
        },
        {
          "name": "Ethylene glycol",
          "smiles": "OCCO",
          "ratio_value": null,
          "ratio_unit": null
        }
      ],
      "additives": [],
      "is_homopolymer": false
    },
    "processing_history": "Compression molding: heated to melting, hot pressed at 7 bars for 10 min, quenched in iced water to obtain amorphous state. Polished and dried. Young's modulus measured by nanoindentation (Berkovich tip), 100 mN peak load, 8.33 mN/s loading rate, 30s holding time, Oliver & Pharr method.",
    "hierarchical_structure": "Amorphous (quenched). Density 1.38 g/cm3.",
    "properties": {
      "E": {
        "value": [
          2.79
        ],
        "unit": "GPa"
      }
    },
    "analysis_with_hierarchical_structure": {
      "descriptive_text": "The sample consists of a condensation polymer synthesized from terephthalic acid and ethylene glycol monomers. It was processed via compression molding, where the material was heated to its melting point, hot pressed at 7 bars for 10 minutes, and subsequently quenched in iced water to achieve an amorphous state. Following polishing and drying, the hierarchical structure was confirmed as amorphous with a density of 1.38 g/cm³. The Young's modulus was characterized by nanoindentation using a Berkovich tip with a 100 mN peak load and 8.33 mN/s loading rate, utilizing the Oliver & Pharr method for analysis.",
      "reasoning_analysis": "Increasing Factors: The presence of rigid aromatic rings within the terephthalic acid segments of the backbone restricts chain rotation and enhances intrinsic backbone stiffness. Additionally, the compression molding process ensures proper consolidation and minimizes voids, while the density of 1.38 g/cm³ indicates efficient packing of chains in the amorphous state, supporting intermolecular load transfer. Decreasing Factors: The rapid quenching in iced water suppresses crystallization, resulting in a fully amorphous structure which lacks the reinforcing effect of crystalline lamellae found in semi-crystalline variants. This amorphous morphology inherently possesses higher free volume and greater segmental mobility compared to a crystalline counterpart, thereby reducing the overall stiffness. Furthermore, the flexible ethylene glycol segments introduce compliance into the polymer chain. Dominant Factor: The suppression of crystallinity via quenching is the dominant factor. While the aromatic backbone provides a high baseline stiffness, the absence of crystalline domains significantly limits the Young's modulus relative to semi-crystalline forms, making the amorphous morphology the primary determinant of the mechanical response measured by nanoindentation."
    },
    "analysis_without_hierarchical_structure": {
      "descriptive_text": "The sample comprises polyethylene terephthalate derived from terephthalic acid and ethylene glycol monomers. Processing involved compression molding where the material was heated to melting, hot pressed at 7 bars for 10 minutes, and subsequently quenched in iced water to secure an amorphous state. Following polishing and drying, the Young's modulus was characterized via nanoindentation using a Berkovich tip with a 100 mN peak load and 8.33 mN/s loading rate, utilizing the Oliver & Pharr method for analysis.",
      "reasoning_analysis": "Increasing Factors: The chemical composition features rigid aromatic rings within the terephthalic acid units of the backbone, which restrict segmental rotation and provide high intrinsic chain stiffness, thereby driving the Young's modulus upward. Additionally, the hot pressing stage ensures dense consolidation of the melt, minimizing voids that could otherwise compromise mechanical integrity. Decreasing Factors: The processing history specifies quenching in iced water to obtain an amorphous state, which significantly reduces chain packing density and eliminates the reinforcing effect of crystalline lamellae typically found in semi-crystalline PET, thus lowering the modulus. Furthermore, the absence of reinforcing fillers or additives precludes any composite-based stiffening effects. Dominant Factor: Although the aromatic backbone provides an inherently stiff chemical foundation, the morphological state induced by the rapid quenching is the dominant factor. The suppression of crystallinity results in a material structure governed by amorphous chain dynamics rather than rigid crystalline domains, qualitatively limiting the Young's modulus to values characteristic of amorphous thermoplastics rather than the higher stiffness achievable in semi-crystalline counterparts."
    }
  },
  {
    "doi": null,
