Repository: hhtrick/HHT-code

# HHT training framework

This directory contains model training, embedding precomputation, inference, article-level baselines and the curated datasets. All commands below assume that the working directory is `train_code/`.

## 3. Datasets and fixed partitions

Each main dataset is a JSON array at `dataset/{property}/{property}.json`. Entries contain source metadata, `chemical_composition`, `processing_history`, `hierarchical_structure`, `properties`, and two generated-analysis objects. Targets are stored as `properties[property]["value"]`; source metadata and target values are not predictive input fields.

| Property | Train | Validation | Test | Total |
|---|---:|---:|---:|---:|

File: train_code/dataset/E/E.json (part 138 of 204)
[
    "title": "Influence of moisture on stress–strain behaviour of adhesives used for structural bonding of wood",
    "year": 2013,
    "chemical_composition": {
      "repeat_unit_psmiles": null,
      "monomers": [
        {
          "name": "Methylene diphenyl diisocyanate",
          "smiles": "O=C=Nc1ccc(Cc2ccc(N=C=O)cc2)cc1",
          "ratio_value": null,
          "ratio_unit": null
        },
        {
          "name": "Ethylene oxide",
          "smiles": "C1CO1",
          "ratio_value": 0.3,
          "ratio_unit": "ratio"
        },
        {
          "name": "Propylene oxide",
          "smiles": "CC1CO1",
          "ratio_value": 2,
          "ratio_unit": "ratio"
        }
      ],
      "additives": [],
      "is_homopolymer": false
    },
    "processing_history": "Prepolymer 1. Cast films (approximately 150 µm), conditioned at 23 °C and 65% RH for 2 weeks. Young's modulus measured by uniaxial tensile test (Zwick/Roell Z100) at 0.75 mm/min, strain interval 0.05-0.25%.",
    "hierarchical_structure": "Microphase separation (hard and soft segment rich phases).",
    "properties": {
      "E": {
        "value": [
          1.7
        ],
        "unit": "GPa"
      }
    },
    "analysis_with_hierarchical_structure": {
      "descriptive_text": "The sample consists of a segmented copolymer derived from Methylene diphenyl diisocyanate (MDI), Ethylene oxide, and Propylene oxide, with the oxide monomers present in a ratio suggesting a polyether-based soft segment formulation. The material exhibits a hierarchical morphology characterized by microphase separation into hard and soft segment-rich phases. Films approximately 150 µm thick were prepared by casting the prepolymer, followed by conditioning at 23 °C and 65% relative humidity for two weeks to equilibrate environmental conditions. Mechanical characterization was performed via uniaxial tensile testing at a crosshead speed of 0.75 mm/min within a linear strain interval of 0.05–0.25% to determine the Young's modulus.",
      "reasoning_analysis": "Increasing Factors: The incorporation of Methylene diphenyl diisocyanate (MDI) introduces rigid aromatic structures and urethane linkages that facilitate strong hydrogen bonding, forming hard segments that serve as physical crosslinks. The confirmed microphase separation enhances this effect by aggregating these hard segments into distinct domains that act as reinforcing fillers within the polymer matrix, thereby increasing stiffness. Decreasing Factors: The soft segment composition is predominantly Propylene oxide (ratio 2) relative to Ethylene oxide (ratio 0.3), introducing flexible polyether chains with high conformational freedom that inherently lower the modulus. Additionally, the processing history includes conditioning at 65% relative humidity for two weeks; absorbed moisture acts as a plasticizer within the polyether phases and at hydrogen-bonding sites, increasing free volume and reducing intermolecular friction, which depresses the Young's modulus. Dominant Factor: While the microphase-separated hard domains provide structural reinforcement, the high volume fraction of flexible polyether soft segments combined with the plasticizing effect of moisture absorption during humidity conditioning qualitatively dominates the mechanical response. This suggests that the continuity of the soft phase and environmental plasticization exert a stronger influence on the final modulus than the reinforcing contribution of the hard segment domains for this specific sample configuration."
    },
    "analysis_without_hierarchical_structure": {
      "descriptive_text": "The sample is a segmented copolymer synthesized from methylene diphenyl diisocyanate, ethylene oxide, and propylene oxide, with the soft segment composition favoring propylene oxide based on the provided ratios. Films approximately 150 µm in thickness were prepared by casting and underwent conditioning at 23 °C and 65% relative humidity for two weeks prior to characterization. Mechanical evaluation was performed via uniaxial tensile testing on a Zwick/Roell Z100 system at a crosshead speed of 0.75 mm/min, measuring the response within a linear strain interval of 0.05% to 0.25% to determine the Young's modulus.",
      "reasoning_analysis": "Increasing Factors: The presence of methylene diphenyl diisocyanate introduces rigid aromatic hard segments capable of forming strong hydrogen bonds and physical crosslinks, which intrinsically restrict chain mobility and drive the Young's modulus higher. Additionally, the casting process may induce some degree of phase separation between hard and soft domains, potentially reinforcing the matrix structure. Decreasing Factors: The substantial proportion of flexible polyether soft segments derived from propylene and ethylene oxide inherently lowers stiffness by increasing chain flexibility and free volume. Crucially, the processing history involves conditioning at 65% relative humidity, allowing moisture absorption which acts as a potent plasticizer, disrupting intermolecular hydrogen bonding and significantly reducing the material's resistance to deformation. Dominant Factor: While the aromatic hard segments provide a structural baseline for stiffness, the dominant factor governing the final Young's modulus behavior is the plasticization effect induced by the humidity conditioning acting upon the polyether-rich soft segments, which qualitatively drives the modulus toward a more compliant state compared to a dry or hard-segment-dominated equivalent."
    }
  },
  {
    "doi": null,
    "title": "Nanoindentation to Determine Young-s Modulus for Thermoplastic Polymers",
    "year": 2021,
    "chemical_composition": {
      "repeat_unit_psmiles": null,
      "monomers": [
        {
          "name": "Acrylonitrile",
          "smiles": "C=CC#N",
          "ratio_value": null,
          "ratio_unit": null
        },
        {
          "name": "Butadiene",
          "smiles": "C=CC=C",
          "ratio_value": null,
          "ratio_unit": null
        },
        {
          "name": "Styrene",
          "smiles": "C=CC1=CC=CC=C1",
          "ratio_value": null,
          "ratio_unit": null
        }
      ],
      "additives": [],
      "is_homopolymer": false
    },
    "processing_history": "Compression molding: heated to melting, hot pressed at 7 bars for 10 min, cooled at 20 °C/min. Polished and dried. Young's modulus measured by uniaxial tensile test at 5 mm/min strain speed, room temperature, ASTM D638.",
    "hierarchical_structure": "Amorphous. Density 1.04 g/cm3.",
    "properties": {
      "E": {
        "value": [
          1.61
        ],
        "unit": "GPa"
      }
    },
    "analysis_with_hierarchical_structure": {
      "descriptive_text": "The sample comprises an amorphous terpolymer synthesized from acrylonitrile, butadiene, and styrene monomers, exhibiting a density of 1.04 g/cm³. Material fabrication involved compression molding where the polymer was heated to melting, hot pressed at 7 bars for 10 minutes, and cooled at a rate of 20 °C/min, followed by polishing and drying. The Young's modulus was subsequently characterized via a uniaxial tensile test conducted at a strain speed of 5 mm/min under room temperature conditions according to ASTM D638.",
      "reasoning_analysis": "Increasing Factors: The incorporation of styrene introduces rigid phenyl side groups that restrict backbone rotation through steric hindrance, while acrylonitrile contributes strong dipole-dipole intermolecular interactions, both of which intrinsically increase the stiffness and Young's modulus. Additionally, the compression molding processing history ensures thorough fusion of the polymer melt and reduces void content under pressure, which promotes load transfer and supports a higher modulus. Decreasing Factors: The presence of butadiene monomers introduces flexible polybutadiene segments with high chain mobility and a low glass transition temperature, which acts to soften the matrix and reduce the overall modulus. Furthermore, the amorphous hierarchical structure lacks crystalline lamellae that would otherwise provide physical crosslinking and reinforcement, and the moderate cooling rate of 20 °C/min may retain excess free volume compared to slower annealing processes, slightly depressing stiffness. Dominant Factor: The continuous phase formed by the rigid styrene-acrylonitrile matrix qualitatively dominates the mechanical response by providing the primary load-bearing framework, establishing a solid plastic behavior despite the softening influence of the dispersed butadiene phase and the non-crystalline structure."
    },
    "analysis_without_hierarchical_structure": {
      "descriptive_text": "The sample comprises a terpolymer synthesized from acrylonitrile, butadiene, and styrene monomers. It was processed via compression molding, where the material was heated to melting, hot pressed at 7 bars for 10 minutes, and cooled at a rate of 20 °C/min. Subsequent post-processing included polishing and drying of the specimens. The Young's modulus was evaluated using a uniaxial tensile test performed at a strain speed of 5 mm/min at room temperature following ASTM D638 standards.",
      "reasoning_analysis": "Increasing Factors: The rigid styrene-acrylonitrile matrix provides substantial stiffness due to the steric hindrance of phenyl rings and strong dipole-dipole interactions from nitrile groups, while the drying process removes moisture that could otherwise act as a plasticizer to lower modulus. Additionally, the compression molding under pressure ensures high sample density and consolidation, minimizing voids that would reduce effective stiffness. Decreasing Factors: The inclusion of butadiene introduces a dispersed elastomeric phase with high chain mobility, which acts as a compliant inclusion within the rigid matrix and inherently lowers the overall Young's modulus compared to a pure styrene-acrylonitrile copolymer. Furthermore, the amorphous nature of the terpolymer lacks the reinforcing physical crosslinks provided by crystalline domains. Dominant Factor: The multiphase chemical composition, specifically the intrinsic balance between the rigid matrix and the compliant rubber phase, qualitatively dominates the Young's modulus behavior. While the processing history ensures the measurement reflects the dry, consolidated state, the fundamental stiffness is dictated by the terpolymer architecture rather than the thermal or mechanical history applied during molding."
    }
  },
  {
    "doi": "10.1002/marc.200400667",
    "title": "Mechanical Properties of a Single Electrospun Fiber and Its Structures",
    "year": 2005,
    "chemical_composition": {
      "repeat_unit_psmiles": "[*]CC(C#N)[*]",
      "monomers": [
        {
          "name": "Acrylonitrile",
          "smiles": "C=CC#N",
          "ratio_value": null,
          "ratio_unit": null
        }
      ],
      "additives": [],
      "is_homopolymer": true
    },
    "processing_history": "Electrospun from 10 wt% PAN/DMF solution at 18 kV, tip-to-collector distance 15 cm. Fibers dried under vacuum for 24 h. Attached to AFM cantilever (k=0.06 N/m) with epoxy. Young's modulus calculated from force-displacement curves obtained by bending experiments using NanoScope III Multimode AFM.",
    "hierarchical_structure": "Electrospun nanofiber (Fiber 2a). Length: 12.851 μm, Radius: 208 nm. Molecular chains oriented along fiber axis confirmed by WAXD (d ~ 5.3 A from (10-10) reflection).",
    "properties": {
      "E": {
        "value": [
          6.02
        ],
        "unit": "GPa"
      }
    },
    "analysis_with_hierarchical_structure": {
      "descriptive_text": "The sample comprises a polyacrylonitrile (PAN) homopolymer fabricated into an electrospun nanofiber (Fiber 2a) with a length of 12.851 μm and a radius of 208 nm. The material was processed by electrospinning a 10 wt% PAN solution in dimethylformamide (DMF) at an applied voltage of 18 kV with a tip-to-collector distance of 15 cm, followed by vacuum drying for 24 hours. Structural characterization via wide-angle X-ray diffraction (WAXD) confirms molecular chain orientation along the fiber axis, indicated by a d-spacing of approximately 5.3 Å from the (10-10) reflection. The Young's modulus was determined through bending experiments using a NanoScope III Multimode Atomic Force Microscope (AFM), where individual fibers were attached to a cantilever (k=0.06 N/m) using epoxy.",
      "reasoning_analysis": "Increasing Factors: The chemical structure of polyacrylonitrile features polar nitrile groups that engage in strong dipole-dipole interactions, enhancing intermolecular cohesion and intrinsic stiffness. Furthermore, the electrospinning processing history induces significant molecular chain orientation along the fiber axis, as evidenced by WAXD data, which aligns the stiff covalent backbone with the direction of applied stress during mechanical testing. Decreasing Factors: The semicrystalline nature of the fiber implies the presence of amorphous regions where chain packing is less dense, reducing the overall modulus compared to a fully crystalline lattice. Additionally, despite vacuum drying, potential residual DMF solvent could act as a plasticizer within the nanofiber, increasing free volume and chain mobility. The attachment method using epoxy for AFM bending experiments may also introduce compliance at the boundary conditions, potentially affecting the measured stiffness. Dominant Factor: The high degree of molecular orientation along the fiber axis induced by the electrospinning process is the dominant factor. While dipole interactions provide a robust baseline, the alignment of the polymer backbone allows the mechanical response to be governed by the stretching of covalent bonds rather than the weaker intermolecular interactions typical of bulk isotropic polymers, thereby qualitatively maximizing the Young's modulus relative to non-oriented PAN."
    },
    "analysis_without_hierarchical_structure": {
      "descriptive_text": "The sample comprises a polyacrylonitrile homopolymer prepared via electrospinning from a 10 wt% solution in dimethylformamide. The fibers were generated using an applied voltage of 18 kV with a tip-to-collector distance of 15 cm, followed by vacuum drying for 24 hours to remove residual solvent. For characterization, individual fibers were attached to an AFM cantilever using epoxy, and the Young's modulus was calculated from force-displacement curves obtained during bending experiments using a NanoScope III Multimode AFM.",
      "reasoning_analysis": "Increasing Factors: The chemical composition features polar nitrile groups along the backbone that establish strong dipole-dipole interactions between chains, enhancing intermolecular cohesion and intrinsic stiffness. Additionally, the electrospinning processing history induces significant molecular orientation along the fiber axis due to the elongational flow of the jet, aligning the polymer chains with the direction of applied stress during bending, which substantially increases the modulus. Decreasing Factors: The rapid solidification inherent to the electrospinning process may limit the degree of crystallinity compared to slowly cooled bulk samples, potentially leaving amorphous regions that reduce overall stiffness. Furthermore, if the vacuum drying process did not completely eliminate the dimethylformamide solvent, residual molecules could act as plasticizers, increasing free volume and lowering the modulus. Dominant Factor: The strong intermolecular dipole interactions characteristic of polyacrylonitrile combined with the high degree of molecular orientation induced by the electrospinning process qualitatively dominate the mechanical response, likely resulting in an enhanced modulus along the fiber axis relative to isotropic bulk counterparts, assuming effective solvent removal."
    }
  },
  {
    "doi": null,
    "title": "Influence of moisture on stress–strain behaviour of adhesives used for structural bonding of wood",
    "year": 2013,
    "chemical_composition": {
      "repeat_unit_psmiles": null,
      "monomers": [
        {
          "name": "Methylene diphenyl diisocyanate",
          "smiles": "O=C=Nc1ccc(Cc2ccc(N=C=O)cc2)cc1",
          "ratio_value": null,
          "ratio_unit": null
        },
        {
          "name": "Polyether polyols",
          "smiles": null,
          "ratio_value": null,
          "ratio_unit": null
        }
      ],
      "additives": [
        {
          "name": "Aminic catalysts",
          "type": "catalyst",
          "amount_value": null,
          "amount_unit": null
        }
      ],
      "is_homopolymer": false
    },
    "processing_history": "1C PUR 2 (HB S 709). Cast films (approximately 150 µm), conditioned at 23 °C and 65% RH for 10 days, immersed in water for 4 days, then redried in 65% RH for min. 2 weeks. Young's modulus measured by uniaxial tensile test (Zwick/Roell Z100) at 0.75 mm/min, strain interval 0.05-0.25%.",
    "hierarchical_structure": "Microphase separation (hard and soft segment rich phases).",
    "properties": {
      "E": {
        "value": [
          1.3
        ],
        "unit": "GPa"
      }
    },
    "analysis_with_hierarchical_structure": {
      "descriptive_text": "The sample is identified as 1C PUR 2 (HB S 709) and comprises a polyurethane system synthesized from methylene diphenyl diisocyanate and polyether polyols with aminic catalysts. Structurally, the material exhibits microphase separation consisting of hard and soft segment-rich phases. Films were cast to a thickness of approximately 150 µm and underwent a conditioning protocol involving storage at 23 °C and 65% relative humidity for 10 days, followed by immersion in water for 4 days and subsequent redrying at 65% relative humidity for a minimum of two weeks. The Young's modulus (E) was characterized via uniaxial tensile testing using a Zwick/Roell Z100 instrument at a crosshead speed of 0.75 mm/min within a strain interval of 0.05-0.25%.",
      "reasoning_analysis": "Increasing Factors: The incorporation of rigid aromatic rings within the methylene diphenyl diisocyanate hard segments restricts chain mobility and enhances stiffness. Furthermore, the hierarchical structure featuring microphase separation creates hard domain-rich phases that act as physical crosslinks and reinforcing fillers within the soft matrix, significantly contributing to a higher Young's modulus (E). Decreasing Factors: The polyether polyol soft segments introduce substantial chain flexibility and free volume, intrinsically lowering the modulus compared to a fully rigid backbone. Additionally, the processing history involving prolonged exposure to 65% relative humidity and water immersion likely introduces residual moisture or disrupts inter-segment hydrogen bonding; even after redrying, this moisture can act as a plasticizer or reduce the cohesion of the hard domains, thereby depressing the Young's modulus (E). Dominant Factor: While the rigid hard segments and microphase separation establish the intrinsic structural capacity for stiffness, the extensive hygrothermal processing history involving water immersion and humidity conditioning is the dominant factor qualitatively influencing the final state. The potential for moisture-induced plasticization and hydrogen bond disruption likely suppresses the Young's modulus (E) relative to a pristine, dry sample, making the environmental history the critical determinant of the measured mechanical response."
    },
    "analysis_without_hierarchical_structure": {
      "descriptive_text": "The sample is a one-component polyurethane system synthesized from methylene diphenyl diisocyanate and polyether polyols, utilizing aminic catalysts. Films approximately 150 µm thick were cast, conditioned at 23 °C and 65% relative humidity for 10 days, immersed in water for 4 days, and finally redried at 65% relative humidity for a minimum of two weeks. The Young's modulus was measured by uniaxial tensile test using a Zwick/Roell Z100 instrument at 0.75 mm/min within a strain interval of 0.05-0.25%.",
      "reasoning_analysis": "Increasing Factors: The incorporation of methylene diphenyl diisocyanate creates rigid aromatic hard segments that function as physical crosslinks via hydrogen bonding, significantly enhancing stiffness and resistance to elastic deformation. The final redrying stage in the processing history also serves to remove bulk water, potentially recovering some of the inter-chain interactions lost during immersion. Decreasing Factors: The polyether polyol soft segments introduce high chain flexibility and free volume, intrinsically lowering the modulus compared to fully rigid architectures. Moreover, the water immersion step allows moisture to act as a plasticizer by disrupting hydrogen bonds within the hard domains, and any residual bound water remaining after redrying would continue to suppress stiffness by increasing segmental mobility. Dominant Factor: While the aromatic hard segments establish the baseline mechanical integrity, the hygrothermal processing history is the dominant dynamic factor; the qualitative behavior of the Young's modulus is primarily determined by the competition between the rigid hard segment morphology and the plasticizing effect of water exposure, where incomplete recovery of hydrogen bonding during redrying likely imposes a qualitative reduction in stiffness relative to a non-immersed counterpart."
    }
  },
  {
    "doi": "10.1002/marc.200400667",
    "title": "Mechanical Properties of a Single Electrospun Fiber and Its Structures",
    "year": 2005,
    "chemical_composition": {
      "repeat_unit_psmiles": "[*]CC(C#N)[*]",
      "monomers": [
        {
          "name": "Acrylonitrile",
          "smiles": "C=CC#N",
          "ratio_value": null,
          "ratio_unit": null
        }
      ],
      "additives": [],
      "is_homopolymer": true
    },
    "processing_history": "Electrospun from 10 wt% PAN/DMF solution at 18 kV, tip-to-collector distance 15 cm. Fibers dried under vacuum for 24 h. Attached to AFM cantilever (k=0.06 N/m) with epoxy. Young's modulus calculated from force-displacement curves obtained by bending experiments using NanoScope III Multimode AFM.",
    "hierarchical_structure": "Electrospun nanofiber (Fiber 3a). Length: 10.781 μm, Radius: 357 nm. Molecular chains oriented along fiber axis confirmed by WAXD (d ~ 5.3 A from (10-10) reflection).",
    "properties": {
      "E": {
        "value": [
          3.79
        ],
        "unit": "GPa"
      }
    },
    "analysis_with_hierarchical_structure": {
      "descriptive_text": "The sample is a polyacrylonitrile homopolymer fabricated into an electrospun nanofiber with a length of 10.781 μm and a radius of 357 nm. Prepared from a 10 wt% solution in dimethylformamide, the fiber was formed using an 18 kV applied voltage across a 15 cm tip-to-collector distance and subsequently dried under vacuum for 24 hours. Structural analysis confirms molecular chains are oriented along the fiber axis, evidenced by a d-spacing of approximately 5.3 Å from the (10-10) reflection in WAXD patterns. The Young's modulus was derived from force-displacement curves obtained via bending experiments on a NanoScope III Multimode AFM, where the fiber was mounted on a cantilever using epoxy.",
      "reasoning_analysis": "Increasing Factors: The chemical composition features nitrile groups along the backbone, which engage in strong dipole-dipole interactions, enhancing intermolecular cohesion and intrinsic stiffness. Furthermore, the hierarchical structure exhibits significant molecular chain orientation along the fiber axis, as confirmed by WAXD; aligning the covalent backbone bonds with the stress direction drastically increases the resistance to deformation compared to isotropic bulk material. The electrospinning processing history induces this high degree of orientation through elongational flow during jet formation. Decreasing Factors: Electrospun nanofibers may possess lower packing density or internal voids compared to bulk drawn fibers, which can reduce the effective load-bearing cross-section. Additionally, the processing history involves mounting the fiber with epoxy for AFM characterization; compliance within the epoxy joint or potential slippage during bending experiments could artifactually lower the measured modulus. Residual dimethylformamide solvent, if not fully removed during vacuum drying, could also act as a plasticizer. Dominant Factor: The high degree of molecular chain orientation along the fiber axis is the dominant factor. While the dipole interactions provide a stiff baseline, the alignment of covalent bonds parallel to the applied stress during the bending experiment qualitatively maximizes the Young's modulus relative to unoriented polyacrylonitrile."
    },
    "analysis_without_hierarchical_structure": {
      "descriptive_text": "The sample is a polyacrylonitrile homopolymer fabricated into fibers via electrospinning from a 10 wt% solution in dimethylformamide. The process utilized an applied voltage of 18 kV and a tip-to-collector distance of 15 cm, followed by vacuum drying for 24 hours to ensure solvent removal. For mechanical characterization, the fibers were mounted onto an AFM cantilever using epoxy, and the Young's modulus was derived from force-displacement curves generated during bending experiments performed with a NanoScope III Multimode AFM.",
      "reasoning_analysis": "Increasing Factors: The chemical composition consists of polyacrylonitrile, where the highly polar nitrile groups enable strong intermolecular dipole-dipole interactions that restrict chain segment mobility and intrinsically drive the Young's modulus higher. Additionally, the electrospinning processing history imposes high elongational stress on the polymer jet, resulting in significant molecular orientation and chain alignment along the fiber axis, which markedly enhances the Young's modulus in the direction of the fiber. Decreasing Factors: The electrospinning technique can introduce microstructural porosity or lower packing density compared to bulk molded samples, potentially reducing the effective load-bearing capacity and driving the Young's modulus lower. Furthermore, although vacuum dried, any residual dimethylformamide solvent trapped within the fiber matrix would act as a plasticizer, increasing free volume and lowering the intermolecular forces responsible for stiffness. Dominant Factor: The combination of the inherent rigidity provided by the strong dipole interactions of the nitrile groups and the substantial chain alignment induced by the high-voltage electrospinning process qualitatively dominates the mechanical behavior, driving the Young's modulus higher relative to isotropic or non-polar polymer systems."
    }
  },
  {
    "doi": null,
    "title": "Nanoindentation to Determine Young-s Modulus for Thermoplastic Polymers",
    "year": 2021,
    "chemical_composition": {
      "repeat_unit_psmiles": "[*]OCCOC(=O)c1ccc(C(=O)O[*])cc1",
      "monomers": [
        {
          "name": "Terephthalic acid",
          "smiles": "OC(=O)c1ccc(C(=O)O)cc1",
          "ratio_value": null,
          "ratio_unit": null
        },
        {
          "name": "Ethylene glycol",
          "smiles": "OCCO",
          "ratio_value": null,
          "ratio_unit": null
        }
      ],
      "additives": [],
      "is_homopolymer": false
    },
    "processing_history": "Compression molding: heated to melting, hot pressed at 7 bars for 10 min, quenched in iced water to obtain amorphous state. Polished and dried. Young's modulus measured by nanoindentation (Berkovich tip), 100 mN peak load, 8.33 mN/s loading rate, 30s holding time, Corrected Inflection Point method (E*).",
    "hierarchical_structure": "Amorphous (quenched). Density 1.38 g/cm3.",
    "properties": {
      "E": {
        "value": [
          2.03
        ],
        "unit": "GPa"
      }
    },
    "analysis_with_hierarchical_structure": {
      "descriptive_text": "The sample consists of a polyester matrix synthesized from terephthalic acid and ethylene glycol monomers. It was processed via compression molding, where the material was heated to melting, hot pressed at 7 bars for 10 minutes, and subsequently quenched in iced water to achieve an amorphous state with a density of 1.38 g/cm³. Following polishing and drying, the Young's modulus was characterized using nanoindentation with a Berkovich tip under a 100 mN peak load and 8.33 mN/s loading rate, utilizing the Corrected Inflection Point method for determination.",
      "reasoning_analysis": "Increasing Factors: The incorporation of rigid aromatic terephthalate units within the polymer backbone significantly enhances chain stiffness through restricted rotation around the phenyl rings, intrinsically driving the Young's modulus upward. Additionally, the achieved density of 1.38 g/cm³ indicates efficient packing of the amorphous chains, maintaining sufficient intermolecular van der Waals forces to resist elastic deformation. Decreasing Factors: The processing history involving rapid quenching in iced water suppresses crystallization, resulting in a fully amorphous structure that lacks the reinforcing rigid crystalline lamellae found in semi-crystalline PET, thereby lowering the modulus. Furthermore, the absence of reinforcing additives or fillers means the mechanical response relies entirely on the polymer matrix without composite strengthening effects. Dominant Factor: While the aromatic backbone provides a robust baseline stiffness, the amorphous morphology induced by the thermal quenching is the dominant factor governing the final modulus, as the lack of crystalline domains significantly reduces the material's resistance to elastic deformation compared to its semi-crystalline equivalent."
    },
    "analysis_without_hierarchical_structure": {
      "descriptive_text": "The polymer sample consists of polyethylene terephthalate synthesized from terephthalic acid and ethylene glycol monomers without the inclusion of any additives. The material was processed via compression molding, where it was heated to its melting point and hot pressed at 7 bars for 10 minutes, followed by quenching in iced water to solidify the polymer in an amorphous state. Subsequent polishing and drying were performed prior to characterization, where the Young's modulus was determined using nanoindentation with a Berkovich tip under a 100 mN peak load and 8.33 mN/s loading rate, utilizing the Corrected Inflection Point method for data analysis.",
      "reasoning_analysis": "Increasing Factors: The presence of rigid aromatic terephthalate units within the polymer backbone significantly enhances chain stiffness and persistence length, intrinsically driving the Young's modulus upward. Additionally, the polar ester linkages facilitate strong intermolecular dipole-dipole interactions, increasing cohesive energy density, while the hot pressing processing history ensures high sample density by minimizing voids. Decreasing Factors: The processing history specifies quenching in iced water to obtain an amorphous state, which eliminates the reinforcing effect of crystalline lamellae that would otherwise restrict chain mobility and increase stiffness in a semi-crystalline morphology. Furthermore, the aliphatic ethylene glycol segments introduce flexibility between the rigid aromatic rings, potentially lowering the modulus relative to a fully aromatic backbone. Dominant Factor: The intrinsic structural rigidity provided by the aromatic terephthalate units establishes a high baseline modulus for the polymer in the glassy state; however, the amorphous morphology induced by the quenching process is the dominant morphological factor that qualitatively limits the modulus to values lower than those achievable in a semi-crystalline counterpart."
    }
  },
  {
    "doi": null,
    "title": "Influence of moisture on stress–strain behaviour of adhesives used for structural bonding of wood",
    "year": 2013,
    "chemical_composition": {
      "repeat_unit_psmiles": null,
      "monomers": [
        {
          "name": "Methylene diphenyl diisocyanate",
          "smiles": "O=C=Nc1ccc(Cc2ccc(N=C=O)cc2)cc1",
          "ratio_value": null,
          "ratio_unit": null
        },
        {
          "name": "Ethylene oxide",
          "smiles": "C1CO1",
          "ratio_value": 0.3,
          "ratio_unit": "ratio"
        },
        {
          "name": "Propylene oxide",
          "smiles": "CC1CO1",
          "ratio_value": 2,
          "ratio_unit": "ratio"
        }
      ],
      "additives": [],
      "is_homopolymer": false
    },
    "processing_history": "Prepolymer 1. Cast films (approximately 150 µm), conditioned at 23 °C and 5% RH for 2 weeks. Young's modulus measured by uniaxial tensile test (Zwick/Roell Z100) at 0.75 mm/min, strain interval 0.05-0.25%.",
    "hierarchical_structure": "Microphase separation (hard and soft segment rich phases).",
    "properties": {
      "E": {
        "value": [
          2.3
        ],
        "unit": "GPa"
      }
    },
    "analysis_with_hierarchical_structure": {
      "descriptive_text": "The sample comprises a segmented poly(ether urethane) copolymer derived from methylene diphenyl diisocyanate, ethylene oxide, and propylene oxide, with the latter two monomers incorporated in a ratio of 0.3 to 2, respectively. Exhibiting a hierarchical structure characterized by microphase separation into hard and soft segment-rich phases, the material was processed into cast films approximately 150 µm thick from a prepolymer source. These films were conditioned at 23 °C and 5% relative humidity for two weeks prior to mechanical characterization, where the Young's modulus was determined via uniaxial tensile testing at a crosshead speed of 0.75 mm/min within a linear strain interval of 0.05–0.25%.",
      "reasoning_analysis": "Increasing Factors: The incorporation of aromatic methylene diphenyl diisocyanate (MDI) units provides rigid structural elements and enables strong intermolecular hydrogen bonding, which restricts chain mobility and increases stiffness. The hierarchical microphase separation facilitates the aggregation of these hard segments into reinforcing domains that act as physical crosslinks within the matrix. Furthermore, the processing history specifies conditioning at low relative humidity (5%), minimizing moisture-induced plasticization that would otherwise depress the modulus. Decreasing Factors: The copolymer composition features a high proportion of flexible polyether soft segments, particularly propylene oxide which exceeds ethylene oxide in ratio; the methyl side groups of propylene oxide inhibit soft segment crystallization, ensuring a compliant, amorphous rubbery phase that lowers the bulk modulus. Additionally, the cast film preparation without mechanical drawing may result in isotropic domain orientation rather than the aligned morphology found in drawn fibers, potentially limiting maximum stiffness. Dominant Factor: The qualitative behavior of the Young's modulus is dominated by the connectivity and percolation of the microphase-separated hard segment domains. Although the soft segment chemistry dictates the material's elastomeric nature, the measurement within the small strain regime (0.05–0.25%) primarily reflects the resistance of the rigid hard domain network to deformation, making the extent of microphase separation and hard segment cohesion the primary determinants of the observed stiffness."
    },
    "analysis_without_hierarchical_structure": {
      "descriptive_text": "The sample, designated as Prepolymer 1, comprises a copolymer system derived from Methylene diphenyl diisocyanate, Ethylene oxide, and Propylene oxide, with the Propylene oxide component present at a higher ratio than Ethylene oxide. The material was processed into cast films with a thickness of approximately 150 µm and conditioned at 23 °C and 5% relative humidity for two weeks prior to testing. Young's modulus was characterized using a uniaxial tensile test on a Zwick/Roell Z100 instrument at a crosshead speed of 0.75 mm/min within a linear strain interval of 0.05% to 0.25%.",
      "reasoning_analysis": "Increasing Factors: The presence of Methylene diphenyl diisocyanate introduces rigid aromatic rings into the backbone, which restricts chain mobility and promotes the formation of hard segment domains that act as physical crosslinks, thereby increasing stiffness. Additionally, the conditioning at low relative humidity (5% RH) minimizes moisture absorption, preventing water-induced plasticization that would otherwise lower the modulus, while the small strain measurement interval ensures the capture of the initial linear elastic response before soft segment yielding. Decreasing Factors: The high ratio of Propylene oxide relative to Ethylene oxide introduces a significant volume fraction of flexible polyether soft segments with low glass transition temperatures, which inherently lowers the overall stiffness compared to a system with higher hard segment content or crystallizable Ethylene oxide rich domains. Dominant Factor: The intrinsic rigidity and microphase separation capability of the aromatic Methylene diphenyl diisocyanate hard segments qualitatively dominates the final modulus behavior by establishing a percolated physical network that provides structural integrity, overriding the compliance of the polyether soft segments to define the material's elastic response in the linear regime."
    }
  },
  {
    "doi": null,
    "title": "Influence of moisture on stress–strain behaviour of adhesives used for structural bonding of wood",
    "year": 2013,
    "chemical_composition": {
      "repeat_unit_psmiles": null,
      "monomers": [
        {
          "name": "Methylene diphenyl diisocyanate",
          "smiles": "O=C=Nc1ccc(Cc2ccc(N=C=O)cc2)cc1",
          "ratio_value": null,
          "ratio_unit": null
        },
        {
          "name": "Ethylene oxide",
          "smiles": "C1CO1",
          "ratio_value": 0.3,
          "ratio_unit": "ratio"
        },
        {
          "name": "Propylene oxide",
          "smiles": "CC1CO1",
          "ratio_value": 2,
          "ratio_unit": "ratio"
        }
      ],
      "additives": [],
      "is_homopolymer": false
    },
    "processing_history": "Prepolymer 1. Cast films (approximately 150 µm), conditioned at 23 °C, immersed in water for 4 days. Young's modulus measured by uniaxial tensile test (Zwick/Roell Z100) at 0.75 mm/min, strain interval 0.05-0.25%.",
    "hierarchical_structure": "Microphase separation (hard and soft segment rich phases).",
    "properties": {
      "E": {
        "value": [
          0.8
        ],
        "unit": "GPa"
      }
    },
    "analysis_with_hierarchical_structure": {
      "descriptive_text": "The sample is a segmented poly(ether urethane) copolymer synthesized from Methylene diphenyl diisocyanate hard segments and polyol soft segments composed of Ethylene oxide and Propylene oxide with a ratio of 0.3 to 2, respectively. The material exhibits a hierarchical structure characterized by microphase separation between hard and soft segment-rich phases. Films approximately 150 µm thick were cast from the prepolymer, conditioned at 23 °C, and subsequently immersed in water for four days prior to characterization. The Young's modulus (E) was determined via uniaxial tensile testing at a crosshead speed of 0.75 mm/min within a strain interval of 0.05-0.25%.",
