Repository: hhtrick/HHT-code

# HHT training framework

This directory contains model training, embedding precomputation, inference, article-level baselines and the curated datasets. All commands below assume that the working directory is `train_code/`.

## 3. Datasets and fixed partitions

Each main dataset is a JSON array at `dataset/{property}/{property}.json`. Entries contain source metadata, `chemical_composition`, `processing_history`, `hierarchical_structure`, `properties`, and two generated-analysis objects. Targets are stored as `properties[property]["value"]`; source metadata and target values are not predictive input fields.

| Property | Train | Validation | Test | Total |
|---|---:|---:|---:|---:|

File: train_code/dataset/E/E.json (part 139 of 204)
[
      "reasoning_analysis": "Increasing Factors: The presence of aromatic Methylene diphenyl diisocyanate units introduces rigid rings into the backbone, inherently increasing chain stiffness. Furthermore, the hierarchical structure featuring microphase separation allows the hard segments to aggregate into domains that act as physical crosslinks and reinforcing fillers within the soft matrix, significantly driving the Young's modulus (E) upward. Decreasing Factors: The soft segment composition is dominated by Propylene oxide rather than Ethylene oxide, which generally offers greater chain flexibility and lower crystallinity, thereby reducing stiffness. Critically, the processing history involves immersing the cast films in water for four days; water molecules act as plasticizers by disrupting inter-segment hydrogen bonding and increasing free volume, which substantially lowers the Young's modulus (E). Dominant Factor: While the plasticizing effect of water immersion qualitatively suppresses the stiffness relative to a dry state, the formation of a percolated network of rigid hard segment domains via microphase separation is the dominant factor that establishes the material's solid-state integrity and baseline load-bearing capacity."
    },
    "analysis_without_hierarchical_structure": {
      "descriptive_text": "The sample, identified as Prepolymer 1, consists of a copolymer synthesized from Methylene diphenyl diisocyanate, Ethylene oxide, and Propylene oxide monomers. Thin films approximately 150 µm thick were cast from the prepolymer and conditioned at 23 °C. Following conditioning, the films were immersed in water for four days prior to characterization. The Young's modulus was subsequently determined via uniaxial tensile testing using a Zwick/Roell Z100 instrument at a crosshead speed of 0.75 mm/min within a strain interval of 0.05 to 0.25%.",
      "reasoning_analysis": "Increasing Factors: The incorporation of Methylene diphenyl diisocyanate introduces rigid aromatic hard segments that enhance stiffness through strong intermolecular hydrogen bonding and steric restriction of chain mobility. Decreasing Factors: The polymer architecture relies heavily on flexible polyether soft segments derived from Propylene oxide and Ethylene oxide, which inherently reduce structural rigidity. Furthermore, the processing history specifies immersion in water for four days, introducing water molecules that act as plasticizers to swell the matrix and disrupt hard segment hydrogen bonding. Dominant Factor: Despite the reinforcing potential of the aromatic hard segments, the plasticization effect resulting from the prolonged water immersion is the dominant factor, as the absorbed water significantly increases free volume and segmental mobility, qualitatively driving the Young's modulus down relative to a dry state."
    }
  },
  {
    "doi": null,
    "title": "Influence of moisture on stress–strain behaviour of adhesives used for structural bonding of wood",
    "year": 2013,
    "chemical_composition": {
      "repeat_unit_psmiles": null,
      "monomers": [
        {
          "name": "Methylene diphenyl diisocyanate",
          "smiles": "O=C=Nc1ccc(Cc2ccc(N=C=O)cc2)cc1",
          "ratio_value": null,
          "ratio_unit": null
        },
        {
          "name": "Ethylene oxide",
          "smiles": "C1CO1",
          "ratio_value": 0.3,
          "ratio_unit": "ratio"
        },
        {
          "name": "Propylene oxide",
          "smiles": "CC1CO1",
          "ratio_value": 2,
          "ratio_unit": "ratio"
        }
      ],
      "additives": [],
      "is_homopolymer": false
    },
    "processing_history": "Prepolymer 1. Cast films (approximately 150 µm), conditioned at 23 °C and 95% RH for 2 weeks. Young's modulus measured by uniaxial tensile test (Zwick/Roell Z100) at 0.75 mm/min, strain interval 0.05-0.25%.",
    "hierarchical_structure": "Microphase separation (hard and soft segment rich phases).",
    "properties": {
      "E": {
        "value": [
          1.1
        ],
        "unit": "GPa"
      }
    },
    "analysis_with_hierarchical_structure": {
      "descriptive_text": "The sample is a segmented copolymer derived from methylene diphenyl diisocyanate (MDI) hard segments and polyether soft segments composed of ethylene oxide and propylene oxide in a ratio of 0.3 to 2, respectively. Prepared from Prepolymer 1, the material was cast into films approximately 150 µm thick and conditioned at 23 °C and 95% relative humidity for two weeks prior to characterization. The hierarchical structure exhibits microphase separation between hard and soft segment-rich phases. The Young's modulus was determined by uniaxial tensile test using a Zwick/Roell Z100 instrument at 0.75 mm/min within a strain interval of 0.05-0.25%.",
      "reasoning_analysis": "Increasing Factors: The presence of rigid aromatic rings within the methylene diphenyl diisocyanate (MDI) repeating units restricts chain mobility through steric hindrance and promotes strong intermolecular hydrogen bonding, intrinsically driving the Young's modulus higher. Additionally, the microphase separation creates hard segment-rich domains that function as physical crosslinks and reinforcing fillers within the soft matrix, significantly enhancing the material's resistance to elastic deformation. Decreasing Factors: The polyether soft segments, dominated by propylene oxide rather than ethylene oxide, introduce flexible aliphatic chains with high free volume that increase compliance and lower the modulus. Crucially, the processing history involves conditioning at 95% relative humidity, which likely facilitates moisture absorption into the polymer matrix; this water acts as a plasticizer that disrupts the hydrogen bonding network within the hard domains, thereby softening the material and reducing the Young's modulus. Dominant Factor: While the flexible soft segments and moisture-induced plasticization from the high-humidity conditioning act to reduce stiffness, the formation of a percolated network of rigid hard domains via microphase separation qualitatively dominates the final Young's modulus behavior, establishing the material's structural integrity as a solid elastomer rather than a viscous fluid, though the measured value is likely suppressed relative to dry conditions."
    },
    "analysis_without_hierarchical_structure": {
      "descriptive_text": "The material comprises a copolymer synthesized from methylene diphenyl diisocyanate, ethylene oxide, and propylene oxide monomers. Films approximately 150 µm in thickness were cast from Prepolymer 1 and subsequently conditioned at 23 °C and 95% relative humidity for two weeks to equilibrate environmental effects. Mechanical characterization was performed via uniaxial tensile testing using a Zwick/Roell Z100 instrument at a crosshead speed of 0.75 mm/min, measuring the Young's modulus within a strain interval of 0.05-0.25%.",
      "reasoning_analysis": "Increasing Factors: The inclusion of methylene diphenyl diisocyanate introduces rigid aromatic rings and urethane linkages that facilitate strong intermolecular hydrogen bonding, promoting the formation of hard domains that inherently reinforce the matrix and increase stiffness. Decreasing Factors: The ethylene oxide and propylene oxide monomers form flexible polyether soft segments that reduce overall structural rigidity compared to the hard segments. Crucially, the processing history involves conditioning at 95% relative humidity for two weeks; absorbed water molecules act as plasticizers within the hygroscopic polyether phases, disrupting hydrogen bonding networks and increasing free volume to facilitate chain mobility. Dominant Factor: While the aromatic hard segments provide a baseline structural stiffness, the extensive exposure to high humidity likely induces significant moisture uptake given the hygroscopic nature of the polyether components. Consequently, the plasticization effect driven by water absorption is the dominant factor, qualitatively lowering the Young's modulus relative to a dry state by reducing the energy required for segmental deformation."
    }
  },
  {
    "doi": "10.1002/marc.200400667",
    "title": "Mechanical Properties of a Single Electrospun Fiber and Its Structures",
    "year": 2005,
    "chemical_composition": {
      "repeat_unit_psmiles": "[*]CC(C#N)[*]",
      "monomers": [
        {
          "name": "Acrylonitrile",
          "smiles": "C=CC#N",
          "ratio_value": null,
          "ratio_unit": null
        }
      ],
      "additives": [],
      "is_homopolymer": true
    },
    "processing_history": "Electrospun from 10 wt% PAN/DMF solution at 18 kV, tip-to-collector distance 15 cm. Fibers dried under vacuum for 24 h. Attached to AFM cantilever (k=0.06 N/m) with epoxy. Young's modulus calculated from force-displacement curves obtained by bending experiments using NanoScope III Multimode AFM.",
    "hierarchical_structure": "Electrospun nanofiber (Fiber 1a). Length: 14.087 μm, Radius: 297 nm. Molecular chains oriented along fiber axis confirmed by WAXD (d ~ 5.3 A from (10-10) reflection).",
    "properties": {
      "E": {
        "value": [
          6.88
        ],
        "unit": "GPa"
      }
    },
    "analysis_with_hierarchical_structure": {
      "descriptive_text": "The sample comprises a polyacrylonitrile (PAN) homopolymer fabricated into an electrospun nanofiber (Fiber 1a) with a length of 14.087 μm and a radius of 297 nm. Processing involved electrospinning a 10 wt% PAN solution in dimethylformamide (DMF) at 18 kV with a 15 cm tip-to-collector distance, followed by vacuum drying for 24 hours. Wide-angle X-ray diffraction (WAXD) confirmed molecular chain orientation along the fiber axis, evidenced by a d-spacing of approximately 5.3 Å from the (10-10) reflection. Mechanical characterization was performed using a NanoScope III Multimode AFM, where the fiber was attached to a cantilever (k=0.06 N/m) with epoxy to derive the Young's modulus from force-displacement bending curves.",
      "reasoning_analysis": "Increasing Factors: The polar nitrile groups within the PAN repeat units engage in strong dipole-dipole interactions, creating substantial intermolecular forces that restrict chain mobility and increase stiffness. Crucially, the electrospinning process induces high molecular chain orientation along the fiber axis, meaning axial loads are supported by the covalent backbone rather than weaker secondary bonds. Additionally, the 24-hour vacuum drying removes residual DMF solvent, eliminating potential plasticization effects that would lower modulus. Decreasing Factors: The nanoscale dimensions (297 nm radius) result in a high surface-to-volume ratio, where surface defects or increased chain mobility at the interface may slightly reduce the effective modulus compared to bulk materials. Furthermore, the semi-crystalline nature implied by the WAXD data suggests the presence of amorphous regions between oriented domains, which are less stiff and accommodate deformation. Dominant Factor: The processing-induced molecular chain orientation along the fiber axis is the dominant factor governing the Young's modulus. While the intrinsic dipole interactions of PAN provide a rigid foundation, the alignment of chains parallel to the stress direction maximizes the contribution of the covalent backbone stiffness, qualitatively overriding the compliance introduced by amorphous regions or nanoscale surface effects."
    },
    "analysis_without_hierarchical_structure": {
      "descriptive_text": "The sample comprises a polyacrylonitrile homopolymer fabricated into fibers via electrospinning from a 10 wt% solution in dimethylformamide. The process utilized an applied voltage of 18 kV and a tip-to-collector distance of 15 cm, followed by vacuum drying for 24 hours to ensure solvent removal. Mechanical characterization was performed by attaching individual fibers to an atomic force microscopy cantilever with epoxy, where the Young's modulus was derived from force-displacement curves obtained during bending experiments using a NanoScope III Multimode AFM.",
      "reasoning_analysis": "Increasing Factors: The presence of nitrile groups in the polyacrylonitrile backbone facilitates strong dipole-dipole interactions between chains, creating robust intermolecular forces that inherently resist deformation and increase stiffness. Additionally, the electrospinning processing history imposes significant elongational flow and stretching on the polymer jet, inducing high degrees of molecular chain orientation along the fiber axis, which substantially enhances the modulus in the direction of measurement. The extended vacuum drying further supports higher modulus by eliminating residual solvent that would otherwise act as a plasticizer. Decreasing Factors: The electrospun fiber morphology may contain micro-voids or structural heterogeneities inherent to the rapid solvent evaporation process, which could reduce the effective density and load-bearing capacity compared to a dense bulk film. Furthermore, any incomplete removal of dimethylformamide despite vacuum drying could introduce minor plasticization effects, lowering intermolecular friction. Dominant Factor: The high degree of chain alignment induced by the electrostatic stretching during electrospinning, combined with the strong intrinsic dipole interactions of the nitrile groups, qualitatively dominates the mechanical response, driving the Young's modulus significantly higher than that of an isotropic, non-oriented polyacrylonitrile bulk sample."
    }
  },
  {
    "doi": null,
    "title": "Influence of moisture on stress–strain behaviour of adhesives used for structural bonding of wood",
    "year": 2013,
    "chemical_composition": {
      "repeat_unit_psmiles": null,
      "monomers": [
        {
          "name": "Methylene diphenyl diisocyanate",
          "smiles": "O=C=Nc1ccc(Cc2ccc(N=C=O)cc2)cc1",
          "ratio_value": null,
          "ratio_unit": null
        },
        {
          "name": "Ethylene oxide",
          "smiles": "C1CO1",
          "ratio_value": 0.3,
          "ratio_unit": "ratio"
        },
        {
          "name": "Propylene oxide",
          "smiles": "CC1CO1",
          "ratio_value": 2,
          "ratio_unit": "ratio"
        }
      ],
      "additives": [],
      "is_homopolymer": false
    },
    "processing_history": "Prepolymer 1. Cast films (approximately 150 µm), conditioned at 23 °C and 35% RH for 2 weeks. Young's modulus measured by uniaxial tensile test (Zwick/Roell Z100) at 0.75 mm/min, strain interval 0.05-0.25%.",
    "hierarchical_structure": "Microphase separation (hard and soft segment rich phases).",
    "properties": {
      "E": {
        "value": [
          2.0
        ],
        "unit": "GPa"
      }
    },
    "analysis_with_hierarchical_structure": {
      "descriptive_text": "The sample is a segmented polyurethane copolymer synthesized from methylene diphenyl diisocyanate, ethylene oxide, and propylene oxide, with a monomer composition favoring propylene oxide. The material exhibits a hierarchical structure characterized by microphase separation into hard and soft segment-rich phases. Films approximately 150 µm thick were prepared by casting a prepolymer, followed by conditioning at 23 °C and 35% relative humidity for two weeks to equilibrate environmental exposure. The Young's modulus was subsequently characterized via uniaxial tensile testing at a crosshead speed of 0.75 mm/min within a linear strain interval of 0.05-0.25%.",
      "reasoning_analysis": "Increasing Factors: The incorporation of methylene diphenyl diisocyanate introduces rigid aromatic rings and urethane linkages capable of strong intermolecular hydrogen bonding, which intrinsically increases stiffness. Furthermore, the confirmed microphase separation creates hard segment-rich domains that act as physical crosslinks and reinforcing fillers within the matrix, significantly enhancing the load-bearing capacity and Young's modulus. Decreasing Factors: The polyether soft segments derived from ethylene and propylene oxide possess high chain flexibility and low glass transition temperatures, which inherently lower the bulk modulus compared to fully aromatic systems. Additionally, the processing history involves conditioning at 35% relative humidity for two weeks; absorbed moisture can act as a plasticizer by disrupting hydrogen bonds between urethane groups, thereby increasing free volume and reducing stiffness. Dominant Factor: The microphase-separated morphology is the dominant factor governing the mechanical response, as the percolation of rigid hard domains provides the primary structural scaffold necessary for solid-like behavior. However, the high proportion of flexible propylene oxide soft segments and the potential plasticizing effect of moisture conditioning qualitatively limit the modulus to a range typical of thermoplastic elastomers rather than rigid engineering plastics."
    },
    "analysis_without_hierarchical_structure": {
      "descriptive_text": "The sample comprises a segmented copolymer system derived from methylene diphenyl diisocyanate hard segments and polyether soft segments composed of ethylene oxide and propylene oxide in a ratio of 0.3 to 2. Film specimens approximately 150 µm thick were prepared via casting and conditioned at 23 °C and 35% relative humidity for two weeks to equilibrate environmental effects. Mechanical characterization was performed via uniaxial tensile testing using a Zwick/Roell Z100 instrument at a crosshead speed of 0.75 mm/min, measuring the Young's modulus within a linear strain interval of 0.05 to 0.25%.",
      "reasoning_analysis": "Increasing Factors: The incorporation of methylene diphenyl diisocyanate introduces rigid aromatic structures capable of forming hard segment domains through hydrogen bonding and pi-pi stacking, which inherently resist deformation and drive the Young's modulus upward. Decreasing Factors: The significant presence of flexible ethylene oxide and propylene oxide soft segments increases chain mobility and free volume, fundamentally lowering stiffness. Furthermore, the conditioning history at 35% relative humidity likely induces moisture absorption within the hygroscopic polyether phases, acting as a plasticizer that further reduces intermolecular friction and modulus. Dominant Factor: Although the rigid hard segments provide physical crosslinking, the high proportion of flexible polyether soft segments establishes a compliant continuous phase that dictates the overall mechanical response. This intrinsic softness, potentially amplified by the plasticization effect of absorbed moisture during conditioning, qualitatively dominates the final behavior, driving the Young's modulus toward lower values characteristic of elastomeric materials."
    }
  },
  {
    "doi": null,
    "title": "Nanoindentation to Determine Young-s Modulus for Thermoplastic Polymers",
    "year": 2021,
    "chemical_composition": {
      "repeat_unit_psmiles": null,
      "monomers": [
        {
          "name": "Acrylonitrile",
          "smiles": "C=CC#N",
          "ratio_value": null,
          "ratio_unit": null
        },
        {
          "name": "Butadiene",
          "smiles": "C=CC=C",
          "ratio_value": null,
          "ratio_unit": null
        },
        {
          "name": "Styrene",
          "smiles": "C=CC1=CC=CC=C1",
          "ratio_value": null,
          "ratio_unit": null
        }
      ],
      "additives": [],
      "is_homopolymer": false
    },
    "processing_history": "Compression molding: heated to melting, hot pressed at 7 bars for 10 min, cooled at 20 °C/min. Polished and dried. Young's modulus measured by nanoindentation (Berkovich tip), 100 mN peak load, 8.33 mN/s loading rate, 30s holding time, Corrected Inflection Point method (E*).",
    "hierarchical_structure": "Amorphous. Density 1.04 g/cm3.",
    "properties": {
      "E": {
        "value": [
          1.65
        ],
        "unit": "GPa"
      }
    },
    "analysis_with_hierarchical_structure": {
      "descriptive_text": "The sample consists of an amorphous terpolymer derived from acrylonitrile, butadiene, and styrene monomers, exhibiting a density of 1.04 g/cm³. The material was fabricated via compression molding, where it was heated to the melt state, hot pressed at 7 bars for 10 minutes, and subsequently cooled at a rate of 20 °C/min before being polished and dried. Mechanical characterization was performed using nanoindentation with a Berkovich tip under a 100 mN peak load and a loading rate of 8.33 mN/s with a 30s holding time, utilizing the Corrected Inflection Point method to determine the indentation modulus.",
      "reasoning_analysis": "Increasing Factors: The incorporation of styrene monomers introduces bulky phenyl groups that restrict backbone rotation through steric hindrance, while acrylonitrile units contribute strong dipole-dipole interactions between nitrile groups, both of which enhance intermolecular cohesion and stiffness. Additionally, the compression molding process at 7 bars promotes densification and chain packing relative to uncompressed states, potentially increasing the modulus. Decreasing Factors: The presence of butadiene monomers introduces a rubbery polybutadiene phase dispersed within the matrix, which is inherently compliant and significantly lowers the bulk stiffness compared to a rigid SAN copolymer. Furthermore, the amorphous hierarchical structure lacks crystalline lamellae that typically reinforce mechanical rigidity, and the cooling rate of 20 °C/min may trap excess free volume compared to slower annealing, slightly reducing chain packing density. Dominant Factor: While the styrene and acrylonitrile components provide a rigid matrix, the specific design of this terpolymer incorporates the butadiene rubber phase to improve toughness, which qualitatively dominates the mechanical response by introducing compliant domains that reduce the overall Young's modulus relative to purely rigid amorphous thermoplastics."
    },
    "analysis_without_hierarchical_structure": {
      "descriptive_text": "The sample comprises a terpolymer synthesized from acrylonitrile, butadiene, and styrene monomers. It was processed via compression molding, where the material was heated to melting, hot pressed at 7 bars for 10 minutes, and cooled at a rate of 20 °C/min. Subsequent post-processing included polishing and drying to prepare the surface. The Young's modulus was characterized using nanoindentation with a Berkovich tip under a 100 mN peak load and 8.33 mN/s loading rate, with a 30-second holding time, utilizing the Corrected Inflection Point method to determine the indentation modulus.",
      "reasoning_analysis": "Increasing Factors: The chemical composition includes acrylonitrile and styrene, where the polar nitrile groups enhance intermolecular dipole interactions and the bulky phenyl rings restrict backbone rotation, both intrinsically increasing stiffness. Furthermore, the processing history involves drying, which removes absorbed moisture that would otherwise act as a plasticizer, and compression molding at 7 bars, which consolidates the melt to minimize voids and maximize density. Decreasing Factors: The presence of butadiene introduces a rubbery phase with high chain flexibility and low glass transition temperature, which inherently lowers the overall composite modulus compared to a rigid homopolymer. Additionally, the cooling rate of 20 °C/min, while moderate, may retain slightly higher free volume compared to a slow annealing process, potentially reducing chain packing density. Dominant Factor: The continuous rigid matrix formed by the styrene-acrylonitrile phase qualitatively dominates the final Young's modulus behavior, as it constitutes the primary load-bearing network that dictates the elastic response, overshadowing the compliance introduced by the dispersed rubber phase and minor processing-induced free volume variations."
    }
  },
  {
    "doi": null,
    "title": "Nanoindentation to Determine Young-s Modulus for Thermoplastic Polymers",
    "year": 2021,
    "chemical_composition": {
      "repeat_unit_psmiles": null,
      "monomers": [
        {
          "name": "Acrylonitrile",
          "smiles": "C=CC#N",
          "ratio_value": null,
          "ratio_unit": null
        },
        {
          "name": "Butadiene",
          "smiles": "C=CC=C",
          "ratio_value": null,
          "ratio_unit": null
        },
        {
          "name": "Styrene",
          "smiles": "C=CC1=CC=CC=C1",
          "ratio_value": null,
          "ratio_unit": null
        }
      ],
      "additives": [],
      "is_homopolymer": false
    },
    "processing_history": "Compression molding: heated to melting, hot pressed at 7 bars for 10 min, cooled at 20 °C/min. Polished and dried. Young's modulus measured by nanoindentation (Berkovich tip), 100 mN peak load, 8.33 mN/s loading rate, 30s holding time, Oliver & Pharr method.",
    "hierarchical_structure": "Amorphous. Density 1.04 g/cm3.",
    "properties": {
      "E": {
        "value": [
          2.27
        ],
        "unit": "GPa"
      }
    },
    "analysis_with_hierarchical_structure": {
      "descriptive_text": "The sample is an amorphous terpolymer comprising acrylonitrile, butadiene, and styrene monomers, exhibiting a density of 1.04 g/cm3. It was processed via compression molding, wherein the material was heated to its melting state, hot pressed at 7 bars for 10 minutes, and subsequently cooled at a rate of 20 °C/min before being polished and dried. Mechanical characterization was performed using nanoindentation with a Berkovich tip under a 100 mN peak load and 8.33 mN/s loading rate, with a 30-second holding time, utilizing the Oliver & Pharr method to determine the Young's modulus.",
      "reasoning_analysis": "Increasing Factors: The acrylonitrile component introduces polar nitrile groups that enhance intermolecular dipole-dipole interactions, thereby increasing chain cohesion and stiffness. Similarly, the styrene units contribute bulky phenyl side groups that impose steric hindrance on backbone rotation, reinforcing the rigid SAN matrix phase. The compression molding process involving hot pressing at 7 bars likely minimizes void formation and ensures dense packing, as evidenced by the measured density, which supports a higher modulus. Decreasing Factors: The inclusion of butadiene introduces a polybutadiene rubber phase, which possesses a significantly lower intrinsic modulus compared to the glassy SAN matrix, acting as a soft dispersed phase that reduces the overall composite stiffness. Additionally, the cooling rate of 20 °C/min may retain slightly higher free volume compared to slow annealing, potentially limiting the maximum achievable packing density and modulus. The amorphous nature of the structure lacks the reinforcing effect of crystalline domains found in semi-crystalline polymers. Dominant Factor: The presence of the polybutadiene rubber phase is the dominant factor governing the Young's modulus. While the acrylonitrile and styrene components establish a rigid matrix, the fundamental design of this terpolymer prioritizes toughness over stiffness through the rubber modification, meaning the soft rubber phase qualitatively dictates a lower modulus relative to a pure SAN copolymer or polystyrene homopolymer, despite the densification effects of the compression molding process."
    },
    "analysis_without_hierarchical_structure": {
      "descriptive_text": "The sample comprises a terpolymer synthesized from acrylonitrile, butadiene, and styrene monomers. It was fabricated via compression molding, involving heating to melting, hot pressing at 7 bars for 10 minutes, and cooling at 20 °C/min, followed by polishing and drying. The Young's modulus was characterized using nanoindentation with a Berkovich tip under a 100 mN peak load and 8.33 mN/s loading rate, utilizing the Oliver & Pharr method for analysis.",
      "reasoning_analysis": "Increasing Factors: The presence of styrene introduces rigid phenyl groups that restrict backbone rotation, while acrylonitrile contributes strong dipole-dipole interactions, both enhancing the intrinsic stiffness of the matrix. Additionally, the compression molding process ensures dense consolidation of the polymer melt, minimizing voids that would otherwise comply under load, and the polishing step prior to nanoindentation reduces surface roughness artifacts that typically lead to an underestimation of modulus. Decreasing Factors: The incorporation of butadiene introduces a rubbery phase with high chain mobility and low glass transition temperature, which acts as a compliant domain within the matrix and reduces the overall bulk stiffness. Furthermore, the cooling rate of 20 °C/min may retain some excess free volume compared to a slow annealing process, potentially lowering the density and modulus slightly. Dominant Factor: The continuous rigid styrene-acrylonitrile matrix serves as the primary load-bearing network, qualitatively dominating the mechanical response by establishing a high stiffness baseline, although the final modulus is modulated downward by the volume fraction of the dispersed butadiene rubber phase."
    }
  },
  {
    "doi": "10.1002/marc.200400667",
    "title": "Mechanical Properties of a Single Electrospun Fiber and Its Structures",
    "year": 2005,
    "chemical_composition": {
      "repeat_unit_psmiles": "[*]CC(C#N)[*]",
      "monomers": [
        {
          "name": "Acrylonitrile",
          "smiles": "C=CC#N",
          "ratio_value": null,
          "ratio_unit": null
        }
      ],
      "additives": [],
      "is_homopolymer": true
    },
    "processing_history": "Cast film prepared from 10 wt% PAN/DMF solution, dried in N2 for 30 h. Young's modulus measured by uniaxial tensile test using Zwick Material Pruefung Z02, grip rate 10 mm/min, according to ISO 37.",
    "hierarchical_structure": "Cast film. X-ray diffraction patterns showed no significant difference from non-woven electrospun fibers, indicating crystal structure does not change but lacks the orientation seen in aligned fibers.",
    "properties": {
      "E": {
        "value": [
          1.18
        ],
        "unit": "GPa"
      }
    },
    "analysis_with_hierarchical_structure": {
      "descriptive_text": "The sample consists of a polyacrylonitrile homopolymer processed into a cast film. It was prepared from a 10 wt% PAN solution in dimethylformamide (DMF), followed by drying under a nitrogen atmosphere for 30 hours. Structural characterization via X-ray diffraction reveals a crystal structure comparable to non-woven electrospun fibers, though the cast morphology lacks the specific orientation associated with aligned fiber systems. The Young's modulus was subsequently determined through uniaxial tensile testing using a Zwick Material Pruefung Z02 instrument at a grip rate of 10 mm/min, adhering to ISO 37 standards.",
      "reasoning_analysis": "Increasing Factors: The presence of polar nitrile groups (-C≡N) along the polyacrylonitrile backbone facilitates strong dipole-dipole interactions between chains, significantly restricting segmental mobility and increasing interchain cohesion. Furthermore, the X-ray diffraction data confirms the presence of crystalline domains within the cast film, which typically enhances stiffness compared to purely amorphous regions. The extended drying period of 30 hours under nitrogen also minimizes residual DMF solvent, preventing plasticization effects that would otherwise lower the modulus. Decreasing Factors: The processing history specifies a cast film morphology which, according to the structural data, lacks the molecular orientation observed in aligned fibers. This isotropic arrangement means that polymer chains and crystallites are not preferentially aligned with the tensile axis, reducing the efficiency of load transfer along the stiff backbone direction compared to drawn or oriented samples. Dominant Factor: The strong intrinsic intermolecular dipole interactions combined with the confirmed crystalline structure qualitatively dominate the final Young's modulus behavior, establishing a rigid material baseline characteristic of polyacrylonitrile despite the isotropic cast morphology."
    },
    "analysis_without_hierarchical_structure": {
      "descriptive_text": "The sample comprises a polyacrylonitrile homopolymer synthesized from acrylonitrile monomers. A cast film was fabricated from a 10 wt% solution of the polymer in dimethylformamide (DMF), followed by drying under a nitrogen atmosphere for 30 hours to ensure solvent removal. The Young's modulus was characterized via uniaxial tensile testing using a Zwick Material Pruefung Z02 instrument at a grip rate of 10 mm/min in accordance with ISO 37 standards.",
      "reasoning_analysis": "Increasing Factors: The chemical composition features a backbone densely populated with polar nitrile groups, which engage in strong dipole-dipole interactions that significantly enhance intermolecular cohesion and resistance to elastic deformation. Additionally, the extended 30-hour drying history minimizes the presence of residual DMF solvent, thereby preventing plasticization that would otherwise lower stiffness. Decreasing Factors: The solution casting process without subsequent mechanical drawing or thermal annealing likely results in lower crystallinity and molecular orientation compared to drawn fibers, which limits the maximization of the modulus. Furthermore, any trace solvent remaining despite drying could increase free volume and reduce intermolecular friction. Dominant Factor: The intrinsic strong dipolar interactions inherent to the polyacrylonitrile chemistry qualitatively dominate the mechanical response, establishing a high baseline stiffness relative to non-polar polymers, although the final magnitude is modulated by the degree of crystallinity achieved during the solution casting process."
    }
  },
  {
    "doi": "10.1002/pol.20220326",
    "title": "Synthesis of porous polymers by polymerization-induced phase separation in the addition reaction of multifunctional isocyanates and dithiol compounds",
    "year": 2022,
    "chemical_composition": {
      "repeat_unit_psmiles": null,
      "monomers": [
        {
          "name": "Hexamethylene diisocyanate trimer, isocyanurate type (IHDI)",
          "smiles": null,
          "ratio_value": 1.0,
          "ratio_unit": "NCO:SH molar ratio"
        },
        {
          "name": "1,6-Hexanedithiol (HDT)",
          "smiles": "SCCCCCCS",
          "ratio_value": 1.0,
          "ratio_unit": "NCO:SH molar ratio"
        }
      ],
      "additives": [],
      "is_homopolymer": false
    },
    "processing_history": "Synthesized by addition reaction in toluene (monomer concentration 12.5 wt%), [TEA]/[NCO] = 1.0 mol/mol, room temperature for 24 h. Soaked in acetone, air-dried 1 day, dried in vacuo 10 h. Young's modulus measured by compression test (Tensilon RTE-1210, 500 N load cell) at 0.5 mm/min crosshead speed, room temperature.",
    "hierarchical_structure": "Porous polymer formed by highly connected and distorted particles, average diameter 1.39 μm.",
    "properties": {
      "E": {
        "value": [
          0.01
        ],
        "unit": "GPa"
      }
    },
    "analysis_with_hierarchical_structure": {
      "descriptive_text": "The sample is a porous copolymer network synthesized via an addition reaction between Hexamethylene diisocyanate trimer, isocyanurate type (IHDI) and 1,6-Hexanedithiol (HDT) at a stoichiometric NCO:SH molar ratio of 1.0. Polymerization was conducted in toluene at a monomer concentration of 12.5 wt% using triethylamine (TEA) as a catalyst with a [TEA]/[NCO] ratio of 1.0 mol/mol at room temperature for 24 hours. Following synthesis, the material was soaked in acetone, air-dried for one day, and subsequently dried under vacuum for 10 hours. The resulting hierarchical structure consists of highly connected and distorted particles with an average diameter of 1.39 μm, forming a porous morphology. The Young's modulus was characterized via compression testing at a crosshead speed of 0.5 mm/min at room temperature.",
      "reasoning_analysis": "Increasing Factors: The chemical structure incorporates a trifunctional isocyanurate core (IHDI) which establishes a covalently crosslinked network, inherently enhancing stiffness compared to linear analogues. The presence of rigid isocyanurate rings within the backbone contributes to high intrinsic chain stiffness, while the vacuum drying process ensures the removal of residual solvents that could otherwise act as plasticizers. Additionally, the description of highly connected particles suggests a percolated structure capable of effective stress transfer across the material matrix. Decreasing Factors: The explicit porous morphology significantly reduces the effective load-bearing cross-sectional area, which typically leads to a substantial reduction in macroscopic Young's modulus relative to the bulk material density. The flexible aliphatic chains of the 1,6-Hexanedithiol comonomer introduce compliance between crosslinking points, lowering the overall network rigidity. Furthermore, the high catalyst loading ([TEA]/[NCO] = 1.0) may result in residual amine species acting as impurities or causing network defects that compromise structural integrity. Dominant Factor: While the crosslinked chemistry and rigid isocyanurate cores provide a stiff intrinsic backbone, the porous hierarchical structure is the dominant factor governing the macroscopic Young's modulus. The presence of voids and the particulate nature of the morphology drastically reduce the material density and load-bearing capacity, qualitatively leading to a lower modulus compared to a non-porous bulk equivalent of the same chemical composition."
    },
    "analysis_without_hierarchical_structure": {
      "descriptive_text": "The polymer sample is a network formed via the addition reaction between Hexamethylene diisocyanate trimer, isocyanurate type (IHDI) and 1,6-Hexanedithiol (HDT) at a 1.0 NCO:SH molar ratio. Synthesis was conducted in toluene with a monomer concentration of 12.5 wt% using triethylamine (TEA) as a catalyst at a [TEA]/[NCO] ratio of 1.0 mol/mol, reacting at room temperature for 24 hours. Following synthesis, the material was soaked in acetone, air-dried for one day, and subsequently dried under vacuum for 10 hours. The Young's modulus was determined via compression testing using a Tensilon RTE-1210 instrument with a 500 N load cell at a crosshead speed of 0.5 mm/min at room temperature.",
