Repository: hhtrick/HHT-code

# HHT training framework

This directory contains model training, embedding precomputation, inference, article-level baselines and the curated datasets. All commands below assume that the working directory is `train_code/`.

## 3. Datasets and fixed partitions

Each main dataset is a JSON array at `dataset/{property}/{property}.json`. Entries contain source metadata, `chemical_composition`, `processing_history`, `hierarchical_structure`, `properties`, and two generated-analysis objects. Targets are stored as `properties[property]["value"]`; source metadata and target values are not predictive input fields.

| Property | Train | Validation | Test | Total |
|---|---:|---:|---:|---:|

File: train_code/dataset/E/E.json (part 140 of 204)
[
      "reasoning_analysis": "Increasing Factors: The chemical composition features a trifunctional isocyanurate monomer (IHDI) which, when reacted with the difunctional dithiol (HDT) at stoichiometric balance, creates a chemically crosslinked network structure that significantly restricts chain mobility and increases stiffness. The rigid cyclic isocyanurate core within the IHDI monomer further enhances backbone rigidity, while thiourethane linkages formed during the addition reaction provide potential hydrogen bonding sites that can reinforce the physical network. Decreasing Factors: The 1,6-Hexanedithiol segment introduces flexible aliphatic spacers between crosslink points, which increases chain flexibility and reduces modulus compared to aromatic alternatives. The relatively dilute monomer concentration (12.5 wt%) during synthesis may lead to a lower crosslink density or increased network defects compared to bulk polymerization. Additionally, the high catalyst loading ([TEA]/[NCO] = 1.0) poses a risk of residual small molecules acting as plasticizers if not completely removed during the acetone soak and vacuum drying, which would increase free volume and decrease modulus. Dominant Factor: The formation of a chemically crosslinked network driven by the trifunctional isocyanurate monomer is the primary structural determinant. While the flexible dithiol spacers and potential residual catalyst act to soften the material, the topological constraint of the crosslinked network combined with the rigid isocyanurate cores typically dictates a solid-like response with a defined modulus, making the crosslink density and rigid core structure the dominant factors over the flexible spacers, provided the purification was effective against plasticization."
    }
  },
  {
    "doi": null,
    "title": "Influence of moisture on stress–strain behaviour of adhesives used for structural bonding of wood",
    "year": 2013,
    "chemical_composition": {
      "repeat_unit_psmiles": null,
      "monomers": [
        {
          "name": "Methylene diphenyl diisocyanate",
          "smiles": "O=C=Nc1ccc(Cc2ccc(N=C=O)cc2)cc1",
          "ratio_value": null,
          "ratio_unit": null
        },
        {
          "name": "Ethylene oxide",
          "smiles": "C1CO1",
          "ratio_value": 0.6,
          "ratio_unit": "ratio"
        },
        {
          "name": "Propylene oxide",
          "smiles": "CC1CO1",
          "ratio_value": 1.7,
          "ratio_unit": "ratio"
        }
      ],
      "additives": [],
      "is_homopolymer": false
    },
    "processing_history": "Prepolymer 2. Cast films (approximately 150 µm), conditioned at 23 °C and 65% RH for 2 weeks. Young's modulus measured by uniaxial tensile test (Zwick/Roell Z100) at 0.75 mm/min, strain interval 0.05-0.25%.",
    "hierarchical_structure": "Microphase separation (hard and soft segment rich phases).",
    "properties": {
      "E": {
        "value": [
          1.8
        ],
        "unit": "GPa"
      }
    },
    "analysis_with_hierarchical_structure": {
      "descriptive_text": "The sample is a segmented copolymer synthesized from methylene diphenyl diisocyanate, ethylene oxide, and propylene oxide, with the oxide components present in ratios of 0.6 and 1.7 respectively. Exhibiting a hierarchically structured morphology characterized by microphase separation into hard and soft segment-rich phases, the material was processed into cast films approximately 150 µm thick. Following fabrication, the films were conditioned at 23 °C and 65% relative humidity for two weeks before the Young's modulus was measured using uniaxial tensile testing at a crosshead speed of 0.75 mm/min within a strain interval of 0.05 to 0.25%.",
      "reasoning_analysis": "Increasing Factors: The incorporation of rigid methylene diphenyl diisocyanate (MDI) units introduces aromatic stiffness and strong intermolecular hydrogen bonding within the hard segments, which inherently increases the Young's modulus. Furthermore, the hierarchical microphase separation creates hard domain-rich regions that act as physical crosslinks and reinforcing fillers within the soft matrix, significantly enhancing structural rigidity. Decreasing Factors: The presence of flexible polyether soft segments derived from ethylene and propylene oxide, particularly with a higher proportion of propylene oxide, increases chain mobility and free volume, thereby reducing the modulus. Additionally, the processing history involves conditioning at 65% relative humidity, which likely leads to moisture absorption in the polyether phases; this absorbed water acts as a plasticizer, lowering intermolecular friction and decreasing the Young's modulus. Dominant Factor: While the high soft segment content and moisture plasticization exert a strong softening effect, the microphase separated morphology driven by the hard segments is the dominant factor that establishes the material as a solid elastomer capable of bearing load, fundamentally defining the baseline Young's modulus against which the plasticizing effects modulate."
    },
    "analysis_without_hierarchical_structure": {
      "descriptive_text": "The sample consists of a copolymer synthesized from Methylene diphenyl diisocyanate, Ethylene oxide, and Propylene oxide, with the oxide monomers present in a ratio favoring Propylene oxide. Thin films with a thickness of approximately 150 µm were prepared via casting. Prior to mechanical characterization, the films were conditioned at 23 °C and 65% relative humidity for two weeks. The Young's modulus was evaluated using a uniaxial tensile test on a Zwick/Roell Z100 system at a crosshead speed of 0.75 mm/min within a linear strain interval of 0.05 to 0.25%.",
      "reasoning_analysis": "Increasing Factors: The incorporation of Methylene diphenyl diisocyanate introduces rigid aromatic structures into the polymer backbone, which typically form hard segments capable of hydrogen bonding and physical crosslinking, thereby enhancing stiffness and resistance to deformation. Decreasing Factors: The soft segment composition is dominated by Propylene oxide relative to Ethylene oxide; the methyl side groups on the Propylene oxide units inhibit chain packing and crystallization while increasing free volume, which lowers intrinsic stiffness. Furthermore, the processing history specifies conditioning at 65% relative humidity, allowing significant moisture absorption into the hygroscopic polyether phases, which acts as a potent plasticizer to increase chain mobility and reduce modulus. Dominant Factor: While the aromatic hard segments provide structural reinforcement, the high proportion of flexible Propylene oxide soft segments combined with the plasticizing effect of absorbed moisture during high-humidity conditioning qualitatively dominates the mechanical response, driving the Young's modulus downward relative to the stiffening contribution of the diisocyanate hard segments."
    }
  },
  {
    "doi": null,
    "title": "Influence of moisture on stress–strain behaviour of adhesives used for structural bonding of wood",
    "year": 2013,
    "chemical_composition": {
      "repeat_unit_psmiles": null,
      "monomers": [
        {
          "name": "Methylene diphenyl diisocyanate",
          "smiles": "O=C=Nc1ccc(Cc2ccc(N=C=O)cc2)cc1",
          "ratio_value": null,
          "ratio_unit": null
        },
        {
          "name": "Polyether polyols",
          "smiles": null,
          "ratio_value": null,
          "ratio_unit": null
        }
      ],
      "additives": [
        {
          "name": "Aminic catalysts",
          "type": "catalyst",
          "amount_value": null,
          "amount_unit": null
        }
      ],
      "is_homopolymer": false
    },
    "processing_history": "1C PUR 2 (HB S 709). Cast films (approximately 150 µm), conditioned at 23 °C and 95% RH for 2 weeks. Young's modulus measured by uniaxial tensile test (Zwick/Roell Z100) at 0.75 mm/min, strain interval 0.05-0.25%.",
    "hierarchical_structure": "Microphase separation (hard and soft segment rich phases).",
    "properties": {
      "E": {
        "value": [
          0.9
        ],
        "unit": "GPa"
      }
    },
    "analysis_with_hierarchical_structure": {
      "descriptive_text": "The sample comprises a one-component polyurethane system synthesized from methylene diphenyl diisocyanate and polyether polyols with aminic catalysts. Prepared as cast films approximately 150 µm thick, the material was conditioned at 23 °C and 95% relative humidity for two weeks. The hierarchical structure is characterized by microphase separation between hard and soft segment-rich phases. Young's modulus was determined via uniaxial tensile testing using a Zwick/Roell Z100 instrument at a crosshead speed of 0.75 mm/min within a linear strain interval of 0.05–0.25%.",
      "reasoning_analysis": "Increasing Factors: The presence of aromatic methylene diphenyl diisocyanate (MDI) units introduces rigid benzene rings into the backbone, inherently increasing chain stiffness. Furthermore, the processing history involving high relative humidity conditioning facilitates moisture curing in this one-component system, generating urea linkages that exhibit stronger hydrogen bonding than urethane linkages, thereby reinforcing the hard domains. The observed microphase separation creates rigid hard-segment-rich domains that act as physical crosslinks and reinforcing fillers within the matrix, significantly contributing to higher stiffness. Decreasing Factors: The polyether polyol soft segments possess high chain flexibility and low rotational energy barriers, which inherently lower the overall modulus of the copolymer. Additionally, conditioning at 95% relative humidity may lead to water absorption within the hydrophilic polyether phases, acting as a plasticizer that increases free volume and reduces intermolecular friction, thereby depressing the Young's modulus. Dominant Factor: While the flexible polyether segments and potential moisture plasticization reduce stiffness, the structural integrity and mechanical resistance are qualitatively dominated by the percolated network of rigid hard domains formed through microphase separation and urea linkage formation, which establishes the primary load-bearing framework determining the Young's modulus."
    },
    "analysis_without_hierarchical_structure": {
      "descriptive_text": "The sample comprises a one-component polyurethane system synthesized from methylene diphenyl diisocyanate and polyether polyols, incorporating aminic catalysts. The material was processed into cast films with a thickness of approximately 150 µm and conditioned at 23 °C and 95% relative humidity for two weeks. Young's modulus was determined via uniaxial tensile testing using a Zwick/Roell Z100 instrument at a crosshead speed of 0.75 mm/min within a strain interval of 0.05 to 0.25%.",
      "reasoning_analysis": "Increasing Factors: The chemical composition features methylene diphenyl diisocyanate, which introduces rigid aromatic rings into the polymer backbone, significantly restricting chain mobility and increasing stiffness. Additionally, the processing history involving conditioning at 95% relative humidity likely facilitates moisture-curing reactions in this one-component system, promoting the formation of urea linkages and enhancing hydrogen bonding density within the hard segments, which acts as physical crosslinks to further elevate the modulus. Decreasing Factors: The presence of polyether polyols introduces flexible soft segments that inherently lower the modulus by increasing chain flexibility and free volume. Furthermore, the high humidity conditioning may lead to water absorption within the polyether phases, acting as a plasticizer that reduces intermolecular friction and depresses the stiffness. Dominant Factor: The intrinsic structural rigidity provided by the aromatic hard segments and the humidity-induced network formation qualitatively dominates the final modulus behavior, as the dense physical crosslinking network establishes a solid-state elastic response that outweighs the softening effects of the polyether segments and potential moisture plasticization."
    }
  },
  {
    "doi": "10.1002/marc.200400667",
    "title": "Mechanical Properties of a Single Electrospun Fiber and Its Structures",
    "year": 2005,
    "chemical_composition": {
      "repeat_unit_psmiles": "[*]CC(C#N)[*]",
      "monomers": [
        {
          "name": "Acrylonitrile",
          "smiles": "C=CC#N",
          "ratio_value": null,
          "ratio_unit": null
        }
      ],
      "additives": [],
      "is_homopolymer": true
    },
    "processing_history": "Electrospun from 10 wt% PAN/DMF solution at 22 kV, tip-to-collector distance 15 cm. Fibers dried under vacuum for 24 h. Attached to AFM cantilever (k=0.06 N/m) with epoxy. Young's modulus calculated from force-displacement curves obtained by bending experiments using NanoScope III Multimode AFM.",
    "hierarchical_structure": "Electrospun nanofiber (Fiber 2b). Length: 17.437 μm, Radius: 305 nm. Molecular chains oriented along fiber axis confirmed by WAXD (d ~ 5.3 A from (10-10) reflection). Higher orientation than 18 kV fibers.",
    "properties": {
      "E": {
        "value": [
          14.07
        ],
        "unit": "GPa"
      }
    },
    "analysis_with_hierarchical_structure": {
      "descriptive_text": "The sample consists of a polyacrylonitrile (PAN) homopolymer characterized by a repeat unit containing a nitrile group. It was processed via electrospinning from a 10 wt% PAN solution in dimethylformamide (DMF) applied at 22 kV with a tip-to-collector distance of 15 cm, followed by vacuum drying for 24 hours. The resulting material forms an electrospun nanofiber (designated Fiber 2b) with a length of 17.437 μm and a radius of 305 nm. Structural characterization via Wide-Angle X-ray Diffraction (WAXD) confirms molecular chains oriented along the fiber axis, evidenced by a d-spacing of approximately 5.3 Å from the (10-10) reflection, exhibiting higher orientation compared to fibers processed at 18 kV. The Young's modulus was subsequently determined through bending experiments using a NanoScope III Multimode AFM with a cantilever spring constant of 0.06 N/m.",
      "reasoning_analysis": "Increasing Factors: The presence of polar nitrile groups in the acrylonitrile monomer facilitates strong dipole-dipole interactions between chains, enhancing intermolecular cohesion and intrinsic stiffness. Crucially, the electrospinning processing history at 22 kV induces significant molecular chain orientation along the fiber axis, as confirmed by WAXD; aligning covalent backbone bonds with the stress direction substantially increases the axial Young's modulus compared to isotropic bulk material. The vacuum drying process removes the DMF solvent, eliminating potential plasticization effects that would soften the matrix. Decreasing Factors: The nanoscale dimensions of the fiber introduce a high surface-to-volume ratio, where surface chain ends and potential surface defects may exhibit higher mobility or lower density than the core, potentially reducing the effective modulus relative to macroscopic bulk samples. Additionally, if the electrospinning process resulted in any residual porosity within the fiber structure rather than a fully dense solid, this would decrease the load-bearing cross-section and lower the measured modulus. Dominant Factor: The molecular chain orientation along the fiber axis is the dominant factor. While the intrinsic chemistry provides a stiff baseline, the alignment of the polymer backbone parallel to the applied stress during the AFM bending experiment maximizes the contribution of strong covalent bonds over weaker intermolecular interactions, qualitatively driving the Young's modulus significantly higher than that of non-oriented PAN bulk material."
    },
    "analysis_without_hierarchical_structure": {
      "descriptive_text": "The sample consists of a polyacrylonitrile homopolymer prepared via electrospinning from a 10 wt% solution in dimethylformamide (DMF). The fibers were generated using an applied voltage of 22 kV with a tip-to-collector distance of 15 cm, followed by vacuum drying for 24 hours to remove residual solvent. For characterization, individual fibers were attached to an AFM cantilever using epoxy, and the Young's modulus was determined from force-displacement curves obtained through bending experiments using a NanoScope III Multimode AFM.",
      "reasoning_analysis": "Increasing Factors: The chemical composition features polyacrylonitrile chains containing highly polar nitrile groups, which establish strong intermolecular dipole-dipole interactions that intrinsically restrict chain mobility and increase stiffness. Additionally, the electrospinning processing history imposes high elongational forces on the polymer jet, inducing significant molecular orientation along the fiber axis, thereby aligning the stiff backbone segments with the direction of stress. The extended vacuum drying further supports higher modulus by eliminating residual DMF that would otherwise act as a plasticizer. Decreasing Factors: The rapid solvent evaporation inherent to the electrospinning process may limit the degree of crystallinity compared to slowly cast or mechanically drawn bulk films, potentially reducing the modulus. Furthermore, structural defects such as micro-voids or surface irregularities common in electrospun nanofibers could act as stress concentrators that lower the effective stiffness. Dominant Factor: The processing-induced molecular orientation along the fiber axis is the dominant factor governing the modulus behavior. While the intrinsic dipole interactions provide a rigid baseline, the alignment of polymer chains parallel to the applied stress during electrospinning qualitatively enhances the modulus in the fiber direction significantly more than the isotropic baseline, outweighing the potential reductions associated with lower crystallinity."
    }
  },
  {
    "doi": null,
    "title": "Influence of moisture on stress–strain behaviour of adhesives used for structural bonding of wood",
    "year": 2013,
    "chemical_composition": {
      "repeat_unit_psmiles": null,
      "monomers": [
        {
          "name": "Methylene diphenyl diisocyanate",
          "smiles": "O=C=Nc1ccc(Cc2ccc(N=C=O)cc2)cc1",
          "ratio_value": null,
          "ratio_unit": null
        },
        {
          "name": "Ethylene oxide",
          "smiles": "C1CO1",
          "ratio_value": 0.6,
          "ratio_unit": "ratio"
        },
        {
          "name": "Propylene oxide",
          "smiles": "CC1CO1",
          "ratio_value": 1.7,
          "ratio_unit": "ratio"
        }
      ],
      "additives": [],
      "is_homopolymer": false
    },
    "processing_history": "Prepolymer 2. Cast films (approximately 150 µm), conditioned at 23 °C and 35% RH for 2 weeks. Young's modulus measured by uniaxial tensile test (Zwick/Roell Z100) at 0.75 mm/min, strain interval 0.05-0.25%.",
    "hierarchical_structure": "Microphase separation (hard and soft segment rich phases).",
    "properties": {
      "E": {
        "value": [
          2.2
        ],
        "unit": "GPa"
      }
    },
    "analysis_with_hierarchical_structure": {
      "descriptive_text": "The sample, designated as Prepolymer 2, is a segmented copolymer synthesized from Methylene diphenyl diisocyanate, Ethylene oxide, and Propylene oxide, with the oxide components present in ratios of 0.6 and 1.7 respectively. This material was processed into cast films with a thickness of approximately 150 µm and subsequently conditioned at 23 °C and 35% relative humidity for two weeks prior to characterization. The resulting hierarchical structure exhibits microphase separation consisting of distinct hard and soft segment-rich phases, and the Young's modulus was determined via uniaxial tensile testing at a crosshead speed of 0.75 mm/min within a strain interval of 0.05-0.25%.",
      "reasoning_analysis": "Increasing Factors: The incorporation of Methylene diphenyl diisocyanate introduces rigid aromatic hard segments that restrict chain mobility and provide intrinsic stiffness. Furthermore, the hierarchical structure exhibits microphase separation, where hard segment-rich domains act as physical crosslinks and reinforcing fillers within the matrix, significantly driving the Young's modulus upward. Decreasing Factors: The presence of Ethylene oxide and Propylene oxide forms flexible polyether soft segments that increase chain mobility and free volume, particularly with the higher proportion of Propylene oxide which introduces methyl side groups that disrupt packing. Additionally, the processing history involving conditioning at 35% relative humidity likely leads to moisture absorption, where water molecules act as plasticizers by interfering with hydrogen bonding between urethane groups, thereby depressing the modulus. Dominant Factor: The formation of a continuous or percolated network of rigid hard domains through microphase separation is the dominant factor establishing the material's load-bearing capacity and baseline stiffness; however, the final modulus is qualitatively constrained by the high compliance of the polyether soft segment matrix and the plasticizing influence of environmental moisture during conditioning."
    },
    "analysis_without_hierarchical_structure": {
      "descriptive_text": "The sample is a segmented polyurethane copolymer synthesized via a prepolymer method using methylene diphenyl diisocyanate as the hard segment precursor, combined with ethylene oxide and propylene oxide soft segments in a ratio of 0.6 to 1.7, respectively. Thin films approximately 150 µm thick were prepared by casting the prepolymer solution. Prior to characterization, the films were conditioned at 23 °C and 35% relative humidity for two weeks to ensure equilibrium. The Young's modulus was subsequently determined using a uniaxial tensile test on a Zwick/Roell Z100 machine at a crosshead speed of 0.75 mm/min within a strain interval of 0.05% to 0.25%.",
      "reasoning_analysis": "Increasing Factors: The incorporation of methylene diphenyl diisocyanate introduces rigid aromatic rings into the polymer backbone, which significantly restricts chain mobility through steric hindrance and facilitates strong intermolecular hydrogen bonding within hard domains, inherently driving the Young's modulus upward. Additionally, the formation of a microphase-separated morphology allows these rigid hard segments to act as physical crosslinks and reinforcing fillers within the matrix. Decreasing Factors: The substantial presence of ethylene oxide and propylene oxide units introduces flexible polyether soft segments with low rotational energy barriers, which increases chain compliance and lowers the overall stiffness. Furthermore, the processing history involving conditioning at 35% relative humidity may allow for moisture absorption within the hygroscopic polyether phases, acting as a plasticizer that increases free volume and further depresses the modulus. Dominant Factor: The final Young's modulus is dominantly governed by the microphase separation morphology dictated by the chemical architecture; while the flexible soft segments comprise the bulk volume and favor compliance, the connectivity and volume fraction of the rigid methylene diphenyl diisocyanate hard domains provide the primary structural integrity that prevents viscous flow and establishes the solid-state elastic response."
    }
  },
  {
    "doi": "10.1002/marc.200400667",
    "title": "Mechanical Properties of a Single Electrospun Fiber and Its Structures",
    "year": 2005,
    "chemical_composition": {
      "repeat_unit_psmiles": "[*]CC(C#N)[*]",
      "monomers": [
        {
          "name": "Acrylonitrile",
          "smiles": "C=CC#N",
          "ratio_value": null,
          "ratio_unit": null
        }
      ],
      "additives": [],
      "is_homopolymer": true
    },
    "processing_history": "Electrospun from 10 wt% PAN/DMF solution at 18 kV, tip-to-collector distance 15 cm. Fibers dried under vacuum for 24 h. Attached to AFM cantilever (k=0.06 N/m) with epoxy. Young's modulus calculated from force-displacement curves obtained by bending experiments using NanoScope III Multimode AFM.",
    "hierarchical_structure": "Electrospun nanofiber (Fiber 4a). Length: 15.726 μm, Radius: 408 nm. Molecular chains oriented along fiber axis confirmed by WAXD (d ~ 5.3 A from (10-10) reflection).",
    "properties": {
      "E": {
        "value": [
          6.19
        ],
        "unit": "GPa"
      }
    },
    "analysis_with_hierarchical_structure": {
      "descriptive_text": "This sample comprises a polyacrylonitrile (PAN) homopolymer processed into an electrospun nanofiber (Fiber 4a) with a length of 15.726 μm and a radius of 408 nm. The fibers were generated from a 10 wt% PAN solution in dimethylformamide (DMF) using an applied voltage of 18 kV and a tip-to-collector distance of 15 cm, followed by vacuum drying for 24 hours. Structural characterization via wide-angle X-ray diffraction (WAXD) confirmed molecular chain orientation along the fiber axis, indicated by a d-spacing of approximately 5.3 Å from the (10-10) reflection. The Young's modulus was subsequently determined through bending experiments using a NanoScope III Multimode AFM, where individual fibers were attached to cantilevers with epoxy.",
      "reasoning_analysis": "Increasing Factors: The polyacrylonitrile backbone contains polar nitrile groups that establish strong intermolecular dipole-dipole interactions, increasing the cohesive energy density and resistance to elastic deformation. Crucially, the electrospinning processing history induces significant molecular chain orientation along the fiber axis, as confirmed by WAXD; aligning the stiff covalent backbone bonds parallel to the applied stress direction substantially enhances the axial Young's modulus compared to an isotropic bulk sample. Additionally, the vacuum drying step ensures the removal of the DMF solvent, preventing plasticization effects that would otherwise lower the modulus. Decreasing Factors: The nanofiber morphology inherent to electrospinning may introduce surface defects or internal voids due to rapid solvent evaporation, which can act as stress concentrators and reduce the effective load-bearing cross-section. Furthermore, if the electrospinning process did not induce sufficient crystallinity alongside orientation, the presence of compliant amorphous regions between oriented chains could limit the maximum achievable modulus. Dominant Factor: The molecular chain orientation induced by the high-stretch electrospinning process is the dominant factor governing the Young's modulus for this sample. While the intrinsic dipole interactions of PAN provide a stiff baseline, the alignment of the polymer chains along the fiber axis transitions the deformation mechanism from intermolecular sliding to bond stretching, qualitatively resulting in a significantly higher modulus along the fiber direction compared to non-oriented PAN structures."
    },
    "analysis_without_hierarchical_structure": {
      "descriptive_text": "The sample comprises a polyacrylonitrile homopolymer fabricated into fibers via electrospinning from a 10 wt% solution in dimethylformamide. The process utilized an applied voltage of 18 kV and a tip-to-collector distance of 15 cm, followed by vacuum drying for 24 hours to eliminate residual solvent. Mechanical characterization was performed by attaching the fibers to an AFM cantilever with epoxy, where the Young's modulus was derived from force-displacement curves obtained during bending experiments using a NanoScope III Multimode AFM.",
      "reasoning_analysis": "Increasing Factors: The chemical composition consists of acrylonitrile repeat units featuring polar nitrile groups that enable strong dipole-dipole interactions between chains, inherently driving the Young's modulus higher. Additionally, the electrospinning processing history imposes high elongational stress on the polymer jet, inducing significant molecular orientation along the fiber axis which substantially increases the axial stiffness. Decreasing Factors: The rapid solvent evaporation during electrospinning can trap micro-voids or create a porous internal morphology within the fibers, reducing the effective load-bearing cross-section and lowering the modulus. Furthermore, any incomplete removal of dimethylformamide during the vacuum drying step could leave residual solvent acting as a plasticizer, increasing free volume and decreasing chain friction. Dominant Factor: The strong intermolecular forces provided by the nitrile groups, synergistically enhanced by the high degree of chain alignment induced by the electrospinning process, qualitatively dominate the mechanical behavior, driving the Young's modulus higher despite potential morphological porosity."
    }
  },
  {
    "doi": null,
    "title": "Influence of moisture on stress–strain behaviour of adhesives used for structural bonding of wood",
    "year": 2013,
    "chemical_composition": {
      "repeat_unit_psmiles": null,
      "monomers": [
        {
          "name": "Methylene diphenyl diisocyanate",
          "smiles": "O=C=Nc1ccc(Cc2ccc(N=C=O)cc2)cc1",
          "ratio_value": null,
          "ratio_unit": null
        },
        {
          "name": "Ethylene oxide",
          "smiles": "C1CO1",
          "ratio_value": 0.6,
          "ratio_unit": "ratio"
        },
        {
          "name": "Propylene oxide",
          "smiles": "CC1CO1",
          "ratio_value": 1.7,
          "ratio_unit": "ratio"
        }
      ],
      "additives": [],
      "is_homopolymer": false
    },
    "processing_history": "Prepolymer 2. Cast films (approximately 150 µm), conditioned at 23 °C and 65% RH for 10 days, immersed in water for 4 days, then redried in 65% RH for min. 2 weeks. Young's modulus measured by uniaxial tensile test (Zwick/Roell Z100) at 0.75 mm/min, strain interval 0.05-0.25%.",
    "hierarchical_structure": "Microphase separation (hard and soft segment rich phases).",
    "properties": {
      "E": {
        "value": [
          1.8
        ],
        "unit": "GPa"
      }
    },
    "analysis_with_hierarchical_structure": {
      "descriptive_text": "The sample is a segmented poly(ether urethane) copolymer synthesized from methylene diphenyl diisocyanate hard segments and a mixed polyether soft segment comprising ethylene oxide and propylene oxide units in a ratio of 0.6 to 1.7, respectively. The material possesses a hierarchical structure defined by microphase separation between hard and soft segment-rich phases. Film specimens approximately 150 µm thick were cast from a prepolymer, conditioned at 23 °C and 65% relative humidity for 10 days, immersed in water for 4 days, and subsequently redried under 65% relative humidity for a minimum of two weeks. The Young's modulus was characterized using a uniaxial tensile test at a crosshead speed of 0.75 mm/min within a linear strain interval of 0.05-0.25%.",
      "reasoning_analysis": "Increasing Factors: The presence of aromatic methylene diphenyl diisocyanate (MDI) units introduces rigid benzene rings into the backbone, while the urethane linkages facilitate strong intermolecular hydrogen bonding that forms physical crosslinks. Crucially, the hierarchical microphase separation creates hard segment-rich domains that act as reinforcing fillers within the soft matrix, significantly enhancing stiffness and providing structural integrity to the material. Decreasing Factors: The polyether soft segments composed of ethylene and propylene oxide are inherently flexible with low glass transition temperatures, which lowers the overall composite modulus compared to a purely hard-segment material. Specifically, the propylene oxide units introduce methyl side groups that increase free volume and chain mobility relative to ethylene oxide. Furthermore, the processing history involving conditioning at 65% relative humidity and immersion in water introduces moisture into the matrix; water molecules act as plasticizers by disrupting hydrogen bonds between urethane groups, thereby reducing intermolecular forces and lowering the modulus. Dominant Factor: While the hygroscopic processing history and flexible soft segments exert a softening influence, the formation of a percolated network of hard segment domains via microphase separation is the dominant factor governing the Young's modulus. This physical crosslinking network establishes the material's solid-like behavior and baseline stiffness, although the absolute magnitude is qualitatively suppressed by the plasticizing effects of the absorbed moisture and the high proportion of flexible polyether chains."
    },
    "analysis_without_hierarchical_structure": {
      "descriptive_text": "The sample consists of a polyurethane copolymer synthesized from methylene diphenyl diisocyanate hard segments and a mixed polyether soft segment composed of ethylene oxide and propylene oxide in a ratio of 0.6 to 1.7, respectively. Films approximately 150 µm thick were cast from a prepolymer solution and subjected to a rigorous conditioning protocol involving initial equilibration at 23 °C and 65% relative humidity for 10 days, followed by immersion in water for 4 days, and finally redrying under 65% relative humidity for a minimum of two weeks. The Young's modulus was subsequently determined via uniaxial tensile testing at a crosshead speed of 0.75 mm/min within a linear strain interval of 0.05% to 0.25%.",
      "reasoning_analysis": "Increasing Factors: The incorporation of methylene diphenyl diisocyanate (MDI) introduces rigid aromatic structures and urethane linkages capable of strong hydrogen bonding, which form hard segment domains that act as physical crosslinks and reinforcing fillers within the matrix, intrinsically driving the Young's modulus upward. Decreasing Factors: The copolymer architecture includes substantial proportions of ethylene oxide and propylene oxide soft segments, which possess high chain flexibility and low glass transition temperatures, thereby reducing overall stiffness. Furthermore, the processing history involving conditioning at 65% relative humidity and water immersion introduces absorbed moisture into the polyether phases; this residual water acts as a potent plasticizer, increasing free volume and segmental mobility, which significantly depresses the Young's modulus. Dominant Factor: While the MDI hard segments provide structural integrity, the continuous phase nature of the flexible polyether soft segments, combined with the plasticizing effect of equilibrium moisture content established during the extensive humidity conditioning and water immersion, qualitatively dominates the final mechanical response, resulting in a lower Young's modulus compared to a dry or hard-segment-rich counterpart."
    }
  },
  {
    "doi": null,
    "title": "Influence of moisture on stress–strain behaviour of adhesives used for structural bonding of wood",
    "year": 2013,
    "chemical_composition": {
      "repeat_unit_psmiles": null,
      "monomers": [
        {
          "name": "Methylene diphenyl diisocyanate",
          "smiles": "O=C=Nc1ccc(Cc2ccc(N=C=O)cc2)cc1",
          "ratio_value": null,
          "ratio_unit": null
        },
        {
          "name": "Ethylene oxide",
          "smiles": "C1CO1",
          "ratio_value": 0.6,
          "ratio_unit": "ratio"
        },
        {
          "name": "Propylene oxide",
          "smiles": "CC1CO1",
          "ratio_value": 1.7,
          "ratio_unit": "ratio"
        }
      ],
      "additives": [],
      "is_homopolymer": false
    },
    "processing_history": "Prepolymer 2. Cast films (approximately 150 µm), conditioned at 23 °C and 5% RH for 2 weeks. Young's modulus measured by uniaxial tensile test (Zwick/Roell Z100) at 0.75 mm/min, strain interval 0.05-0.25%.",
    "hierarchical_structure": "Microphase separation (hard and soft segment rich phases).",
    "properties": {
      "E": {
        "value": [
          1.8
        ],
        "unit": "GPa"
      }
    },
    "analysis_with_hierarchical_structure": {
      "descriptive_text": "The sample is a segmented polyurethane copolymer designated Prepolymer 2, synthesized from methylene diphenyl diisocyanate, ethylene oxide, and propylene oxide, with respective oxide ratios of 0.6 and 1.7. The material exhibits a hierarchical structure characterized by microphase separation into hard and soft segment-rich phases. Films approximately 150 µm thick were prepared via casting and conditioned at 23 °C and 5% relative humidity for two weeks prior to characterization. The Young's modulus was determined using uniaxial tensile testing on a Zwick/Roell Z100 instrument at a crosshead speed of 0.75 mm/min within a strain interval of 0.05–0.25%.",
      "reasoning_analysis": "Increasing Factors: The incorporation of methylene diphenyl diisocyanate introduces rigid aromatic rings into the hard segments, which intrinsically increases chain stiffness and resistance to deformation. Furthermore, the confirmed microphase separation creates hard segment-rich domains that act as physical crosslinks and reinforcing fillers within the soft matrix, significantly enhancing the Young's modulus. The conditioning at low relative humidity of 5% minimizes moisture absorption, preventing water-induced plasticization that would otherwise lower the modulus. Decreasing Factors: The polyether soft segments composed of ethylene and propylene oxide provide high chain flexibility and mobility, which fundamentally lowers the modulus compared to all-hard segment architectures. Specifically, the higher ratio of propylene oxide introduces methyl side groups that disrupt packing and reduce crystallinity within the soft phase compared to pure polyethylene oxide, further decreasing stiffness. Additionally, the cast film processing method typically results in an isotropic morphology without molecular orientation, yielding a lower modulus than drawn or oriented fibers. Dominant Factor: The microphase-separated morphology involving rigid MDI-based hard domains qualitatively dominates the mechanical response by establishing a percolated network of physical crosslinks; this structural feature provides the primary resistance to deformation and defines the solid-like elastic behavior, overriding the compliance introduced by the flexible polyether soft segments."
    },
    "analysis_without_hierarchical_structure": {
      "descriptive_text": "The sample comprises a copolymer derived from methylene diphenyl diisocyanate, ethylene oxide, and propylene oxide, forming a polyurethane architecture with mixed polyether soft segments. The material was processed via a prepolymer route into cast films with a thickness of approximately 150 µm. Prior to mechanical characterization, the films were conditioned at 23 °C and 5% relative humidity for two weeks to stabilize moisture content. The Young's modulus was determined using uniaxial tensile testing on a Zwick/Roell Z100 instrument at a crosshead speed of 0.75 mm/min, analyzing the stress-strain response within a linear strain interval of 0.05% to 0.25%.",
