Repository: hhtrick/HHT-code

# HHT training framework

This directory contains model training, embedding precomputation, inference, article-level baselines and the curated datasets. All commands below assume that the working directory is `train_code/`.

## 3. Datasets and fixed partitions

Each main dataset is a JSON array at `dataset/{property}/{property}.json`. Entries contain source metadata, `chemical_composition`, `processing_history`, `hierarchical_structure`, `properties`, and two generated-analysis objects. Targets are stored as `properties[property]["value"]`; source metadata and target values are not predictive input fields.

| Property | Train | Validation | Test | Total |
|---|---:|---:|---:|---:|

File: train_code/dataset/E/E.json (part 141 of 204)
[
      "reasoning_analysis": "Increasing Factors: The incorporation of methylene diphenyl diisocyanate introduces rigid aromatic hard segments that restrict chain mobility and form physical crosslinks or hard domains, inherently increasing stiffness. Furthermore, the conditioning history at 5% relative humidity is significantly drier than standard ambient conditions, minimizing moisture-induced plasticization of the polyether segments which would otherwise lower the modulus. Decreasing Factors: The chemical composition includes a higher proportion of propylene oxide compared to ethylene oxide; the methyl side groups on the propylene oxide units introduce steric hindrance that inhibits soft segment packing and crystallization, thereby increasing free volume and reducing stiffness relative to a pure ethylene oxide system. Additionally, the polyether backbone itself is inherently flexible compared to polyester or rigid aromatic chains. Dominant Factor: The structural integrity and stiffness provided by the rigid aromatic methylene diphenyl diisocyanate hard segments qualitatively dominate the mechanical response in the linear elastic region, establishing the primary load-bearing network despite the flexibility introduced by the propylene oxide-rich soft segments."
    }
  },
  {
    "doi": null,
    "title": "Influence of moisture on stress–strain behaviour of adhesives used for structural bonding of wood",
    "year": 2013,
    "chemical_composition": {
      "repeat_unit_psmiles": null,
      "monomers": [
        {
          "name": "Methylene diphenyl diisocyanate",
          "smiles": "O=C=Nc1ccc(Cc2ccc(N=C=O)cc2)cc1",
          "ratio_value": null,
          "ratio_unit": null
        },
        {
          "name": "Ethylene oxide",
          "smiles": "C1CO1",
          "ratio_value": 0.6,
          "ratio_unit": "ratio"
        },
        {
          "name": "Propylene oxide",
          "smiles": "CC1CO1",
          "ratio_value": 1.7,
          "ratio_unit": "ratio"
        }
      ],
      "additives": [],
      "is_homopolymer": false
    },
    "processing_history": "Prepolymer 2. Cast films (approximately 150 µm), conditioned at 23 °C, immersed in water for 4 days. Young's modulus measured by uniaxial tensile test (Zwick/Roell Z100) at 0.75 mm/min, strain interval 0.05-0.25%.",
    "hierarchical_structure": "Microphase separation (hard and soft segment rich phases).",
    "properties": {
      "E": {
        "value": [
          0.8
        ],
        "unit": "GPa"
      }
    },
    "analysis_with_hierarchical_structure": {
      "descriptive_text": "The sample comprises a segmented copolymer synthesized via a prepolymer route using methylene diphenyl diisocyanate, ethylene oxide, and propylene oxide monomers, exhibiting a microphase-separated morphology consisting of hard and soft segment-rich phases. Films approximately 150 µm thick were cast, conditioned at 23 °C, and subsequently immersed in water for four days prior to mechanical characterization. The Young's modulus was determined using a uniaxial tensile test on a Zwick/Roell Z100 system at a crosshead speed of 0.75 mm/min within a small strain interval of 0.05% to 0.25%.",
      "reasoning_analysis": "Increasing Factors: The incorporation of methylene diphenyl diisocyanate introduces rigid aromatic rings and strong hydrogen bonding capabilities within the hard segments, which intrinsically drive the Young's modulus higher by restricting chain mobility. Additionally, the confirmed microphase separation creates hard domain-rich regions that act as physical crosslinks and reinforcing fillers within the soft matrix, significantly enhancing the stiffness and load-bearing capacity of the material. Decreasing Factors: The soft segments composed of ethylene oxide and propylene oxide contain flexible ether linkages that promote chain mobility and compliance, inherently lowering the modulus relative to all-aromatic systems. Furthermore, the processing history involving four days of water immersion likely introduces plasticization effects where water molecules disrupt inter-chain hydrogen bonding in the hard domains and swell the soft phase, thereby reducing the overall stiffness. Dominant Factor: While the flexible polyether soft segments and water plasticization act to depress the stiffness, the microphase-separated morphology driven by the hard segment connectivity is the dominant factor qualitatively establishing the solid-like elastic behavior; however, the measured modulus represents a balance where the structural integrity provided by phase separation is significantly modulated by the hydrolytic history."
    },
    "analysis_without_hierarchical_structure": {
      "descriptive_text": "This sample comprises a polyurethane copolymer system synthesized via a prepolymer method using methylene diphenyl diisocyanate as the diisocyanate component and a mixture of ethylene oxide and propylene oxide-derived polyether polyols. The material was processed into cast films with a thickness of approximately 150 µm. Prior to characterization, the films were conditioned at 23 °C and subsequently immersed in water for four days. The Young's modulus was determined via uniaxial tensile testing using a Zwick/Roell Z100 instrument at a crosshead speed of 0.75 mm/min within a strain interval of 0.05 to 0.25%.",
      "reasoning_analysis": "Increasing Factors: The incorporation of methylene diphenyl diisocyanate introduces rigid aromatic hard segments into the polymer backbone, facilitating strong intermolecular hydrogen bonding and pi-stacking interactions that form physical crosslinks to resist deformation and drive the Young's modulus upward. Decreasing Factors: The copolymer architecture integrates ethylene oxide and propylene oxide units which form flexible polyether soft segments with high chain mobility, inherently lowering stiffness. Additionally, the processing history involves immersing the cast films in water for four days, where water molecules act as plasticizers by disrupting hydrogen bonds within the hard domains and increasing free volume, thereby reducing the Young's modulus. Dominant Factor: The high proportion of flexible polyether soft segments relative to the rigid diisocyanate establishes a continuous soft phase that dictates the baseline compliance, an effect that is qualitatively amplified by the plasticization resulting from the water immersion, making the decreasing influences dominant over the rigidifying effect of the hard segments for this specific conditioned sample."
    }
  },
  {
    "doi": "10.1002/marc.200400667",
    "title": "Mechanical Properties of a Single Electrospun Fiber and Its Structures",
    "year": 2005,
    "chemical_composition": {
      "repeat_unit_psmiles": "[*]CC(C#N)[*]",
      "monomers": [
        {
          "name": "Acrylonitrile",
          "smiles": "C=CC#N",
          "ratio_value": null,
          "ratio_unit": null
        }
      ],
      "additives": [],
      "is_homopolymer": true
    },
    "processing_history": "Electrospun from 10 wt% PAN/DMF solution at 22 kV, tip-to-collector distance 15 cm. Fibers dried under vacuum for 24 h. Attached to AFM cantilever (k=0.06 N/m) with epoxy. Young's modulus calculated from force-displacement curves obtained by bending experiments using NanoScope III Multimode AFM.",
    "hierarchical_structure": "Electrospun nanofiber (Fiber 3b). Length: 13.662 μm, Radius: 179 nm. Molecular chains oriented along fiber axis confirmed by WAXD (d ~ 5.3 A from (10-10) reflection). Higher orientation than 18 kV fibers.",
    "properties": {
      "E": {
        "value": [
          47.49
        ],
        "unit": "GPa"
      }
    },
    "analysis_with_hierarchical_structure": {
      "descriptive_text": "This sample comprises a polyacrylonitrile (PAN) homopolymer fabricated into an electrospun nanofiber (Fiber 3b) with a length of 13.662 μm and a radius of 179 nm. The fibers were generated from a 10 wt% PAN solution in dimethylformamide (DMF) using an applied voltage of 22 kV and a tip-to-collector distance of 15 cm, followed by vacuum drying for 24 hours. Structural characterization via wide-angle X-ray diffraction (WAXD) revealed molecular chains oriented along the fiber axis, evidenced by a d-spacing of approximately 5.3 Å from the (10-10) reflection, indicating a higher degree of orientation compared to fibers processed at 18 kV. The Young's modulus was subsequently determined through bending experiments using a NanoScope III Multimode AFM, where individual fibers were attached to an AFM cantilever (k=0.06 N/m) using epoxy.",
      "reasoning_analysis": "Increasing Factors: The presence of polar nitrile groups along the polyacrylonitrile backbone facilitates strong dipole-dipole interactions between chains, enhancing intermolecular cohesion and intrinsic stiffness. Furthermore, the electrospinning process at 22 kV induced significant molecular orientation along the fiber axis, as confirmed by WAXD; aligning the covalent backbone bonds parallel to the stress direction drastically increases the resistance to deformation. The vacuum drying step also ensures the removal of residual DMF solvent, preventing plasticization that would otherwise soften the matrix. Decreasing Factors: Despite the orientation, the fiber likely retains some amorphous regions between crystalline domains, which possess lower stiffness compared to the crystalline phases. Additionally, the electrospinning process can sometimes introduce micro-voids or structural heterogeneities within the nanofiber morphology, which may reduce the effective load-bearing cross-sectional area and lower the measured modulus relative to a defect-free bulk crystal. Dominant Factor: The high degree of molecular orientation along the fiber axis is the dominant factor governing the Young's modulus. While the intrinsic chemistry of PAN provides a stiff baseline, the alignment of polymer chains parallel to the applied stress during the AFM bending experiment allows the material to leverage the high stiffness of the covalent backbone bonds, qualitatively resulting in a significantly higher modulus compared to isotropic or randomly oriented PAN bulk materials."
    },
    "analysis_without_hierarchical_structure": {
      "descriptive_text": "The sample comprises a polyacrylonitrile homopolymer fabricated into fibers via electrospinning from a 10 wt% solution in dimethylformamide under an applied voltage of 22 kV and a tip-to-collector distance of 15 cm. Post-fabrication, the fibers were dried under vacuum for 24 hours to eliminate residual solvent. For mechanical characterization, individual fibers were attached to an AFM cantilever with epoxy, and the Young's modulus was determined from force-displacement curves generated during bending experiments using a NanoScope III Multimode AFM.",
      "reasoning_analysis": "Increasing Factors: The chemical composition consists of polyacrylonitrile, where the highly polar nitrile side groups facilitate strong intermolecular dipole-dipole interactions, inherently increasing chain stiffness and resistance to deformation. Furthermore, the electrospinning processing history involves high-voltage stretching of the polymer jet, which induces significant molecular orientation along the fiber axis, thereby enhancing the axial Young's modulus. Decreasing Factors: The use of dimethylformamide (DMF) as a solvent presents a risk where incomplete removal during the 24-hour vacuum drying could leave residual solvent molecules acting as plasticizers, increasing free volume and reducing intermolecular friction, which would lower the modulus. Additionally, electrospun fibers may possess lower crystallinity or internal porosity compared to mechanically drawn bulk fibers, potentially limiting the maximum achievable stiffness. Dominant Factor: The strong dipole-dipole interactions intrinsic to the polyacrylonitrile backbone, synergistically combined with the high degree of molecular orientation induced by the electrospinning elongation flow, qualitatively dominate the mechanical response, likely resulting in an enhanced Young's modulus along the fiber direction relative to isotropic bulk samples, assuming effective solvent removal."
    }
  },
  {
    "doi": null,
    "title": "Influence of moisture on stress–strain behaviour of adhesives used for structural bonding of wood",
    "year": 2013,
    "chemical_composition": {
      "repeat_unit_psmiles": null,
      "monomers": [
        {
          "name": "Methylene diphenyl diisocyanate",
          "smiles": "O=C=Nc1ccc(Cc2ccc(N=C=O)cc2)cc1",
          "ratio_value": null,
          "ratio_unit": null
        },
        {
          "name": "Ethylene oxide",
          "smiles": "C1CO1",
          "ratio_value": 0.6,
          "ratio_unit": "ratio"
        },
        {
          "name": "Propylene oxide",
          "smiles": "CC1CO1",
          "ratio_value": 1.7,
          "ratio_unit": "ratio"
        }
      ],
      "additives": [],
      "is_homopolymer": false
    },
    "processing_history": "Prepolymer 2. Cast films (approximately 150 µm), conditioned at 23 °C and 95% RH for 2 weeks. Young's modulus measured by uniaxial tensile test (Zwick/Roell Z100) at 0.75 mm/min, strain interval 0.05-0.25%.",
    "hierarchical_structure": "Microphase separation (hard and soft segment rich phases).",
    "properties": {
      "E": {
        "value": [
          1.0
        ],
        "unit": "GPa"
      }
    },
    "analysis_with_hierarchical_structure": {
      "descriptive_text": "The sample comprises a segmented copolymer derived from methylene diphenyl diisocyanate, ethylene oxide, and propylene oxide, with oxide ratios of 0.6 and 1.7 respectively. This chemical architecture supports a hierarchical structure characterized by microphase separation into hard and soft segment-rich phases. The material was processed into cast films approximately 150 µm thick and conditioned at 23 °C and 95% relative humidity for two weeks prior to mechanical characterization. Young's modulus was evaluated using a uniaxial tensile test on a Zwick/Roell Z100 instrument at a crosshead speed of 0.75 mm/min within a linear strain interval of 0.05-0.25%.",
      "reasoning_analysis": "Increasing Factors: The presence of rigid aromatic methylene diphenyl diisocyanate units within the hard segments provides intrinsic chain stiffness and facilitates strong inter-chain hydrogen bonding. Additionally, the observed microphase separation creates hard domain regions that act as physical crosslinks and reinforcing fillers within the matrix, significantly enhancing the material's resistance to deformation. Decreasing Factors: The substantial proportion of flexible polyether soft segments, particularly the higher ratio of propylene oxide compared to ethylene oxide, establishes a compliant matrix with high chain mobility. Furthermore, the extensive conditioning at 95% relative humidity likely leads to moisture absorption, where water molecules act as plasticizers by disrupting hydrogen bonding networks within the hard domains and increasing free volume in the soft segments. Dominant Factor: While the microphase-separated hard domains provide the necessary structural integrity to maintain a solid state, the high volume fraction of flexible soft segments combined with the plasticizing effect of absorbed moisture during high-humidity conditioning qualitatively dominates the mechanical response, limiting the Young's modulus to values characteristic of soft elastomers rather than rigid plastics."
    },
    "analysis_without_hierarchical_structure": {
      "descriptive_text": "The sample is a copolymer synthesized from Methylene diphenyl diisocyanate, Ethylene oxide, and Propylene oxide, with the oxide monomers present in a ratio of 0.6 to 1.7 respectively. The material was processed by casting films with a thickness of approximately 150 µm, followed by conditioning at 23 °C and 95% relative humidity for a duration of two weeks. Subsequent mechanical characterization involved measuring the Young's modulus via uniaxial tensile testing using a Zwick/Roell Z100 instrument at a crosshead speed of 0.75 mm/min within a strain interval of 0.05 to 0.25%.",
      "reasoning_analysis": "Increasing Factors: The incorporation of Methylene diphenyl diisocyanate introduces rigid aromatic hard segments into the polymer backbone. These structures restrict chain mobility through steric hindrance and promote hard domain formation via hydrogen bonding, intrinsically driving the Young's modulus higher compared to purely aliphatic systems. Decreasing Factors: The substantial content of Ethylene oxide and Propylene oxide forms flexible polyether soft segments that lower the overall stiffness. Crucially, the processing history involves conditioning at 95% relative humidity for two weeks. Given the hydrophilic nature of polyether segments, significant water uptake is likely, where absorbed water acts as a potent plasticizer, increasing free volume and lubricating chain segments to significantly depress the Young's modulus. Dominant Factor: While the rigid MDI hard segments provide structural integrity, the extensive conditioning at high humidity is the dominant factor. The plasticization effect induced by water absorption in the hydrophilic polyether phases will qualitatively override the stiffening contribution of the hard segments, resulting in a significantly reduced Young's modulus relative to a dry state sample."
    }
  },
  {
    "doi": "10.1002/marc.200400667",
    "title": "Mechanical Properties of a Single Electrospun Fiber and Its Structures",
    "year": 2005,
    "chemical_composition": {
      "repeat_unit_psmiles": "[*]CC(C#N)[*]",
      "monomers": [
        {
          "name": "Acrylonitrile",
          "smiles": "C=CC#N",
          "ratio_value": null,
          "ratio_unit": null
        }
      ],
      "additives": [],
      "is_homopolymer": true
    },
    "processing_history": "Electrospun from 10 wt% PAN/DMF solution at 22 kV, tip-to-collector distance 15 cm. Fibers dried under vacuum for 24 h. Attached to AFM cantilever (k=0.06 N/m) with epoxy. Young's modulus calculated from force-displacement curves obtained by bending experiments using NanoScope III Multimode AFM.",
    "hierarchical_structure": "Electrospun nanofiber (Fiber 1b). Length: 19.611 μm, Radius: 375 nm. Molecular chains oriented along fiber axis confirmed by WAXD (d ~ 5.3 A from (10-10) reflection). Higher orientation than 18 kV fibers.",
    "properties": {
      "E": {
        "value": [
          15.78
        ],
        "unit": "GPa"
      }
    },
    "analysis_with_hierarchical_structure": {
      "descriptive_text": "The sample comprises a polyacrylonitrile homopolymer characterized by a nitrile-functionalized repeat unit. It was fabricated via electrospinning from a 10 wt% solution in dimethylformamide at an applied voltage of 22 kV with a 15 cm tip-to-collector distance, followed by vacuum drying for 24 hours. The resulting hierarchical structure is an electrospun nanofiber with a length of 19.611 μm and a radius of 375 nm. Wide-angle X-ray diffraction confirms molecular chains are oriented along the fiber axis with a d-spacing of approximately 5.3 Å from the (10-10) reflection, exhibiting higher orientation than fibers processed at 18 kV. The Young's modulus was subsequently determined through AFM bending experiments using a NanoScope III Multimode system with a cantilever spring constant of 0.06 N/m.",
      "reasoning_analysis": "Increasing Factors: The presence of polar nitrile groups in the acrylonitrile repeat units facilitates strong dipole-dipole interactions between chains, increasing intermolecular cohesion and intrinsic stiffness. The electrospinning process, particularly at 22 kV, induces significant drawing forces that align molecular chains along the fiber axis, allowing the stiff covalent backbone bonds to bear the primary load during axial deformation. Additionally, the vacuum drying step removes residual dimethylformamide solvent, preventing plasticization effects that would otherwise soften the matrix. Decreasing Factors: The nanoscale radius of the fiber introduces a high surface-to-volume ratio, where surface chain mobility may be slightly higher than in the bulk core, potentially reducing the effective modulus. Furthermore, any remaining amorphous regions between oriented crystallites possess lower stiffness compared to the aligned domains, and incomplete solvent removal could leave trace plasticizers that enhance segmental mobility. Dominant Factor: The high degree of molecular chain orientation along the fiber axis, achieved through the specific electrospinning parameters and confirmed by WAXD, is the dominant factor. This alignment maximizes the contribution of the rigid polymer backbone to the axial Young's modulus, outweighing the softening effects of amorphous regions or surface phenomena typical of nanofibers."
    },
    "analysis_without_hierarchical_structure": {
      "descriptive_text": "The sample consists of a polyacrylonitrile homopolymer processed into fibers via electrospinning from a 10 wt% solution in dimethylformamide at an applied voltage of 22 kV with a tip-to-collector distance of 15 cm. Following fabrication, the fibers were subjected to vacuum drying for 24 hours to remove residual solvent. For mechanical evaluation, individual fibers were mounted onto an AFM cantilever using epoxy, and the Young's modulus was determined from force-displacement curves obtained through bending experiments utilizing a NanoScope III Multimode AFM.",
      "reasoning_analysis": "Increasing Factors: The chemical composition features nitrile side groups which engage in strong dipole-dipole interactions, significantly increasing intermolecular cohesion and resistance to deformation. Furthermore, the electrospinning processing history induces high degrees of molecular orientation along the fiber axis due to elongational flow and electric field drawing, which substantially enhances the axial stiffness compared to isotropic bulk material. Decreasing Factors: The rapid solvent evaporation inherent to the electrospinning process may limit the development of large crystalline domains compared to slowly crystallized bulk samples, potentially reducing the modulus contribution from crystallinity. Additionally, if the 24-hour vacuum drying was insufficient to remove all dimethylformamide, residual solvent molecules could act as plasticizers, increasing free volume and lowering the modulus. Dominant Factor: While limited crystallinity and potential residual solvent present decreasing influences, the high degree of chain alignment induced by the electrospinning process, synergistically supported by the strong intermolecular forces of the nitrile groups, qualitatively dominates the mechanical response, resulting in a significantly enhanced axial Young's modulus relative to unoriented polyacrylonitrile."
    }
  },
  {
    "doi": null,
    "title": "Influence of moisture on stress–strain behaviour of adhesives used for structural bonding of wood",
    "year": 2013,
    "chemical_composition": {
      "repeat_unit_psmiles": null,
      "monomers": [
        {
          "name": "Melamine",
          "smiles": "Nc1nc(N)nc(N)n1",
          "ratio_value": null,
          "ratio_unit": null
        },
        {
          "name": "Urea",
          "smiles": "NC(=O)N",
          "ratio_value": null,
          "ratio_unit": null
        },
        {
          "name": "Formaldehyde",
          "smiles": "C=O",
          "ratio_value": null,
          "ratio_unit": null
        }
      ],
      "additives": [
        {
          "name": "Hardener no. 688",
          "type": "hardener",
          "amount_value": 60,
          "amount_unit": "parts per 100 parts resin"
        }
      ],
      "is_homopolymer": false
    },
    "processing_history": "MUF (Kauramin). Cast films (approximately 150 µm), conditioned at 23 °C and 35% RH for 2 weeks. Young's modulus measured by uniaxial tensile test (Zwick/Roell Z100) at 0.75 mm/min, strain interval 0.05-0.25%.",
    "hierarchical_structure": "Thermosetting, crosslinked network. Brittle.",
    "properties": {
      "E": {
        "value": [
          3.5
        ],
        "unit": "GPa"
      }
    },
    "analysis_with_hierarchical_structure": {
      "descriptive_text": "The sample comprises a melamine-urea-formaldehyde (MUF) thermosetting resin synthesized from melamine, urea, and formaldehyde monomers, formulated with Hardener no. 688 at a concentration of 60 parts per 100 parts resin. This material exhibits a brittle, crosslinked network structure and was processed into cast films with a thickness of approximately 150 µm. Prior to mechanical characterization, the films were conditioned at 23 °C and 35% relative humidity for two weeks to stabilize environmental interactions. The Young's modulus was subsequently evaluated using a uniaxial tensile test on a Zwick/Roell Z100 instrument at a crosshead speed of 0.75 mm/min within a linear strain interval of 0.05–0.25%.",
      "reasoning_analysis": "Increasing Factors: The formation of a dense thermosetting crosslinked network fundamentally restricts polymer chain mobility, significantly enhancing stiffness. The incorporation of melamine introduces rigid heterocyclic rings into the backbone, increasing intrinsic backbone rigidity. Furthermore, the addition of Hardener no. 688 ensures a high degree of cure and crosslink density, while the observed brittle nature confirms limited segmental motion consistent with high modulus materials. Decreasing Factors: The conditioning history at 35% relative humidity introduces moisture into the hydrophilic MUF matrix. Water molecules act as effective plasticizers by disrupting intermolecular hydrogen bonding between polymer chains and increasing free volume, which qualitatively reduces the stiffness. Additionally, the cast film processing method may introduce minor structural heterogeneities or residual stresses that could slightly compromise the theoretical maximum modulus. Dominant Factor: The covalent constraints imposed by the highly crosslinked thermosetting network and the rigid aromatic-like character of the melamine units qualitatively dominate the mechanical response. Although environmental conditioning introduces plasticizing moisture that lowers the modulus relative to a perfectly dry state, the topological constraints of the network ensure the material retains a high modulus characteristic of brittle thermosets rather than compliant elastomers or thermoplastics."
    },
    "analysis_without_hierarchical_structure": {
      "descriptive_text": "The sample consists of a Melamine-Urea-Formaldehyde (MUF) resin system derived from melamine, urea, and formaldehyde monomers. The formulation includes Hardener no. 688 at a concentration of 60 parts per 100 parts resin. This material was processed into cast films with a thickness of approximately 150 µm and conditioned at 23 °C and 35% relative humidity for two weeks prior to characterization. The Young's modulus was determined via uniaxial tensile testing using a Zwick/Roell Z100 instrument at a crosshead speed of 0.75 mm/min within a linear strain interval of 0.05% to 0.25%.",
      "reasoning_analysis": "Increasing Factors: The chemical composition establishes a highly crosslinked thermoset network, where the condensation of melamine, urea, and formaldehyde creates rigid methylene and ether bridges between heterocyclic rings. The presence of melamine introduces stiff triazine rings into the backbone, significantly restricting segmental mobility and enhancing structural rigidity. Furthermore, the addition of Hardener no. 688 promotes extensive curing, likely increasing the crosslink density which directly correlates with a higher Young's modulus. Decreasing Factors: The conditioning history at 35% relative humidity allows for moisture absorption within the polar MUF network. Water molecules can act as plasticizers by forming hydrogen bonds with the polymer matrix, disrupting interchain interactions, increasing free volume, and thereby reducing the material's stiffness. Additionally, if the high loading of hardener results in unreacted species remaining within the matrix, these could act as internal plasticizers. Dominant Factor: The intrinsic rigidity of the highly crosslinked covalent network formed by the MUF chemistry and hardener qualitatively dominates the final modulus behavior. While moisture absorption introduces a plasticizing effect that lowers the modulus relative to a completely dry state, the fundamental thermoset architecture ensures a high baseline stiffness compared to thermoplastic counterparts."
    }
  },
  {
    "doi": null,
    "title": "Influence of moisture on stress–strain behaviour of adhesives used for structural bonding of wood",
    "year": 2013,
    "chemical_composition": {
      "repeat_unit_psmiles": null,
      "monomers": [
        {
          "name": "Methylene diphenyl diisocyanate",
          "smiles": "O=C=Nc1ccc(Cc2ccc(N=C=O)cc2)cc1",
          "ratio_value": null,
          "ratio_unit": null
        },
        {
          "name": "Ethylene oxide",
          "smiles": "C1CO1",
          "ratio_value": 0.3,
          "ratio_unit": "ratio"
        },
        {
          "name": "Propylene oxide",
          "smiles": "CC1CO1",
          "ratio_value": 2,
          "ratio_unit": "ratio"
        }
      ],
      "additives": [],
      "is_homopolymer": false
    },
    "processing_history": "Prepolymer 1. Cast films (approximately 150 µm), conditioned at 23 °C and 65% RH for 10 days, immersed in water for 4 days, then redried in 65% RH for min. 2 weeks. Young's modulus measured by uniaxial tensile test (Zwick/Roell Z100) at 0.75 mm/min, strain interval 0.05-0.25%.",
    "hierarchical_structure": "Microphase separation (hard and soft segment rich phases).",
    "properties": {
      "E": {
        "value": [
          1.9
        ],
        "unit": "GPa"
      }
    },
    "analysis_with_hierarchical_structure": {
      "descriptive_text": "The sample is a segmented copolymer synthesized from Methylene diphenyl diisocyanate, Ethylene oxide, and Propylene oxide, with a compositional ratio favoring Propylene oxide. The material exhibits a hierarchical structure characterized by microphase separation into hard and soft segment-rich phases. Film specimens approximately 150 µm thick were prepared by casting, followed by conditioning at 23 °C and 65% relative humidity for 10 days, immersion in water for 4 days, and subsequent redrying at 65% relative humidity for a minimum of 2 weeks. The Young's modulus was characterized via uniaxial tensile testing using a Zwick/Roell Z100 instrument at a crosshead speed of 0.75 mm/min within a strain interval of 0.05-0.25%.",
      "reasoning_analysis": "Increasing Factors: The presence of Methylene diphenyl diisocyanate introduces rigid aromatic hard segments that form glassy or semi-crystalline domains, acting as physical crosslinks that significantly reinforce the material structure. The explicitly noted microphase separation enhances this effect by organizing these rigid domains within the matrix, thereby increasing stiffness. Additionally, the inclusion of Ethylene oxide, which has a higher tendency for crystallization compared to Propylene oxide, may contribute to localized stiffening within the soft phase. Decreasing Factors: The soft segment composition is dominated by Propylene oxide, which is inherently flexible and amorphous at room temperature, thereby lowering the overall bulk modulus. The processing history involving water immersion introduces the risk of residual moisture acting as a plasticizer for the polyether soft segments or potentially disrupting inter-segment hydrogen bonding within the hard domains if not completely removed during redrying. Dominant Factor: The degree of microphase separation serves as the dominant factor governing the Young's modulus. While the flexible polyether backbone dictates a baseline elastomeric behavior, the effectiveness of the rigid hard domains as reinforcing fillers is entirely dependent on the morphological segregation from the soft phase; thus, the structural integrity provided by this microphase separation qualitatively overrides the individual contributions of the monomers in determining the final stiffness."
    },
    "analysis_without_hierarchical_structure": {
      "descriptive_text": "The sample comprises a segmented copolymer synthesized from methylene diphenyl diisocyanate, ethylene oxide, and propylene oxide monomers, with the oxide monomers present in a ratio of 0.3 to 2 respectively. The material was processed into cast films with a thickness of approximately 150 µm. Following casting, the films underwent a conditioning period at 23 °C and 65% relative humidity for 10 days, followed by immersion in water for 4 days, and were subsequently redried under 65% relative humidity for a minimum of two weeks. The Young's modulus was determined via uniaxial tensile testing using a Zwick/Roell Z100 instrument at a crosshead speed of 0.75 mm/min within a strain interval of 0.05 to 0.25%.",
      "reasoning_analysis": "Increasing Factors: The presence of methylene diphenyl diisocyanate introduces rigid aromatic hard segments into the polymer backbone, which restrict chain mobility through steric hindrance and facilitate microphase separation into rigid domains that act as physical crosslinks, intrinsically driving the Young's modulus higher. Decreasing Factors: The incorporation of flexible ethylene oxide and propylene oxide soft segments increases chain flexibility and free volume, particularly due to the methyl side groups in propylene oxide, which lowers stiffness. Furthermore, the processing history involving prolonged conditioning at high relative humidity and immersion in water likely leads to significant moisture absorption; water molecules act as plasticizers by disrupting intermolecular hydrogen bonding between hard segments, thereby increasing segmental mobility and depressing the modulus. Dominant Factor: While the rigid aromatic hard segments establish the fundamental physical network required for solid-state stiffness, the extensive hydration history involving water immersion and equilibrium at 65% relative humidity introduces a dominant plasticization effect that qualitatively reduces the Young's modulus relative to a fully dried state, making the moisture content the critical dynamic variable governing the final mechanical response."
    }
  },
  {
    "doi": "10.1002/marc.200400667",
    "title": "Mechanical Properties of a Single Electrospun Fiber and Its Structures",
    "year": 2005,
    "chemical_composition": {
      "repeat_unit_psmiles": "[*]CC(C#N)[*]",
      "monomers": [
        {
          "name": "Acrylonitrile",
          "smiles": "C=CC#N",
          "ratio_value": null,
          "ratio_unit": null
        }
      ],
      "additives": [],
      "is_homopolymer": true
    },
    "processing_history": "Electrospun from 10 wt% PAN/DMF solution at 22 kV, tip-to-collector distance 15 cm. Fibers dried under vacuum for 24 h. Attached to AFM cantilever (k=0.06 N/m) with epoxy. Young's modulus calculated from force-displacement curves obtained by bending experiments using NanoScope III Multimode AFM.",
    "hierarchical_structure": "Electrospun nanofiber (Fiber 4b). Length: 16.828 μm, Radius: 260 nm. Molecular chains oriented along fiber axis confirmed by WAXD (d ~ 5.3 A from (10-10) reflection). Higher orientation than 18 kV fibers.",
    "properties": {
      "E": {
        "value": [
          28.87
        ],
        "unit": "GPa"
      }
    },
    "analysis_with_hierarchical_structure": {
      "descriptive_text": "The sample comprises a polyacrylonitrile (PAN) homopolymer fabricated into an electrospun nanofiber (Fiber 4b) possessing a length of 16.828 μm and a radius of 260 nm. Fabrication involved electrospinning a 10 wt% PAN solution in dimethylformamide (DMF) at an applied voltage of 22 kV with a 15 cm tip-to-collector distance, followed by vacuum drying for 24 hours to remove residual solvent. Wide-angle X-ray diffraction (WAXD) analysis confirmed molecular chains oriented along the fiber axis, indicated by a d-spacing of approximately 5.3 Å from the (10-10) reflection, with a degree of orientation exceeding that of fibers processed at 18 kV. Mechanical characterization was performed by attaching individual fibers to an AFM cantilever (k=0.06 N/m) using epoxy, with the Young's modulus derived from force-displacement curves obtained during bending experiments using a NanoScope III Multimode AFM.",
      "reasoning_analysis": "Increasing Factors: The chemical composition of polyacrylonitrile features polar nitrile groups that engage in strong dipole-dipole interactions, enhancing intermolecular cohesion and intrinsic stiffness. The processing history involving electrospinning at 22 kV induced significant molecular orientation along the fiber axis, as confirmed by WAXD, which aligns the covalent backbone with the stress direction and drastically increases stiffness compared to isotropic arrangements. Additionally, the vacuum drying step mitigates plasticization by removing residual DMF solvent, preserving the rigidity of the polymer matrix. Decreasing Factors: The presence of amorphous regions between oriented crystalline domains provides zones of lower stiffness where chain slipping may occur under load. Furthermore, the nanoscale dimensions of the fiber may introduce surface defects or structural irregularities inherent to the electrospinning process that could compromise mechanical integrity relative to bulk drawn fibers. Dominant Factor: The processing-induced molecular orientation is the dominant factor governing the Young's modulus for this sample. The alignment of the polymer chains parallel to the fiber axis transforms the deformation mechanism from weak intermolecular shear to strong covalent bond stretching, qualitatively overriding the effects of amorphous content and establishing a significantly higher modulus than non-oriented PAN structures."
    },
    "analysis_without_hierarchical_structure": {
      "descriptive_text": "The sample comprises a polyacrylonitrile homopolymer fabricated into fibers via electrospinning from a 10 wt% solution in dimethylformamide. The process utilized an applied voltage of 22 kV and a tip-to-collector distance of 15 cm, followed by vacuum drying for 24 hours to eliminate residual solvent. Mechanical characterization involved attaching the fibers to an AFM cantilever with epoxy, where the Young's modulus was derived from force-displacement curves generated during bending experiments using a NanoScope III Multimode AFM.",
