Repository: hhtrick/HHT-code

# HHT training framework

This directory contains model training, embedding precomputation, inference, article-level baselines and the curated datasets. All commands below assume that the working directory is `train_code/`.

## 3. Datasets and fixed partitions

Each main dataset is a JSON array at `dataset/{property}/{property}.json`. Entries contain source metadata, `chemical_composition`, `processing_history`, `hierarchical_structure`, `properties`, and two generated-analysis objects. Targets are stored as `properties[property]["value"]`; source metadata and target values are not predictive input fields.

| Property | Train | Validation | Test | Total |
|---|---:|---:|---:|---:|

File: train_code/dataset/E/E.json (part 142 of 204)
[
      "reasoning_analysis": "Increasing Factors: The chemical structure of polyacrylonitrile contains polar nitrile groups that enable strong intermolecular dipole-dipole interactions, which restrict chain mobility and intrinsically increase stiffness. Additionally, the electrospinning processing history induces high molecular orientation along the fiber axis due to elongational flow, aligning the polymer backbones with the direction of stress and significantly enhancing the axial modulus. Decreasing Factors: The nanofibrous morphology may possess a lower packing density or higher free volume compared to bulk consolidated materials, which could reduce the effective load-bearing cross-section. Furthermore, any incomplete removal of the dimethylformamide solvent during vacuum drying could act as a plasticizer, increasing free volume and lowering the modulus. Dominant Factor: The strong dipole-dipole interactions inherent to the nitrile functionality combined with the high degree of molecular orientation achieved during electrospinning qualitatively dominate the mechanical response, typically resulting in a higher modulus relative to non-oriented or non-polar polymer systems, assuming effective solvent removal."
    }
  },
  {
    "doi": null,
    "title": "An entropy spring model for the Young’s modulus change of biodegradable polymers during biodegradation",
    "year": 2009,
    "chemical_composition": {
      "repeat_unit_psmiles": "[*]OC(C)C(=O)[*]",
      "monomers": [
        {
          "name": "L-lactide",
          "smiles": "C[C@H]1C(=O)OC(=O)[C@H](C)O1",
          "ratio_value": null,
          "ratio_unit": null
        }
      ],
      "additives": [],
      "is_homopolymer": true
    },
    "processing_history": "Amorphous poly(L-lactic acid) thin films prepared to eliminate self-catalytic effect. Samples kept in phosphate-buffered solution (pH 7.4) at 37 °C for 0 months. Young's modulus measured by tensile testing.",
    "hierarchical_structure": "Amorphous structure. Remains amorphous throughout the hydrolysis experiment.",
    "properties": {
      "E": {
        "value": [
          1.81
        ],
        "unit": "GPa"
      }
    },
    "analysis_with_hierarchical_structure": {
      "descriptive_text": "The sample consists of an amorphous poly(L-lactic acid) homopolymer synthesized from L-lactide monomers, processed into thin films specifically to eliminate self-catalytic effects. For characterization, the samples were maintained in a phosphate-buffered solution at pH 7.4 and 37 °C for an initial duration of 0 months, representing the baseline state prior to hydrolysis. The hierarchical structure is confirmed to be amorphous, a morphology preserved throughout the experiment, and the Young's modulus was determined via tensile testing.",
      "reasoning_analysis": "Increasing Factors: The poly(L-lactic acid) backbone possesses intrinsic stiffness due to the presence of ester linkages and methyl side groups, which restrict segmental rotation compared to more flexible polyolefins, qualitatively driving the E up. Additionally, testing at 37 °C is typically below the glass transition temperature (Tg) of dry PLLA, suggesting the material resides in the glassy state where chain mobility is restricted, contributing to a higher E. Decreasing Factors: The confirmed amorphous hierarchical structure lacks crystalline domains that typically act as physical crosslinks to reinforce the polymer matrix, which drives the E down compared to semi-crystalline PLLA. Furthermore, the processing history involves maintenance in a phosphate-buffered solution at 37 °C; water absorption from this aqueous environment acts as a plasticizer, reducing intermolecular forces and lowering the Tg, which enhances chain mobility and decreases the E. Dominant Factor: The combination of the amorphous morphology and the plasticizing effect of the aqueous buffer at 37 °C qualitatively dominates the mechanical response. While the backbone is inherently stiff, the absence of crystalline reinforcement and the depression of Tg due to water uptake near the testing temperature are the dominant factors limiting the final E relative to dry or semi-crystalline equivalents."
    },
    "analysis_without_hierarchical_structure": {
      "descriptive_text": "The sample consists of a poly(L-lactic acid) homopolymer synthesized from L-lactide monomers. Amorphous thin films were prepared to mitigate self-catalytic degradation effects. Prior to characterization, the samples were maintained in a phosphate-buffered solution at pH 7.4 and 37 °C for a duration of 0 months to establish a baseline state. The Young's modulus was subsequently determined through tensile testing.",
      "reasoning_analysis": "Increasing Factors: The intrinsic chemical structure of poly(L-lactic acid), characterized by ester linkages and methyl side groups, provides a baseline structural rigidity. Furthermore, the processing history specifies the use of thin films to eliminate self-catalytic effects; this geometry facilitates the diffusion of degradation products, preserving the initial molecular weight and chain entanglement density, which helps maintain the structural integrity required for load bearing. Decreasing Factors: The most significant reduction in stiffness arises from the explicit preparation of the sample as amorphous films. The absence of crystalline domains removes the reinforcing effect typically provided by crystallites in semi-crystalline PLLA, which normally act as physical crosslinks to restrict chain mobility. Additionally, the lack of any reinforcing additives or fillers in the chemical composition means there are no secondary phases to enhance stiffness. Dominant Factor: The amorphous morphology induced by the processing history is the dominant factor. While the thin film geometry preserves molecular weight, the lack of crystallinity fundamentally lowers the modulus relative to semi-crystalline counterparts, as the mechanical response is governed primarily by the glassy amorphous matrix rather than a composite of rigid crystallites and amorphous regions."
    }
  },
  {
    "doi": "10.1134/S0021894414040014",
    "title": "EXPERIMENTAL STUDY OF THE EFFECT OF ELECTROMAGNETIC MICROWAVERADIATION ON PARTS MADE OF HIGH-ENERGY POLYMER MATERIALS",
    "year": 2014,
    "chemical_composition": {
      "repeat_unit_psmiles": null,
      "monomers": [
        {
          "name": "NDP-5A",
          "smiles": null,
          "ratio_value": null,
          "ratio_unit": null
        }
      ],
      "additives": [],
      "is_homopolymer": false
    },
    "processing_history": "Samples shaped as blades. Microwave irradiation by G1 generator (2.71 GHz and 3.0 GHz channels, pulse power 1.49 MW) for 30 seconds. Stored 24 hours before testing. Young's modulus measured by uniaxial tensile test at constant strain rate 1.2e-3 s^-1.",
    "hierarchical_structure": "Solid propellant composite.",
    "properties": {
      "E": {
        "value": [
          0.4
        ],
        "unit": "GPa"
      }
    },
    "analysis_with_hierarchical_structure": {
      "descriptive_text": "The sample consists of a solid propellant composite derived from an NDP-5A monomer system configured as a non-homopolymer. Specimens were fabricated into blade geometries and exposed to microwave irradiation via a G1 generator operating at 2.71 GHz and 3.0 GHz channels with a pulse power of 1.49 MW for 30 seconds. Following a 24-hour storage period, the Young's modulus was characterized using a uniaxial tensile test at a constant strain rate of 1.2e-3 s^-1.",
      "reasoning_analysis": "Increasing Factors: The hierarchical structure defined as a solid propellant composite implies the inclusion of rigid particulate phases within the polymer matrix, which mechanically reinforces the material and restricts polymer chain mobility, thereby driving the Young's modulus upward. Furthermore, the intense microwave irradiation likely induces rapid thermal curing or crosslinking of the NDP-5A based binder, increasing the network density and contributing to higher stiffness. Decreasing Factors: The intrinsic viscoelasticity of the polymer binder phase allows for segmental motion under stress, which lowers the modulus relative to the rigid filler components. Additionally, the extreme power density of the microwave processing carries a potential risk of localized thermal degradation or void formation, which could act as defects and reduce the effective load-bearing cross-section. Dominant Factor: The structural reinforcement provided by the composite architecture qualitatively dominates the final modulus behavior, as the rigid filler network typically dictates the initial elastic response in propellant systems, outweighing the compliance of the binder matrix and potential minor processing imperfections."
    },
    "analysis_without_hierarchical_structure": {
      "descriptive_text": "The polymer sample comprises a non-homopolymer system based on NDP-5A monomers. Specimens were fabricated into blade shapes and subjected to microwave irradiation using a G1 generator with 2.71 GHz and 3.0 GHz channels at a pulse power of 1.49 MW for 30 seconds. Following this treatment, the samples were stored for 24 hours before mechanical evaluation. The Young's modulus was determined through uniaxial tensile testing performed at a constant strain rate of 1.2e-3 s^-1.",
      "reasoning_analysis": "Increasing Factors: The microwave irradiation processing history involves high pulse power which can induce localized heating and potentially promote crosslinking or enhanced structural ordering within the polymer matrix, thereby restricting chain segment mobility and increasing stiffness. Additionally, the 24-hour storage period prior to testing allows for physical aging, leading to free volume relaxation and densification that typically elevates the modulus. Decreasing Factors: The non-homopolymer nature of the chemical composition suggests the presence of comonomer units that may disrupt regular chain packing and crystallinity compared to a pure homopolymer, potentially reducing the intrinsic stiffness. Furthermore, the high-energy microwave exposure carries a risk of thermal degradation or chain scission if the energy absorption is not uniformly managed, which would lower molecular weight and decrease the modulus. Dominant Factor: The high-intensity microwave irradiation serves as the dominant factor influencing the Young's modulus. While the copolymer composition introduces structural heterogeneity and physical aging contributes to densification, the intense electromagnetic energy input fundamentally alters the polymer network architecture through potential crosslinking or morphological reorganization, dictating the final mechanical rigidity more significantly than the compositional baseline or post-processing storage effects."
    }
  },
  {
    "doi": null,
    "title": "Influence of moisture on stress–strain behaviour of adhesives used for structural bonding of wood",
    "year": 2013,
    "chemical_composition": {
      "repeat_unit_psmiles": null,
      "monomers": [
        {
          "name": "Phenol",
          "smiles": "Oc1ccccc1",
          "ratio_value": null,
          "ratio_unit": null
        },
        {
          "name": "Resorcinol",
          "smiles": "Oc1cccc(O)c1",
          "ratio_value": null,
          "ratio_unit": null
        },
        {
          "name": "Formaldehyde",
          "smiles": "C=O",
          "ratio_value": null,
          "ratio_unit": null
        }
      ],
      "additives": [
        {
          "name": "Hardener HRP no. 155",
          "type": "hardener",
          "amount_value": 20,
          "amount_unit": "parts per 100 parts resin"
        }
      ],
      "is_homopolymer": false
    },
    "processing_history": "PRF (Aerodux 185). Cast films (approximately 150 µm), conditioned at 23 °C and 35% RH for 2 weeks. Young's modulus measured by uniaxial tensile test (Zwick/Roell Z100) at 0.75 mm/min, strain interval 0.05-0.25%.",
    "hierarchical_structure": "Thermosetting, crosslinked network. Brittle.",
    "properties": {
      "E": {
        "value": [
          3.6
        ],
        "unit": "GPa"
      }
    },
    "analysis_with_hierarchical_structure": {
      "descriptive_text": "The sample comprises a phenol-resorcinol-formaldehyde (PRF) thermosetting resin, specifically identified as Aerodux 185, formulated with Hardener HRP no. 155 at a concentration of 20 parts per 100 parts resin. This copolymer system forms a brittle, crosslinked network structure prepared as cast films with a thickness of approximately 150 µm. Prior to mechanical characterization, the films were conditioned at 23 °C and 35% relative humidity for two weeks. The Young's modulus was evaluated using a uniaxial tensile test on a Zwick/Roell Z100 instrument at a crosshead speed of 0.75 mm/min within a strain interval of 0.05–0.25%.",
      "reasoning_analysis": "Increasing Factors: The incorporation of phenol and resorcinol monomers introduces rigid aromatic rings into the polymer backbone, which significantly restricts segmental rotation and enhances intrinsic stiffness. Furthermore, the thermosetting processing history results in a covalently crosslinked network, and the addition of Hardener HRP no. 155 ensures sufficient cure density, both of which drastically limit chain mobility and drive the Young's modulus upward. Decreasing Factors: The conditioning protocol at 35% relative humidity allows for potential moisture absorption within the hydrophilic network; water molecules can act as plasticizers by forming hydrogen bonds with hydroxyl groups, thereby reducing intermolecular cohesive forces and lowering the modulus. Additionally, any microstructural defects inherent to the film casting process could reduce the effective load-bearing cross-sectional area. Dominant Factor: The highly crosslinked aromatic network structure is the qualitatively dominant factor; the covalent constraints imposed by the thermoset topology and the rigidity of the aromatic units overwhelmingly dictate a high stiffness, superseding the softening effects of environmental conditioning typical for this class of brittle thermosetting resins."
    },
    "analysis_without_hierarchical_structure": {
      "descriptive_text": "The sample comprises a Phenol-Resorcinol-Formaldehyde (PRF) resin system, specifically Aerodux 185, synthesized from Phenol, Resorcinol, and Formaldehyde monomers. The formulation incorporates Hardener HRP no. 155 at a concentration of 20 parts per 100 parts resin to promote curing. Material preparation involved casting films to a thickness of approximately 150 µm, which were conditioned at 23 °C and 35% relative humidity for two weeks prior to characterization. The Young's modulus was evaluated using a uniaxial tensile test on a Zwick/Roell Z100 instrument at a crosshead speed of 0.75 mm/min within a linear strain interval of 0.05-0.25%.",
      "reasoning_analysis": "Increasing Factors: The chemical architecture features rigid aromatic rings from both Phenol and Resorcinol monomers, which inherently increase chain stiffness through steric hindrance and reduced conformational freedom. Furthermore, the addition of Hardener HRP no. 155 and the condensation reaction with Formaldehyde generate a highly crosslinked thermoset network, significantly restricting segmental mobility and thereby elevating the Young's modulus. Decreasing Factors: The processing history includes conditioning at 35% relative humidity, which allows for moisture absorption into the polar hydroxyl-rich PRF matrix. This absorbed water acts as a plasticizer by disrupting intermolecular hydrogen bonding and increasing free volume, which qualitatively reduces the stiffness of the material. Dominant Factor: While moisture plasticization introduces a softening effect, the dominant factor governing the mechanical response is the high crosslink density of the cured aromatic network. The covalent bonding structure establishes a rigid baseline modulus that defines the material as a stiff thermoset, outweighing the modulus depression caused by moderate environmental conditioning."
    }
  },
  {
    "doi": null,
    "title": "Influence of moisture on stress–strain behaviour of adhesives used for structural bonding of wood",
    "year": 2013,
    "chemical_composition": {
      "repeat_unit_psmiles": null,
      "monomers": [
        {
          "name": "Melamine",
          "smiles": "Nc1nc(N)nc(N)n1",
          "ratio_value": null,
          "ratio_unit": null
        },
        {
          "name": "Urea",
          "smiles": "NC(=O)N",
          "ratio_value": null,
          "ratio_unit": null
        },
        {
          "name": "Formaldehyde",
          "smiles": "C=O",
          "ratio_value": null,
          "ratio_unit": null
        }
      ],
      "additives": [
        {
          "name": "Hardener no. 688",
          "type": "hardener",
          "amount_value": 60,
          "amount_unit": "parts per 100 parts resin"
        }
      ],
      "is_homopolymer": false
    },
    "processing_history": "MUF (Kauramin). Cast films (approximately 150 µm), conditioned at 23 °C and 5% RH for 2 weeks. Young's modulus measured by uniaxial tensile test (Zwick/Roell Z100) at 0.75 mm/min, strain interval 0.05-0.25%.",
    "hierarchical_structure": "Thermosetting, crosslinked network. Brittle.",
    "properties": {
      "E": {
        "value": [
          5.1
        ],
        "unit": "GPa"
      }
    },
    "analysis_with_hierarchical_structure": {
      "descriptive_text": "The sample comprises a Melamine-Urea-Formaldehyde (MUF) thermosetting resin synthesized from melamine, urea, and formaldehyde monomers, modified with Hardener no. 688 at a concentration of 60 parts per 100 parts resin. This material forms a brittle, crosslinked network structure processed into cast films with a thickness of approximately 150 µm. Prior to characterization, the films were conditioned at 23 °C and 5% relative humidity for two weeks to equilibrate environmental effects. The Young's modulus was subsequently determined via uniaxial tensile testing using a Zwick/Roell Z100 instrument at a crosshead speed of 0.75 mm/min within a strain interval of 0.05–0.25%.",
      "reasoning_analysis": "Increasing Factors: The formation of a densely crosslinked thermosetting network fundamentally restricts long-range chain segmental mobility, significantly enhancing stiffness. The incorporation of melamine introduces rigid triazine heterocyclic rings into the backbone, providing intrinsic structural rigidity. Furthermore, the addition of Hardener no. 688 at 60 phr promotes extensive curing, maximizing crosslink density. The conditioning at low relative humidity (5% RH) is critical, as it prevents moisture absorption which would otherwise act as a plasticizer in this polar resin system, thereby maintaining a higher modulus. Decreasing Factors: The copolymerization with urea, while improving cost and flexibility, introduces methylene linkages that are slightly less rigid than the pure melamine-formaldehyde counterparts, potentially reducing the modulus relative to a pure MF resin. Additionally, the cast film processing method may result in a slightly lower packing density or residual free volume compared to compression-molded bulk samples, which could marginally decrease stiffness. Dominant Factor: The dominant factor governing the Young's modulus is the highly crosslinked thermosetting network architecture combined with the rigid melamine units. Despite the slight flexibility introduced by urea, the topological constraints imposed by the crosslinks and the absence of moisture plasticization due to low-humidity conditioning ensure that the material exhibits the high stiffness characteristic of brittle thermoset networks."
    },
    "analysis_without_hierarchical_structure": {
      "descriptive_text": "This sample comprises a Melamine-Urea-Formaldehyde (MUF) resin network, commercially identified as Kauramin, formulated with Hardener no. 688 at a concentration of 60 parts per 100 parts resin. The material was processed into cast films with a thickness of approximately 150 µm and subjected to environmental conditioning at 23 °C and 5% relative humidity for a period of two weeks. Mechanical characterization was performed via uniaxial tensile testing using a Zwick/Roell Z100 instrument at a crosshead speed of 0.75 mm/min, measuring the response within a strain interval of 0.05% to 0.25% to determine the Young's modulus.",
      "reasoning_analysis": "Increasing Factors: The formation of a three-dimensional thermoset network through the condensation of melamine, urea, and formaldehyde creates substantial covalent crosslinks that severely restrict polymer chain mobility, inherently driving the Young's modulus upward. The inclusion of melamine introduces rigid triazine rings into the backbone, providing greater structural stiffness compared to aliphatic linkages, while the conditioning at 5% relative humidity minimizes moisture uptake; since water acts as a plasticizer in polar MUF systems by disrupting hydrogen bonding networks, this dry state preserves the material's intrinsic rigidity. Additionally, the significant loading of Hardener no. 688 likely ensures a high degree of cure, maximizing crosslink density. Decreasing Factors: The presence of urea monomers introduces methylene bridges which possess higher rotational freedom than the melamine rings, potentially introducing localized compliance within the network structure. Furthermore, as a cast film, the material lacks crystalline domains that could otherwise provide reinforcement, relying entirely on the amorphous network architecture. If the hardener content exceeds the stoichiometric requirement for curing, residual unreacted small molecules could remain trapped within the matrix, acting as impurities that slightly lower the overall stiffness. Dominant Factor: The dominant factor influencing the Young's modulus is the high crosslink density of the cured thermoset network combined with the low-humidity conditioning environment. The topological constraints imposed by the covalent network fundamentally limit segmental motion to a much greater extent than the flexibility introduced by urea linkages, and the absence of moisture plasticization ensures the network remains in its maximally stiff state during mechanical testing."
    }
  },
  {
    "doi": null,
    "title": "Influence of moisture on stress–strain behaviour of adhesives used for structural bonding of wood",
    "year": 2013,
    "chemical_composition": {
      "repeat_unit_psmiles": null,
      "monomers": [
        {
          "name": "Phenol",
          "smiles": "Oc1ccccc1",
          "ratio_value": null,
          "ratio_unit": null
        },
        {
          "name": "Resorcinol",
          "smiles": "Oc1cccc(O)c1",
          "ratio_value": null,
          "ratio_unit": null
        },
        {
          "name": "Formaldehyde",
          "smiles": "C=O",
          "ratio_value": null,
          "ratio_unit": null
        }
      ],
      "additives": [
        {
          "name": "Hardener HRP no. 155",
          "type": "hardener",
          "amount_value": 20,
          "amount_unit": "parts per 100 parts resin"
        }
      ],
      "is_homopolymer": false
    },
    "processing_history": "PRF (Aerodux 185). Cast films (approximately 150 µm), conditioned at 23 °C and 5% RH for 2 weeks. Young's modulus measured by uniaxial tensile test (Zwick/Roell Z100) at 0.75 mm/min, strain interval 0.05-0.25%.",
    "hierarchical_structure": "Thermosetting, crosslinked network. Brittle.",
    "properties": {
      "E": {
        "value": [
          4.0
        ],
        "unit": "GPa"
      }
    },
    "analysis_with_hierarchical_structure": {
      "descriptive_text": "The sample comprises a Phenol-Resorcinol-Formaldehyde (PRF) thermosetting resin, synthesized from phenol, resorcinol, and formaldehyde monomers, and incorporated with 20 parts per 100 parts resin of Hardener HRP no. 155. Processed as cast films with a thickness of approximately 150 µm, the material was conditioned at 23 °C and 5% relative humidity for two weeks to stabilize prior to testing. Characterization reveals a brittle, crosslinked network structure typical of cured thermosets. The Young's modulus was evaluated using uniaxial tensile testing on a Zwick/Roell Z100 system at a crosshead speed of 0.75 mm/min, focusing on a strain interval between 0.05% and 0.25%.",
      "reasoning_analysis": "Increasing Factors: The establishment of a dense covalent crosslinked network inherent to the thermosetting PRF chemistry severely restricts segmental chain mobility, thereby significantly enhancing stiffness. The aromatic rings within the phenol and resorcinol units provide substantial backbone rigidity due to their planar structure and resonance stability, while the addition of Hardener HRP no. 155 promotes a high crosslinking density that further resists elastic deformation. Decreasing Factors: The conditioning protocol at 5% relative humidity introduces the possibility of moisture uptake within the polar hydroxyl-rich network, where absorbed water molecules may act as plasticizers by interfering with intermolecular hydrogen bonding and increasing free volume. Additionally, the brittle nature of the structure suggests susceptibility to micro-voids or defects during film casting, which could locally compromise load transfer efficiency. Dominant Factor: The intrinsic rigidity of the highly crosslinked aromatic network qualitatively dominates the mechanical behavior, ensuring a high Young's modulus despite potential minor plasticization from environmental conditioning, as the covalent network topology dictates the primary resistance to deformation."
    },
    "analysis_without_hierarchical_structure": {
      "descriptive_text": "This sample comprises a Phenol-Resorcinol-Formaldehyde (PRF) resin system, identified as Aerodux 185, synthesized from Phenol, Resorcinol, and Formaldehyde monomers and cured with 20 parts per 100 parts resin of Hardener HRP no. 155. The material was processed into cast films with a thickness of approximately 150 µm and conditioned at 23 °C and 5% relative humidity for two weeks prior to mechanical characterization. The Young's modulus was determined via uniaxial tensile testing using a Zwick/Roell Z100 instrument at a crosshead speed of 0.75 mm/min, calculating the modulus within a linear strain interval of 0.05% to 0.25%.",
      "reasoning_analysis": "Increasing Factors: The incorporation of phenol and resorcinol monomers introduces rigid aromatic rings into the polymer backbone, which inherently restricts segmental motion and increases chain stiffness. The addition of Hardener HRP no. 155 promotes a high degree of crosslinking through formaldehyde bridges, creating a dense thermoset network that significantly limits macroscopic deformation under load. Furthermore, the conditioning history at 5% relative humidity ensures the material remains in a dry state, preventing moisture absorption that would otherwise act as a plasticizer and soften the matrix. Decreasing Factors: The methylene linkages connecting the aromatic rings provide some rotational freedom compared to fully conjugated systems, potentially limiting the maximum theoretical stiffness. Additionally, the cast film processing method may introduce microscopic voids or residual internal stresses, and the amorphous nature of the cured network lacks the reinforcing effects of crystalline domains found in semi-crystalline polymers. Dominant Factor: The highly crosslinked aromatic network structure established by the PRF chemistry and hardener curing is the dominant factor, as the covalent constraints on chain mobility overwhelmingly dictate the material's resistance to elastic deformation, superseding the minor flexibility introduced by methylene bridges or processing artifacts."
    }
  },
  {
    "doi": null,
    "title": "An entropy spring model for the Young’s modulus change of biodegradable polymers during biodegradation",
    "year": 2009,
    "chemical_composition": {
      "repeat_unit_psmiles": "[*]OC(C)C(=O)[*]",
      "monomers": [
        {
          "name": "L-lactide",
          "smiles": "C[C@H]1C(=O)OC(=O)[C@H](C)O1",
          "ratio_value": null,
          "ratio_unit": null
        }
      ],
      "additives": [],
      "is_homopolymer": true
    },
    "processing_history": "Amorphous poly(L-lactic acid) thin films prepared to eliminate self-catalytic effect. Samples kept in phosphate-buffered solution (pH 7.4) at 37 °C for 24 months. Young's modulus measured by tensile testing.",
    "hierarchical_structure": "Amorphous structure. Remains amorphous throughout the hydrolysis experiment.",
    "properties": {
      "E": {
        "value": [
          0.95
        ],
        "unit": "GPa"
      }
    },
    "analysis_with_hierarchical_structure": {
      "descriptive_text": "The sample comprises an amorphous poly(L-lactic acid) homopolymer synthesized from L-lactide monomers, fabricated as thin films specifically to mitigate self-catalytic degradation effects. The material underwent a prolonged hydrolytic treatment wherein samples were maintained in a phosphate-buffered solution at pH 7.4 and 37 °C for 24 months, retaining an amorphous hierarchical structure throughout the exposure period. Mechanical characterization was performed via tensile testing to determine the Young's modulus following this extensive environmental aging.",
      "reasoning_analysis": "Increasing Factors: The intrinsic stiffness of the poly(L-lactic acid) backbone, characterized by ester linkages and methyl side groups, provides a rigid glassy state foundation when tested below the glass transition temperature. The homopolymer composition ensures uniform chain packing without the discontinuities typically introduced by heterogeneous additives. Decreasing Factors: The processing history involving 24 months of immersion in aqueous buffer at physiological temperature induces hydrolytic chain scission, significantly reducing molecular weight and entanglement density. Concurrently, water absorption acts as a plasticizer, increasing free volume and segmental mobility, while the persistent amorphous structure lacks the reinforcing effect of crystalline domains that often develop during degradation. Dominant Factor: The plasticizing effect of absorbed water combined with the reduction in molecular weight from hydrolytic degradation qualitatively dominates the mechanical response, leading to a substantial reduction in Young's modulus relative to the pristine dry polymer, as the loss of intermolecular cohesion outweighs the intrinsic rigidity of the backbone."
    },
    "analysis_without_hierarchical_structure": {
      "descriptive_text": "The sample comprises a poly(L-lactic acid) homopolymer derived from L-lactide monomers. Amorphous thin films were fabricated specifically to mitigate self-catalytic degradation effects inherent to bulk samples. These specimens were subjected to hydrolytic conditions by immersion in a phosphate-buffered solution at pH 7.4 and 37 °C for 24 months, followed by characterization of the Young's modulus via tensile testing.",
      "reasoning_analysis": "Increasing Factors: The polyester chemistry permits potential chemo-crystallization during the extended 24-month period, where chain scission increases segmental mobility allowing shorter chains to reorganize into stiff crystalline domains. Additionally, physical aging of the amorphous matrix during the initial exposure may reduce free volume and transiently increase stiffness. Decreasing Factors: The hydrolytically susceptible ester linkages in the polymer backbone undergo cleavage in the aqueous environment, drastically reducing molecular weight and entanglement density which diminishes load-bearing capacity. Simultaneously, water absorption acts as a plasticizer that increases chain mobility, and the initial amorphous morphology lacks the reinforcing rigidity of a crystalline structure. Dominant Factor: The cumulative effect of hydrolytic chain scission and plasticization driven by the prolonged aqueous exposure qualitatively dominates the mechanical behavior. The loss of molecular integrity and entanglement density outweighs any potential stiffening from reorganization, leading to a directional decrease in the Young's modulus (E)."
    }
  },
  {
    "doi": null,
    "title": "Influence of moisture on stress–strain behaviour of adhesives used for structural bonding of wood",
    "year": 2013,
    "chemical_composition": {
      "repeat_unit_psmiles": null,
      "monomers": [
        {
          "name": "Melamine",
          "smiles": "Nc1nc(N)nc(N)n1",
          "ratio_value": null,
          "ratio_unit": null
        },
        {
          "name": "Urea",
          "smiles": "NC(=O)N",
          "ratio_value": null,
          "ratio_unit": null
        },
        {
          "name": "Formaldehyde",
          "smiles": "C=O",
          "ratio_value": null,
          "ratio_unit": null
        }
      ],
      "additives": [
        {
          "name": "Hardener no. 688",
          "type": "hardener",
          "amount_value": 60,
          "amount_unit": "parts per 100 parts resin"
        }
      ],
      "is_homopolymer": false
    },
    "processing_history": "MUF (Kauramin). Cast films (approximately 150 µm), conditioned at 23 °C and 95% RH for 2 weeks. Young's modulus measured by uniaxial tensile test (Zwick/Roell Z100) at 0.75 mm/min, strain interval 0.05-0.25%.",
    "hierarchical_structure": "Thermosetting, crosslinked network. Brittle.",
    "properties": {
      "E": {
        "value": [
          1.2
        ],
        "unit": "GPa"
      }
    },
    "analysis_with_hierarchical_structure": {
      "descriptive_text": "The sample comprises a Melamine-Urea-Formaldehyde (MUF) thermosetting resin derived from melamine, urea, and formaldehyde monomers, incorporated with 60 parts per 100 parts resin of Hardener no. 688. Processing involved casting the formulation into films approximately 150 µm thick, followed by conditioning at 23 °C and 95% relative humidity for two weeks. The material possesses a brittle, crosslinked network structure, and its mechanical response was characterized via uniaxial tensile testing at a crosshead speed of 0.75 mm/min within a linear strain interval of 0.05–0.25%.",
      "reasoning_analysis": "Increasing Factors: The thermosetting nature of the MUF resin establishes a highly crosslinked network structure that severely restricts polymer chain mobility, intrinsically promoting a high stiffness. The inclusion of rigid heterocyclic melamine rings within the backbone further enhances structural rigidity, while the addition of Hardener no. 688 likely increases the crosslink density, contributing to a higher modulus. Decreasing Factors: The processing history involves extensive conditioning at 95% relative humidity, which is critical for this polar resin system. Absorbed water molecules act as effective plasticizers by disrupting intermolecular hydrogen bonding and increasing free volume, thereby significantly reducing the material's stiffness. Additionally, the brittle nature of the network may suggest susceptibility to micro-voids or defects that could compromise load transfer. Dominant Factor: Although the dense crosslinked network and rigid monomer units provide a high intrinsic baseline for modulus, the aggressive hygrothermal conditioning at 95% RH is the dominant factor. The resulting moisture plasticization qualitatively lowers the Young's modulus relative to a dry, cured state, overriding the stiffening effects of the chemical composition."
    },
    "analysis_without_hierarchical_structure": {
      "descriptive_text": "The sample consists of a Melamine-Urea-Formaldehyde (MUF) resin network, synthesized from melamine, urea, and formaldehyde monomers. The formulation incorporates Hardener no. 688 at a loading of 60 parts per 100 parts resin to facilitate crosslinking. Films were cast to a thickness of approximately 150 µm and subsequently conditioned at 23 °C and 95% relative humidity for a duration of two weeks prior to characterization. The Young's modulus was determined via uniaxial tensile testing using a Zwick/Roell Z100 instrument at a crosshead speed of 0.75 mm/min within a strain interval of 0.05-0.25%.",
      "reasoning_analysis": "Increasing Factors: The chemical composition comprises a Melamine-Urea-Formaldehyde thermosetting network, where the high crosslink density derived from the formaldehyde condensation and the addition of 60 parts per 100 parts resin of Hardener no. 688 significantly restricts chain mobility, intrinsically driving the Young's modulus higher. Furthermore, the presence of melamine introduces rigid triazine rings into the backbone, enhancing structural stiffness. Decreasing Factors: The processing history involves conditioning at 95% relative humidity for two weeks, which promotes substantial moisture absorption within the hydrophilic amino resin network. This absorbed water acts as a potent plasticizer, disrupting intermolecular hydrogen bonding and increasing free volume, thereby driving the Young's modulus down. Dominant Factor: While the highly crosslinked network architecture establishes a high baseline stiffness characteristic of thermosets, the extreme humidity conditioning is the dominant dynamic factor that qualitatively suppresses the final Young's modulus relative to a dry state, as the plasticization effect significantly compromises the intermolecular forces responsible for load bearing."
    }
  },
  {
    "doi": null,
    "title": "Influence of moisture on stress–strain behaviour of adhesives used for structural bonding of wood",
    "year": 2013,
    "chemical_composition": {
      "repeat_unit_psmiles": null,
      "monomers": [
        {
          "name": "Melamine",
          "smiles": "Nc1nc(N)nc(N)n1",
          "ratio_value": null,
          "ratio_unit": null
        },
        {
          "name": "Urea",
          "smiles": "NC(=O)N",
          "ratio_value": null,
          "ratio_unit": null
        },
        {
          "name": "Formaldehyde",
          "smiles": "C=O",
          "ratio_value": null,
          "ratio_unit": null
        }
      ],
      "additives": [
        {
          "name": "Hardener no. 688",
          "type": "hardener",
          "amount_value": 60,
          "amount_unit": "parts per 100 parts resin"
        }
      ],
      "is_homopolymer": false
    },
    "processing_history": "MUF (Kauramin). Cast films (approximately 150 µm), conditioned at 23 °C and 65% RH for 2 weeks. Young's modulus measured by uniaxial tensile test (Zwick/Roell Z100) at 0.75 mm/min, strain interval 0.05-0.25%.",
    "hierarchical_structure": "Thermosetting, crosslinked network. Brittle.",
    "properties": {
      "E": {
        "value": [
          2.5
        ],
        "unit": "GPa"
      }
    },
    "analysis_with_hierarchical_structure": {
