Repository: hhtrick/HHT-code

# HHT training framework

This directory contains model training, embedding precomputation, inference, article-level baselines and the curated datasets. All commands below assume that the working directory is `train_code/`.

## 3. Datasets and fixed partitions

Each main dataset is a JSON array at `dataset/{property}/{property}.json`. Entries contain source metadata, `chemical_composition`, `processing_history`, `hierarchical_structure`, `properties`, and two generated-analysis objects. Targets are stored as `properties[property]["value"]`; source metadata and target values are not predictive input fields.

| Property | Train | Validation | Test | Total |
|---|---:|---:|---:|---:|

File: train_code/dataset/E/E.json (part 143 of 204)
[
      "descriptive_text": "The sample comprises a Melamine-Urea-Formaldehyde (MUF) thermosetting resin, commercially identified as Kauramin, fabricated into cast films with a thickness of approximately 150 µm. The chemical system is based on the copolymerization of melamine, urea, and formaldehyde monomers, modified with 60 parts per 100 parts resin of Hardener no. 688 to promote network formation. Following casting, the films were conditioned at 23 °C and 65% relative humidity for two weeks to equilibrate environmental exposure. The resulting material possesses a brittle, crosslinked network structure, and its mechanical properties were evaluated via uniaxial tensile testing using a Zwick/Roell Z100 instrument at a crosshead speed of 0.75 mm/min within a linear strain interval of 0.05 to 0.25%.",
      "reasoning_analysis": "Increasing Factors: The formation of a dense thermosetting crosslinked network fundamentally restricts segmental chain mobility, significantly increasing stiffness. The incorporation of melamine introduces rigid triazine rings into the backbone, enhancing structural rigidity compared to purely aliphatic networks. Additionally, the high loading of Hardener no. 688 suggests a high degree of curing efficiency and network density, further contributing to elevated modulus. The observed brittle nature of the hierarchical structure is consistent with a highly rigid material response. Decreasing Factors: The processing history includes conditioning at 65% relative humidity for two weeks, which allows for moisture absorption within the hygroscopic MUF matrix. Water molecules act as plasticizers by disrupting intermolecular hydrogen bonds between urea and melamine groups, thereby increasing free volume and reducing intermolecular friction, which lowers the Young's modulus. Furthermore, the presence of urea comonomers may introduce slightly more flexible methylene linkages compared to a pure melamine network, potentially reducing the maximum achievable stiffness. Dominant Factor: The covalent connectivity of the highly crosslinked thermosetting network dominates the mechanical response, establishing a high baseline Young's modulus characteristic of brittle thermosets. Although moisture plasticization from the humidity conditioning qualitatively reduces the stiffness relative to a dry state, the intrinsic rigidity of the melamine-containing network and the extensive crosslinking density remain the primary determinants of the material's high-modulus behavior."
    },
    "analysis_without_hierarchical_structure": {
      "descriptive_text": "The sample comprises a Melamine-Urea-Formaldehyde (MUF) resin, commercially known as Kauramin, synthesized from melamine, urea, and formaldehyde monomers. The formulation incorporates Hardener no. 688 at a loading of 60 parts per 100 parts resin. Films approximately 150 µm thick were cast from the mixture and subsequently conditioned at 23 °C and 65% relative humidity for a duration of two weeks. The Young's modulus was determined via uniaxial tensile testing at a crosshead speed of 0.75 mm/min within a strain interval of 0.05-0.25%.",
      "reasoning_analysis": "Increasing Factors: The chemical composition features melamine units containing rigid triazine rings, which inherently restrict backbone flexibility and increase stiffness. Furthermore, the presence of formaldehyde facilitates the formation of methylene bridges, and the addition of Hardener no. 688 at a high concentration of 60 parts per 100 parts resin significantly increases the crosslink density of the thermoset network, severely limiting chain segment mobility and driving the modulus upward. Decreasing Factors: The processing history specifies conditioning at 65% relative humidity for two weeks, which allows for moisture absorption within the hydrophilic MUF network; absorbed water molecules act as plasticizers by disrupting intermolecular hydrogen bonding and increasing free volume, thereby reducing the modulus. Additionally, the inclusion of urea monomers introduces aliphatic linkages that are inherently more flexible than the heterocyclic melamine structures, potentially lowering the stiffness relative to a pure melamine-formaldehyde system. Dominant Factor: The highly crosslinked three-dimensional network structure established by the formaldehyde bridges and the substantial hardener loading is the dominant factor, as the topological constraints of a cured thermoset network fundamentally dictate a high baseline modulus that persists despite the softening effect of equilibrium moisture content."
    }
  },
  {
    "doi": null,
    "title": "Influence of moisture on stress–strain behaviour of adhesives used for structural bonding of wood",
    "year": 2013,
    "chemical_composition": {
      "repeat_unit_psmiles": null,
      "monomers": [
        {
          "name": "Melamine",
          "smiles": "Nc1nc(N)nc(N)n1",
          "ratio_value": null,
          "ratio_unit": null
        },
        {
          "name": "Urea",
          "smiles": "NC(=O)N",
          "ratio_value": null,
          "ratio_unit": null
        },
        {
          "name": "Formaldehyde",
          "smiles": "C=O",
          "ratio_value": null,
          "ratio_unit": null
        }
      ],
      "additives": [
        {
          "name": "Hardener no. 688",
          "type": "hardener",
          "amount_value": 60,
          "amount_unit": "parts per 100 parts resin"
        }
      ],
      "is_homopolymer": false
    },
    "processing_history": "MUF (Kauramin). Cast films (approximately 150 µm), conditioned at 23 °C, immersed in water for 4 days. Young's modulus measured by uniaxial tensile test (Zwick/Roell Z100) at 0.75 mm/min, strain interval 0.05-0.25%.",
    "hierarchical_structure": "Thermosetting, crosslinked network. Brittle.",
    "properties": {
      "E": {
        "value": [
          2.2
        ],
        "unit": "GPa"
      }
    },
    "analysis_with_hierarchical_structure": {
      "descriptive_text": "The sample consists of a Melamine-Urea-Formaldehyde (MUF) thermosetting resin, specifically identified as Kauramin, formed into a crosslinked network structure. The chemical composition comprises melamine, urea, and formaldehyde monomers, supplemented with 60 parts per 100 parts resin of Hardener no. 688 to facilitate curing. Processing involved casting the material into films with a thickness of approximately 150 µm, followed by conditioning at 23 °C and subsequent immersion in water for four days prior to mechanical characterization. The Young's modulus was determined via uniaxial tensile testing using a Zwick/Roell Z100 instrument at a crosshead speed of 0.75 mm/min within a strain interval of 0.05–0.25%, revealing a brittle mechanical response inherent to the network architecture.",
      "reasoning_analysis": "Increasing Factors: The formation of a dense thermosetting crosslinked network fundamentally restricts chain segment mobility, leading to high stiffness. The incorporation of melamine introduces rigid triazine rings into the backbone, enhancing structural rigidity compared to linear polymers. Furthermore, the addition of a substantial amount of Hardener no. 688 (60 phr) promotes extensive crosslinking density, which typically correlates with an elevated Young's modulus in thermoset systems. Decreasing Factors: The processing history includes immersion in water for four days, which introduces moisture into the polymer matrix. Water molecules act as plasticizers by forming hydrogen bonds with polar groups (amine, amide, hydroxyl) in the MUF network, increasing free volume and facilitating segmental motion, thereby reducing stiffness. Additionally, the presence of urea alongside melamine may introduce slightly more flexible methylene bridge linkages compared to pure melamine formaldehyde resins, potentially lowering the modulus relative to a pure melamine network. Dominant Factor: While the intrinsic rigidity of the crosslinked triazine network and the high hardener content establish a high baseline modulus, the hydrothermal treatment (water immersion) is likely the dominant factor influencing the measured state. The plasticization effect of absorbed water significantly compromises the intermolecular forces holding the network rigid, qualitatively reducing the Young's modulus compared to the dry, cured state, despite the inherently brittle and stiff nature of the MUF chemistry."
    },
    "analysis_without_hierarchical_structure": {
      "descriptive_text": "The sample comprises a Melamine-Urea-Formaldehyde (MUF) resin system, commercially identified as Kauramin, synthesized from melamine, urea, and formaldehyde monomers. The formulation includes Hardener no. 688 at a concentration of 60 parts per 100 parts resin to promote curing. Cast films with a thickness of approximately 150 µm were conditioned at 23 °C and subsequently subjected to water immersion for 4 days. The Young's modulus was evaluated via uniaxial tensile testing using a Zwick/Roell Z100 machine at a crosshead speed of 0.75 mm/min within a linear strain interval of 0.05-0.25%.",
      "reasoning_analysis": "Increasing Factors: The formation of a densely crosslinked thermoset network through the condensation of melamine, urea, and formaldehyde creates a rigid three-dimensional structure that inherently resists deformation. The inclusion of melamine introduces stiff triazine rings into the backbone, enhancing chain stiffness, while the high loading of Hardener no. 688 ensures a high degree of crosslinking, further restricting segmental mobility and contributing to a higher modulus. Decreasing Factors: The processing history involves immersion in water for 4 days, which allows water molecules to penetrate the polar MUF network. This absorption acts as a plasticizer by disrupting intermolecular hydrogen bonds and increasing free volume, which significantly softens the matrix. Additionally, prolonged exposure to water may induce hydrolytic degradation of the methylene bridges, potentially reducing the effective crosslink density. Dominant Factor: While the highly crosslinked network provides the fundamental structural integrity required for the material to maintain a solid form with a measurable modulus, the prolonged water immersion is the dominant environmental factor governing the specific mechanical state of this sample. The plasticizing effect of the absorbed water qualitatively reduces the modulus relative to the dry cured state, making the hygroscopic history the critical determinant of the observed stiffness."
    }
  },
  {
    "doi": null,
    "title": "Influence of moisture on stress–strain behaviour of adhesives used for structural bonding of wood",
    "year": 2013,
    "chemical_composition": {
      "repeat_unit_psmiles": null,
      "monomers": [
        {
          "name": "Melamine",
          "smiles": "Nc1nc(N)nc(N)n1",
          "ratio_value": null,
          "ratio_unit": null
        },
        {
          "name": "Urea",
          "smiles": "NC(=O)N",
          "ratio_value": null,
          "ratio_unit": null
        },
        {
          "name": "Formaldehyde",
          "smiles": "C=O",
          "ratio_value": null,
          "ratio_unit": null
        }
      ],
      "additives": [
        {
          "name": "Hardener no. 688",
          "type": "hardener",
          "amount_value": 60,
          "amount_unit": "parts per 100 parts resin"
        }
      ],
      "is_homopolymer": false
    },
    "processing_history": "MUF (Kauramin). Cast films (approximately 150 µm), conditioned at 23 °C and 65% RH for 10 days, immersed in water for 4 days, then redried in 65% RH for min. 2 weeks. Young's modulus measured by uniaxial tensile test (Zwick/Roell Z100) at 0.75 mm/min, strain interval 0.05-0.25%.",
    "hierarchical_structure": "Thermosetting, crosslinked network. Brittle.",
    "properties": {
      "E": {
        "value": [
          3.1
        ],
        "unit": "GPa"
      }
    },
    "analysis_with_hierarchical_structure": {
      "descriptive_text": "The sample comprises a Melamine-Urea-Formaldehyde (MUF) thermosetting resin, commercially identified as Kauramin, incorporating Hardener no. 688 at a concentration of 60 parts per 100 parts resin. This crosslinked network was fabricated into cast films with a thickness of approximately 150 µm. The processing history involved conditioning at 23 °C and 65% relative humidity for 10 days, followed by immersion in water for 4 days, and subsequent redrying at 65% relative humidity for a minimum of two weeks. Mechanical characterization was performed via uniaxial tensile testing using a Zwick/Roell Z100 instrument at a crosshead speed of 0.75 mm/min within a linear strain interval of 0.05-0.25%, consistent with the brittle nature of the cured material.",
      "reasoning_analysis": "Increasing Factors: The formation of a dense thermosetting crosslinked network significantly restricts segmental chain mobility, inherently establishing a high baseline stiffness. The incorporation of melamine monomers introduces rigid triazine rings into the polymer backbone, which enhances structural rigidity compared to aliphatic alternatives. Furthermore, the addition of Hardener no. 688 likely promotes a high degree of cure and crosslinking density, further reinforcing the matrix resistance to deformation. Decreasing Factors: The processing history includes extensive exposure to moisture through humidity conditioning and water immersion; given the polar nature of MUF resins, absorbed water molecules act as plasticizers by disrupting intermolecular hydrogen bonding and increasing free volume, which lowers the modulus. Additionally, the presence of urea linkages generally provides less structural rigidity than pure melamine formaldehyde networks, and prolonged water immersion carries a risk of hydrolytic degradation of methylene ether bridges, potentially compromising network integrity. Dominant Factor: The covalent crosslinked network structure is the dominant factor defining the material's solid-like mechanical response and high stiffness baseline; however, the hygroscopic nature of the polar network combined with the specific wet-dry processing history introduces a significant plasticization effect that qualitatively reduces the Young's modulus relative to a completely anhydrous, pristine state."
    },
    "analysis_without_hierarchical_structure": {
      "descriptive_text": "The sample comprises a Melamine-Urea-Formaldehyde (MUF) resin system, identified as Kauramin, synthesized from melamine, urea, and formaldehyde monomers and formulated with Hardener no. 688 at a loading of 60 parts per 100 parts resin. Cast films with a thickness of approximately 150 µm were conditioned at 23 °C and 65% relative humidity for 10 days, followed by immersion in water for 4 days and subsequent redrying at 65% relative humidity for a minimum of two weeks. The Young's modulus was evaluated using a uniaxial tensile test on a Zwick/Roell Z100 instrument at a crosshead speed of 0.75 mm/min within a linear strain interval of 0.05% to 0.25%.",
      "reasoning_analysis": "Increasing Factors: The formation of a densely crosslinked thermoset network through the condensation of melamine, urea, and formaldehyde inherently restricts chain mobility, significantly increasing stiffness. The inclusion of rigid melamine heterocyclic rings within the backbone further enhances structural rigidity, while the high loading of Hardener no. 688 promotes extensive crosslinking, driving the modulus upward. Decreasing Factors: The processing history involves prolonged water immersion and conditioning at 65% relative humidity, which allows for significant moisture uptake in the hydrophilic MUF network. Residual water molecules act as plasticizers by disrupting intermolecular hydrogen bonds and increasing free volume, thereby depressing the modulus. Additionally, extended water exposure risks hydrolytic degradation of the methylene bridges, potentially permanently lowering network integrity. Dominant Factor: While the intrinsic rigidity of the highly crosslinked thermoset network establishes a high baseline modulus, the extensive water immersion and subsequent conditioning at 65% relative humidity introduce residual moisture that acts as the dominant dynamic factor, qualitatively reducing the measured modulus relative to a fully anhydrous, cured state due to plasticization and potential hydrolytic network disruption."
    }
  },
  {
    "doi": null,
    "title": "Influence of moisture on stress–strain behaviour of adhesives used for structural bonding of wood",
    "year": 2013,
    "chemical_composition": {
      "repeat_unit_psmiles": null,
      "monomers": [
        {
          "name": "Phenol",
          "smiles": "Oc1ccccc1",
          "ratio_value": null,
          "ratio_unit": null
        },
        {
          "name": "Resorcinol",
          "smiles": "Oc1cccc(O)c1",
          "ratio_value": null,
          "ratio_unit": null
        },
        {
          "name": "Formaldehyde",
          "smiles": "C=O",
          "ratio_value": null,
          "ratio_unit": null
        }
      ],
      "additives": [
        {
          "name": "Hardener HRP no. 155",
          "type": "hardener",
          "amount_value": 20,
          "amount_unit": "parts per 100 parts resin"
        }
      ],
      "is_homopolymer": false
    },
    "processing_history": "PRF (Aerodux 185). Cast films (approximately 150 µm), conditioned at 23 °C and 65% RH for 2 weeks. Young's modulus measured by uniaxial tensile test (Zwick/Roell Z100) at 0.75 mm/min, strain interval 0.05-0.25%.",
    "hierarchical_structure": "Thermosetting, crosslinked network. Brittle.",
    "properties": {
      "E": {
        "value": [
          3.4
        ],
        "unit": "GPa"
      }
    },
    "analysis_with_hierarchical_structure": {
      "descriptive_text": "The sample comprises a Phenol-Resorcinol-Formaldehyde (PRF) thermosetting resin, synthesized from phenol, resorcinol, and formaldehyde monomers, and formulated with Hardener HRP no. 155 at 20 parts per 100 parts resin. Processed as cast films with a thickness of approximately 150 µm, the material was conditioned at 23 °C and 65% relative humidity for two weeks before characterization. The resulting structure is a brittle, crosslinked network, and the Young's modulus was evaluated using uniaxial tensile testing on a Zwick/Roell Z100 instrument at a crosshead speed of 0.75 mm/min within a strain interval of 0.05-0.25%.",
      "reasoning_analysis": "Increasing Factors: The formation of a densely crosslinked thermosetting network fundamentally restricts polymer chain mobility, significantly enhancing stiffness. The incorporation of aromatic rings from both phenol and resorcinol monomers provides intrinsic backbone rigidity due to steric hindrance and resonance stability, while the addition of Hardener HRP no. 155 promotes complete curing, maximizing the crosslink density and structural integrity. Decreasing Factors: The processing history includes conditioning at 65% relative humidity, which allows moisture absorption into the hydrophilic phenolic network; this absorbed water acts as a plasticizer by disrupting hydrogen bonding between polymer chains, thereby increasing free volume and reducing intermolecular friction. Additionally, the brittle nature of the network may imply susceptibility to micro-voids or defects during film casting that could locally compromise stiffness. Dominant Factor: The covalent crosslinked architecture combined with the rigid aromatic backbone qualitatively dominates the mechanical response, establishing a high baseline Young's modulus characteristic of cured phenolic thermosets. While moisture absorption from the conditioning history introduces a softening effect, the topological constraints of the three-dimensional network remain the primary determinant of the material's stiff, brittle behavior."
    },
    "analysis_without_hierarchical_structure": {
      "descriptive_text": "The sample comprises a phenol-resorcinol-formaldehyde (PRF) resin system, specifically identified as Aerodux 185, synthesized from Phenol, Resorcinol, and Formaldehyde monomers. The formulation incorporates Hardener HRP no. 155 at a concentration of 20 parts per 100 parts resin. Material preparation involved casting films with a thickness of approximately 150 µm, which were subsequently conditioned at 23 °C and 65% relative humidity for a duration of two weeks. The Young's modulus was determined via uniaxial tensile testing using a Zwick/Roell Z100 instrument at a crosshead speed of 0.75 mm/min within a linear strain interval of 0.05% to 0.25%.",
      "reasoning_analysis": "Increasing Factors: The chemical composition features aromatic rings from both phenol and resorcinol monomers, which impart inherent backbone rigidity through steric hindrance and restricted rotation. Furthermore, the reaction with formaldehyde and the addition of Hardener HRP no. 155 facilitate the formation of a densely crosslinked thermoset network, significantly constraining segmental chain mobility and driving the modulus upward. Decreasing Factors: The processing history specifies conditioning at 65% relative humidity for two weeks, which likely leads to moisture absorption within the polar PRF matrix. This absorbed water acts as a plasticizer by forming hydrogen bonds with polymer hydroxyl groups, increasing free volume and lubricating chain segments, thereby qualitatively reducing the modulus. Dominant Factor: The highly crosslinked thermoset network architecture qualitatively dominates the final modulus behavior. While moisture absorption introduces a plasticizing effect that lowers stiffness relative to a dry state, the covalent crosslinks maintain the material in a rigid glassy state at room temperature, establishing a high baseline modulus that outweighs the softening influence of environmental conditioning."
    }
  },
  {
    "doi": null,
    "title": "A magnetic micromethod to measure Young's modulus of protein crystals and other polymer materials",
    "year": 1996,
    "chemical_composition": {
      "repeat_unit_psmiles": null,
      "monomers": [
        {
          "name": "Lysozyme",
          "smiles": null,
          "ratio_value": null,
          "ratio_unit": null
        }
      ],
      "additives": [],
      "is_homopolymer": false
    },
    "processing_history": "Cross-linked crystalline lysozyme strip-like samples (approx. 700 x 50 x 10 μm³) prepared as described in Ref. [4]. Sample glued to holder with supercooled sulfur. Ferromagnetic/magnetic particle (50-70 μm) attached to free end with sulfur. Young's modulus measured using magnetic micromethod (bending in uneven magnetic field generated by electromagnet coil) at 0.3 Hz frequency. Bending amplitude measured under optical microscope with eyepiece micrometer. Measurements performed in 5% NaCl, 50 mM sodium acetate buffer, pH 4.6.",
    "hierarchical_structure": "Tetragonal crystal structure. Cross-linked protein crystals. Sample dimensions approx. 700 x 50 x 10 μm³.",
    "properties": {
      "E": {
        "value": [
          0.2
        ],
        "unit": "GPa"
      }
    },
    "analysis_with_hierarchical_structure": {
      "descriptive_text": "The sample comprises cross-linked lysozyme protein crystals possessing a tetragonal crystal structure with approximate dimensions of 700 x 50 x 10 μm³. Specimens were prepared as strip-like samples and mounted by gluing to a holder using supercooled sulfur, with a ferromagnetic particle attached to the free end to facilitate actuation. The Young's modulus was characterized using a magnetic micromethod involving bending in an uneven magnetic field generated by an electromagnet coil at a frequency of 0.3 Hz, with bending amplitude monitored via optical microscopy. All mechanical measurements were conducted in an aqueous environment consisting of 5% NaCl and 50 mM sodium acetate buffer at pH 4.6.",
      "reasoning_analysis": "Increasing Factors: The tetragonal crystal structure ensures a high degree of molecular packing and order, which restricts chain mobility and increases stiffness relative to an amorphous arrangement. Furthermore, the cross-linking processing history introduces covalent bonds between protein molecules, creating a rigid network that significantly resists deformation and drives the Young's modulus upward. Decreasing Factors: The measurement environment consists of an aqueous buffer solution (5% NaCl, 50 mM sodium acetate, pH 4.6), which hydrates the protein matrix. This hydration acts as a plasticizer by increasing free volume and facilitating segmental mobility within the protein structure, thereby qualitatively lowering the Young's modulus compared to a dry state. Additionally, the inherent flexibility of the globular protein folds contributes to a lower stiffness compared to synthetic rigid-rod polymers. Dominant Factor: The cross-linked crystalline network is the dominant factor governing the final mechanical behavior, as it establishes the primary load-bearing solid framework necessary to exhibit a measurable Young's modulus in solution; however, the aqueous environment significantly modulates this stiffness by softening the intermolecular contacts within the established crystal lattice."
    },
    "analysis_without_hierarchical_structure": {
      "descriptive_text": "The sample consists of cross-linked crystalline lysozyme prepared as strip-like specimens with approximate dimensions of 700 × 50 × 10 μm³. For mechanical characterization, the strips were glued to a holder using supercooled sulfur, and a ferromagnetic particle ranging from 50 to 70 μm was attached to the free end using the same adhesive. The Young's modulus was determined using a magnetic micromethod involving bending within an uneven magnetic field generated by an electromagnet coil at a frequency of 0.3 Hz, with bending amplitude monitored via an optical microscope equipped with an eyepiece micrometer. All measurements were conducted in an aqueous environment containing 5% NaCl and 50 mM sodium acetate buffer at pH 4.6.",
      "reasoning_analysis": "Increasing Factors: The crystalline architecture of the lysozyme matrix ensures tight molecular packing and extensive intermolecular interactions, such as hydrogen bonding and van der Waals forces, which intrinsically restrict chain mobility and drive the Young's modulus higher. Furthermore, the cross-linking process introduces covalent or strong physical constraints between protein molecules, creating a network structure that significantly enhances structural rigidity and resistance to deformation. Decreasing Factors: The measurement environment consists of an aqueous buffer containing 5% NaCl, where water molecules can penetrate the protein matrix and act as a plasticizer, increasing free volume and segmental mobility which tends to lower the modulus. Additionally, the low measurement frequency of 0.3 Hz allows for viscoelastic relaxation processes to occur during the bending test, potentially resulting in a lower measured modulus compared to high-frequency dynamic loading. Dominant Factor: The cross-linked crystalline network structure is the dominant factor governing the mechanical response; while the aqueous buffer induces plasticization, the topological constraints imposed by cross-linking and the ordered crystalline packing prevent large-scale chain flow, ensuring the material maintains a solid-like elastic modulus rather than behaving as a viscous fluid."
    }
  },
  {
    "doi": null,
    "title": "Influence of moisture on stress–strain behaviour of adhesives used for structural bonding of wood",
    "year": 2013,
    "chemical_composition": {
      "repeat_unit_psmiles": null,
      "monomers": [
        {
          "name": "Phenol",
          "smiles": "Oc1ccccc1",
          "ratio_value": null,
          "ratio_unit": null
        },
        {
          "name": "Resorcinol",
          "smiles": "Oc1cccc(O)c1",
          "ratio_value": null,
          "ratio_unit": null
        },
        {
          "name": "Formaldehyde",
          "smiles": "C=O",
          "ratio_value": null,
          "ratio_unit": null
        }
      ],
      "additives": [
        {
          "name": "Hardener HRP no. 155",
          "type": "hardener",
          "amount_value": 20,
          "amount_unit": "parts per 100 parts resin"
        }
      ],
      "is_homopolymer": false
    },
    "processing_history": "PRF (Aerodux 185). Cast films (approximately 150 µm), conditioned at 23 °C, immersed in water for 4 days. Young's modulus measured by uniaxial tensile test (Zwick/Roell Z100) at 0.75 mm/min, strain interval 0.05-0.25%.",
    "hierarchical_structure": "Thermosetting, crosslinked network. Brittle.",
    "properties": {
      "E": {
        "value": [
          2.2
        ],
        "unit": "GPa"
      }
    },
    "analysis_with_hierarchical_structure": {
      "descriptive_text": "The sample comprises a phenol-resorcinol-formaldehyde thermosetting copolymer network formulated with Hardener HRP no. 155 at 20 parts per 100 parts resin. Cast films with a thickness of approximately 150 µm were conditioned at 23 °C and subsequently immersed in water for four days prior to characterization. Described as a brittle, crosslinked network, the material's Young's modulus was determined via uniaxial tensile testing on a Zwick/Roell Z100 instrument at a crosshead speed of 0.75 mm/min within a strain interval of 0.05–0.25%.",
      "reasoning_analysis": "Increasing Factors: The incorporation of phenol and resorcinol monomers introduces rigid aromatic rings into the polymer backbone, which intrinsically restricts chain flexibility and drives the modulus upward. Furthermore, the thermosetting classification indicates a highly crosslinked network structure, and the addition of Hardener HRP no. 155 promotes curing, both of which severely limit segmental motion and enhance structural stiffness. Decreasing Factors: The processing history involves immersion in water for four days, allowing moisture to permeate the polar network rich in hydroxyl groups. This absorbed water acts as a plasticizer by increasing free volume and disrupting intermolecular hydrogen bonds, thereby facilitating chain mobility and reducing the Young's modulus compared to the dry condition. Dominant Factor: While the aromatic crosslinked network establishes a high baseline stiffness characteristic of brittle thermosets, the water immersion from the processing history is the dominant factor determining the specific modulus of this sample, qualitatively reducing the value relative to the dry cured state due to significant plasticization effects."
    },
    "analysis_without_hierarchical_structure": {
      "descriptive_text": "The sample comprises a Phenol-Resorcinol-Formaldehyde (PRF) resin system derived from phenol, resorcinol, and formaldehyde monomers, incorporated with Hardener HRP no. 155 at a concentration of 20 parts per 100 parts resin. Utilizing the Aerodux 185 formulation, films approximately 150 µm thick were cast, conditioned at 23 °C, and subsequently immersed in water for four days. The Young's modulus was evaluated using a uniaxial tensile test on a Zwick/Roell Z100 instrument at a crosshead speed of 0.75 mm/min within a linear strain interval of 0.05-0.25%.",
      "reasoning_analysis": "Increasing Factors: The chemical composition features rigid aromatic rings from phenol and resorcinol monomers, which inherently restrict backbone flexibility and increase chain stiffness. Furthermore, the addition of Hardener HRP no. 155 promotes a highly crosslinked thermoset network via formaldehyde bridges, significantly limiting segmental mobility and contributing to a higher modulus. Decreasing Factors: The processing history involves immersing the cast films in water for four days, which likely leads to water absorption within the polar PRF matrix. This absorbed water acts as a plasticizer by disrupting intermolecular hydrogen bonds and increasing free volume, thereby reducing the intermolecular friction and lowering the stiffness. Dominant Factor: The highly crosslinked aromatic network structure serves as the dominant factor governing the mechanical response. While the water immersion introduces a plasticizing effect that qualitatively reduces the modulus relative to a dry state, the covalent crosslinks and rigid aromatic backbone prevent large-scale chain flow, ensuring that the material retains a fundamentally high modulus characteristic of rigid thermosets rather than transitioning to a compliant state."
    }
  },
  {
    "doi": null,
    "title": "Influence of moisture on stress–strain behaviour of adhesives used for structural bonding of wood",
    "year": 2013,
    "chemical_composition": {
      "repeat_unit_psmiles": null,
      "monomers": [
        {
          "name": "Phenol",
          "smiles": "Oc1ccccc1",
          "ratio_value": null,
          "ratio_unit": null
        },
        {
          "name": "Resorcinol",
          "smiles": "Oc1cccc(O)c1",
          "ratio_value": null,
          "ratio_unit": null
        },
        {
          "name": "Formaldehyde",
          "smiles": "C=O",
          "ratio_value": null,
          "ratio_unit": null
        }
      ],
      "additives": [
        {
          "name": "Hardener HRP no. 155",
          "type": "hardener",
          "amount_value": 20,
          "amount_unit": "parts per 100 parts resin"
        }
      ],
      "is_homopolymer": false
    },
    "processing_history": "PRF (Aerodux 185). Cast films (approximately 150 µm), conditioned at 23 °C and 95% RH for 2 weeks. Young's modulus measured by uniaxial tensile test (Zwick/Roell Z100) at 0.75 mm/min, strain interval 0.05-0.25%.",
    "hierarchical_structure": "Thermosetting, crosslinked network. Brittle.",
    "properties": {
      "E": {
        "value": [
          2.4
        ],
        "unit": "GPa"
      }
    },
    "analysis_with_hierarchical_structure": {
      "descriptive_text": "The sample comprises a Phenol-Resorcinol-Formaldehyde (PRF) thermosetting resin, identified as Aerodux 185, synthesized from Phenol, Resorcinol, and Formaldehyde monomers to form a crosslinked network. The formulation incorporates 20 parts per 100 parts resin of Hardener HRP no. 155 to promote curing. Specimens were prepared as cast films with a thickness of approximately 150 µm and conditioned at 23 °C and 95% relative humidity for two weeks prior to mechanical characterization. Young's modulus was determined via uniaxial tensile testing using a Zwick/Roell Z100 instrument at a crosshead speed of 0.75 mm/min within a strain interval of 0.05-0.25%, exhibiting brittle behavior consistent with highly crosslinked aromatic networks.",
      "reasoning_analysis": "Increasing Factors: The presence of rigid aromatic rings within the phenol and resorcinol monomers provides intrinsic backbone stiffness, while the formation of a dense thermosetting crosslinked network significantly restricts segmental chain mobility, both of which drive the Young's modulus upward. The addition of Hardener HRP no. 155 ensures adequate crosslink density, further reinforcing the structural rigidity. Decreasing Factors: The processing history involves conditioning at 95% relative humidity for two weeks, which likely leads to moisture absorption within the hygroscopic phenolic network. Absorbed water molecules can act as plasticizers by forming hydrogen bonds with hydroxyl groups on the polymer backbone, increasing free volume and chain mobility, thereby reducing the stiffness. Dominant Factor: The highly crosslinked aromatic network structure qualitatively dominates the mechanical response, establishing a high baseline Young's modulus characteristic of brittle thermosets; however, the severe humid conditioning represents a significant mitigating factor that prevents the modulus from achieving its maximum potential dry-state value."
    },
    "analysis_without_hierarchical_structure": {
      "descriptive_text": "The sample comprises a Phenol-Resorcinol-Formaldehyde (PRF) resin system, identified as Aerodux 185, synthesized from phenol, resorcinol, and formaldehyde monomers. The formulation includes Hardener HRP no. 155 at a concentration of 20 parts per 100 parts resin to promote curing. The material was processed into cast films with a thickness of approximately 150 µm. Prior to mechanical characterization, the films underwent conditioning at 23 °C and 95% relative humidity for two weeks. The Young's modulus was evaluated using uniaxial tensile testing on a Zwick/Roell Z100 instrument at a crosshead speed of 0.75 mm/min within a linear strain interval of 0.05 to 0.25%.",
      "reasoning_analysis": "Increasing Factors: The chemical composition features rigid aromatic rings from phenol and resorcinol monomers, which intrinsically restrict backbone flexibility and enhance stiffness. Furthermore, the addition of Hardener HRP no. 155 facilitates the formation of a densely crosslinked thermoset network via formaldehyde bridging, significantly limiting chain mobility and contributing to a higher modulus. Decreasing Factors: The processing history specifies conditioning at 95% relative humidity for two weeks, which likely leads to significant moisture absorption within the hydrophilic phenolic network. The absorbed water molecules act as plasticizers by disrupting intermolecular hydrogen bonding and increasing free volume, thereby softening the matrix and driving the modulus down. Dominant Factor: While the highly crosslinked aromatic network establishes a fundamentally rigid structural baseline, the aggressive humidity conditioning introduces a substantial plasticization effect. For this specific sample, the moisture uptake resulting from the 95% RH exposure is the dominant factor influencing the final mechanical state, qualitatively reducing the Young's modulus relative to the theoretical maximum of a fully cured, dry PRF network."
    }
  },
  {
    "doi": null,
    "title": "Influence of moisture on stress–strain behaviour of adhesives used for structural bonding of wood",
    "year": 2013,
    "chemical_composition": {
      "repeat_unit_psmiles": null,
      "monomers": [
        {
          "name": "Phenol",
          "smiles": "Oc1ccccc1",
          "ratio_value": null,
          "ratio_unit": null
        },
        {
          "name": "Resorcinol",
          "smiles": "Oc1cccc(O)c1",
          "ratio_value": null,
          "ratio_unit": null
        },
        {
          "name": "Formaldehyde",
          "smiles": "C=O",
          "ratio_value": null,
          "ratio_unit": null
        }
      ],
      "additives": [
        {
          "name": "Hardener HRP no. 155",
          "type": "hardener",
          "amount_value": 20,
          "amount_unit": "parts per 100 parts resin"
        }
      ],
      "is_homopolymer": false
    },
    "processing_history": "PRF (Aerodux 185). Cast films (approximately 150 µm), conditioned at 23 °C and 65% RH for 10 days, immersed in water for 4 days, then redried in 65% RH for min. 2 weeks. Young's modulus measured by uniaxial tensile test (Zwick/Roell Z100) at 0.75 mm/min, strain interval 0.05-0.25%.",
    "hierarchical_structure": "Thermosetting, crosslinked network. Brittle.",
    "properties": {
      "E": {
        "value": [
          2.8
        ],
        "unit": "GPa"
      }
    },
    "analysis_with_hierarchical_structure": {
