Repository: hhtrick/HHT-code

# HHT training framework

This directory contains model training, embedding precomputation, inference, article-level baselines and the curated datasets. All commands below assume that the working directory is `train_code/`.

## 3. Datasets and fixed partitions

Each main dataset is a JSON array at `dataset/{property}/{property}.json`. Entries contain source metadata, `chemical_composition`, `processing_history`, `hierarchical_structure`, `properties`, and two generated-analysis objects. Targets are stored as `properties[property]["value"]`; source metadata and target values are not predictive input fields.

| Property | Train | Validation | Test | Total |
|---|---:|---:|---:|---:|

File: train_code/dataset/E/E.json (part 144 of 204)
[
      "descriptive_text": "The sample comprises a Phenol-Resorcinol-Formaldehyde (PRF) thermosetting resin, specifically Aerodux 185, incorporated with Hardener HRP no. 155 at a concentration of 20 parts per 100 parts resin. Processed into cast films approximately 150 µm thick, the material underwent conditioning at 23 °C and 65% relative humidity for 10 days, followed by immersion in water for 4 days and subsequent redrying at 65% relative humidity for a minimum of two weeks. Identified as a brittle, crosslinked network, the Young's modulus was evaluated using a uniaxial tensile test on a Zwick/Roell Z100 system at a crosshead speed of 0.75 mm/min within a strain interval of 0.05–0.25%.",
      "reasoning_analysis": "Increasing Factors: The chemical composition features phenol and resorcinol monomers, which introduce rigid aromatic rings into the polymer backbone, significantly increasing chain stiffness and resistance to elastic deformation. Furthermore, the hierarchical structure is defined as a thermosetting crosslinked network cured with a hardener, which creates covalent bonds between chains that severely restrict segmental motion and slippage, thereby drastically enhancing the Young's modulus. Decreasing Factors: The processing history includes immersion in water for 4 days and conditioning at 65% relative humidity, which allows for moisture uptake. Water molecules can form hydrogen bonds with the hydroxyl groups on the phenolic rings, acting as a plasticizer that increases free volume and reduces intermolecular forces, leading to a decrease in stiffness. Additionally, the redrying process may not fully remove bound water, leaving residual plasticizing effects. Dominant Factor: The covalent crosslinked network structure combined with the intrinsic rigidity of the aromatic backbone qualitatively dominates the final Young's modulus behavior, establishing a high stiffness baseline characteristic of brittle thermosets. While the moisture exposure from the processing history introduces a softening effect, the topological constraints imposed by the crosslinks prevent large-scale chain mobility, ensuring that the material retains a high modulus relative to non-crosslinked systems despite the environmental conditioning."
    },
    "analysis_without_hierarchical_structure": {
      "descriptive_text": "The sample consists of a phenol-resorcinol-formaldehyde (PRF) resin network, specifically identified as Aerodux 185, synthesized from phenol, resorcinol, and formaldehyde monomers. The formulation includes Hardener HRP no. 155 added at 20 parts per 100 parts resin. Films were cast to a thickness of approximately 150 µm and subjected to a conditioning protocol involving storage at 23 °C and 65% relative humidity for 10 days, followed by immersion in water for 4 days, and subsequently redried at 65% relative humidity for a minimum of two weeks. The Young's modulus was determined via uniaxial tensile testing using a Zwick/Roell Z100 instrument at a crosshead speed of 0.75 mm/min within a strain interval of 0.05-0.25%.",
      "reasoning_analysis": "Increasing Factors: The chemical composition comprises phenol, resorcinol, and formaldehyde, forming a highly crosslinked thermoset network rich in aromatic rings. These rigid aromatic structures and the dense covalent crosslinking introduced by the formaldehyde and hardener significantly restrict chain segment mobility, intrinsically driving the Young's modulus higher compared to linear thermoplastics. Decreasing Factors: The processing history involves extensive exposure to moisture, including conditioning at 65% relative humidity and a 4-day water immersion period. Water molecules act as plasticizers within the polar PRF matrix, disrupting intermolecular hydrogen bonding and increasing free volume, which softens the material and lowers the modulus. Additionally, prolonged water immersion may induce slight hydrolytic degradation of the methylene bridges, potentially reducing network integrity. Dominant Factor: While the intrinsic rigidity of the crosslinked aromatic network establishes a high baseline stiffness for the material, the hygroscopic processing history is the dominant dynamic factor influencing the final measured modulus, as the equilibrium moisture content retained after redrying at 65% relative humidity ensures a plasticized state that qualitatively reduces the modulus relative to a fully anhydrous cured sample."
    }
  },
  {
    "doi": "10.1007/s11665-024-09135-w",
    "title": "ORIGINAL RESEARCH ARTICLE",
    "year": 2024,
    "chemical_composition": {
      "repeat_unit_psmiles": "[*]OC(=O)OC1=CC=C(C(C)(C)C2=CC=C(O[*])C=C2)C=C1",
      "monomers": [
        {
          "name": "Bisphenol A",
          "smiles": "CC(C)(c1ccc(O)cc1)c1ccc(O)cc1",
          "ratio_value": null,
          "ratio_unit": null
        }
      ],
      "additives": [],
      "is_homopolymer": false
    },
    "processing_history": "Commercial-grade polycarbonate (PC) thin sheets (25.4 cm x 20.32 cm x 12 mm) cut into 10 mm x 10 mm x 12 mm samples. Surface roughness ~10 nm measured by SPM. Young's modulus (2.2 GPa) cited from literature (Ref 26) for bulk tensile/compression modulus used as reference baseline. Nanoindentation experiments performed using TI Premier (Bruker) with Berkovich tip, but specific E_N values not explicitly tabulated in text.",
    "hierarchical_structure": "Amorphous thermoplastic glassy polymer.",
    "properties": {
      "E": {
        "value": [
          2.2
        ],
        "unit": "GPa"
      }
    },
    "analysis_with_hierarchical_structure": {
      "descriptive_text": "The sample consists of a commercial-grade polycarbonate derived from Bisphenol A, identified as an amorphous thermoplastic glassy polymer. Specimens were prepared by cutting standard thin sheets into 10 mm x 10 mm x 12 mm blocks, exhibiting a surface roughness of approximately 10 nm measured by scanning probe microscopy. Mechanical evaluation was performed using nanoindentation with a Berkovich tip on a TI Premier system, referencing a bulk tensile and compression modulus baseline of 2.2 GPa from literature.",
      "reasoning_analysis": "Increasing Factors: The chemical structure featuring bulky bisphenol A aromatic rings and stiff carbonate linkages imposes significant steric hindrance and backbone rigidity, which restricts chain segment mobility and inherently drives the Young's modulus higher. Additionally, the processing history involving commercial sheet formation likely ensures dense polymer packing and a well-defined glassy state below the glass transition temperature, further maximizing stiffness. Decreasing Factors: The amorphous hierarchical structure lacks the reinforcing crystalline domains found in semi-crystalline polymers, which limits the maximum achievable modulus compared to crystalline counterparts. Furthermore, the reliance on nanoindentation for characterization probes near-surface properties where chain mobility may be slightly higher than in the bulk, and any residual stresses from cutting the samples could theoretically introduce local compliance. Dominant Factor: The intrinsic stiffness conferred by the rigid aromatic backbone in the glassy state qualitatively dominates the mechanical behavior, establishing a robust modulus that persists despite the absence of crystallinity, though the measured value is sensitive to the distinction between bulk tensile references and localized nanoindentation response."
    },
    "analysis_without_hierarchical_structure": {
      "descriptive_text": "The sample consists of a commercial-grade polycarbonate (PC) derived from Bisphenol A monomers, utilized without additional additives or fillers. Bulk thin sheets measuring 25.4 cm by 20.32 cm with a thickness of 12 mm were sectioned into smaller specimens with dimensions of 10 mm by 10 mm by 12 mm for analysis. Surface topography was characterized via scanning probe microscopy, indicating a surface roughness of approximately 10 nm. Mechanical evaluation was conducted using nanoindentation experiments performed with a TI Premier instrument equipped with a Berkovich tip, while a bulk tensile/compression Young's modulus of 2.2 GPa obtained from literature was employed as a reference baseline for comparative analysis.",
      "reasoning_analysis": "Increasing Factors: The presence of bulky aromatic rings within the Bisphenol A repeat units imposes significant steric hindrance and restricts backbone flexibility, intrinsically enhancing the stiffness and Young's modulus of the polymer matrix. Additionally, the commercial sheet processing likely induces a degree of molecular orientation or densification during formation, which can sustain a robust mechanical response. Decreasing Factors: The material is amorphous rather than semi-crystalline, resulting in higher free volume and lower packing efficiency compared to crystalline polymers, which inherently limits the maximum achievable modulus. Furthermore, the absence of reinforcing fillers or additives means the modulus relies solely on the polymer chain interactions without composite strengthening effects, and surface roughness at the nanoscale may introduce contact mechanics artifacts during nanoindentation that could underestimate the true bulk modulus. Dominant Factor: The intrinsic rigidity conferred by the aromatic polycarbonate backbone is the primary determinant of the material's stiffness, establishing a high baseline modulus that persists despite the amorphous morphology, though the specific measured value may be modulated by the surface-sensitive nature of the nanoindentation technique relative to the bulk literature reference."
    }
  },
  {
    "doi": "10.1021/nn9000512",
    "title": "Functionalized Few-Walled Carbon Nanotubes for Mechanical Reinforcement of Polymeric Composites",
    "year": 2009,
    "chemical_composition": {
      "repeat_unit_psmiles": "[*]CC(O)[*]",
      "monomers": [
        {
          "name": "Vinyl alcohol",
          "smiles": "C=CO",
          "ratio_value": null,
          "ratio_unit": null
        }
      ],
      "additives": [
        {
          "name": "Functionalized Single-Walled Carbon Nanotubes",
          "type": "filler",
          "amount_value": 0.2,
          "amount_unit": "wt%"
        }
      ],
      "is_homopolymer": true
    },
    "processing_history": "PVA dissolved in distilled water at 90 °C, cooled to room temperature. CNTs functionalized via oxidation in 3 M HNO3. Mixed via tip sonicator. Films cast in molds, water evaporated. Dried 1 h at 60 °C. Young's modulus measured by DMA 2980 tensile tester at 1 N/min loading speed.",
    "hierarchical_structure": "Free-standing composite film, thickness ~40 μm. SWNTs form large agglomerates/bundles in PVA matrix.",
    "properties": {
      "E": {
        "value": [
          5.6
        ],
        "unit": "GPa"
      }
    },
    "analysis_with_hierarchical_structure": {
      "descriptive_text": "The sample is a free-standing composite film comprising a poly(vinyl alcohol) (PVA) homopolymer matrix reinforced with 0.2 wt% functionalized single-walled carbon nanotubes (SWNTs). Fabrication involved dissolving PVA in distilled water at 90 °C, cooling to room temperature, and mixing with SWNTs that were functionalized via oxidation in 3 M HNO3 using a tip sonicator. The resulting dispersion was cast into molds, allowed to evaporate, and dried for 1 hour at 60 °C to produce a film with a thickness of approximately 40 μm. Structural analysis indicates that the SWNTs form large agglomerates or bundles within the PVA matrix, and the mechanical properties were characterized using a DMA 2980 tensile tester at a loading speed of 1 N/min.",
      "reasoning_analysis": "Increasing Factors: The intrinsic high stiffness of the single-walled carbon nanotubes theoretically contributes to reinforcing the composite, while the oxidation functionalization aims to improve interfacial adhesion between the hydrophilic PVA matrix and the nanotubes to facilitate stress transfer. Additionally, the hydrogen bonding network within the semi-crystalline PVA matrix provides a rigid baseline modulus. Decreasing Factors: The hierarchical structure reveals large SWNT agglomerates and bundles, which act as stress concentrators and significantly reduce the effective aspect ratio of the filler, hindering load transfer efficiency. The low filler loading of 0.2 wt% is likely below the percolation threshold, limiting network formation. Furthermore, the processing history involves aqueous dissolution and drying at only 60 °C, which may leave residual water molecules within the hygroscopic PVA matrix, acting as a plasticizer that reduces intermolecular friction and lowers the matrix modulus. The aggressive acid oxidation may also introduce structural defects into the nanotube sidewalls, slightly diminishing their intrinsic stiffness. Dominant Factor: Despite the high intrinsic modulus of the nanotubes, the poor dispersion manifested as large agglomerates combined with the very low filler loading means the composite behavior is dominantly governed by the PVA matrix properties. Consequently, the potential reinforcement is negated, and the final modulus is likely determined by the stiffness of the potentially plasticized polymer matrix rather than the nanotube reinforcement."
    },
    "analysis_without_hierarchical_structure": {
      "descriptive_text": "The sample consists of a poly(vinyl alcohol) homopolymer matrix reinforced with 0.2 wt% functionalized single-walled carbon nanotubes. The polymer was initially dissolved in distilled water at 90 °C and cooled to room temperature, while the nanotubes were separately functionalized via oxidation in 3 M HNO3. These components were combined using tip sonication to ensure dispersion, followed by casting into molds where water was evaporated. The resulting films were dried for 1 hour at 60 °C, and the Young's modulus was subsequently characterized using a DMA 2980 tensile tester at a loading speed of 1 N/min.",
      "reasoning_analysis": "Increasing Factors: The incorporation of functionalized single-walled carbon nanotubes introduces a high-aspect-ratio rigid phase with an intrinsically high modulus, which reinforces the softer poly(vinyl alcohol) matrix. The oxidation of CNTs in 3 M HNO3 generates surface functional groups that enhance interfacial adhesion with the hydroxyl-rich PVA backbone, facilitating efficient stress transfer. Additionally, the use of tip sonication promotes uniform dispersion of the nanotubes, minimizing agglomeration-induced stress concentrations, while the extensive hydrogen bonding network inherent to the PVA homopolymer structure provides a stiff baseline matrix. Decreasing Factors: The acid oxidation process used to functionalize the CNTs may introduce structural defects into the nanotube lattice, potentially compromising their intrinsic mechanical properties. Furthermore, poly(vinyl alcohol) is highly hygroscopic, and the drying protocol of 1 hour at 60 °C may not completely eliminate residual water molecules, which would act as a plasticizer to increase free volume and reduce matrix stiffness. The low filler loading of 0.2 wt% also limits the formation of a percolated network, restricting the maximum potential reinforcement. Dominant Factor: The intrinsic stiffness of the PVA matrix governed by hydrogen bonding sets the baseline; however, the reinforcement efficiency derived from the functionalized CNTs and their dispersion via sonication is the dominant variable factor. While residual moisture poses a risk, the strong interfacial bonding achieved through acid functionalization ensures that the rigid filler contribution qualitatively dominates the mechanical response, leading to an enhancement in modulus compared to the unreinforced polymer."
    }
  },
  {
    "doi": "10.1002/masy.201800009",
    "title": "Thermal, Mechanical, and Morphological Properties of DPU/Titanate Nanotubes Nanocomposites",
    "year": 2018,
    "chemical_composition": {
      "repeat_unit_psmiles": null,
      "monomers": [
        {
          "name": "Isophorone diisocyanate",
          "smiles": "CC1CC(N=C=O)CC(CN=C=O)C1(C)C",
          "ratio_value": null,
          "ratio_unit": null
        },
        {
          "name": "Linear polyester polyol",
          "smiles": null,
          "ratio_value": null,
          "ratio_unit": null
        }
      ],
      "additives": [
        {
          "name": "Titanate nanotubes",
          "type": "filler",
          "amount_value": 3,
          "amount_unit": "wt%"
        }
      ],
      "is_homopolymer": false
    },
    "processing_history": "Nanocomposites prepared by physical mixture using ultra turrax disperser (IKA T25, 11,800 rpm) for 30 min with 3% w/w TNT. Films prepared by casting method under controlled temperature and humidity (25 °C and 40%), thickness ≈ 700 μm. Young's modulus measured by uniaxial tensile tests using DMA equipment (Q800 TA Instruments) according to ASTM D822 standard.",
    "hierarchical_structure": "Nanocomposite with 3% TNT. TNTs well dispersed throughout the polymer matrix.",
    "properties": {
      "E": {
        "value": [
          0.33
        ],
        "unit": "GPa"
      }
    },
    "analysis_with_hierarchical_structure": {
      "descriptive_text": "The sample is a polyurethane nanocomposite synthesized from Isophorone diisocyanate and a linear polyester polyol, reinforced with 3 wt% Titanate nanotubes. The material was processed via physical mixture using an ultra turrax disperser at 11,800 rpm for 30 minutes, followed by film casting under controlled temperature and humidity conditions (25 °C and 40%) to yield films with a thickness of approximately 700 μm. Hierarchical analysis confirms the Titanate nanotubes are well dispersed throughout the polymer matrix, and the Young's modulus was characterized by uniaxial tensile tests using DMA equipment according to ASTM D822 standards.",
      "reasoning_analysis": "Increasing Factors: The inclusion of rigid Titanate nanotubes serves as a high-modulus reinforcing phase that restricts polymer chain mobility and bears load, inherently driving the Young's modulus upward. The alicyclic structure of the Isophorone diisocyanate hard segments introduces steric rigidity into the polymer backbone compared to linear aliphatic counterparts, further supporting stiffness. Additionally, the high-shear mixing processing history ensures the nanotubes are well dispersed, maximizing the interfacial area and stress transfer efficiency between the filler and the matrix. Decreasing Factors: The linear polyester polyol constitutes the soft segment phase, providing flexibility and free volume that inherently lowers the modulus relative to a fully rigid network. The film casting process at ambient temperature (25 °C) may limit the extent of hard segment microphase separation and crystallization compared to thermal annealing, potentially reducing the matrix contribution to stiffness. Furthermore, the physical mixture method without explicit chemical coupling agents may limit interfacial adhesion strength compared to covalently bonded systems, possibly allowing for interfacial slip. Dominant Factor: The reinforcement effect of the well-dispersed rigid Titanate nanotubes qualitatively dominates the final mechanical behavior. Despite the flexibility introduced by the polyester polyol soft segments, the high aspect ratio and intrinsic stiffness of the nanotubes, coupled with the effective dispersion achieved through high-shear processing, drive the Young's modulus significantly higher than that of the neat polyurethane matrix."
    },
    "analysis_without_hierarchical_structure": {
      "descriptive_text": "The sample comprises a polyurethane network derived from Isophorone diisocyanate and a linear polyester polyol, incorporated with 3 wt% Titanate nanotubes as a reinforcing filler. The nanocomposites were fabricated via physical mixture using an ultra turrax disperser at 11,800 rpm for 30 minutes to facilitate filler dispersion, followed by film casting under controlled temperature and humidity conditions of 25 °C and 40% to achieve a thickness of approximately 700 μm. Mechanical characterization was performed via uniaxial tensile tests using DMA equipment in accordance with the ASTM D822 standard to determine the Young's modulus.",
      "reasoning_analysis": "Increasing Factors: The incorporation of Isophorone diisocyanate introduces bulky cycloaliphatic rings into the polymer backbone, enhancing chain stiffness and restricting segmental mobility. Furthermore, the addition of 3 wt% Titanate nanotubes provides significant reinforcement due to their high aspect ratio and intrinsic rigidity, while the high-shear mixing history promotes effective stress transfer between the matrix and the filler. Decreasing Factors: The presence of linear polyester polyol introduces flexible soft segments into the network, which inherently lowers the overall stiffness compared to fully rigid systems. Additionally, the casting process under 40% humidity may induce side reactions between isocyanate groups and moisture, potentially generating microvoids from CO2 evolution that could compromise structural integrity and reduce the effective load-bearing cross-section. Dominant Factor: The reinforcement effect provided by the well-dispersed rigid Titanate nanotubes, synergistically supported by the rigid cycloaliphatic structure of the isocyanate, qualitatively dominates the mechanical response, driving the Young's modulus higher relative to the neat polyurethane matrix despite the flexibility of the polyol soft segments."
    }
  },
  {
    "doi": "10.1002/masy.201800009",
    "title": "Thermal, Mechanical, and Morphological Properties of DPU/Titanate Nanotubes Nanocomposites",
    "year": 2018,
    "chemical_composition": {
      "repeat_unit_psmiles": null,
      "monomers": [
        {
          "name": "Isophorone diisocyanate",
          "smiles": "CC1CC(N=C=O)CC(CN=C=O)C1(C)C",
          "ratio_value": null,
          "ratio_unit": null
        },
        {
          "name": "Linear polyester polyol",
          "smiles": null,
          "ratio_value": null,
          "ratio_unit": null
        }
      ],
      "additives": [],
      "is_homopolymer": false
    },
    "processing_history": "Aqueous polyurethane dispersion used as received. Films prepared by casting method under controlled temperature and humidity (25 °C and 40%), thickness ≈ 700 μm. Young's modulus measured by uniaxial tensile tests using DMA equipment (Q800 TA Instruments) according to ASTM D822 standard.",
    "hierarchical_structure": "Pure DPU film. No filler.",
    "properties": {
      "E": {
        "value": [
          0.24
        ],
        "unit": "GPa"
      }
    },
    "analysis_with_hierarchical_structure": {
      "descriptive_text": "The sample comprises a polyurethane film synthesized from isophorone diisocyanate and a linear polyester polyol, formulated as an aqueous polyurethane dispersion. Films were prepared via a casting method under controlled environmental conditions of 25 °C and 40% relative humidity, resulting in a pure dispersion polyurethane film with a thickness of approximately 700 μm and no added fillers. The Young's modulus was characterized by uniaxial tensile tests using dynamic mechanical analysis equipment according to the ASTM D822 standard.",
      "reasoning_analysis": "Increasing Factors: The incorporation of isophorone diisocyanate introduces bulky cycloaliphatic rings into the hard segments, which restricts chain mobility through steric hindrance and increases backbone rigidity. Additionally, the use of a polyester polyol facilitates stronger intermolecular hydrogen bonding and dipole-dipole interactions compared to polyether analogs, potentially enhancing the cohesion of the hard domains and the overall stiffness. Decreasing Factors: The linear polyester polyol constitutes the soft segment phase, which inherently lowers the modulus relative to a fully rigid network. Furthermore, the film formation process occurring at ambient temperature (25 °C) may limit the extent of hard segment crystallization and microphase separation compared to thermal annealing, reducing the reinforcement efficiency of the hard domains. The explicit absence of reinforcing fillers also removes a potential source of modulus enhancement. Dominant Factor: The intrinsic rigidity of the isophorone diisocyanate-based hard segments and the resulting microphase-separated morphology qualitatively dominate the mechanical response, establishing the baseline stiffness through physical crosslinking; however, the modulus is ultimately bounded by the volume fraction of the flexible soft segments and the limitations imposed by the ambient casting history on hard segment ordering."
    },
    "analysis_without_hierarchical_structure": {
      "descriptive_text": "The sample consists of a polyurethane system derived from Isophorone diisocyanate and a Linear polyester polyol. Films were prepared by casting an aqueous polyurethane dispersion used as received under controlled temperature and humidity conditions of 25 °C and 40%, resulting in a thickness of approximately 700 μm. Mechanical characterization was conducted via uniaxial tensile tests using DMA equipment according to the ASTM D822 standard to determine the Young's modulus.",
      "reasoning_analysis": "Increasing Factors: The incorporation of Isophorone diisocyanate introduces a bulky cycloaliphatic structure into the hard segments, which significantly restricts chain mobility and enhances structural rigidity. Furthermore, the selection of a Linear polyester polyol introduces polar ester groups that facilitate stronger intermolecular hydrogen bonding and dipole-dipole interactions within the soft segments, contributing to a stiffer network compared to polyether analogs. Decreasing Factors: The processing history involves an aqueous dispersion cast at room temperature, which may result in less perfect microphase separation compared to thermal curing methods, potentially reducing the effectiveness of hard segment domains. Additionally, the use of an aqueous medium carries the risk of residual moisture acting as a plasticizer if not thoroughly removed during film formation, which would increase free volume and depress the Young's modulus. Dominant Factor: The intrinsic rigidity imparted by the cycloaliphatic Isophorone diisocyanate hard segments qualitatively dominates the mechanical response, establishing a stiffer network structure that outweighs the flexibility of the linear polyester polyol and the potential morphological limitations introduced by the ambient aqueous casting process."
    }
  },
  {
    "doi": "10.1080/2374068X.2022.2054583",
    "title": "Effect of fiber content on the physical and mechanical properties of plantain fiber reinforced polystyrene composite",
    "year": 2022,
    "chemical_composition": {
      "repeat_unit_psmiles": "[*]C(Cc1ccccc1)C[*]",
      "monomers": [
        {
          "name": "Styrene",
          "smiles": "C=CC1=CC=CC=C1",
          "ratio_value": null,
          "ratio_unit": null
        }
      ],
      "additives": [],
      "is_homopolymer": true
    },
    "processing_history": "Polystyrene waste dissolved in petroleum solvent to form polystyrene-based resin (PBR). Cast by hand-laying method. Cured at room temperature for 48 h, post-cured at 70 °C for 4 h. Young's modulus measured by uniaxial tensile test at 0.5 mm/min crosshead speed according to ASTM D-3039-07 using UTM (M500-50 AT, FITCO).",
    "hierarchical_structure": "Solvated polystyrene resin matrix with micro-particles (dust, silica) and voids. Smoother surface.",
    "properties": {
      "E": {
        "value": [
          0.31
        ],
        "unit": "GPa"
      }
    },
    "analysis_with_hierarchical_structure": {
      "descriptive_text": "The sample consists of a polystyrene-based resin derived from polystyrene waste dissolved in a petroleum solvent. This homopolymer system was processed via a hand-laying cast method, followed by curing at room temperature for 48 hours and a post-curing treatment at 70 °C for 4 hours. The resulting hierarchical structure comprises a solvated polystyrene resin matrix embedded with micro-particles, identified as dust and silica, along with inherent voids, yielding a smoother surface morphology. Mechanical characterization was performed using a uniaxial tensile test at a crosshead speed of 0.5 mm/min in accordance with ASTM D-3039-07 standards.",
      "reasoning_analysis": "Increasing Factors: The intrinsic stiffness of the polystyrene backbone, arising from the steric hindrance of bulky phenyl side groups, provides a rigid foundation that resists deformation. Additionally, the inclusion of silica micro-particles within the matrix can act as rigid fillers, potentially enhancing the composite modulus through load transfer mechanisms, while the post-curing step at 70 °C promotes solvent evaporation and physical densification. Decreasing Factors: The explicit presence of voids within the hierarchical structure significantly reduces the effective load-bearing cross-sectional area and acts as stress concentrators, drastically lowering the modulus. Furthermore, the use of petroleum solvent in a hand-laying process risks residual solvent retention acting as a plasticizer, and the presence of non-uniform dust impurities may create weak interfacial regions that compromise stress transfer efficiency. Dominant Factor: Despite the intrinsic rigidity of the polystyrene chains and the potential reinforcement from silica particles, the structural defects introduced by the recycling and hand-laying processing history, specifically the inherent voids and potential residual solvent, are the dominant factors qualitatively reducing the Young's modulus relative to a pristine, densely packed polystyrene solid."
    },
    "analysis_without_hierarchical_structure": {
      "descriptive_text": "The sample comprises a polystyrene homopolymer derived from recycled polystyrene waste dissolved in a petroleum solvent to create a polystyrene-based resin. This resin was fabricated into a solid form using a hand-laying cast method, followed by a curing period at room temperature for 48 hours and a post-curing thermal treatment at 70 °C for 4 hours. The mechanical properties were evaluated by measuring the Young's modulus through a uniaxial tensile test conducted at a crosshead speed of 0.5 mm/min in compliance with ASTM D-3039-07 standards using a universal testing machine.",
      "reasoning_analysis": "Increasing Factors: The inherent chemical structure of the polystyrene homopolymer, characterized by bulky phenyl side groups attached to the carbon backbone, imposes significant steric hindrance that restricts chain segment mobility, thereby intrinsically promoting a high stiffness. Furthermore, the processing history includes a post-curing step at 70 °C, which facilitates the removal of residual petroleum solvent and promotes physical aging, leading to densification and a reduction in free volume that further enhances the modulus. Decreasing Factors: The utilization of polystyrene waste as the raw material introduces potential chain scission and reduced molecular weight compared to virgin polymer, which lowers entanglement density and compromises mechanical integrity. Additionally, the hand-laying casting method may entrain micro-voids or result in less optimal chain packing compared to high-pressure molding techniques, and any incomplete removal of the petroleum solvent could act as a plasticizer, softening the matrix. Dominant Factor: The intrinsic rigidity of the polystyrene backbone in the glassy state serves as the dominant factor governing the Young's modulus, as the post-curing temperature remains below the typical glass transition temperature of polystyrene, ensuring the material maintains its stiff structural characteristics despite the potential defects introduced by the recycling and casting processes."
    }
  },
  {
    "doi": "10.1021/nn9000512",
    "title": "Functionalized Few-Walled Carbon Nanotubes for Mechanical Reinforcement of Polymeric Composites",
    "year": 2009,
    "chemical_composition": {
      "repeat_unit_psmiles": "[*]CC(O)[*]",
      "monomers": [
        {
          "name": "Vinyl alcohol",
          "smiles": "C=CO",
          "ratio_value": null,
          "ratio_unit": null
        }
      ],
      "additives": [
        {
          "name": "Functionalized Multi-Walled Carbon Nanotubes",
          "type": "filler",
          "amount_value": 0.2,
          "amount_unit": "wt%"
        }
      ],
      "is_homopolymer": true
    },
    "processing_history": "PVA dissolved in distilled water at 90 °C, cooled to room temperature. CNTs functionalized via oxidation in 3 M HNO3. Mixed via tip sonicator. Films cast in molds, water evaporated. Dried 1 h at 60 °C. Young's modulus measured by DMA 2980 tensile tester at 1 N/min loading speed.",
    "hierarchical_structure": "Free-standing composite film, thickness ~40 μm. MWNTs well dispersed in PVA matrix.",
    "properties": {
      "E": {
        "value": [
          5.26
        ],
        "unit": "GPa"
      }
    },
    "analysis_with_hierarchical_structure": {
      "descriptive_text": "The sample comprises a poly(vinyl alcohol) homopolymer matrix reinforced with 0.2 wt% functionalized multi-walled carbon nanotubes. Preparation involved dissolving the polymer in distilled water at 90 °C, cooling to room temperature, and mixing with nanotubes that were separately oxidized in 3 M HNO3 using a tip sonicator. The resulting dispersion was cast into molds, evaporated, and dried for 1 hour at 60 °C to produce a free-standing composite film with a thickness of approximately 40 μm. Structural analysis indicates the multi-walled nanotubes are well dispersed within the matrix, and the Young's modulus was subsequently measured using a DMA 2980 tensile tester at a loading speed of 1 N/min.",
      "reasoning_analysis": "Increasing Factors: The intrinsic high stiffness of the multi-walled carbon nanotubes acts as a rigid reinforcement phase, while their functionalization via oxidation introduces surface groups that enhance interfacial adhesion with the hydroxyl-rich poly(vinyl alcohol) matrix, facilitating efficient stress transfer. Additionally, the strong intermolecular hydrogen bonding network inherent to the poly(vinyl alcohol) chains increases the baseline modulus of the polymer matrix, and the reported well-dispersed state of the nanotubes minimizes stress concentration defects. Decreasing Factors: The relatively low filler loading of 0.2 wt% limits the volumetric contribution of the rigid nanotube phase to the composite stiffness, preventing significant percolation network formation. Furthermore, the aqueous processing history carries a risk of residual moisture retention despite drying, which could plasticize the poly(vinyl alcohol) matrix and reduce intermolecular friction, while the moderate drying temperature of 60 °C may not be sufficient to maximize crystallinity-induced stiffening. Dominant Factor: The enhanced interfacial stress transfer resulting from the chemical functionalization of the nanotubes and their uniform dispersion within the hydrogen-bonded poly(vinyl alcohol) matrix qualitatively dominates the mechanical response, providing a reinforcement effect that outweighs the limiting constraints of the low filler concentration and potential residual plasticization."
    },
    "analysis_without_hierarchical_structure": {
      "descriptive_text": "The sample comprises a poly(vinyl alcohol) homopolymer matrix reinforced with 0.2 wt% functionalized multi-walled carbon nanotubes. Preparation involved dissolving the polymer in distilled water at 90 °C followed by cooling to room temperature, while the nanotubes were functionalized via oxidation in 3 M HNO3 prior to incorporation. The mixture was homogenized using a tip sonicator and cast into molds to allow for water evaporation, after which the films were dried for 1 h at 60 °C. The Young's modulus was characterized using a DMA 2980 tensile tester operating at a loading speed of 1 N/min.",
      "reasoning_analysis": "Increasing Factors: The inclusion of functionalized multi-walled carbon nanotubes introduces a high-modulus reinforcement phase with a high aspect ratio, inherently driving the Young's modulus upward through effective load transfer. The oxidation functionalization creates surface groups that form hydrogen bonds with the hydroxyl groups of the poly(vinyl alcohol) matrix, strengthening interfacial adhesion and enhancing stiffness. Additionally, the inherent strong intermolecular hydrogen bonding network within the PVA homopolymer backbone contributes to a rigid matrix structure, and the thermal drying history may promote physical crosslinking via crystallization. Decreasing Factors: The relatively low filler loading of 0.2 wt% may be insufficient to form a continuous percolating network, limiting the maximum potential reinforcement. Furthermore, poly(vinyl alcohol) is highly hygroscopic, and the drying protocol of 1 h at 60 °C may not completely eliminate residual water molecules absorbed during the aqueous processing; any remaining water would act as a plasticizer, increasing free volume and chain mobility, thereby depressing the Young's modulus. Potential structural damage to the nanotubes during tip sonication could also reduce their aspect ratio and reinforcing efficiency. Dominant Factor: The dominant factor is the interfacial stress transfer efficiency enabled by the chemical functionalization of the nanotubes. While the low loading limits the magnitude of enhancement and residual moisture poses a risk of plasticization, the strong specific interactions between the functionalized CNT surface and the PVA matrix ensure that the high intrinsic stiffness of the nanotubes is effectively utilized to restrict polymer chain deformation, qualitatively driving the composite modulus higher than that of the neat polymer matrix."
    }
  },
  {
    "doi": "10.1021/nn9000512",
    "title": "Functionalized Few-Walled Carbon Nanotubes for Mechanical Reinforcement of Polymeric Composites",
    "year": 2009,
    "chemical_composition": {
      "repeat_unit_psmiles": "[*]CC(O)[*]",
      "monomers": [
        {
          "name": "Vinyl alcohol",
          "smiles": "C=CO",
          "ratio_value": null,
          "ratio_unit": null
        }
      ],
      "additives": [
        {
          "name": "Functionalized Few-Walled Carbon Nanotubes",
          "type": "filler",
          "amount_value": 0.2,
          "amount_unit": "wt%"
        }
      ],
      "is_homopolymer": true
    },
    "processing_history": "PVA dissolved in distilled water at 90 °C, cooled to room temperature. CNTs functionalized via oxidation in 3 M HNO3. Mixed via tip sonicator. Films cast in molds, water evaporated. Dried 1 h at 60 °C. Young's modulus measured by DMA 2980 tensile tester at 1 N/min loading speed.",
    "hierarchical_structure": "Free-standing composite film, thickness ~40 μm. Uniform FWNTs distribution in PVA matrix.",
    "properties": {
      "E": {
        "value": [
          6.33
        ],
        "unit": "GPa"
      }
    },
    "analysis_with_hierarchical_structure": {
