Repository: hhtrick/HHT-code

# HHT training framework

This directory contains model training, embedding precomputation, inference, article-level baselines and the curated datasets. All commands below assume that the working directory is `train_code/`.

## 3. Datasets and fixed partitions

Each main dataset is a JSON array at `dataset/{property}/{property}.json`. Entries contain source metadata, `chemical_composition`, `processing_history`, `hierarchical_structure`, `properties`, and two generated-analysis objects. Targets are stored as `properties[property]["value"]`; source metadata and target values are not predictive input fields.

| Property | Train | Validation | Test | Total |
|---|---:|---:|---:|---:|

File: train_code/dataset/E/E.json (part 146 of 204)
[
      "reasoning_analysis": "Increasing Factors: The incorporation of 5 wt% titanate nanotubes introduces rigid inorganic reinforcements with high aspect ratios, which typically restrict polymer chain mobility and bear load effectively, thereby increasing the Young's modulus. Additionally, the use of isophorone diisocyanate introduces cycloaliphatic rings into the polymer backbone, providing intrinsic steric rigidity compared to purely aliphatic chains. The high-shear mixing processing history ensures the nanotubes are well dispersed, maximizing the interfacial area and stress transfer efficiency between the filler and the matrix. Decreasing Factors: The presence of linear polyester polyol segments introduces flexible soft domains into the polyurethane structure, which inherently lowers the overall stiffness compared to a fully aromatic or highly crosslinked system. Furthermore, the film casting process conducted at room temperature may limit the degree of microphase separation and hard segment crystallization compared to thermal annealing protocols, potentially reducing the physical crosslinking density that contributes to modulus. Dominant Factor: The reinforcement effect provided by the well-dispersed rigid titanate nanotubes, combined with the inherent stiffness of the cycloaliphatic isocyanate segments, qualitatively dominates the flexibility of the polyester polyol, resulting in a net increase in Young's modulus characteristic of a rigid material, as evidenced by the observed loss of plasticity."
    },
    "analysis_without_hierarchical_structure": {
      "descriptive_text": "The sample comprises a polyurethane copolymer matrix synthesized from Isophorone diisocyanate and a linear polyester polyol, reinforced with 5 wt% Titanate nanotubes as a filler. The nanocomposite was fabricated via physical mixture using an ultra turrax disperser at 11,800 rpm for 30 minutes, followed by film casting under controlled temperature and humidity conditions of 25 °C and 40% to achieve a thickness of approximately 700 μm. The Young's modulus was subsequently characterized using uniaxial tensile tests with DMA equipment according to the ASTM D822 standard.",
      "reasoning_analysis": "Increasing Factors: The inclusion of 5 wt% Titanate nanotubes introduces rigid inorganic phases that restrict polymer chain mobility and facilitate efficient stress transfer within the matrix. Additionally, the Isophorone diisocyanate monomer contributes rigid cycloaliphatic hard segments to the polymer backbone, intrinsically enhancing stiffness, while the high-shear mixing process at 11,800 rpm promotes optimal filler dispersion and interfacial adhesion. Decreasing Factors: The linear polyester polyol component introduces flexible soft segments into the polymer architecture, which increases chain mobility and free volume, thereby inherently lowering the modulus compared to a fully rigid network. Dominant Factor: The reinforcement mechanism provided by the well-dispersed rigid Titanate nanotubes, coupled with the structural rigidity of the Isophorone diisocyanate hard segments, qualitatively dominates the softening effect of the polyester polyol, resulting in a net enhancement of the Young's modulus relative to the unfilled soft segment matrix."
    }
  },
  {
    "doi": "10.1109/JLT.2019.2902244",
    "title": "Effects of Solvent Etching on PMMA Microstructured Optical Fiber Bragg Grating",
    "year": 2019,
    "chemical_composition": {
      "repeat_unit_psmiles": "[*]CC(C)(C(=O)OC)[*]",
      "monomers": [
        {
          "name": "Methyl methacrylate",
          "smiles": "CC(=C)C(=O)OC",
          "ratio_value": null,
          "ratio_unit": null
        }
      ],
      "additives": [],
      "is_homopolymer": true
    },
    "processing_history": "Fabricated via drill-and-draw method. Unannealed. Unetched. Young's modulus determined via tensile test using force meter (Thorlabs FSC102) and translation stage (L=46.2 mm), calculated from spring constant using eq. 9.",
    "hierarchical_structure": "Microstructured 2-ring PMMA fiber. 150 μm diameter. Unannealed state exhibits larger degree of molecular orientation along the fiber axis.",
    "properties": {
      "E": {
        "value": [
          3.21
        ],
        "unit": "GPa"
      }
    },
    "analysis_with_hierarchical_structure": {
      "descriptive_text": "The sample comprises a microstructured two-ring poly(methyl methacrylate) (PMMA) homopolymer fiber with a diameter of 150 μm. Fabricated via a drill-and-draw method, the material was maintained in an unannealed and unetched state, resulting in a hierarchical structure characterized by a significant degree of molecular orientation along the fiber axis. The Young's modulus was determined via tensile testing using a force meter and translation stage, calculated from the spring constant.",
      "reasoning_analysis": "Increasing Factors: The fabrication via the drill-and-draw method induces a significant degree of molecular orientation along the fiber axis, aligning the polymer backbones with the direction of tensile stress and thereby substantially increasing the axial Young's modulus. Additionally, the inherent rigidity of the poly(methyl methacrylate) backbone in its glassy state at room temperature provides a stiff baseline response. Decreasing Factors: The material is an amorphous homopolymer lacking crystalline domains or reinforcing additives such as fillers, which limits the maximum achievable stiffness compared to semi-crystalline or composite systems. Furthermore, the unannealed processing history may retain excess free volume or frozen-in internal stresses that prevent optimal chain packing, potentially reducing the modulus relative to a fully densified annealed state. Dominant Factor: The processing-induced molecular orientation along the fiber axis qualitatively dominates the mechanical behavior. While the amorphous composition limits the absolute upper bound of stiffness, the alignment of chains resulting from the drawing process creates a strong anisotropic effect that significantly elevates the axial modulus above that of isotropic bulk PMMA, overriding the potential softening contributions of the unannealed state."
    },
    "analysis_without_hierarchical_structure": {
      "descriptive_text": "The sample comprises a poly(methyl methacrylate) homopolymer derived from methyl methacrylate monomers. Fabrication was achieved via a drill-and-draw method, yielding an unannealed and unetched specimen. The Young's modulus was subsequently determined through tensile testing utilizing a force meter and translation stage with a 46.2 mm gauge length, calculated from the spring constant using equation 9.",
      "reasoning_analysis": "Increasing Factors: The drill-and-draw processing history induces significant molecular orientation, aligning the polymer chains along the stress axis, which enhances stiffness by forcing load bearing onto covalent backbone bonds rather than weaker intermolecular interactions. Additionally, the chemical composition of poly(methyl methacrylate) includes bulky alpha-methyl and ester side groups that create steric hindrance, restricting segmental rotation and intrinsically increasing the rigidity of the glassy backbone at room temperature. Decreasing Factors: The unannealed processing state implies that residual internal stresses and excess free volume may be frozen into the structure, potentially reducing packing density and intermolecular cohesion compared to a thermally relaxed sample. Furthermore, the absence of reinforcing additives or crystalline domains limits the modulus to the capabilities of the amorphous homopolymer matrix without composite reinforcement effects. Dominant Factor: The molecular orientation resulting from the drill-and-draw fabrication is the dominant factor governing the Young's modulus. While the intrinsic glassy nature of the polymer provides a stiff baseline, the alignment of chains along the tensile axis qualitatively supersedes the effects of thermal history or chemical composition alone, leading to a marked increase in stiffness relative to an isotropic bulk specimen."
    }
  },
  {
    "doi": "10.1021/nn9000512",
    "title": "Functionalized Few-Walled Carbon Nanotubes for Mechanical Reinforcement of Polymeric Composites",
    "year": 2009,
    "chemical_composition": {
      "repeat_unit_psmiles": "[*]CC(O)[*]",
      "monomers": [
        {
          "name": "Vinyl alcohol",
          "smiles": "C=CO",
          "ratio_value": null,
          "ratio_unit": null
        }
      ],
      "additives": [
        {
          "name": "Functionalized Few-Walled Carbon Nanotubes",
          "type": "filler",
          "amount_value": 0.5,
          "amount_unit": "wt%"
        }
      ],
      "is_homopolymer": true
    },
    "processing_history": "PVA dissolved in distilled water at 90 °C, cooled to room temperature. CNTs functionalized via oxidation in 3 M HNO3. Mixed via tip sonicator. Films cast in molds, water evaporated. Dried 1 h at 60 °C. Young's modulus measured by DMA 2980 tensile tester at 1 N/min loading speed.",
    "hierarchical_structure": "Free-standing composite film, thickness ~40 μm. Uniform FWNTs distribution in PVA matrix.",
    "properties": {
      "E": {
        "value": [
          6.8
        ],
        "unit": "GPa"
      }
    },
    "analysis_with_hierarchical_structure": {
      "descriptive_text": "The sample comprises a poly(vinyl alcohol) homopolymer matrix reinforced with 0.5 wt% functionalized few-walled carbon nanotubes. Preparation involved dissolving the polymer in distilled water at 90 °C and cooling the solution to room temperature, while the nanotubes were separately functionalized via oxidation in 3 M HNO3. The components were mixed using a tip sonicator to facilitate dispersion, followed by casting into molds to form free-standing composite films with a thickness of approximately 40 μm. After water evaporation, the films were dried for 1 hour at 60 °C, resulting in a hierarchical structure characterized by a uniform distribution of few-walled carbon nanotubes within the PVA matrix. The Young's modulus was subsequently measured using a DMA 2980 tensile tester at a loading speed of 1 N/min.",
      "reasoning_analysis": "Increasing Factors: The intrinsic high stiffness of the few-walled carbon nanotubes significantly exceeds that of the poly(vinyl alcohol) matrix, providing a rigid reinforcing phase. The functionalization via oxidation introduces surface groups that enhance interfacial adhesion with the hydroxyl groups of the PVA, improving stress transfer efficiency. Additionally, the use of tip sonication promotes a uniform distribution of nanotubes, preventing agglomeration and maximizing the effective surface area for load bearing. Decreasing Factors: The processing history involves aqueous dissolution and relatively mild drying at 60 °C, which may not fully remove bound water from the hygroscopic PVA matrix. Residual water acts as a plasticizer by disrupting intermolecular hydrogen bonding between polymer chains, thereby reducing chain stiffness and overall modulus. Furthermore, the low filler loading of 0.5 wt% may be insufficient to form a fully percolated rigid network compared to higher concentration composites. Dominant Factor: The reinforcement mechanism provided by the well-dispersed, functionalized carbon nanotubes qualitatively dominates the final modulus behavior by introducing a high-modulus phase and efficient stress transfer pathways. While residual moisture presents a competing plasticization effect, the intrinsic rigidity of the nanotube network typically governs the composite stiffness relative to the neat polymer, assuming the drying process reduced water content to equilibrium levels."
    },
    "analysis_without_hierarchical_structure": {
      "descriptive_text": "The sample consists of a poly(vinyl alcohol) homopolymer matrix reinforced with 0.5 wt% functionalized few-walled carbon nanotubes. The polymer was dissolved in distilled water at 90 °C and cooled to room temperature, while the nanotubes were separately functionalized via oxidation in 3 M HNO3. The components were combined using tip sonication to ensure dispersion, followed by solution casting into molds where water was evaporated. The resulting films were dried for 1 hour at 60 °C, and the Young's modulus was subsequently characterized using a DMA 2980 tensile tester at a loading speed of 1 N/min.",
      "reasoning_analysis": "Increasing Factors: The poly(vinyl alcohol) backbone possesses abundant hydroxyl groups that facilitate extensive intermolecular hydrogen bonding, promoting crystallinity and intrinsic chain stiffness which elevates the Young's modulus. The incorporation of functionalized few-walled carbon nanotubes introduces a high-aspect-ratio rigid filler phase with superior intrinsic stiffness, while the oxidation treatment enhances interfacial adhesion between the hydrophilic PVA matrix and the nanotubes, improving stress transfer efficiency. Furthermore, the tip sonication processing aids in exfoliating and dispersing the nanotubes, minimizing agglomeration defects that would otherwise compromise mechanical integrity, and the thermal drying step removes bulk solvent that would act as a plasticizer. Decreasing Factors: The hygroscopic nature of poly(vinyl alcohol) implies that the 1-hour drying period at 60 °C may not fully eliminate bound water molecules, which could remain trapped within the matrix to act as a plasticizer, increasing free volume and reducing chain stiffness. Additionally, the aggressive oxidation process used to functionalize the carbon nanotubes may introduce structural defects into the nanotube walls, slightly diminishing their intrinsic reinforcing capability, and any remaining nanotube agglomerates could act as stress concentration points. Dominant Factor: The reinforcement mechanism provided by the rigid carbon nanotube network combined with the strong interfacial adhesion derived from functionalization qualitatively dominates the mechanical response, leading to a net increase in Young's modulus relative to the neat polymer, as the structural stiffening effects of the filler and the hydrogen-bonded matrix outweigh the potential softening influence of residual moisture."
    }
  },
  {
    "doi": "10.1143/JJAP.43.2920",
    "title": "Evaluation of Young’s Modulus for Polymer Thin Film on Isotropic Substrate by Complex VðzÞ Curve",
    "year": 2004,
    "chemical_composition": {
      "repeat_unit_psmiles": "[*]CC(C1=CC=CC=C1)[*]",
      "monomers": [
        {
          "name": "Styrene",
          "smiles": "C=CC1=CC=CC=C1",
          "ratio_value": null,
          "ratio_unit": null
        }
      ],
      "additives": [],
      "is_homopolymer": true
    },
    "processing_history": "Numerical computation of complex reflectance function using Scanning Acoustic Microscope (SAM) model. Polystyrene thin film on glass substrate. Young's modulus value cited from reference [33] (J. Miyoshi et al., 1978) used as input parameter for simulation at 300 MHz frequency.",
    "hierarchical_structure": "Polystyrene thin film on isotropic glass substrate. Film thickness 0.98 mm.",
    "properties": {
      "E": {
        "value": [
          3.0
        ],
        "unit": "GPa"
      }
    },
    "analysis_with_hierarchical_structure": {
      "descriptive_text": "The material system consists of a polystyrene homopolymer configured as a thin film with a thickness of 0.98 mm deposited on an isotropic glass substrate. This sample was utilized within a numerical computation framework to model the complex reflectance function via a Scanning Acoustic Microscope (SAM) approach operating at 300 MHz frequency. The mechanical properties were defined using Young's modulus values cited from established literature (J. Miyoshi et al., 1978) to serve as input parameters for the simulation, representing the bulk behavior of the polymer within the modeled hierarchy.",
      "reasoning_analysis": "Increasing Factors: The chemical composition features polystyrene chains with bulky phenyl side groups that impose significant steric hindrance on backbone rotation, intrinsically increasing the chain stiffness and Young's modulus. Additionally, the processing history specifies a high-frequency acoustic interrogation at 300 MHz, where the timescale of deformation is too short for viscoelastic relaxation, leading to an apparent modulus representative of the rigid glassy state. Decreasing Factors: The hierarchical structure is amorphous without crystalline domains, lacking the reinforcement typically provided by crystalline lamellae in semi-crystalline polymers. Moreover, the absence of additives such as fillers or reinforcing agents means there are no composite effects to further elevate the modulus beyond the neat polymer baseline. Dominant Factor: The dominant factor influencing the Young's modulus is the combination of the intrinsic rigidity of the polystyrene backbone and the high-frequency acoustic boundary conditions, which collectively ensure the material response is governed by bond stretching and angle bending rather than segmental relaxation, maintaining a high modulus characteristic of a glassy polymer."
    },
    "analysis_without_hierarchical_structure": {
      "descriptive_text": "The sample comprises a polystyrene homopolymer configured as a thin film on a glass substrate. This material system was employed in a numerical computation of a complex reflectance function using a Scanning Acoustic Microscope model. The mechanical characterization relied on Young's modulus values cited from established literature (J. Miyoshi et al., 1978), which served as input parameters for simulations conducted at a frequency of 300 MHz.",
      "reasoning_analysis": "Increasing Factors: The chemical composition consists of a polystyrene backbone featuring bulky phenyl side groups, which impose significant steric hindrance and restrict segmental rotation, thereby intrinsically enhancing chain stiffness and driving the Young's modulus higher. Furthermore, the material operates in a glassy state at room temperature, well below its glass transition temperature, which maintains a rigid amorphous structure conducive to a higher elastic modulus. Decreasing Factors: The absence of reinforcing additives or fillers in the chemical composition means there are no secondary phases to contribute to load-bearing capacity or stiffness enhancement. Additionally, while the substrate provides constraint, the thin film geometry may introduce free surface effects that potentially increase free volume near the interface compared to bulk material, which could theoretically lower the local modulus. Dominant Factor: The intrinsic rigidity conferred by the aromatic chemical structure and the glassy state of the polystyrene backbone qualitatively dominates the mechanical behavior. Since the processing history indicates the use of cited literature values rather than novel physical processing techniques like orientation or crosslinking, the fundamental material chemistry determines the modulus more significantly than morphological variations induced by the thin film preparation."
    }
  },
  {
    "doi": null,
    "title": "Dosimetric impact of some gamma radiation-induced polymeric materials incorporated silicate using thermoluminescence and ultrasonic techniques",
    "year": 2021,
    "chemical_composition": {
      "repeat_unit_psmiles": null,
      "monomers": [
        {
          "name": "Acrylamide",
          "smiles": "NC(=O)C=C",
          "ratio_value": 1,
          "ratio_unit": "volumetric ratio"
        },
        {
          "name": "Acrylonitrile",
          "smiles": "N#CC=C",
          "ratio_value": 1,
          "ratio_unit": "volumetric ratio"
        }
      ],
      "additives": [],
      "is_homopolymer": false
    },
    "processing_history": "Gamma-radiation polymerization initiated at 30 kGy (Co-60 source, 65 h, 25 °C). Mixed powders pressed using uniaxial press at 15 tons for 2 min. Young's modulus measured by ultrasonic pulse-echo technique (USN60 flaw detector) using 4 MHz (longitudinal) and 2 MHz (shear) transducers before exposure to high-power ultrasonic waves.",
    "hierarchical_structure": "Smooth and homogeneous polymer grains observed via SEM.",
    "properties": {
      "E": {
        "value": [
          6.66
        ],
        "unit": "GPa"
      }
    },
    "analysis_with_hierarchical_structure": {
      "descriptive_text": "The sample consists of a copolymer synthesized from acrylamide and acrylonitrile monomers in a 1:1 volumetric ratio. Polymerization was initiated via gamma-radiation using a Co-60 source at a dose of 30 kGy over 65 hours at 25 °C. Following synthesis, the mixed powders were consolidated using a uniaxial press at 15 tons for 2 minutes. Scanning electron microscopy reveals a morphology characterized by smooth and homogeneous polymer grains. The Young's modulus was subsequently characterized using an ultrasonic pulse-echo technique with 4 MHz longitudinal and 2 MHz shear transducers prior to high-power ultrasonic exposure.",
      "reasoning_analysis": "Increasing Factors: The presence of polar amide groups from acrylamide facilitates strong intermolecular hydrogen bonding, while the nitrile groups from acrylonitrile contribute significant dipole-dipole interactions, both of which restrict chain mobility and increase cohesive energy density, thereby driving the Young's modulus upward. Additionally, the gamma-radiation processing history likely induces crosslinking within the polymer network, further restricting segmental motion, and the uniaxial pressing at 15 tons reduces void volume, enhancing load transfer efficiency. Decreasing Factors: The aliphatic carbon-carbon backbone inherently possesses greater flexibility compared to aromatic or rigid-rod polymer systems, which limits the maximum achievable stiffness. Furthermore, gamma radiation can competitively induce chain scission depending on the local chemical environment, which would reduce molecular weight between crosslinks and potentially lower the modulus if degradation outweighs crosslinking. Dominant Factor: The strong specific intermolecular interactions arising from the copolymer composition, combined with the densification effects of the uniaxial pressing and potential radiation-induced crosslinking, qualitatively dominate the behavior, suggesting a reinforced stiffness relative to non-polar or non-crosslinked analogues."
    },
    "analysis_without_hierarchical_structure": {
      "descriptive_text": "The sample consists of a copolymer synthesized from acrylamide and acrylonitrile monomers in a 1:1 volumetric ratio. Polymerization was initiated via gamma-radiation using a Co-60 source at a dose of 30 kGy over 65 hours at 25 °C. Following synthesis, the resulting mixed powders were consolidated using a uniaxial press at 15 tons for 2 minutes. The Young's modulus was subsequently characterized using an ultrasonic pulse-echo technique with a USN60 flaw detector, employing 4 MHz longitudinal and 2 MHz shear transducers prior to exposure to high-power ultrasonic waves.",
      "reasoning_analysis": "Increasing Factors: The chemical composition incorporates acrylamide and acrylonitrile, both containing highly polar functional groups that enable strong intermolecular hydrogen bonding and dipole-dipole interactions, thereby increasing cohesive energy density and chain stiffness. Additionally, the gamma-radiation processing history at 30 kGy likely induces crosslinking within the polymer network, which restricts segmental mobility and enhances mechanical rigidity, while the uniaxial pressing at 15 tons increases sample density and reduces void content, improving load transfer. Decreasing Factors: The high-energy gamma radiation carries an inherent risk of concurrent chain scission, which could reduce molecular weight and compromise mechanical integrity relative to a purely crosslinked network. Furthermore, the polymerization at 25 °C and pressing without specified thermal annealing suggests a predominantly amorphous morphology, lacking the reinforcing effect of crystalline domains that typically elevate the modulus in semi-crystalline polymers. Dominant Factor: The dominant factor influencing the Young's modulus is the synergistic effect of the strong polar intermolecular forces inherent to the acrylamide-acrylonitrile backbone combined with the radiation-induced crosslinking density. While potential chain scission and amorphous structure present limiting factors, the formation of a chemically crosslinked network supported by strong secondary bonding interactions qualitatively dictates a higher stiffness compared to non-crosslinked or non-polar analogues."
    }
  },
  {
    "doi": "10.1109/JLT.2019.2902244",
    "title": "Effects of Solvent Etching on PMMA Microstructured Optical Fiber Bragg Grating",
    "year": 2019,
    "chemical_composition": {
      "repeat_unit_psmiles": "[*]CC(C)(C(=O)OC)[*]",
      "monomers": [
        {
          "name": "Methyl methacrylate",
          "smiles": "CC(=C)C(=O)OC",
          "ratio_value": null,
          "ratio_unit": null
        }
      ],
      "additives": [
        {
          "name": "Residual Acetone",
          "type": "plasticizer",
          "amount_value": null,
          "amount_unit": null
        }
      ],
      "is_homopolymer": true
    },
    "processing_history": "Fabricated via drill-and-draw method. Unannealed. Etched in pure acetone at 23.4 °C to 57 μm diameter. Young's modulus determined via tensile test using force meter (Thorlabs FSC102) and translation stage (L=46.2 mm), calculated from spring constant using eq. 9.",
    "hierarchical_structure": "Microstructured 2-ring PMMA fiber. 57 μm diameter. Contains trapped residual solvent acting as plasticizer.",
    "properties": {
      "E": {
        "value": [
          2.66
        ],
        "unit": "GPa"
      }
    },
    "analysis_with_hierarchical_structure": {
      "descriptive_text": "The sample comprises a microstructured two-ring poly(methyl methacrylate) (PMMA) homopolymer fiber with a final diameter of 57 μm, fabricated via a drill-and-draw method. Following fabrication, the fiber was etched in pure acetone at 23.4 °C and remained unannealed, resulting in a hierarchical structure containing trapped residual solvent that acts as a plasticizer. The Young's modulus was subsequently determined through tensile testing using a force meter and translation stage, calculated from the measured spring constant.",
      "reasoning_analysis": "Increasing Factors: The poly(methyl methacrylate) backbone possesses intrinsic rigidity due to the alpha-methyl and ester side groups, providing a high baseline modulus for the glassy polymer. Additionally, the drill-and-draw fabrication method likely induces molecular orientation along the fiber axis, which typically enhances stiffness in the drawing direction. Decreasing Factors: The presence of trapped residual acetone acts as a potent plasticizer, increasing free volume and reducing intermolecular friction, which significantly lowers the modulus. Furthermore, the unannealed processing history implies a non-equilibrium state with higher free volume and potential internal stresses that can reduce effective stiffness. The etching process may also introduce surface irregularities or further solvent uptake that compromises structural integrity. Dominant Factor: While molecular orientation from drawing contributes to stiffening, the combination of significant plasticization by trapped acetone and the high free volume associated with the unannealed state qualitatively dominates the mechanical response. These factors likely suppress the modulus relative to what would be expected for a fully dried, annealed, oriented PMMA fiber."
    },
    "analysis_without_hierarchical_structure": {
      "descriptive_text": "The sample comprises a poly(methyl methacrylate) homopolymer fabricated via a drill-and-draw method. Post-fabrication, the fiber underwent etching in pure acetone at 23.4 °C to reduce its diameter to 57 μm, a process that introduced residual acetone acting as a plasticizer within the matrix. The material was maintained in an unannealed state prior to mechanical characterization, where the Young's modulus was determined via tensile testing using a force meter and translation stage with a gauge length of 46.2 mm.",
      "reasoning_analysis": "Increasing Factors: The poly(methyl methacrylate) backbone possesses inherent stiffness due to the steric hindrance of the alpha-methyl and ester side groups, which restricts segmental rotation. Furthermore, the drill-and-draw processing history induces significant molecular orientation along the fiber axis, aligning polymer chains with the direction of stress and substantially increasing the Young's modulus compared to an isotropic bulk sample. Decreasing Factors: The presence of residual acetone, explicitly identified as a plasticizer, increases the free volume within the polymer matrix and lubricates chain segments, thereby reducing intermolecular friction and stiffness. Additionally, the unannealed state may preserve internal stresses and non-equilibrium free volume that can slightly compromise packing density relative to an annealed counterpart. Dominant Factor: While the molecular orientation from the drawing process establishes a high baseline stiffness characteristic of polymer fibers, the plasticization effect induced by the residual acetone is the dominant dynamic factor for this specific sample, as solvent swelling significantly depresses the intermolecular forces required to maintain the maximum modulus achievable by the oriented structure."
    }
  },
  {
    "doi": "10.1109/JLT.2019.2902244",
    "title": "Effects of Solvent Etching on PMMA Microstructured Optical Fiber Bragg Grating",
    "year": 2019,
    "chemical_composition": {
      "repeat_unit_psmiles": "[*]CC(C)(C(=O)OC)[*]",
      "monomers": [
        {
          "name": "Methyl methacrylate",
          "smiles": "CC(=C)C(=O)OC",
          "ratio_value": null,
          "ratio_unit": null
        }
      ],
      "additives": [],
      "is_homopolymer": true
    },
    "processing_history": "Fabricated via drill-and-draw method. Annealed in water at 65 °C for 5 days. Unetched. Young's modulus determined via tensile test using force meter (Thorlabs FSC102) and translation stage (L=46.2 mm), calculated from spring constant using eq. 9.",
    "hierarchical_structure": "Microstructured 2-ring PMMA fiber. 150 μm diameter. Annealed state exhibits residual stress relaxation and molecular disordering.",
    "properties": {
      "E": {
        "value": [
          2.75
        ],
        "unit": "GPa"
      }
    },
    "analysis_with_hierarchical_structure": {
      "descriptive_text": "The sample consists of a poly(methyl methacrylate) homopolymer fabricated into a microstructured 2-ring fiber with a diameter of 150 μm using a drill-and-draw method. Following fabrication, the fiber was subjected to thermal treatment by annealing in water at 65 °C for 5 days, resulting in an unetched state characterized by residual stress relaxation and molecular disordering. The Young's modulus was subsequently determined through tensile testing using a force meter and translation stage, with values calculated from the spring constant according to established mechanical equations.",
      "reasoning_analysis": "Increasing Factors: The intrinsic stiffness of the poly(methyl methacrylate) backbone in the glassy state provides a solid baseline for the Young's modulus. Additionally, the initial drill-and-draw fabrication method likely induced some degree of molecular orientation along the fiber axis, which typically enhances axial stiffness by aligning polymer chains with the stress direction. Decreasing Factors: The microstructured 2-ring geometry introduces voids within the fiber cross-section, reducing the effective load-bearing area and consequently lowering the macroscopic modulus compared to a solid rod. Furthermore, the prolonged annealing in water at 65 °C promoted residual stress relaxation and molecular disordering, effectively randomizing the chain orientation gained during drawing and reducing stiffness, while the absence of reinforcing additives limits potential composite enhancement. Dominant Factor: The dominant factor governing the final Young's modulus is the combination of the microstructured geometry and the thermal history-induced molecular disordering. While the drawing process initially aimed to increase stiffness through orientation, the explicit state of stress relaxation following annealing suggests that the chains have returned to a more coiled configuration, while the void fraction inherent to the 2-ring structure mechanically reduces the fiber stiffness relative to bulk solid PMMA."
    },
    "analysis_without_hierarchical_structure": {
      "descriptive_text": "The sample comprises a poly(methyl methacrylate) homopolymer derived from methyl methacrylate monomers. It was fabricated via a drill-and-draw method, followed by annealing in water at 65 °C for 5 days, and left unetched. The Young's modulus was determined via tensile test using a force meter and translation stage (L=46.2 mm), calculated from the spring constant using eq. 9.",
      "reasoning_analysis": "Increasing Factors: The drill-and-draw fabrication method induces significant molecular orientation, aligning polymer chains along the stress axis to enhance stiffness through covalent backbone loading rather than intermolecular forces. Additionally, the inherent glassy state of poly(methyl methacrylate) at room temperature and potential physical aging during sub-Tg annealing reduce free volume, contributing to higher rigidity. Decreasing Factors: Annealing in water introduces moisture absorption, where water molecules act as plasticizers to increase segmental mobility and free volume, thereby softening the matrix. The absence of reinforcing fillers also means the modulus lacks composite enhancement. Dominant Factor: The chain orientation induced by the drill-and-draw process is the dominant factor, as the structural alignment along the tensile axis provides a fundamental mechanistic increase in stiffness that generally supersedes the moderate plasticization effects of water absorption in sub-Tg conditions."
    }
  },
  {
    "doi": "10.1002/masy.201800009",
    "title": "Thermal, Mechanical, and Morphological Properties of DPU/Titanate Nanotubes Nanocomposites",
    "year": 2018,
    "chemical_composition": {
      "repeat_unit_psmiles": null,
      "monomers": [
        {
          "name": "Isophorone diisocyanate",
          "smiles": "CC1CC(N=C=O)CC(CN=C=O)C1(C)C",
          "ratio_value": null,
          "ratio_unit": null
        },
        {
          "name": "Linear polyester polyol",
          "smiles": null,
          "ratio_value": null,
          "ratio_unit": null
        }
      ],
      "additives": [
        {
          "name": "Titanate nanotubes",
          "type": "filler",
          "amount_value": 1,
          "amount_unit": "wt%"
        }
      ],
      "is_homopolymer": false
    },
    "processing_history": "Nanocomposites prepared by physical mixture using ultra turrax disperser (IKA T25, 11,800 rpm) for 30 min with 1% w/w TNT. Films prepared by casting method under controlled temperature and humidity (25 °C and 40%), thickness ≈ 700 μm. Young's modulus measured by uniaxial tensile tests using DMA equipment (Q800 TA Instruments) according to ASTM D822 standard.",
    "hierarchical_structure": "Nanocomposite with 1% TNT. TNTs well dispersed throughout the polymer matrix.",
    "properties": {
      "E": {
        "value": [
          0.16
        ],
        "unit": "GPa"
      }
    },
    "analysis_with_hierarchical_structure": {
      "descriptive_text": "The sample comprises a polyurethane nanocomposite derived from isophorone diisocyanate and a linear polyester polyol, incorporating 1 wt% titanate nanotubes as a reinforcing filler. Processing involved physical mixture dispersion using an ultra turrax disperser at 11,800 rpm for 30 minutes, followed by film casting under controlled temperature and humidity conditions of 25 °C and 40% to yield films with a thickness of approximately 700 μm. Hierarchical characterization indicates a nanocomposite structure with well-dispersed titanate nanotubes throughout the matrix, and the Young's modulus was determined via uniaxial tensile tests using DMA equipment in accordance with ASTM D822 standards.",
      "reasoning_analysis": "Increasing Factors: The alicyclic structure of the isophorone diisocyanate hard segments introduces intrinsic rigidity to the polymer backbone, while the incorporation of high-aspect-ratio titanate nanotubes provides significant reinforcement due to their high inherent stiffness. Furthermore, the high-shear mixing history promotes exfoliation and the confirmed well-dispersed structure maximizes the interfacial area for efficient stress transfer between the matrix and the nanotubes. Decreasing Factors: The linear polyester polyol constitutes the soft segment phase, imparting flexibility and lowering the overall stiffness compared to a fully rigid network. Additionally, the low filler loading of 1 wt% limits the extent of reinforcement relative to higher loading fractions, and the ambient film casting conditions may result in less optimal hard segment phase separation or crystallinity compared to thermal annealing processes. Dominant Factor: While the flexible polyester polyol soft segments establish the baseline mechanical compliance of the bulk matrix, the well-dispersed rigid titanate nanotubes and the alicyclic hard segments act as the critical modifying factors that qualitatively elevate the Young's modulus above that of a neat, soft-segment-dominated polyurethane system."
    },
    "analysis_without_hierarchical_structure": {
      "descriptive_text": "The sample comprises a polyurethane copolymer matrix derived from isophorone diisocyanate and a linear polyester polyol, incorporated with 1 wt% titanate nanotubes as a reinforcing filler. Nanocomposite films were fabricated via physical mixing using an ultra turrax disperser at 11,800 rpm for 30 minutes to ensure filler dispersion, followed by casting under controlled temperature and humidity conditions of 25 °C and 40% to achieve a film thickness of approximately 700 μm. Mechanical characterization was performed via uniaxial tensile tests using DMA equipment according to the ASTM D822 standard to determine the Young's modulus.",
