Repository: hhtrick/HHT-code

# HHT training framework

This directory contains model training, embedding precomputation, inference, article-level baselines and the curated datasets. All commands below assume that the working directory is `train_code/`.

## 3. Datasets and fixed partitions

Each main dataset is a JSON array at `dataset/{property}/{property}.json`. Entries contain source metadata, `chemical_composition`, `processing_history`, `hierarchical_structure`, `properties`, and two generated-analysis objects. Targets are stored as `properties[property]["value"]`; source metadata and target values are not predictive input fields.

| Property | Train | Validation | Test | Total |
|---|---:|---:|---:|---:|

File: train_code/dataset/E/E.json (part 147 of 204)
[
      "reasoning_analysis": "Increasing Factors: The inclusion of rigid titanate nanotubes serves as a reinforcing phase that restricts polymer chain mobility and facilitates stress transfer, inherently driving the Young's modulus upward. Additionally, the isophorone diisocyanate contributes to the formation of hard segments within the polyurethane backbone, providing structural rigidity, while the high-shear mixing history promotes uniform filler dispersion, maximizing the reinforcing efficiency. Decreasing Factors: The linear polyester polyol constitutes the soft segment phase, introducing flexible chain sequences that lower the overall stiffness compared to a fully rigid network. Furthermore, the film casting process conducted at 40% humidity may introduce moisture into the system, which can act as a plasticizer for the polyester domains, increasing free volume and potentially reducing the modulus. Dominant Factor: The structural rigidity imparted by the isophorone diisocyanate-derived hard segments combined with the reinforcing effect of the well-dispersed titanate nanotubes qualitatively dominates the compliance introduced by the polyester soft segments, establishing the final elastic response of the nanocomposite."
    }
  },
  {
    "doi": null,
    "title": "Dosimetric impact of some gamma radiation-induced polymeric materials incorporated silicate using thermoluminescence and ultrasonic techniques",
    "year": 2021,
    "chemical_composition": {
      "repeat_unit_psmiles": null,
      "monomers": [
        {
          "name": "Acrylamide",
          "smiles": "NC(=O)C=C",
          "ratio_value": 1,
          "ratio_unit": "volumetric ratio"
        },
        {
          "name": "Acrylonitrile",
          "smiles": "N#CC=C",
          "ratio_value": 1,
          "ratio_unit": "volumetric ratio"
        }
      ],
      "additives": [],
      "is_homopolymer": false
    },
    "processing_history": "Gamma-radiation polymerization initiated at 30 kGy (Co-60 source, 65 h, 25 °C). Mixed powders pressed using uniaxial press at 15 tons for 2 min. Sample exposed to high-power ultrasonic waves (40 W, 20 min, silicon oil). Young's modulus measured by ultrasonic pulse-echo technique (USN60 flaw detector) using 4 MHz (longitudinal) and 2 MHz (shear) transducers after exposure.",
    "hierarchical_structure": "Smooth and homogeneous polymer grains observed via SEM.",
    "properties": {
      "E": {
        "value": [
          6.65
        ],
        "unit": "GPa"
      }
    },
    "analysis_with_hierarchical_structure": {
      "descriptive_text": "The sample comprises a copolymer synthesized from acrylamide and acrylonitrile monomers in a 1:1 volumetric ratio via gamma-radiation polymerization using a Co-60 source at 30 kGy over 65 hours at 25 °C. Following synthesis, the mixed powders were consolidated using a uniaxial press at 15 tons for 2 minutes and subsequently exposed to high-power ultrasonic waves at 40 W for 20 minutes in silicon oil. Scanning electron microscopy reveals smooth and homogeneous polymer grains, and the Young's modulus was characterized using an ultrasonic pulse-echo technique with 4 MHz longitudinal and 2 MHz shear transducers.",
      "reasoning_analysis": "Increasing Factors: The presence of acrylonitrile units introduces strong dipole-dipole interactions via nitrile groups, while acrylamide units contribute extensive hydrogen bonding networks, both of which significantly restrict chain mobility and increase stiffness. Additionally, the gamma-radiation processing at 30 kGy likely induces crosslinking within the polymer matrix, creating a network structure that resists deformation, and the high-pressure uniaxial pressing enhances packing density, reducing free volume. Decreasing Factors: The exposure to high-power ultrasonic waves may induce mechanochemical chain scission or localized thermal relaxation, potentially reducing molecular weight or internal cohesion. Furthermore, the observation of polymer grains via SEM suggests a particulate morphology where inter-grain boundaries could act as mechanical weak points compared to a fully fused bulk material, potentially lowering the effective modulus. Dominant Factor: The intrinsic rigidity provided by the strong intermolecular forces (hydrogen bonding and dipole interactions) combined with the structural reinforcement from radiation-induced crosslinking and high-density pressing qualitatively dominates the mechanical behavior, driving the Young's modulus upward despite the potential mitigating effects of ultrasonic exposure or grain boundaries."
    },
    "analysis_without_hierarchical_structure": {
      "descriptive_text": "The sample consists of a copolymer synthesized from acrylamide and acrylonitrile monomers in a 1:1 volumetric ratio. Polymerization was initiated via gamma-radiation using a Co-60 source at a dose of 30 kGy over 65 hours at 25 °C. The resulting polymer powders were consolidated using a uniaxial press at 15 tons for 2 minutes. Subsequently, the sample was exposed to high-power ultrasonic waves at 40 W for 20 minutes in silicon oil. The Young's modulus was characterized using an ultrasonic pulse-echo technique employing 4 MHz longitudinal and 2 MHz shear transducers.",
      "reasoning_analysis": "Increasing Factors: The chemical composition incorporates acrylamide and acrylonitrile units, where the amide groups facilitate strong interchain hydrogen bonding and the nitrile groups contribute significant dipole-dipole interactions, both of which restrict chain mobility and increase stiffness. Furthermore, the gamma-radiation processing at 30 kGy likely induces crosslinking within the polymer network, creating a constrained architecture that significantly enhances resistance to deformation. The uniaxial pressing at 15 tons also reduces porosity and increases packing density, contributing to a higher effective modulus. Decreasing Factors: The post-processing exposure to high-power ultrasonic waves introduces mechanical energy that risks causing chain scission or localized thermal degradation, potentially reducing molecular weight and compromising structural integrity. Additionally, the copolymerization of two distinct monomers may disrupt the stereoregularity required for high crystallinity compared to pure polyacrylonitrile, which could lower the modulus relative to a highly crystalline homopolymer. Dominant Factor: The formation of a crosslinked network via gamma irradiation combined with the strong intermolecular forces from the polar functional groups qualitatively dominates the mechanical response. These structural reinforcements establish a rigid backbone and restricted segmental motion that outweigh the potential softening effects of ultrasonic-induced degradation or crystallinity disruption, resulting in a material behavior defined primarily by its crosslinked, polar network architecture."
    }
  },
  {
    "doi": null,
    "title": "Dosimetric impact of some gamma radiation-induced polymeric materials incorporated silicate using thermoluminescence and ultrasonic techniques",
    "year": 2021,
    "chemical_composition": {
      "repeat_unit_psmiles": null,
      "monomers": [
        {
          "name": "Acrylamide",
          "smiles": "NC(=O)C=C",
          "ratio_value": 1,
          "ratio_unit": "volumetric ratio"
        },
        {
          "name": "Acrylonitrile",
          "smiles": "N#CC=C",
          "ratio_value": 1,
          "ratio_unit": "volumetric ratio"
        }
      ],
      "additives": [
        {
          "name": "Magnesium Silicate",
          "type": "filler",
          "amount_value": null,
          "amount_unit": null
        }
      ],
      "is_homopolymer": false
    },
    "processing_history": "Gamma-radiation polymerization initiated at 30 kGy (Co-60 source, 65 h, 25 °C). MgSi prepared by precipitation (MgCl2 + Na2SiO3). Volumetric ratio 1:1:1.5:1 (Am-AN-Mg-Si). Mixed powders pressed using uniaxial press at 15 tons for 2 min. Sample exposed to high-power ultrasonic waves (40 W, 20 min, silicon oil). Young's modulus measured by ultrasonic pulse-echo technique (USN60 flaw detector) using 4 MHz (longitudinal) and 2 MHz (shear) transducers after exposure.",
    "hierarchical_structure": "Well-mixed MgSi particles in polymeric samples. Accumulated grains with high variation of grain dimensions. Polymer grains decorated with crystal-like particles (MgSi). Minimal porosity.",
    "properties": {
      "E": {
        "value": [
          9.35
        ],
        "unit": "GPa"
      }
    },
    "analysis_with_hierarchical_structure": {
      "descriptive_text": "The sample comprises a copolymer matrix synthesized from acrylamide and acrylonitrile monomers in a 1:1 volumetric ratio, reinforced with magnesium silicate filler prepared via precipitation from magnesium chloride and sodium silicate. The composite material was fabricated using gamma-radiation polymerization initiated at 30 kGy from a Co-60 source over 65 hours at 25 °C, adhering to a volumetric mixing ratio of 1:1:1.5:1 for acrylamide, acrylonitrile, magnesium, and silicate components. Following synthesis, the mixed powders were consolidated via uniaxial pressing at 15 tons for 2 minutes and subsequently subjected to high-power ultrasonic wave exposure at 40 W for 20 minutes in silicon oil. Hierarchical structural analysis indicates well-mixed magnesium silicate particles within the polymeric samples, characterized by accumulated grains with high variation in dimensions where polymer grains are decorated with crystal-like particles, resulting in minimal porosity. The Young's modulus was evaluated using an ultrasonic pulse-echo technique with 4 MHz longitudinal and 2 MHz shear transducers following the ultrasonic exposure.",
      "reasoning_analysis": "Increasing Factors: The incorporation of rigid magnesium silicate filler particles inherently increases the composite stiffness through the rule of mixtures, while the polar nature of acrylamide and acrylonitrile monomers facilitates strong intermolecular hydrogen bonding and dipole-dipole interactions that restrict chain mobility. Additionally, the gamma-radiation processing likely induces crosslinking within the polymer network, further restricting segmental motion, and the uniaxial pressing combined with minimal porosity ensures efficient load transfer without void-mediated stress relaxation. Decreasing Factors: The exposure to high-power ultrasonic waves introduces the risk of mechanochemical chain scission, which would reduce molecular weight and entanglement density, thereby lowering the modulus. Furthermore, the observed high variation in grain dimensions and accumulated grain structure creates morphological heterogeneity that may act as stress concentrators, potentially reducing the effective macroscopic stiffness compared to a homogeneous microstructure. Dominant Factor: The reinforcement effect provided by the rigid inorganic magnesium silicate filler coupled with the densification from high-pressure pressing and minimal porosity qualitatively dominates the potential softening effects of ultrasonic degradation or morphological heterogeneity, leading to a net increase in Young's modulus relative to the unfilled polymer matrix."
    },
    "analysis_without_hierarchical_structure": {
      "descriptive_text": "The sample comprises a copolymer matrix synthesized from Acrylamide and Acrylonitrile monomers in a 1:1 volumetric ratio, reinforced with Magnesium Silicate filler prepared via precipitation from magnesium chloride and sodium silicate. Polymerization was initiated through gamma radiation using a Co-60 source at a dose of 30 kGy over 65 hours at 25 °C, after which the components were mixed according to a volumetric ratio of 1:1:1.5:1 (Acrylamide-Acrylonitrile-Magnesium-Silicate) and consolidated via uniaxial pressing at 15 tons for 2 minutes. Following consolidation, the composite was subjected to high-power ultrasonic waves at 40 W for 20 minutes in silicon oil, and the Young's modulus was subsequently characterized using an ultrasonic pulse-echo technique with 4 MHz longitudinal and 2 MHz shear transducers.",
      "reasoning_analysis": "Increasing Factors: The inclusion of rigid Magnesium Silicate filler particles significantly enhances stiffness by bearing load and restricting polymer chain mobility within the matrix. Additionally, the polar nitrile groups from Acrylonitrile and amide groups from Acrylamide facilitate strong dipole-dipole interactions and hydrogen bonding, increasing intermolecular cohesion, while the gamma radiation treatment likely induces crosslinking that further restricts segmental motion and increases structural rigidity. The high-pressure uniaxial pressing also contributes by reducing void volume and increasing material density. Decreasing Factors: The exposure to high-power ultrasonic waves poses a risk of mechanical degradation through chain scission, which reduces molecular weight and potentially compromises the integrity of the polymer network. Furthermore, the copolymerization of two distinct monomers may disrupt the crystalline packing typical of pure polyacrylonitrile, leading to a more amorphous structure with inherently lower modulus compared to a highly crystalline homopolymer. Dominant Factor: The reinforcement effect provided by the rigid inorganic filler combined with the radiation-induced crosslinking network qualitatively dominates the final mechanical behavior, establishing a high baseline Young's modulus characteristic of a filled composite system, despite the potential softening effects introduced by ultrasonic exposure and copolymer disorder."
    }
  },
  {
    "doi": null,
    "title": "Dosimetric impact of some gamma radiation-induced polymeric materials incorporated silicate using thermoluminescence and ultrasonic techniques",
    "year": 2021,
    "chemical_composition": {
      "repeat_unit_psmiles": null,
      "monomers": [
        {
          "name": "Acrylamide",
          "smiles": "NC(=O)C=C",
          "ratio_value": 1,
          "ratio_unit": "volumetric ratio"
        },
        {
          "name": "Acrylic acid",
          "smiles": "OC(=O)C=C",
          "ratio_value": 1,
          "ratio_unit": "volumetric ratio"
        }
      ],
      "additives": [],
      "is_homopolymer": false
    },
    "processing_history": "Gamma-radiation polymerization initiated at 30 kGy (Co-60 source, 65 h, 25 °C). Mixed powders pressed using uniaxial press at 15 tons for 2 min. Sample exposed to high-power ultrasonic waves (40 W, 20 min, silicon oil). Young's modulus measured by ultrasonic pulse-echo technique (USN60 flaw detector) using 4 MHz (longitudinal) and 2 MHz (shear) transducers after exposure.",
    "hierarchical_structure": "Smooth and homogeneous polymer grains observed via SEM.",
    "properties": {
      "E": {
        "value": [
          7.91
        ],
        "unit": "GPa"
      }
    },
    "analysis_with_hierarchical_structure": {
      "descriptive_text": "The sample comprises a copolymer synthesized from acrylamide and acrylic acid monomers in a 1:1 volumetric ratio. Polymerization was initiated via gamma-radiation using a Co-60 source at a dose of 30 kGy over 65 hours at 25 °C. The resulting material was processed by pressing mixed powders using a uniaxial press at 15 tons for 2 minutes, followed by exposure to high-power ultrasonic waves at 40 W for 20 minutes in silicon oil. Scanning electron microscopy revealed smooth and homogeneous polymer grains. The Young's modulus was subsequently characterized using an ultrasonic pulse-echo technique with a USN60 flaw detector employing 4 MHz longitudinal and 2 MHz shear transducers.",
      "reasoning_analysis": "Increasing Factors: The presence of both amide and carboxylic acid functional groups facilitates a dense network of intermolecular hydrogen bonding, significantly enhancing interchain cohesion and stiffness. Additionally, the gamma-radiation polymerization at 30 kGy likely induces crosslinking within the polymer network, which restricts chain mobility and increases rigidity. The uniaxial pressing at 15 tons improves packing density and reduces free volume, while the observed homogeneous grain structure minimizes stress concentrators that could otherwise lower the modulus. Decreasing Factors: The copolymerization of two distinct monomers may disrupt regular chain packing compared to crystalline homopolymers, potentially limiting the maximum achievable stiffness. Furthermore, the exposure to high-power ultrasonic waves poses a risk of mechanoechemical chain scission, which would reduce molecular weight and degrade the mechanical integrity of the polymer network. Dominant Factor: The structural reinforcement provided by the radiation-induced crosslinking and the strong hydrogen bonding network qualitatively dominates the final behavior, establishing a rigid matrix. Although ultrasonic exposure introduces a potential degradation mechanism, the high-energy crosslinking and intermolecular forces inherent to the chemical composition are the primary determinants of the final modulus behavior, favoring a stiffer response."
    },
    "analysis_without_hierarchical_structure": {
      "descriptive_text": "The sample consists of a copolymer synthesized from acrylamide and acrylic acid monomers in a 1:1 volumetric ratio. Polymerization was initiated via gamma-radiation using a Co-60 source at a dose of 30 kGy over 65 hours at 25 °C. The resulting material was processed by pressing mixed powders using a uniaxial press at 15 tons for 2 minutes. Subsequently, the sample was exposed to high-power ultrasonic waves at 40 W for 20 minutes in silicon oil. The Young's modulus was characterized using an ultrasonic pulse-echo technique with an USN60 flaw detector employing 4 MHz longitudinal and 2 MHz shear transducers following the ultrasonic exposure.",
      "reasoning_analysis": "Increasing Factors: The chemical composition comprising acrylamide and acrylic acid facilitates extensive intermolecular hydrogen bonding between amide and carboxylic acid groups, which significantly restricts chain segment mobility and drives E upward. Furthermore, the gamma-radiation polymerization at 30 kGy likely induces crosslinking within the polymer network, enhancing structural rigidity, while the uniaxial pressing at 15 tons increases material density and packing efficiency, contributing to higher stiffness. Decreasing Factors: The copolymerization of two distinct monomers disrupts structural regularity and crystallinity compared to homopolymers, which tends to reduce E. Additionally, the exposure to high-power ultrasonic waves (40 W for 20 min) introduces mechanical energy that risks causing chain scission or mechanochemical degradation, potentially lowering the molecular weight and consequently decreasing E. Dominant Factor: The dense network of intermolecular hydrogen bonds combined with radiation-induced crosslinking qualitatively dominates the final E behavior, as these fundamental structural constraints on chain mobility typically exert a stronger influence on stiffness than the morphological disordering from copolymerization or potential ultrasonic degradation."
    }
  },
  {
    "doi": null,
    "title": "Dosimetric impact of some gamma radiation-induced polymeric materials incorporated silicate using thermoluminescence and ultrasonic techniques",
    "year": 2021,
    "chemical_composition": {
      "repeat_unit_psmiles": null,
      "monomers": [
        {
          "name": "Acrylamide",
          "smiles": "NC(=O)C=C",
          "ratio_value": 1,
          "ratio_unit": "volumetric ratio"
        },
        {
          "name": "Acrylonitrile",
          "smiles": "N#CC=C",
          "ratio_value": 1,
          "ratio_unit": "volumetric ratio"
        }
      ],
      "additives": [
        {
          "name": "Magnesium Silicate",
          "type": "filler",
          "amount_value": null,
          "amount_unit": null
        }
      ],
      "is_homopolymer": false
    },
    "processing_history": "Gamma-radiation polymerization initiated at 30 kGy (Co-60 source, 65 h, 25 °C). MgSi prepared by precipitation (MgCl2 + Na2SiO3). Volumetric ratio 1:1:1.5:1 (Am-AN-Mg-Si). Mixed powders pressed using uniaxial press at 15 tons for 2 min. Young's modulus measured by ultrasonic pulse-echo technique (USN60 flaw detector) using 4 MHz (longitudinal) and 2 MHz (shear) transducers before exposure to high-power ultrasonic waves.",
    "hierarchical_structure": "Well-mixed MgSi particles in polymeric samples. Accumulated grains with high variation of grain dimensions. Polymer grains decorated with crystal-like particles (MgSi). Minimal porosity.",
    "properties": {
      "E": {
        "value": [
          9.32
        ],
        "unit": "GPa"
      }
    },
    "analysis_with_hierarchical_structure": {
      "descriptive_text": "This composite sample comprises a copolymer synthesized from Acrylamide and Acrylonitrile monomers in a 1:1 volumetric ratio, reinforced with Magnesium Silicate filler prepared via precipitation. The material was formed through gamma-radiation polymerization initiated at 30 kGy using a Co-60 source over 65 hours at 25 °C, adhering to a volumetric mixing ratio of 1:1:1.5:1 for the Acrylamide, Acrylonitrile, Magnesium, and Silicate components respectively. Following synthesis, the mixed powders were consolidated using a uniaxial press at 15 tons for 2 minutes, resulting in a hierarchical structure featuring well-mixed MgSi particles within the polymeric matrix where polymer grains are decorated with crystal-like particles and display accumulated grains with high variation in dimensions despite minimal porosity. The Young's modulus was subsequently characterized using an ultrasonic pulse-echo technique with 4 MHz longitudinal and 2 MHz shear transducers prior to exposure to high-power ultrasonic waves.",
      "reasoning_analysis": "Increasing Factors: The incorporation of rigid Magnesium Silicate inorganic filler significantly enhances stiffness through the rule of mixtures, providing a high-modulus reinforcement phase within the softer polymeric matrix. Additionally, the gamma-radiation polymerization at 30 kGy likely induces crosslinking between the Acrylamide and Acrylonitrile chains, restricting segmental mobility and increasing the elastic modulus. The strong dipole-dipole interactions from the nitrile groups in Acrylonitrile and hydrogen bonding potential in Acrylamide further stiffen the polymer backbone, while the uniaxial pressing at 15 tons ensures minimal porosity and high densification, eliminating voids that would otherwise comply under stress. Decreasing Factors: The hierarchical structure exhibits accumulated grains with a high variation of grain dimensions, which introduces morphological heterogeneity that may lead to stress concentrations at grain boundaries rather than uniform load distribution. Furthermore, while the MgSi particles are well-mixed, the interface between the polymer grains and the crystal-like filler particles could present weak boundary layers if interfacial adhesion is not optimal, potentially reducing the effective stress transfer efficiency. Dominant Factor: The reinforcement provided by the rigid MgSi filler combined with the radiation-induced crosslinking network and the high densification achieved through uniaxial pressing qualitatively dominates the mechanical response, suggesting a significant enhancement in Young's modulus relative to the uncrosslinked, unfilled copolymer, despite the morphological heterogeneity introduced by the grain structure."
    },
    "analysis_without_hierarchical_structure": {
      "descriptive_text": "This composite material comprises a copolymer matrix synthesized from acrylamide and acrylonitrile monomers in a 1:1 volumetric ratio, reinforced with magnesium silicate filler prepared via precipitation from magnesium chloride and sodium silicate. Polymerization was initiated through gamma radiation using a Co-60 source at a dose of 30 kGy over 65 hours at 25 °C, adhering to a volumetric mixing ratio of 1:1:1.5:1 for the acrylamide, acrylonitrile, magnesium, and silicate components respectively. The resulting mixture was consolidated into powders and pressed using a uniaxial press at 15 tons for 2 minutes, after which the Young's modulus was characterized via an ultrasonic pulse-echo technique using 4 MHz longitudinal and 2 MHz shear transducers prior to any high-power ultrasonic exposure.",
      "reasoning_analysis": "Increasing Factors: The inclusion of rigid magnesium silicate filler particles within the polymer matrix significantly enhances stiffness through load transfer mechanisms and restriction of polymer chain mobility. Additionally, the chemical composition features acrylamide and acrylonitrile, which introduce strong hydrogen bonding and dipole-dipole interactions respectively, thereby increasing intermolecular cohesion and resistance to deformation. The gamma-radiation processing history likely induces crosslinking within the polymer network, further constraining segmental motion and increasing rigidity, while the uniaxial pressing reduces porosity to improve load-bearing capacity. Decreasing Factors: Potential weak interfacial adhesion between the organic copolymer matrix and the inorganic filler could limit stress transfer efficiency, thereby reducing the effective modulus compared to theoretical models. Furthermore, the cold pressing method without thermal sintering may retain micro-voids between powder particles, and any radiation-induced chain scission competing with crosslinking could lower the average molecular weight, slightly diminishing stiffness. Dominant Factor: The reinforcement effect from the high loading of rigid inorganic filler combined with the radiation-induced crosslinking density qualitatively dominates the mechanical behavior, establishing a significantly higher Young's modulus relative to the neat copolymer, despite potential limitations arising from interfacial defects or residual porosity."
    }
  },
  {
    "doi": null,
    "title": "Ion-conductivity and Young's modulus of the polymer electrolyte PEO–ammonium perchlorate",
    "year": 2007,
    "chemical_composition": {
      "repeat_unit_psmiles": "[*]OCC[*]",
      "monomers": [
        {
          "name": "Ethylene oxide",
          "smiles": "C1CO1",
          "ratio_value": null,
          "ratio_unit": null
        }
      ],
      "additives": [
        {
          "name": "Ammonium perchlorate",
          "type": "salt",
          "amount_value": 19,
          "amount_unit": "wt%"
        }
      ],
      "is_homopolymer": true
    },
    "processing_history": "Solution casting from methanol, stirred 14-16 h at 23-25 °C, dried in air 4-5 days, vacuum-dried 3-4 days at 0.1 mbar. Film thickness 215 μm. Young's modulus measured by depth-sensitive indentation (DSI) using Fischerscope. Load application time 30 s. Load: 5 mN.",
    "hierarchical_structure": "Multi-phasic film with amorphous and crystalline regions. Fractal morphology observed.",
    "properties": {
      "E": {
        "value": [
          0.04
        ],
        "unit": "GPa"
      }
    },
    "analysis_with_hierarchical_structure": {
      "descriptive_text": "The sample consists of a polyethylene oxide homopolymer matrix complexed with 19 wt% ammonium perchlorate salt additive. It was fabricated via solution casting from methanol, involving stirring for 14-16 hours at 23-25 °C, followed by drying in air for 4-5 days and subsequent vacuum drying for 3-4 days at 0.1 mbar to produce a 215 μm thick film. The resulting hierarchical structure exhibits a multi-phasic morphology containing both amorphous and crystalline regions with observed fractal characteristics, and the Young's modulus was characterized using depth-sensitive indentation with a 5 mN load applied over 30 seconds.",
      "reasoning_analysis": "Increasing Factors: The formation of crystalline regions within the multi-phasic structure significantly enhances stiffness compared to purely amorphous domains. The incorporation of 19 wt% ammonium perchlorate introduces ionic coordination between the salt cations and the ether oxygens of the polyethylene oxide backbone, acting as transient physical crosslinks that restrict chain mobility and increase rigidity. Furthermore, the extensive vacuum drying process minimizes residual methanol, preventing plasticization that would otherwise lower the modulus. Decreasing Factors: The inherent flexibility of the polyethylene oxide backbone, characterized by low rotational barriers around the ether linkages, establishes a low baseline modulus. Additionally, the high concentration of salt additives can disrupt the regular packing of polymer chains, potentially reducing the overall degree of crystallinity relative to pure polyethylene oxide, which would diminish the reinforcing effect of the crystalline phase. The viscoelastic nature of the polymer during the 30-second load application in depth-sensitive indentation may also allow for creep deformation, resulting in a lower apparent modulus. Dominant Factor: The presence of crystalline regions combined with the ionic crosslinking density provided by the ammonium perchlorate likely dominates the mechanical response. While the flexible backbone predisposes the material to softness, the multi-phasic morphology indicates sufficient structural order and ionic interaction to maintain film integrity and stiffness, making the crystalline-ionic network the primary determinant of the Young's modulus over the inherent chain flexibility."
    },
    "analysis_without_hierarchical_structure": {
      "descriptive_text": "The sample comprises a poly(ethylene oxide) homopolymer matrix incorporated with 19 wt% ammonium perchlorate salt. Preparation involved solution casting from methanol, where the mixture was stirred for 14 to 16 hours at 23 to 25 °C. The resulting film underwent a sequential drying process consisting of ambient air drying for 4 to 5 days followed by vacuum drying at 0.1 mbar for 3 to 4 days, achieving a final thickness of 215 μm. Mechanical characterization was performed via depth-sensitive indentation using a Fischerscope instrument, applying a 5 mN load over a 30-second duration to determine the Young's modulus.",
      "reasoning_analysis": "Increasing Factors: The inclusion of 19 wt% ammonium perchlorate introduces rigid inorganic species into the flexible polymer matrix, acting as a reinforcing filler that restricts chain deformation under load. Additionally, coordination complexes formed between the ammonium cations and the ether oxygens of the poly(ethylene oxide) backbone create transient physical crosslinks that enhance structural rigidity. The extensive drying protocol, involving both air and vacuum stages, effectively removes residual methanol solvent, thereby eliminating plasticization effects that would otherwise lower stiffness. Decreasing Factors: The poly(ethylene oxide) backbone is intrinsically flexible due to low rotational energy barriers around the C-O-C bonds, which sets a relatively low baseline for modulus compared to rigid-chain polymers. Furthermore, the dissolution of salt ions within the matrix can disrupt the crystalline lamellae of the semi-crystalline polymer, increasing the amorphous fraction which typically possesses a lower modulus than the crystalline phase. Dominant Factor: The reinforcing contribution of the rigid salt filler combined with the ion-dipole physical crosslinking qualitatively dominates the mechanical response. While the salt loading may reduce overall crystallinity, the substantial volume fraction of rigid inorganic material and the effective removal of plasticizing solvent ensure that the composite stiffness is primarily governed by the filler-matrix interactions and physical crosslinking density rather than the intrinsic flexibility of the polymer backbone."
    }
  },
  {
    "doi": null,
    "title": "Dosimetric impact of some gamma radiation-induced polymeric materials incorporated silicate using thermoluminescence and ultrasonic techniques",
    "year": 2021,
    "chemical_composition": {
      "repeat_unit_psmiles": null,
      "monomers": [
        {
          "name": "Acrylamide",
          "smiles": "NC(=O)C=C",
          "ratio_value": 1,
          "ratio_unit": "volumetric ratio"
        },
        {
          "name": "Acrylic acid",
          "smiles": "OC(=O)C=C",
          "ratio_value": 1,
          "ratio_unit": "volumetric ratio"
        }
      ],
      "additives": [
        {
          "name": "Magnesium Silicate",
          "type": "filler",
          "amount_value": null,
          "amount_unit": null
        }
      ],
      "is_homopolymer": false
    },
    "processing_history": "Gamma-radiation polymerization initiated at 30 kGy (Co-60 source, 65 h, 25 °C). MgSi prepared by precipitation (MgCl2 + Na2SiO3). Volumetric ratio 1:1:1.5:1 (Am-AA-Mg-Si). Mixed powders pressed using uniaxial press at 15 tons for 2 min. Young's modulus measured by ultrasonic pulse-echo technique (USN60 flaw detector) using 4 MHz (longitudinal) and 2 MHz (shear) transducers before exposure to high-power ultrasonic waves.",
    "hierarchical_structure": "Well-mixed MgSi particles in polymeric samples. Accumulated grains with high variation of grain dimensions. Polymer grains decorated with crystal-like particles (MgSi). Minimal porosity.",
    "properties": {
      "E": {
        "value": [
          7.13
        ],
        "unit": "GPa"
      }
    },
    "analysis_with_hierarchical_structure": {
      "descriptive_text": "The sample consists of a copolymer system synthesized from acrylamide and acrylic acid monomers in a 1:1 volumetric ratio, reinforced with magnesium silicate filler prepared via precipitation from magnesium chloride and sodium silicate. Fabrication involved gamma-radiation polymerization initiated at 30 kGy using a Co-60 source over 65 hours at 25 °C, followed by mixing the components in a specific volumetric ratio and compacting the powders using a uniaxial press at 15 tons for 2 minutes. Hierarchical characterization reveals well-mixed magnesium silicate particles within the polymeric matrix, featuring accumulated grains with high dimensional variation where polymer grains are decorated with crystal-like filler particles, resulting in a structure with minimal porosity. The Young's modulus was characterized using an ultrasonic pulse-echo technique with longitudinal and shear transducers prior to high-power ultrasonic exposure.",
      "reasoning_analysis": "Increasing Factors: The incorporation of rigid magnesium silicate filler particles acts as a reinforcing phase that restricts polymer chain deformation, inherently driving the Young's modulus higher through composite mechanics. Additionally, the presence of acrylamide and acrylic acid units facilitates strong intermolecular hydrogen bonding, enhancing chain cohesion and stiffness, while the gamma-radiation processing likely induces crosslinking within the polymer network, further restricting segmental mobility. The high-pressure uniaxial pressing reduces void volume, and the reported minimal porosity ensures efficient stress transfer across the bulk material. Decreasing Factors: The hierarchical structure describes accumulated grains with high variation in dimensions, which introduces grain boundaries that may act as defects or weak interfaces compared to a homogeneous bulk polymer, potentially lowering the effective stiffness. Furthermore, the decoration of polymer grains with crystal-like particles suggests a heterogeneous morphology that could lead to stress concentrations under load. Dominant Factor: The stiffening effects provided by the rigid inorganic filler content and the radiation-induced crosslinking network, combined with the densification from high-pressure pressing that minimizes porosity, qualitatively dominate the structural weaknesses associated with the granular morphology, leading to a net increase in Young's modulus relative to a non-reinforced, non-crosslinked analogue."
    },
    "analysis_without_hierarchical_structure": {
      "descriptive_text": "The sample comprises a poly(acrylamide-co-acrylic acid) copolymer matrix reinforced with Magnesium Silicate filler. The copolymer was synthesized via gamma-radiation polymerization using a Co-60 source at 30 kGy over 65 hours at 25 °C, utilizing a 1:1 volumetric ratio of acrylamide to acrylic acid monomers. The Magnesium Silicate filler was independently prepared through precipitation from magnesium chloride and sodium silicate. The final composite was formulated with a volumetric ratio of 1:1:1.5:1 for acrylamide, acrylic acid, magnesium, and silicate components, respectively. These mixed powders were consolidated via uniaxial pressing at 15 tons for 2 minutes. The Young's modulus was characterized using an ultrasonic pulse-echo technique with an USN60 flaw detector employing 4 MHz longitudinal and 2 MHz shear transducers prior to high-power ultrasonic exposure.",
      "reasoning_analysis": "Increasing Factors: The incorporation of rigid Magnesium Silicate filler particles into the polymer matrix significantly enhances stiffness through the rule of mixtures, as the inorganic phase possesses a much higher intrinsic modulus than the organic copolymer. Additionally, the strong intermolecular hydrogen bonding network formed between the amide groups of acrylamide and the carboxylic acid groups of acrylic acid restricts chain segment mobility, thereby increasing resistance to deformation. The gamma-radiation processing likely induces crosslinking within the polymer network, further constraining chain motion and elevating the modulus, while the high-pressure uniaxial pressing reduces void fraction and improves particle packing density. Decreasing Factors: The copolymerization of acrylamide and acrylic acid disrupts stereoregularity compared to homopolymers, potentially reducing crystallinity and lowering the modulus relative to a highly ordered crystalline phase. Furthermore, high-energy gamma radiation carries a risk of concurrent chain scission, which could reduce molecular weight and compromise the mechanical integrity of the network if crosslinking does not fully dominate. Agglomeration of the precipitated filler particles could also act as stress concentrators, diminishing the effective stress transfer between the matrix and the filler. Dominant Factor: The reinforcement provided by the rigid inorganic Magnesium Silicate filler combined with the radiation-induced crosslinking density qualitatively dominates the mechanical response, as the stiff filler phase and covalent network constraints impose a significantly higher resistance to elastic deformation than the softening effects of copolymer disorder or potential chain scission."
    }
  },
  {
    "doi": null,
    "title": "Dosimetric impact of some gamma radiation-induced polymeric materials incorporated silicate using thermoluminescence and ultrasonic techniques",
    "year": 2021,
    "chemical_composition": {
      "repeat_unit_psmiles": null,
      "monomers": [
        {
          "name": "Acrylamide",
          "smiles": "NC(=O)C=C",
          "ratio_value": 1,
          "ratio_unit": "volumetric ratio"
        },
        {
          "name": "Acrylic acid",
          "smiles": "OC(=O)C=C",
          "ratio_value": 1,
          "ratio_unit": "volumetric ratio"
        }
      ],
      "additives": [
        {
          "name": "Magnesium Silicate",
          "type": "filler",
          "amount_value": null,
          "amount_unit": null
        }
      ],
      "is_homopolymer": false
    },
