Repository: hhtrick/HHT-code

# HHT training framework

This directory contains model training, embedding precomputation, inference, article-level baselines and the curated datasets. All commands below assume that the working directory is `train_code/`.

## 3. Datasets and fixed partitions

Each main dataset is a JSON array at `dataset/{property}/{property}.json`. Entries contain source metadata, `chemical_composition`, `processing_history`, `hierarchical_structure`, `properties`, and two generated-analysis objects. Targets are stored as `properties[property]["value"]`; source metadata and target values are not predictive input fields.

| Property | Train | Validation | Test | Total |
|---|---:|---:|---:|---:|

File: train_code/dataset/E/E.json (part 148 of 204)
[
    "processing_history": "Gamma-radiation polymerization initiated at 30 kGy (Co-60 source, 65 h, 25 °C). MgSi prepared by precipitation (MgCl2 + Na2SiO3). Volumetric ratio 1:1:1.5:1 (Am-AA-Mg-Si). Mixed powders pressed using uniaxial press at 15 tons for 2 min. Sample exposed to high-power ultrasonic waves (40 W, 20 min, silicon oil). Young's modulus measured by ultrasonic pulse-echo technique (USN60 flaw detector) using 4 MHz (longitudinal) and 2 MHz (shear) transducers after exposure.",
    "hierarchical_structure": "Well-mixed MgSi particles in polymeric samples. Accumulated grains with high variation of grain dimensions. Polymer grains decorated with crystal-like particles (MgSi). Minimal porosity.",
    "properties": {
      "E": {
        "value": [
          7.12
        ],
        "unit": "GPa"
      }
    },
    "analysis_with_hierarchical_structure": {
      "descriptive_text": "The sample comprises a copolymer synthesized from acrylamide and acrylic acid monomers in a 1:1 volumetric ratio, reinforced with magnesium silicate filler prepared via precipitation from magnesium chloride and sodium silicate. Fabrication involved gamma-radiation polymerization initiated at 30 kGy using a Co-60 source over 65 hours at 25 °C, followed by mixing components in a volumetric ratio of 1:1:1.5:1 (Am-AA-Mg-Si) and consolidating the mixed powders via uniaxial pressing at 15 tons for 2 minutes. The sample was subsequently exposed to high-power ultrasonic waves at 40 W for 20 minutes in silicon oil before Young's modulus was measured using an ultrasonic pulse-echo technique. Hierarchical characterization indicates well-mixed magnesium silicate particles within the polymeric matrix, displaying accumulated grains with high variation in dimensions where polymer grains are decorated with crystal-like filler particles, resulting in a structure with minimal porosity.",
      "reasoning_analysis": "Increasing Factors: The inclusion of rigid magnesium silicate filler enhances stiffness through the rule of mixtures and improved stress transfer, while gamma-radiation likely induces crosslinking that restricts chain mobility within the acrylamide-acrylic acid network. Strong hydrogen bonding between functional groups and the minimal porosity achieved via high-pressure uniaxial pressing further contribute to a higher Young's modulus by maximizing the load-bearing capacity. Decreasing Factors: The post-processing exposure to high-power ultrasonic waves introduces potential mechanochemical chain scission, which could reduce molecular weight and degrade mechanical integrity. Additionally, the high variation in grain dimensions may create stress concentrations that facilitate local deformation, potentially lowering the effective modulus. Dominant Factor: The reinforcement effect of the rigid inorganic filler network combined with the crosslinking density from gamma irradiation qualitatively dominates the mechanical behavior. Despite the potential for ultrasonic-induced degradation, the minimal porosity and robust polymer-filler interactions establish a stiffness baseline that is significantly influenced by the composite structure rather than the neat polymer matrix."
    },
    "analysis_without_hierarchical_structure": {
      "descriptive_text": "The sample comprises a copolymer derived from acrylamide and acrylic acid monomers mixed with magnesium silicate filler, which was prepared via precipitation from magnesium chloride and sodium silicate. The formulation follows a volumetric ratio of 1:1:1.5:1 for acrylamide, acrylic acid, magnesium, and silicate components, respectively. Polymerization was initiated through gamma radiation using a Co-60 source at a dose of 30 kGy over 65 hours at 25 °C. The resulting mixture was consolidated into powders and pressed using a uniaxial press at 15 tons for 2 minutes. Following consolidation, the sample was subjected to high-power ultrasonic waves at 40 W for 20 minutes in silicon oil, and the Young's modulus was subsequently characterized using an ultrasonic pulse-echo technique with 4 MHz longitudinal and 2 MHz shear transducers.",
      "reasoning_analysis": "Increasing Factors: The incorporation of rigid magnesium silicate filler acts as a reinforcing phase within the polymer matrix, mechanically restricting chain mobility and significantly enhancing stiffness according to composite theory. Additionally, the gamma radiation processing likely induces crosslinking within the acrylamide-acrylic acid network, while the presence of amide and carboxylic acid groups facilitates strong intermolecular hydrogen bonding, both of which restrict segmental motion and drive the E upward. The uniaxial pressing further contributes to increased density and packing efficiency, promoting higher stiffness. Decreasing Factors: The copolymerization of two distinct monomers may reduce crystallinity compared to respective homopolymers, potentially lowering the intrinsic modulus. More critically, the exposure to high-power ultrasonic waves introduces mechanical energy that can cause mechanochemical chain scission, reducing molecular weight and network integrity, which would qualitatively depress the E. Dominant Factor: The reinforcing effect of the rigid inorganic magnesium silicate filler combined with the radiation-induced crosslinked network structure qualitatively dominates the mechanical behavior, establishing a high-stiffness baseline that likely outweighs the potential softening effects of copolymer disorder or ultrasonic-induced degradation."
    }
  },
  {
    "doi": "10.1080/15421406.2022.2067663",
    "title": "Mechanical characteristics of nanocomposite materials based on polytrifluorochloroethylene",
    "year": 2022,
    "chemical_composition": {
      "repeat_unit_psmiles": "[*]C(F)(F)C(Cl)(F)[*]",
      "monomers": [
        {
          "name": "Chlorotrifluoroethylene",
          "smiles": "C(F)(F)=C(Cl)F",
          "ratio_value": null,
          "ratio_unit": null
        }
      ],
      "additives": [
        {
          "name": "Expanded graphite",
          "type": "filler",
          "amount_value": 3,
          "amount_unit": "vol%"
        }
      ],
      "is_homopolymer": true
    },
    "processing_history": "PTFCE powder and dispersed EG powders mixed in rotating mixer, sintered in vacuum cylindrical press-form. Heating 60 min to 215 ± 5 °C, holding 30 MPa for 20 min, cooling 60 min at 4 °C/min. EG filler average particle size 40 μm. Young's modulus measured by microindentation (Micron-Gamma device) according to ISO/FDIS 14577-1: 2015, loading 40–120 cN.",
    "hierarchical_structure": "EG-filled PTFCE nanocomposite. Degree of crystallinity decreases with increasing filler concentration.",
    "properties": {
      "E": {
        "value": [
          2.3
        ],
        "unit": "GPa"
      }
    },
    "analysis_with_hierarchical_structure": {
      "descriptive_text": "The sample comprises a polychlorotrifluoroethylene (PTFCE) homopolymer matrix reinforced with 3 vol% expanded graphite (EG) filler having an average particle size of 40 μm. The composite was fabricated by mixing PTFCE and dispersed EG powders in a rotating mixer, followed by sintering in a vacuum cylindrical press-form where the material was heated to 215 ± 5 °C over 60 minutes, held under 30 MPa pressure for 20 minutes, and cooled at a rate of 4 °C/min over 60 minutes. Hierarchically structured as an EG-filled PTFCE composite, the material exhibits a degree of crystallinity that inversely correlates with filler concentration, and its Young's modulus was characterized using microindentation according to ISO/FDIS 14577-1: 2015 with a loading range of 40–120 cN.",
      "reasoning_analysis": "Increasing Factors: The incorporation of expanded graphite, which possesses a significantly higher intrinsic stiffness than the polymer matrix, acts as a rigid reinforcement phase that restricts matrix deformation under load. Additionally, the processing history involving high-pressure sintering (30 MPa) promotes densification and reduces void content, thereby improving load transfer efficiency and contributing to a higher modulus. Decreasing Factors: The hierarchical structure indicates that the degree of crystallinity decreases with increasing filler concentration; since crystalline regions in semi-crystalline PTFCE are stiffer than amorphous regions, this reduction in matrix crystallinity qualitatively lowers the composite's overall stiffness. Furthermore, the relatively large filler particle size (40 μm) may limit the interfacial surface area available for stress transfer compared to nanoscale fillers, potentially reducing reinforcement efficiency. Dominant Factor: The high intrinsic modulus of the expanded graphite filler combined with the densification effects from the vacuum press-forming process qualitatively dominates the reduction in matrix crystallinity, resulting in a net reinforcement effect where the composite modulus is expected to be higher than that of the neat PTFCE matrix despite the structural changes in the polymer phase."
    },
    "analysis_without_hierarchical_structure": {
      "descriptive_text": "The sample consists of a polychlorotrifluoroethylene (PCTFE) homopolymer matrix reinforced with 3 vol% expanded graphite filler having an average particle size of 40 μm. The composite was fabricated by mixing PCTFE and dispersed graphite powders in a rotating mixer, followed by sintering in a vacuum cylindrical press-form. The processing cycle involved heating to 215 ± 5 °C over 60 minutes, holding under 30 MPa pressure for 20 minutes, and cooling at a rate of 4 °C/min over 60 minutes. The Young's modulus was characterized by microindentation using a Micron-Gamma device according to ISO/FDIS 14577-1: 2015 standards with a loading range of 40–120 cN.",
      "reasoning_analysis": "Increasing Factors: The inclusion of 3 vol% expanded graphite, a rigid carbonaceous filler, inherently increases the composite stiffness according to composite theory rules of mixtures. Furthermore, the processing history involves sintering under high pressure (30 MPa) and controlled cooling, which promotes matrix densification and enhances the crystallinity of the semi-crystalline PCTFE, both of which significantly drive the Young's modulus upward. Decreasing Factors: The absence of specified coupling agents implies that stress transfer between the PCTFE matrix and the graphite filler relies on physical adhesion, which may be less efficient than chemical bonding, potentially limiting the full reinforcement potential of the filler. Additionally, the presence of the chlorine atom in the monomer unit introduces structural asymmetry compared to symmetric fluoropolymers like PTFE, inherently limiting the maximum crystallinity and stiffness of the neat polymer matrix. Dominant Factor: The reinforcement effect provided by the rigid expanded graphite filler combined with the densification achieved through high-pressure vacuum sintering qualitatively dominates the mechanical response, resulting in a net increase in Young's modulus relative to an unfilled or less densely processed counterpart."
    }
  },
  {
    "doi": "10.1080/15421406.2022.2067663",
    "title": "Mechanical characteristics of nanocomposite materials based on polytrifluorochloroethylene",
    "year": 2022,
    "chemical_composition": {
      "repeat_unit_psmiles": "[*]C(F)(F)C(Cl)(F)[*]",
      "monomers": [
        {
          "name": "Chlorotrifluoroethylene",
          "smiles": "C(F)(F)=C(Cl)F",
          "ratio_value": null,
          "ratio_unit": null
        }
      ],
      "additives": [
        {
          "name": "Expanded graphite",
          "type": "filler",
          "amount_value": 10,
          "amount_unit": "vol%"
        }
      ],
      "is_homopolymer": true
    },
    "processing_history": "PTFCE powder and dispersed EG powders mixed in rotating mixer, sintered in vacuum cylindrical press-form. Heating 60 min to 215 ± 5 °C, holding 30 MPa for 20 min, cooling 60 min at 4 °C/min. EG filler average particle size 120 μm. Young's modulus measured by microindentation (Micron-Gamma device) according to ISO/FDIS 14577-1: 2015, loading 40–120 cN.",
    "hierarchical_structure": "EG-filled PTFCE nanocomposite. Degree of crystallinity decreases with increasing filler concentration.",
    "properties": {
      "E": {
        "value": [
          1.5
        ],
        "unit": "GPa"
      }
    },
    "analysis_with_hierarchical_structure": {
      "descriptive_text": "The sample comprises a polychlorotrifluoroethylene (PTFCE) homopolymer matrix composite filled with 10 vol% expanded graphite (EG) having an average particle size of 120 μm. Fabrication involved mixing PTFCE and dispersed EG powders in a rotating mixer, followed by sintering in a vacuum cylindrical press-form where the assembly was heated to 215 ± 5 °C, held under 30 MPa pressure for 20 minutes, and cooled at 4 °C/min over 60 minutes. Characterized as an EG-filled PTFCE composite where the degree of crystallinity decreases with increasing filler concentration, the Young's modulus was evaluated using microindentation according to ISO/FDIS 14577-1: 2015 standards.",
      "reasoning_analysis": "Increasing Factors: The inclusion of 10 vol% expanded graphite introduces a rigid phase with a significantly higher intrinsic stiffness than the PTFCE matrix, facilitating load transfer and enhancing the overall composite modulus. Additionally, the sintering process under 30 MPa pressure reduces void content and improves phase contact, while the halogenated backbone of the PTFCE provides inherent chain stiffness. Decreasing Factors: The hierarchical structure data indicates that the degree of crystallinity decreases with increasing filler concentration; since crystalline domains are stiffer than amorphous regions, this reduction in matrix crystallinity negatively impacts the composite stiffness. Furthermore, the relatively large filler particle size (120 μm) may result in lower interfacial surface area compared to nano-scale dispersions, potentially limiting stress transfer efficiency. Dominant Factor: The reinforcement effect provided by the rigid expanded graphite filler qualitatively dominates the final Young's modulus behavior. Despite the reduction in matrix crystallinity, the high modulus of the filler phase at 10 vol% concentration typically outweighs the softening of the polymer matrix, resulting in a net increase in stiffness relative to the unfilled polymer."
    },
    "analysis_without_hierarchical_structure": {
      "descriptive_text": "The sample comprises a polychlorotrifluoroethylene homopolymer matrix reinforced with 10 vol% expanded graphite filler having an average particle size of 120 μm. The composite was fabricated by mixing polychlorotrifluoroethylene and dispersed expanded graphite powders in a rotating mixer, followed by sintering in a vacuum cylindrical press-form. The thermal processing profile involved heating to 215 ± 5 °C over 60 minutes, holding under 30 MPa pressure for 20 minutes, and cooling at a rate of 4 °C/min over 60 minutes. Young's modulus was subsequently characterized using microindentation according to ISO/FDIS 14577-1: 2015 with a loading range of 40–120 cN.",
      "reasoning_analysis": "Increasing Factors: The incorporation of 10 vol% expanded graphite, a material with inherently high stiffness, acts as a rigid reinforcement phase within the polymer matrix, significantly enhancing load-bearing capacity. Additionally, the sintering process under 30 MPa pressure in a vacuum minimizes porosity and promotes densification, while the controlled cooling rate of 4 °C/min facilitates crystallization of the polychlorotrifluoroethylene backbone, both of which contribute to a higher modulus. The presence of electronegative fluorine and chlorine atoms on the polymer chain also increases backbone stiffness compared to hydrocarbon analogs. Decreasing Factors: The relatively large average particle size of the expanded graphite (120 μm) may limit the interfacial surface area available for stress transfer compared to nanoscale fillers, potentially reducing reinforcement efficiency. Furthermore, the inherent viscoelastic nature of the thermoplastic matrix imposes an upper limit on stiffness, and any imperfect wetting at the polymer-filler interface could introduce micro-voids that act as stress concentrators. Dominant Factor: The addition of the rigid expanded graphite filler is the dominant factor driving the Young's modulus upward, as the composite rule of mixtures dictates that the high modulus of the graphite phase substantially outweighs the baseline stiffness of the polymer matrix, provided the vacuum sintering process successfully mitigates void formation to ensure effective stress transfer."
    }
  },
  {
    "doi": null,
    "title": "Ion-conductivity and Young's modulus of the polymer electrolyte PEO–ammonium perchlorate",
    "year": 2007,
    "chemical_composition": {
      "repeat_unit_psmiles": "[*]OCC[*]",
      "monomers": [
        {
          "name": "Ethylene oxide",
          "smiles": "C1CO1",
          "ratio_value": null,
          "ratio_unit": null
        }
      ],
      "additives": [
        {
          "name": "Ammonium perchlorate",
          "type": "salt",
          "amount_value": 19,
          "amount_unit": "wt%"
        }
      ],
      "is_homopolymer": true
    },
    "processing_history": "Solution casting from methanol, stirred 14-16 h at 23-25 °C, dried in air 4-5 days, vacuum-dried 3-4 days at 0.1 mbar. Film thickness 215 μm. Young's modulus measured by depth-sensitive indentation (DSI) using Fischerscope. Load application time 30 s. Load: 10 mN.",
    "hierarchical_structure": "Multi-phasic film with amorphous and crystalline regions. Fractal morphology observed.",
    "properties": {
      "E": {
        "value": [
          0.04
        ],
        "unit": "GPa"
      }
    },
    "analysis_with_hierarchical_structure": {
      "descriptive_text": "The sample comprises a poly(ethylene oxide) homopolymer matrix composite containing 19 wt% ammonium perchlorate salt. Fabricated via solution casting from methanol with prolonged stirring at ambient temperature, the material underwent extended air drying followed by vacuum drying to yield a 215 μm thick film. Microstructural analysis indicates a multi-phasic morphology featuring coexisting amorphous and crystalline regions with fractal characteristics. Mechanical characterization was performed using depth-sensitive indentation with a Fischerscope under a 10 mN load applied for 30 seconds to determine the Young's modulus.",
      "reasoning_analysis": "Increasing Factors: The presence of crystalline regions within the multi-phasic structure acts as physical crosslinks that significantly reinforce the matrix, thereby increasing the Young's modulus. Additionally, the incorporation of 19 wt% ammonium perchlorate introduces rigid inorganic particles and ion-dipole interactions between the salt cations and ether oxygens, which restrict segmental chain mobility and contribute to higher stiffness. The extensive vacuum drying process further ensures the removal of residual methanol, preventing solvent-induced plasticization that would otherwise lower the modulus. Decreasing Factors: The inherent flexibility of the poly(ethylene oxide) backbone, characterized by low rotational energy barriers around the C-O-C bonds, results in a low glass transition temperature and a compliant amorphous phase at room temperature. Furthermore, the addition of salt often disrupts the regularity of polymer chains, potentially reducing the overall degree of crystallinity compared to pure poly(ethylene oxide), which diminishes the density of rigid crystalline domains. The significant amorphous fraction inherent to this multi-phasic system remains rubbery at ambient conditions, inherently limiting the maximum achievable stiffness. Dominant Factor: The reinforcement provided by the coexisting crystalline domains and the rigid ammonium perchlorate filler qualitatively dominates the mechanical response, establishing a solid-state modulus that exceeds that of a purely amorphous polymer melt; however, the final stiffness is fundamentally capped by the flexible nature of the poly(ethylene oxide) backbone and the substantial amorphous content typical of polymer electrolyte systems."
    },
    "analysis_without_hierarchical_structure": {
      "descriptive_text": "The sample consists of a poly(ethylene oxide) homopolymer matrix incorporated with 19 wt% ammonium perchlorate salt. The composite film was prepared via solution casting from methanol, where the mixture was stirred for 14 to 16 hours at 23 to 25 °C. Following casting, the film underwent a sequential drying process involving exposure to air for 4 to 5 days followed by vacuum drying at 0.1 mbar for 3 to 4 days, resulting in a final thickness of 215 μm. The Young's modulus was subsequently characterized using depth-sensitive indentation with a Fischerscope instrument, applying a 10 mN load over a duration of 30 seconds.",
      "reasoning_analysis": "Increasing Factors: The incorporation of 19 wt% ammonium perchlorate introduces rigid ionic species into the matrix, which act as reinforcing fillers that restrict polymer chain mobility and increase stiffness. Additionally, the extensive drying protocol, comprising both air and vacuum drying stages, effectively removes residual methanol solvent, preventing plasticization effects that would otherwise lower the modulus. The potential formation of ion-dipole interactions between the salt ions and the ether oxygens of the poly(ethylene oxide) backbone may also serve as transient physical crosslinks, further enhancing mechanical rigidity. Decreasing Factors: The inherent chemical structure of poly(ethylene oxide) features a flexible backbone with low rotational energy barriers around the C-O and C-C bonds, establishing a low baseline modulus compared to polymers with rigid aromatic backbones. Furthermore, the presence of the salt additive may disrupt the crystalline domains of the poly(ethylene oxide) matrix, reducing the reinforcing contribution of crystallites typically found in the neat polymer. Dominant Factor: While the flexible backbone and potential crystallinity disruption exert a softening influence, the high loading fraction of the rigid ammonium perchlorate filler combined with the effective removal of plasticizing solvent during the prolonged drying history qualitatively dominates the mechanical response, driving the Young's modulus higher relative to a neat, solvent-rich poly(ethylene oxide) film."
    }
  },
  {
    "doi": null,
    "title": "Ion-conductivity and Young's modulus of the polymer electrolyte PEO–ammonium perchlorate",
    "year": 2007,
    "chemical_composition": {
      "repeat_unit_psmiles": "[*]OCC[*]",
      "monomers": [
        {
          "name": "Ethylene oxide",
          "smiles": "C1CO1",
          "ratio_value": null,
          "ratio_unit": null
        }
      ],
      "additives": [
        {
          "name": "Ammonium perchlorate",
          "type": "salt",
          "amount_value": 19,
          "amount_unit": "wt%"
        }
      ],
      "is_homopolymer": true
    },
    "processing_history": "Solution casting from methanol, stirred 14-16 h at 23-25 °C, dried in air 4-5 days, vacuum-dried 3-4 days at 0.1 mbar. Film thickness 215 μm. Young's modulus measured by depth-sensitive indentation (DSI) using Fischerscope. Load application time 30 s. Load: 15 mN.",
    "hierarchical_structure": "Multi-phasic film with amorphous and crystalline regions. Fractal morphology observed.",
    "properties": {
      "E": {
        "value": [
          0.03
        ],
        "unit": "GPa"
      }
    },
    "analysis_with_hierarchical_structure": {
      "descriptive_text": "The sample comprises a poly(ethylene oxide) homopolymer composite incorporated with 19 wt% ammonium perchlorate salt. It was fabricated via solution casting from methanol, involving stirring for 14-16 hours at 23-25 °C, followed by ambient air drying for 4-5 days and subsequent vacuum drying at 0.1 mbar for 3-4 days to yield a 215 μm thick film. Structural analysis identifies a multi-phasic morphology containing both amorphous and crystalline regions with observed fractal features. The Young's modulus was characterized using depth-sensitive indentation with a Fischerscope instrument, applying a 15 mN load over a 30-second duration.",
      "reasoning_analysis": "Increasing Factors: The inclusion of 19 wt% ammonium perchlorate introduces rigid inorganic salt particles that function as reinforcing fillers, mechanically stiffening the composite matrix. Additionally, the hierarchical structure indicates the presence of crystalline regions within the semi-crystalline poly(ethylene oxide), which act as physical crosslinks to restrict chain mobility and enhance stiffness. The processing history involving extended vacuum drying at 0.1 mbar ensures the thorough removal of the methanol solvent, preventing residual solvent from acting as a plasticizer that would soften the material. Decreasing Factors: The poly(ethylene oxide) backbone is composed of flexible ether linkages, which inherently exhibit low stiffness compared to polymers with rigid backbones. The complexation between the perchlorate ions and the ether oxygens may disrupt polymer chain packing, potentially reducing the overall degree of crystallinity relative to pure poly(ethylene oxide), thereby diminishing the reinforcement provided by crystalline domains. Furthermore, the significant amorphous fraction present at room temperature remains compliant. Dominant Factor: The reinforcement effect from the high loading of rigid ammonium perchlorate particles combined with the structural integrity provided by the remaining crystalline domains qualitatively dominates the mechanical behavior. While the flexible backbone and amorphous regions introduce compliance, the composite nature and ion-dipole interactions likely drive the Young's modulus higher than that of a purely amorphous, unfilled poly(ethylene oxide) system."
    },
    "analysis_without_hierarchical_structure": {
      "descriptive_text": "The sample comprises a poly(ethylene oxide) homopolymer matrix composite containing 19 wt% ammonium perchlorate salt. The material was fabricated via solution casting from methanol, involving stirring for 14 to 16 hours at 23–25 °C, followed by a prolonged drying sequence consisting of 4 to 5 days in air and 3 to 4 days under vacuum at 0.1 mbar to yield a film with a thickness of 215 μm. Mechanical characterization was performed using depth-sensitive indentation with a Fischerscope instrument, applying a 15 mN load over 30 seconds to determine the Young's modulus.",
      "reasoning_analysis": "Increasing Factors: The incorporation of 19 wt% ammonium perchlorate introduces rigid inorganic domains within the poly(ethylene oxide) matrix, which act as stiff fillers to mechanically reinforce the composite. Additionally, the coordination between the ether oxygens of the polymer backbone and the ions creates transient physical crosslinks that restrict chain segmental mobility, thereby enhancing stiffness. The extensive vacuum drying protocol further contributes to higher modulus by ensuring the removal of methanol, preventing solvent-induced plasticization. Decreasing Factors: The dissolution of the salt ions into the polymer matrix disrupts the regular packing of the PEO chains, significantly reducing the degree of crystallinity compared to the pure homopolymer, which inherently lowers the modulus since crystalline regions are stiffer than amorphous ones. Furthermore, any incomplete removal of the casting solvent during the air drying phase could retain residual methanol, acting as a plasticizer to increase free volume and reduce stiffness. Dominant Factor: The reinforcement effect provided by the high loading of rigid ammonium perchlorate particles, coupled with the rigorous vacuum drying that eliminates plasticizing solvent, qualitatively dominates the final mechanical behavior, resulting in a net stiffening effect relative to a pure amorphous polymer film despite the concurrent reduction in polymer crystallinity."
    }
  },
  {
    "doi": "10.1080/15421406.2022.2067663",
    "title": "Mechanical characteristics of nanocomposite materials based on polytrifluorochloroethylene",
    "year": 2022,
    "chemical_composition": {
      "repeat_unit_psmiles": "[*]C(F)(F)C(Cl)(F)[*]",
      "monomers": [
        {
          "name": "Chlorotrifluoroethylene",
          "smiles": "C(F)(F)=C(Cl)F",
          "ratio_value": null,
          "ratio_unit": null
        }
      ],
      "additives": [
        {
          "name": "Expanded graphite",
          "type": "filler",
          "amount_value": 3,
          "amount_unit": "vol%"
        }
      ],
      "is_homopolymer": true
    },
    "processing_history": "PTFCE powder and dispersed EG powders mixed in rotating mixer, sintered in vacuum cylindrical press-form. Heating 60 min to 215 ± 5 °C, holding 30 MPa for 20 min, cooling 60 min at 4 °C/min. EG filler average particle size 260 μm. Young's modulus measured by microindentation (Micron-Gamma device) according to ISO/FDIS 14577-1: 2015, loading 40–120 cN.",
    "hierarchical_structure": "EG-filled PTFCE nanocomposite. Degree of crystallinity decreases with increasing filler concentration.",
    "properties": {
      "E": {
        "value": [
          3.0
        ],
        "unit": "GPa"
      }
    },
    "analysis_with_hierarchical_structure": {
      "descriptive_text": "The sample is an expanded graphite-filled polychlorotrifluoroethylene (PTFCE) homopolymer composite containing 3 vol% filler with an average particle size of 260 μm. Fabrication involved mixing PTFCE and dispersed expanded graphite powders in a rotating mixer, followed by sintering in a vacuum cylindrical press-form where the material was heated to 215 ± 5 °C over 60 minutes, held under 30 MPa pressure for 20 minutes, and cooled at 4 °C/min for 60 minutes. Described structurally as an EG-filled PTFCE nanocomposite, the material exhibits a degree of crystallinity that decreases with increasing filler concentration, and its mechanical properties were characterized by measuring Young's modulus via microindentation using a Micron-Gamma device under loads of 40–120 cN according to ISO/FDIS 14577-1: 2015.",
      "reasoning_analysis": "Increasing Factors: The incorporation of expanded graphite, a material with significantly higher intrinsic stiffness than the polymer matrix, acts as a rigid reinforcement phase that bears load and restricts matrix deformation, thereby driving the Young's modulus upward. Additionally, the sintering process under 30 MPa pressure promotes densification and reduces void content, which enhances the effective load-bearing cross-section. The polychlorotrifluoroethylene backbone itself possesses higher stiffness than analogous fluoropolymers due to the larger chlorine atom increasing intermolecular interactions and hindering chain rotation. Decreasing Factors: The hierarchical structure data indicates that the degree of crystallinity decreases with increasing filler concentration; since crystalline domains are stiffer than amorphous regions, this reduction in matrix crystallinity qualitatively lowers the composite modulus. Furthermore, the relatively large average particle size of the filler (260 μm) reduces the specific surface area available for interfacial stress transfer compared to nanoscale fillers, potentially limiting reinforcement efficiency. Dominant Factor: While the reduction in matrix crystallinity acts to soften the polymer phase, the high modulus contrast between the rigid expanded graphite filler and the PTFCE matrix is the dominant factor, typically resulting in a net increase in Young's modulus relative to the neat polymer, although the magnitude of this increase is attenuated by the processing-induced structural changes in the matrix crystallinity."
    },
    "analysis_without_hierarchical_structure": {
      "descriptive_text": "The sample comprises a polychlorotrifluoroethylene (PCTFE) homopolymer matrix reinforced with 3 vol% expanded graphite filler having an average particle size of 260 μm. The composite was prepared by mixing PCTFE and dispersed expanded graphite powders in a rotating mixer, followed by sintering in a vacuum cylindrical press-form. The thermal processing involved heating to 215 ± 5 °C over 60 minutes, holding under 30 MPa pressure for 20 minutes, and cooling at a rate of 4 °C/min over 60 minutes. Young's modulus was characterized using microindentation with a Micron-Gamma device according to ISO/FDIS 14577-1: 2015 standards, applying a loading range of 40–120 cN.",
      "reasoning_analysis": "Increasing Factors: The chemical composition features a halogenated backbone with fluorine and chlorine substituents, which impose steric hindrance and increase chain stiffness, intrinsically raising the Young's modulus. The incorporation of rigid expanded graphite filler further enhances stiffness through the rule of mixtures, while the processing history involving high-pressure sintering (30 MPa) and controlled cooling promotes matrix densification and crystallinity, both of which significantly contribute to increased modulus. Decreasing Factors: The relatively low filler loading of 3 vol% limits the maximum potential reinforcement effect compared to higher concentration composites. Additionally, the large average particle size of the expanded graphite (260 μm) reduces the specific surface area available for stress transfer at the polymer-filler interface, potentially diminishing the efficiency of the filler reinforcement relative to nano-scale additives. Dominant Factor: The processing-induced crystallinity and densification of the PCTFE matrix under high pressure qualitatively dominate the final modulus behavior, as the low volume fraction and large particle size of the graphite filler restrict its ability to overshadow the mechanical contribution of the highly crystalline fluoropolymer matrix."
    }
  },
  {
    "doi": null,
    "title": "An atomic finite element model for biodegradable polymers. Part 2. A model for change in Young’s modulus due to polymer chain scission",
    "year": 2015,
    "chemical_composition": {
      "repeat_unit_psmiles": "[*]O[C@@H](C)C(=O)[*]",
      "monomers": [
        {
          "name": "L-lactide",
          "smiles": "C[C@H]1OC(=O)C(=O)O1",
          "ratio_value": null,
          "ratio_unit": null
        }
      ],
      "additives": [],
      "is_homopolymer": true
    },
    "processing_history": "Experimental data from Duek et al. (1999) used for Effective Cavity Theory fitting. Sample type: 2 mm Rod. Degradation medium: 38 °C PBS pH7.4. Initial Young's modulus measured experimentally.",
    "hierarchical_structure": "Initial crystallinity (Xc) = 0.480. Initial number averaged molecular weight (Mn) = 153,000 g mol-1.",
    "properties": {
      "E": {
        "value": [
          6.86
        ],
        "unit": "GPa"
      }
    },
    "analysis_with_hierarchical_structure": {
      "descriptive_text": "The sample is a poly(L-lactide) homopolymer characterized by an initial number-averaged molecular weight (Mn) of 153,000 g/mol and an initial crystallinity (Xc) of 0.480. Processed into a 2 mm rod geometry, the material was evaluated using experimental data from Duek et al. (1999) within a degradation medium consisting of phosphate-buffered saline (PBS) at pH 7.4 and 38 °C. The initial Young's modulus was measured experimentally to establish the baseline mechanical integrity of the semi-crystalline polyester prior to hydrolytic degradation.",
      "reasoning_analysis": "Increasing Factors: The high initial crystallinity (Xc = 0.480) serves as a primary reinforcement mechanism, where rigid crystalline lamellae restrict segmental motion and bear load more effectively than the amorphous phase. Additionally, the high number-averaged molecular weight (153,000 g/mol) ensures a dense network of chain entanglements that facilitates stress transfer across the polymer matrix. The processing into a 2 mm rod geometry may also induce molecular orientation along the axial direction, further enhancing stiffness parallel to the rod axis. Decreasing Factors: The chemical composition consists of an aliphatic polyester backbone, which is inherently more flexible than aromatic polymers, limiting the intrinsic stiffness of the chain segments. Furthermore, the testing environment involves immersion in PBS at 38 °C; water absorption acts as a plasticizer that depresses the glass transition temperature (Tg), bringing the testing temperature closer to the transition region and increasing chain mobility in the amorphous regions. Dominant Factor: Despite the plasticizing effect of the aqueous environment and the flexibility of the aliphatic backbone, the exceptionally high degree of crystallinity qualitatively dominates the mechanical response. The continuous rigid crystalline phase provides a structural scaffold that maintains a high initial Young's modulus, overriding the softening effects associated with the testing temperature and polymer chemistry."
    },
    "analysis_without_hierarchical_structure": {
      "descriptive_text": "The sample comprises a poly(L-lactic acid) homopolymer synthesized from L-lactide monomers. Fabricated into a 2 mm rod geometry, the material was evaluated within the context of degradation studies reported by Duek et al. (1999). The experimental protocol involved exposure to a degradation medium of phosphate-buffered saline at pH 7.4 and 38 °C, with the initial Young's modulus measured experimentally to serve as a baseline for Effective Cavity Theory fitting.",
      "reasoning_analysis": "Increasing Factors: The chemical composition consists of a poly(L-lactic acid) homopolymer derived from L-lactide, which possesses high stereoregularity. This structural regularity facilitates efficient chain packing and crystallization, where the resulting crystalline domains act as physical crosslinks that significantly reinforce the material stiffness. Decreasing Factors: The processing history indicates the measurement was conducted at 38 °C in a PBS medium. This temperature is closer to the glass transition temperature of PLLA than standard room temperature, which increases free volume and segmental mobility in the amorphous regions, potentially lowering the modulus. Furthermore, exposure to the aqueous PBS environment may lead to immediate water absorption acting as a plasticizer. Dominant Factor: The intrinsic semi-crystalline morphology enabled by the L-lactide homopolymer structure is the dominant factor. Despite the thermal and environmental conditions softening the amorphous phase, the rigid crystalline lattice formed during the rod fabrication primarily dictates the high initial stiffness characteristic of PLLA."
    }
  },
  {
    "doi": null,
    "title": "Ion-conductivity and Young's modulus of the polymer electrolyte PEO–ammonium perchlorate",
    "year": 2007,
    "chemical_composition": {
      "repeat_unit_psmiles": "[*]OCC[*]",
      "monomers": [
        {
          "name": "Ethylene oxide",
          "smiles": "C1CO1",
          "ratio_value": null,
          "ratio_unit": null
        }
      ],
      "additives": [
        {
          "name": "Ammonium perchlorate",
          "type": "salt",
          "amount_value": 19,
          "amount_unit": "wt%"
        }
      ],
      "is_homopolymer": true
    },
