Repository: hhtrick/HHT-code

# HHT training framework

This directory contains model training, embedding precomputation, inference, article-level baselines and the curated datasets. All commands below assume that the working directory is `train_code/`.

## 3. Datasets and fixed partitions

Each main dataset is a JSON array at `dataset/{property}/{property}.json`. Entries contain source metadata, `chemical_composition`, `processing_history`, `hierarchical_structure`, `properties`, and two generated-analysis objects. Targets are stored as `properties[property]["value"]`; source metadata and target values are not predictive input fields.

| Property | Train | Validation | Test | Total |
|---|---:|---:|---:|---:|

File: train_code/dataset/E/E.json (part 149 of 204)
[
    "processing_history": "Solution casting from methanol, stirred 14-16 h at 23-25 °C, dried in air 4-5 days, vacuum-dried 3-4 days at 0.1 mbar. Film thickness 215 μm. Young's modulus extracted from impedance spectroscopy (IS) data fitting using equivalent circuit model. IS measured using Hioki LCR meter 3532-50, frequencies 40 Hz to 3 MHz, mechanical loads 400-1600 g applied during IS.",
    "hierarchical_structure": "Multi-phasic film with amorphous and crystalline regions. Fractal morphology observed.",
    "properties": {
      "E": {
        "value": [
          0.00012
        ],
        "unit": "GPa"
      }
    },
    "analysis_with_hierarchical_structure": {
      "descriptive_text": "The sample is a polyethylene oxide homopolymer film incorporated with 19 wt% ammonium perchlorate salt. It was fabricated via solution casting from methanol, involving stirring for 14-16 hours at 23-25 °C, followed by drying in air for 4-5 days and subsequent vacuum drying for 3-4 days at 0.1 mbar to yield a 215 μm thick film. The hierarchical structure is characterized as a multi-phasic film containing both amorphous and crystalline regions with observed fractal morphology. Mechanical characterization was conducted by extracting the Young's modulus from impedance spectroscopy data fitted using an equivalent circuit model, with measurements taken under applied mechanical loads ranging from 400 to 1600 g.",
      "reasoning_analysis": "Increasing Factors: The presence of crystalline regions within the multi-phasic structure acts as physical crosslinks that significantly reinforce the polymer matrix, driving the Young's modulus higher. Additionally, the incorporation of 19 wt% ammonium perchlorate introduces strong ion-dipole interactions between the salt ions and the ether oxygens of the polymer backbone, restricting segmental chain mobility and increasing stiffness. The thorough vacuum drying process removes residual methanol solvent, preventing plasticization that would otherwise lower the modulus. Decreasing Factors: The polyethylene oxide backbone is inherently flexible with a low glass transition temperature, meaning the amorphous regions remain compliant and reduce the overall stiffness. The disruption of polymer crystallinity by the dissolved salt ions may reduce the volume fraction of the stiff crystalline phase compared to pure polymer. Furthermore, the observed fractal morphology suggests complex interfaces which may introduce structural heterogeneities that compromise mechanical integrity. Dominant Factor: The reinforcement contributed by the semi-crystalline morphology combined with the extensive ion-dipole complexation from the high salt loading qualitatively dominates the inherent flexibility of the ether backbone, establishing a modulus governed by the rigid crystalline domains and transient ionic crosslinks rather than the soft amorphous matrix."
    },
    "analysis_without_hierarchical_structure": {
      "descriptive_text": "The sample comprises a poly(ethylene oxide) homopolymer matrix incorporated with 19 wt% ammonium perchlorate salt. The composite film was fabricated via solution casting from methanol, involving stirring for 14 to 16 hours at 23 to 25 °C, followed by drying in air for 4 to 5 days and subsequent vacuum drying for 3 to 4 days at 0.1 mbar to achieve a final film thickness of 215 μm. The Young's modulus was derived by fitting impedance spectroscopy data collected using a Hioki LCR meter across a frequency range of 40 Hz to 3 MHz, with mechanical loads between 400 and 1600 g applied during the measurement.",
      "reasoning_analysis": "Increasing Factors: The presence of ammonium perchlorate introduces strong ion-dipole interactions between the salt ions and the ether oxygens of the poly(ethylene oxide) backbone, which act as physical crosslinks to restrict chain mobility and increase stiffness. Additionally, the extensive processing history involving prolonged air drying followed by vacuum drying at 0.1 mbar ensures the thorough removal of the methanol solvent, eliminating potential plasticization effects that would otherwise lower the modulus. Decreasing Factors: The incorporation of 19 wt% salt significantly disrupts the regular packing of the polymer chains, reducing the degree of crystallinity within the poly(ethylene oxide) matrix; since crystalline domains are inherently stiffer than amorphous regions, this morphological change drives the modulus down. Dominant Factor: The reduction in crystallinity induced by the high concentration of salt ions is the dominant structural factor, qualitatively leading to a lower modulus relative to a pristine semi-crystalline polymer, although the stiffening effect from ionic crosslinking and complete solvent removal mitigates the extent of this softening."
    }
  },
  {
    "doi": null,
    "title": "Ion-conductivity and Young's modulus of the polymer electrolyte PEO–ammonium perchlorate",
    "year": 2007,
    "chemical_composition": {
      "repeat_unit_psmiles": "[*]OCC[*]",
      "monomers": [
        {
          "name": "Ethylene oxide",
          "smiles": "C1CO1",
          "ratio_value": null,
          "ratio_unit": null
        }
      ],
      "additives": [
        {
          "name": "Ammonium perchlorate",
          "type": "salt",
          "amount_value": 19,
          "amount_unit": "wt%"
        }
      ],
      "is_homopolymer": true
    },
    "processing_history": "Solution casting from methanol, stirred 14-16 h at 23-25 °C, dried in air 4-5 days, vacuum-dried 3-4 days at 0.1 mbar. Film thickness 215 μm. Young's modulus measured by depth-sensitive indentation (DSI) using Fischerscope. Load application time 30 s. Load: 20 mN.",
    "hierarchical_structure": "Multi-phasic film with amorphous and crystalline regions. Fractal morphology observed.",
    "properties": {
      "E": {
        "value": [
          0.02
        ],
        "unit": "GPa"
      }
    },
    "analysis_with_hierarchical_structure": {
      "descriptive_text": "The sample comprises a poly(ethylene oxide) homopolymer matrix incorporated with 19 wt% ammonium perchlorate salt. Fabrication involved solution casting from methanol with stirring for 14-16 hours at 23-25 °C, followed by air drying for 4-5 days and vacuum drying for 3-4 days at 0.1 mbar to yield a 215 μm thick film. The resulting hierarchical structure is multi-phasic, featuring coexisting amorphous and crystalline regions with observed fractal morphology. Mechanical evaluation was conducted via depth-sensitive indentation using a 20 mN load applied over 30 seconds to determine the Young's modulus.",
      "reasoning_analysis": "Increasing Factors: The presence of crystalline regions within the multi-phasic structure significantly enhances stiffness compared to a fully amorphous state, as the ordered lattice restricts chain mobility. Additionally, the 19 wt% ammonium perchlorate acts as a rigid filler and forms coordination complexes with the ether oxygens of the PEO backbone, creating physical crosslinks that further resist deformation. The extensive drying protocol removes residual methanol, eliminating potential plasticization effects that would soften the matrix. Decreasing Factors: The intrinsic flexibility of the poly(ethylene oxide) backbone, characterized by low rotational energy barriers around the C-O-C bonds, inherently limits the maximum achievable modulus. The presence of amorphous regions provides zones of lower stiffness compared to the crystalline domains. Furthermore, the 30-second load application time during indentation allows for viscoelastic creep, which may result in a lower apparent modulus compared to instantaneous elastic measurements. Dominant Factor: The reinforcement provided by the crystalline domains and the ion-dipole interactions from the high salt concentration qualitatively dominates the intrinsic flexibility of the polymer backbone. While the amorphous phase and viscoelasticity mitigate the stiffness, the structural ordering and physical crosslinking induced by the processing and composition are the primary determinants driving the Young's modulus upward relative to a pure, amorphous PEO system."
    },
    "analysis_without_hierarchical_structure": {
      "descriptive_text": "The sample consists of a poly(ethylene oxide) homopolymer composite containing 19 wt% ammonium perchlorate salt. It was prepared by solution casting from methanol with stirring for 14-16 hours at 23-25 °C, followed by drying in air for 4-5 days and vacuum drying for 3-4 days at 0.1 mbar to produce a 215 μm thick film. The Young's modulus was characterized using depth-sensitive indentation with a Fischerscope instrument, applying a 20 mN load for 30 seconds.",
      "reasoning_analysis": "Increasing Factors: The inclusion of 19 wt% ammonium perchlorate introduces rigid crystalline particles that act as a reinforcing filler within the polymer matrix, inherently driving the modulus higher. Additionally, the rigorous processing history involving extended air drying and subsequent vacuum drying at 0.1 mbar effectively removes residual methanol, preventing solvent-induced plasticization that would increase free volume and lower stiffness. Decreasing Factors: The interaction between the salt ions and the ether oxygens of the poly(ethylene oxide) chains typically disrupts the polymer's crystalline regions, reducing the overall crystallinity which is a primary source of stiffness in semi-crystalline PEO. Furthermore, the inherent flexibility of the poly(ethylene oxide) backbone and the viscoelastic creep associated with the 30-second load application time during indentation measurement contribute to a lower apparent modulus. Dominant Factor: While the suppression of crystallinity reduces the matrix stiffness, the high concentration of rigid ammonium perchlorate filler combined with the elimination of residual solvent qualitatively dominates the final mechanical response, ensuring the composite maintains a reinforced structural integrity higher than that of a plasticized or neat amorphous polymer film."
    }
  },
  {
    "doi": null,
    "title": "Measurement of adhesion energies and Young’s modulus in thin polymer films using a novel axi-symmetric peel test geometry",
    "year": 2006,
    "chemical_composition": {
      "repeat_unit_psmiles": "[*]CC(c1ccccc1)[*]",
      "monomers": [
        {
          "name": "Styrene",
          "smiles": "C=CC1=CC=CC=C1",
          "ratio_value": null,
          "ratio_unit": null
        }
      ],
      "additives": [],
      "is_homopolymer": true
    },
    "processing_history": "Polystyrene (Mw = 1410 kg/mol, PDI = 1.05) films spincast from toluene onto mica. Thicknesses ~300 nm, ~400 nm, ~440 nm. Annealed in vacuum at 130 °C for 24 h. Cooled to room temperature at ~1 °C/min. Floated on water, captured on 3 mm stainless steel holder. Heated to ~110 °C for 10 min to remove undulations, cooled at 10 °C/min. Young's modulus measured by axi-symmetric peel test (pulling rate ~0.1 µm/s), fit to elastic regime equation (2). Value derived from E' = 7.1 ± 0.4 GPa assuming Poisson's ratio 0.33.",
    "hierarchical_structure": "Free-standing thin films. Thickness range 300-440 nm. No dependence of modulus on thickness observed.",
    "properties": {
      "E": {
        "value": [
          4.7
        ],
        "unit": "GPa"
      }
    },
    "analysis_with_hierarchical_structure": {
      "descriptive_text": "The sample comprises free-standing polystyrene homopolymer thin films with a weight-average molecular weight (Mw) of 1410 kg/mol and a polydispersity index (PDI) of 1.05. Fabricated via spin-casting from toluene onto mica, the films exhibit thicknesses between 300 nm and 440 nm. The processing history includes thermal annealing in vacuum at 130 °C for 24 hours followed by slow cooling at ~1 °C/min to room temperature. Subsequently, the films were floated on water, mounted on a 3 mm stainless steel holder, and subjected to a secondary heating step at ~110 °C for 10 minutes to eliminate undulations before cooling at 10 °C/min. Mechanical characterization was performed using an axi-symmetric peel test at a pulling rate of ~0.1 µm/s, with structural analysis indicating no dependence of the modulus on film thickness within the measured range.",
      "reasoning_analysis": "Increasing Factors: The high molecular weight (1410 kg/mol) ensures a highly entangled polymer network, which facilitates effective stress transfer and contributes to a higher Young's modulus compared to oligomeric or low-molecular-weight counterparts. Additionally, the bulky phenyl side groups inherent to the polystyrene backbone impose steric hindrance that restricts chain segment rotation, intrinsically enhancing the stiffness of the glassy matrix. The extensive thermal annealing above the glass transition temperature followed by slow cooling promotes physical aging and densification, reducing free volume and thereby increasing the modulus towards the bulk equilibrium value. Decreasing Factors: The nanoscale thickness of the films (300-440 nm) introduces free surface effects that can enhance chain mobility near the interface, potentially reducing the effective stiffness compared to macroscopic bulk samples. Furthermore, the spin-casting process carries a risk of residual toluene retention, which could act as a plasticizer to lower the modulus, although the vacuum annealing mitigates this. The complex stress state inherent to the axi-symmetric peel test measurement may also introduce deviations compared to uniaxial tension if the material exhibits non-linear elastic behavior. Dominant Factor: The dominant factor governing the Young's modulus in this system is the combination of high molecular weight and the rigorous thermal annealing history. These factors ensure the material achieves a dense, bulk-like glassy state that overrides the potential softening effects associated with nanoscale confinement and free surfaces, consistent with the observed lack of thickness dependence on the modulus."
    },
    "analysis_without_hierarchical_structure": {
      "descriptive_text": "The sample comprises a polystyrene homopolymer with a high molecular weight (Mw = 1410 kg/mol) and narrow polydispersity (PDI = 1.05). Thin films were fabricated by spin-casting from toluene onto mica substrates, yielding thicknesses between approximately 300 nm and 440 nm. The films were annealed in vacuum at 130 °C for 24 hours and cooled to room temperature at 1 °C/min, followed by floating on water and capture on a stainless steel holder. A secondary thermal treatment at 110 °C for 10 minutes was applied to remove undulations before cooling at 10 °C/min, and the Young's modulus was characterized using an axi-symmetric peel test in the elastic regime.",
      "reasoning_analysis": "Increasing Factors: The intrinsic chemical structure of polystyrene, featuring bulky phenyl side groups, imposes significant steric hindrance that restricts chain mobility, establishing a high baseline stiffness in the glassy state. Furthermore, the high molecular weight ensures a dense network of chain entanglements that facilitates effective load transfer, while the extensive vacuum annealing above the glass transition temperature promotes physical aging and densification, both of which contribute to an elevated modulus. Decreasing Factors: The nanoscale thickness of the films introduces free surface effects where enhanced segmental mobility near the air-polymer interface can reduce the effective stiffness compared to bulk materials. Additionally, any residual toluene solvent remaining after spin-casting, despite annealing, could act as a plasticizer to increase free volume and lower the modulus. Dominant Factor: The dominant influence on the Young's modulus is the intrinsic rigidity of the polystyrene backbone in the glassy state, reinforced by the high molecular weight and the thorough thermal annealing history which maximizes chain packing density, thereby outweighing the softening effects associated with thin-film confinement and potential residual solvent."
    }
  },
  {
    "doi": null,
    "title": "Hydrophilic Double-Network Polymers that Sustain High Mechanical Modulus under 80% Humidity",
    "year": 2012,
    "chemical_composition": {
      "repeat_unit_psmiles": null,
      "monomers": [],
      "additives": [],
      "is_homopolymer": false
    },
    "processing_history": "Double-network (DN) polymer prepared by freeze-drying DN gel in vacuo, followed by prolonged extraction using dry acetone. Sample equilibrated at 0% RH (dry). Young's modulus measured by uniaxial tension test in a constant humidity flow chamber at room temperature, elongation velocity 10 mm/min.",
    "hierarchical_structure": "Double-network structure composed of ionic and nonionic polymer networks. Highly porous, density 0.48 g/cm3 at RH 40%.",
    "properties": {
      "E": {
        "value": [
          0.1
        ],
        "unit": "GPa"
      }
    },
    "analysis_with_hierarchical_structure": {
      "descriptive_text": "The sample is a double-network (DN) polymer comprising interpenetrating ionic and nonionic polymer networks, characterized by a highly porous morphology with a density of 0.48 g/cm3 at 40% relative humidity. Preparation involved freeze-drying the DN gel under vacuum followed by prolonged extraction using dry acetone, after which the sample was equilibrated at 0% relative humidity to ensure a dry state. Mechanical characterization was conducted via uniaxial tension testing within a constant humidity flow chamber at room temperature, utilizing an elongation velocity of 10 mm/min to determine the Young's modulus.",
      "reasoning_analysis": "Increasing Factors: The double-network architecture consisting of interpenetrating ionic and nonionic networks provides synergistic reinforcement, where the ionic network introduces physical crosslinks via ionic aggregates that restrict chain mobility and increase stiffness. Additionally, the prolonged extraction with dry acetone removes unreacted monomers and soluble oligomers that could act as plasticizers, thereby enhancing the effective crosslink density and modulus. The initial equilibration at 0% RH minimizes water-induced plasticization of the ionic groups prior to testing. Decreasing Factors: The freeze-drying process generates a highly porous structure with a low density of 0.48 g/cm3, significantly reducing the load-bearing solid volume fraction compared to a bulk non-porous polymer. This high void content drastically lowers the macroscopic Young's modulus relative to the intrinsic stiffness of the polymer material. Furthermore, testing within a humidity flow chamber may introduce moisture absorption during the experiment, particularly affecting the hygroscopic ionic network components, which could soften the material via plasticization. Dominant Factor: The highly porous morphology resulting from the freeze-drying process is the dominant factor governing the final Young's modulus. While the double-network chemistry and ionic interactions provide intrinsic rigidity, the substantial void volume fraction inherent to the low-density structure qualitatively dictates a reduced effective modulus compared to a dense bulk equivalent, as the mechanical response is primarily limited by the geometric reduction in load-bearing cross-section."
    },
    "analysis_without_hierarchical_structure": {
      "descriptive_text": "The sample comprises a double-network (DN) polymer system characterized by a complex network architecture rather than a simple homopolymer structure. It was prepared by freeze-drying a DN gel under vacuum, followed by prolonged extraction using dry acetone to remove residual species. The material was equilibrated at 0% relative humidity to ensure a dry state. The Young's modulus was characterized via a uniaxial tension test conducted in a constant humidity flow chamber at room temperature with an elongation velocity of 10 mm/min.",
      "reasoning_analysis": "Increasing Factors: The equilibration at 0% relative humidity ensures the complete removal of water and solvent, eliminating plasticization effects and significantly increasing chain stiffness and intermolecular friction. The double-network architecture inherently provides a rigid, densely crosslinked first network that restricts segmental motion, while the prolonged acetone extraction removes unreacted monomers and soluble fractions, thereby increasing the effective crosslink density and network integrity. Decreasing Factors: The freeze-drying process may introduce microstructural porosity or voids within the matrix, which reduces the effective load-bearing cross-sectional area and can lower the macroscopic modulus compared to a dense bulk solid. Additionally, testing at room temperature provides thermal energy that allows for greater segmental mobility compared to measurements taken below the glass transition temperature. Dominant Factor: The transition to a completely dry state (0% RH) combined with the topological constraints of the double-network architecture qualitatively dominates the mechanical response, establishing a high modulus baseline relative to swollen gel counterparts, as the elimination of solvent plasticization outweighs the potential softening effects of microstructural porosity or thermal energy at room temperature."
    }
  },
  {
    "doi": null,
    "title": "Hydrophilic Double-Network Polymers that Sustain High Mechanical Modulus under 80% Humidity",
    "year": 2012,
    "chemical_composition": {
      "repeat_unit_psmiles": null,
      "monomers": [],
      "additives": [],
      "is_homopolymer": false
    },
    "processing_history": "Double-network (DN) polymer prepared by freeze-drying DN gel in vacuo, followed by prolonged extraction using dry acetone. Sample equilibrated at 2% RH. Young's modulus measured by uniaxial tension test in a constant humidity flow chamber at room temperature, elongation velocity 10 mm/min.",
    "hierarchical_structure": "Double-network structure composed of ionic and nonionic polymer networks. Highly porous, density 0.48 g/cm3 at RH 40%.",
    "properties": {
      "E": {
        "value": [
          0.1
        ],
        "unit": "GPa"
      }
    },
    "analysis_with_hierarchical_structure": {
      "descriptive_text": "The sample consists of a double-network (DN) polymer comprising interpenetrating ionic and nonionic polymer networks. It was fabricated by freeze-drying a DN gel under vacuum, followed by prolonged extraction using dry acetone to remove residual solvents or unreacted species. Prior to characterization, the material was equilibrated at 2% relative humidity. The resulting hierarchical structure is highly porous with a measured density of 0.48 g/cm³ at 40% relative humidity. Mechanical characterization was performed via uniaxial tension testing within a constant humidity flow chamber at room temperature, utilizing an elongation velocity of 10 mm/min to determine the Young's modulus.",
      "reasoning_analysis": "Increasing Factors: The double-network architecture creates topological constraints between the ionic and nonionic networks, effectively increasing the crosslink density and restricting chain mobility which drives the Young's modulus upward. Additionally, the ionic associations within one network act as physical crosslinks that reinforce the structure, while the processing history involving dry acetone extraction and equilibration at low relative humidity (2% RH) minimizes solvent plasticization, thereby stiffening the polymer skeleton. Decreasing Factors: The freeze-drying processing history has induced a highly porous morphology, evidenced by the low density of 0.48 g/cm³, which significantly reduces the effective load-bearing cross-sectional area and introduces structural discontinuities that drastically lower the macroscopic Young's modulus. Furthermore, the nonionic network component may possess a lower intrinsic stiffness compared to the ionically crosslinked domains, contributing to a reduction in the composite modulus. Dominant Factor: The highly porous morphology resulting from the freeze-drying process is the dominant factor qualitatively governing the macroscopic Young's modulus, as the geometric reduction in material density fundamentally limits stiffness regardless of the intrinsic rigidity provided by the ionic double-network structure and dry processing conditions."
    },
    "analysis_without_hierarchical_structure": {
      "descriptive_text": "This Double-network (DN) polymer was prepared by freeze-drying a DN gel under vacuum, followed by prolonged extraction using dry acetone. The specimen was equilibrated at 2% relative humidity prior to mechanical testing. The Young's modulus was determined via a uniaxial tension test conducted in a constant humidity flow chamber at room temperature with an elongation velocity of 10 mm/min.",
      "reasoning_analysis": "Increasing Factors: The Double-network architecture creates a highly entangled interpenetrating structure that restricts chain mobility and increases effective crosslink density, inherently driving the Young's modulus upward. The processing history involving freeze-drying and acetone extraction removes solvent and unreacted oligomers, leading to significant densification and the elimination of plasticizing agents, which further increases stiffness. Additionally, equilibration at 2% RH minimizes water uptake, preventing hygroscopic plasticization that would otherwise reduce modulus. Decreasing Factors: The fundamental design of DN polymers often includes a soft, ductile second network intended for energy dissipation, which may qualitatively limit the overall stiffness compared to a purely rigid single-network system. Furthermore, the freeze-drying process carries a risk of introducing microvoids or structural heterogeneities upon solvent removal, potentially reducing the effective load-bearing cross-section. Dominant Factor: The densification resulting from the transition from a swollen gel state to a dry solid via freeze-drying and solvent extraction is the dominant factor. This physical state change drastically enhances intermolecular interactions and chain packing, overriding the compliance introduced by the soft network component, resulting in a significantly higher Young's modulus compared to the precursor gel state."
    }
  },
  {
    "doi": null,
    "title": "Hydrophilic Double-Network Polymers that Sustain High Mechanical Modulus under 80% Humidity",
    "year": 2012,
    "chemical_composition": {
      "repeat_unit_psmiles": null,
      "monomers": [],
      "additives": [],
      "is_homopolymer": false
    },
    "processing_history": "Double-network (DN) polymer prepared by freeze-drying DN gel in vacuo, followed by prolonged extraction using dry acetone. Sample equilibrated at 50% RH. Young's modulus measured by uniaxial tension test in a constant humidity flow chamber at room temperature, elongation velocity 10 mm/min.",
    "hierarchical_structure": "Double-network structure composed of ionic and nonionic polymer networks. Highly porous, density 0.48 g/cm3 at RH 40%.",
    "properties": {
      "E": {
        "value": [
          0.1
        ],
        "unit": "GPa"
      }
    },
    "analysis_with_hierarchical_structure": {
      "descriptive_text": "The sample consists of a double-network (DN) polymer system comprising interpenetrating ionic and nonionic polymer networks. It was fabricated by freeze-drying a DN gel under vacuum, followed by prolonged extraction with dry acetone to remove residual solvents. Prior to characterization, the material was equilibrated at 50% relative humidity. The resulting hierarchical structure is highly porous, exhibiting a density of 0.48 g/cm³ at 40% relative humidity. Mechanical characterization was performed via uniaxial tension testing within a constant humidity flow chamber at room temperature with an elongation velocity of 10 mm/min to determine the Young's modulus.",
      "reasoning_analysis": "Increasing Factors: The double-network topology, featuring interpenetrating ionic and nonionic networks, typically enhances mechanical integrity compared to single-network systems, as the rigid ionic network can reinforce the softer nonionic matrix. Additionally, ionic interactions act as physical crosslinks that restrict chain mobility, thereby increasing the intrinsic stiffness of the polymer strands. The processing history involving prolonged extraction with dry acetone and vacuum freeze-drying removes residual solvents and unreacted monomers, eliminating potential plasticization effects that would otherwise lower the modulus. Decreasing Factors: The highly porous hierarchical structure, indicated by a low density of 0.48 g/cm³, significantly reduces the macroscopic Young's modulus by decreasing the effective load-bearing cross-sectional area and introducing structural discontinuities. Furthermore, equilibration at 50% relative humidity allows for water absorption, which acts as a plasticizer for hydrophilic ionic and nonionic networks, increasing free volume and segmental mobility to reduce stiffness. Dominant Factor: The highly porous architecture is the dominant factor governing the final Young's modulus, as the substantial void volume drastically diminishes the macroscopic stiffness relative to a bulk dense polymer, outweighing the reinforcing effects of the double-network topology and ionic crosslinks."
    },
    "analysis_without_hierarchical_structure": {
      "descriptive_text": "The sample consists of a Double-network (DN) polymer system. It was prepared by freeze-drying a DN gel under vacuum, followed by prolonged extraction using dry acetone to remove residual species. Prior to characterization, the sample was equilibrated at 50% relative humidity. The Young's modulus was determined via a uniaxial tension test conducted in a constant humidity flow chamber at room temperature with an elongation velocity of 10 mm/min.",
      "reasoning_analysis": "Increasing Factors: The double-network architecture creates a dense interpenetrating structure where the secondary network restricts the deformation of the primary network, significantly enhancing stiffness compared to single-network systems. Additionally, the prolonged extraction with dry acetone removes low-molecular-weight species and residual solvents that would otherwise act as plasticizers, thereby increasing the effective crosslink density and modulus. Decreasing Factors: The equilibration at 50% relative humidity introduces moisture into the polymer matrix, which for hydrophilic DN systems acts as a plasticizer by increasing free volume and segmental mobility, qualitatively reducing the Young's modulus compared to a fully dry state. Furthermore, the freeze-drying process may induce micro-voids or structural heterogeneity, potentially lowering the effective load-bearing cross-section. Dominant Factor: The architectural integrity of the double-network structure is the dominant factor defining the mechanical response. While moisture plasticization modulates the modulus relative to a dry state, the intrinsic topological constraints imposed by the interpenetrating networks provide a baseline stiffness that fundamentally governs the material's behavior despite the environmental conditioning."
    }
  },
  {
    "doi": null,
    "title": "Ion-conductivity and Young's modulus of the polymer electrolyte PEO–ammonium perchlorate",
    "year": 2007,
    "chemical_composition": {
      "repeat_unit_psmiles": "[*]OCC[*]",
      "monomers": [
        {
          "name": "Ethylene oxide",
          "smiles": "C1CO1",
          "ratio_value": null,
          "ratio_unit": null
        }
      ],
      "additives": [
        {
          "name": "Ammonium perchlorate",
          "type": "salt",
          "amount_value": 19,
          "amount_unit": "wt%"
        }
      ],
      "is_homopolymer": true
    },
    "processing_history": "Solution casting from methanol, stirred 14-16 h at 23-25 °C, dried in air 4-5 days, vacuum-dried 3-4 days at 0.1 mbar. Film thickness 215 μm. Young's modulus measured by depth-sensitive indentation (DSI) using Fischerscope. Load application time 30 s. Load: 25 mN.",
    "hierarchical_structure": "Multi-phasic film with amorphous and crystalline regions. Fractal morphology observed.",
    "properties": {
      "E": {
        "value": [
          0.06
        ],
        "unit": "GPa"
      }
    },
    "analysis_with_hierarchical_structure": {
      "descriptive_text": "The sample consists of a poly(ethylene oxide) homopolymer composite incorporating 19 wt% ammonium perchlorate salt. It was fabricated via solution casting from methanol, involving stirring for 14-16 hours at 23-25 °C, followed by ambient air drying for 4-5 days and subsequent vacuum drying for 3-4 days at 0.1 mbar to produce a 215 μm thick film. The resulting material exhibits a multi-phasic hierarchical structure characterized by coexisting amorphous and crystalline regions with observed fractal morphology. Mechanical characterization was performed using depth-sensitive indentation with a 25 mN load applied over 30 seconds to determine the Young's modulus.",
      "reasoning_analysis": "Increasing Factors: The presence of crystalline regions within the multi-phasic structure acts as rigid physical crosslinks that significantly restrict chain mobility and enhance stiffness. Additionally, the incorporation of 19 wt% ammonium perchlorate introduces rigid ionic species that function as reinforcing fillers and create ion-dipole complexes with the ether oxygens, further restricting segmental motion. The extensive vacuum drying process removes residual methanol solvent, eliminating potential plasticization effects that would otherwise soften the matrix. Decreasing Factors: The inherent flexibility of the poly(ethylene oxide) backbone results in a low glass transition temperature for the amorphous phase, contributing compliance to the bulk material. The complexation of salt ions may disrupt polymer packing efficiency, potentially reducing the overall degree of crystallinity compared to pure poly(ethylene oxide), which would lower the modulus. Furthermore, the 30-second load application time during depth-sensitive indentation allows for viscoelastic creep, which may reduce the apparent measured modulus relative to an instantaneous elastic response. Dominant Factor: The structural rigidity provided by the semi-crystalline morphology combined with the reinforcing effect of the high-loading salt additive qualitatively dominates the final mechanical behavior, overcoming the inherent compliance of the flexible polyether backbone to establish a modulus characteristic of a reinforced multi-phasic composite film."
    },
    "analysis_without_hierarchical_structure": {
      "descriptive_text": "The sample comprises a poly(ethylene oxide) homopolymer matrix incorporated with 19 wt% ammonium perchlorate salt. The composite film was fabricated via solution casting from methanol, involving stirring for 14 to 16 hours at 23 to 25 °C, followed by air drying for 4 to 5 days and subsequent vacuum drying at 0.1 mbar for 3 to 4 days to achieve a final thickness of 215 μm. Mechanical characterization was performed using depth-sensitive indentation with a Fischerscope instrument, applying a 25 mN load over a 30-second duration to determine the Young's modulus.",
      "reasoning_analysis": "Increasing Factors: The addition of 19 wt% ammonium perchlorate introduces rigid ionic domains within the polymer matrix, where coordination between the salt cations and the ether oxygens of the poly(ethylene oxide) backbone creates physical crosslinks that restrict chain mobility and drive the modulus upward. Additionally, the prolonged drying protocol likely enhances crystallinity and ensures solvent removal, reducing free volume and further increasing stiffness. Decreasing Factors: The inherent chemical structure of poly(ethylene oxide) consists of a flexible aliphatic ether backbone with low rotational barriers, which intrinsically drives the modulus downward relative to rigid aromatic polymers. Furthermore, the viscoelastic nature of the polymer during the 30-second load application in depth-sensitive indentation allows for creep deformation, which can lower the measured apparent modulus. Dominant Factor: The reinforcement provided by the ammonium perchlorate salt is the dominant factor; the strong ion-dipole interactions effectively lock the flexible polymer segments, qualitatively overriding the inherent softness of the poly(ethylene oxide) backbone to establish a stiffer composite response."
    }
  },
  {
    "doi": null,
    "title": "Hydrophilic Double-Network Polymers that Sustain High Mechanical Modulus under 80% Humidity",
    "year": 2012,
    "chemical_composition": {
      "repeat_unit_psmiles": null,
      "monomers": [],
      "additives": [],
      "is_homopolymer": false
    },
    "processing_history": "Double-network (DN) polymer prepared by freeze-drying DN gel in vacuo, followed by prolonged extraction using dry acetone. Sample equilibrated at 10% RH. Young's modulus measured by uniaxial tension test in a constant humidity flow chamber at room temperature, elongation velocity 10 mm/min.",
    "hierarchical_structure": "Double-network structure composed of ionic and nonionic polymer networks. Highly porous, density 0.48 g/cm3 at RH 40%.",
    "properties": {
      "E": {
        "value": [
          0.1
        ],
        "unit": "GPa"
      }
    },
    "analysis_with_hierarchical_structure": {
      "descriptive_text": "The sample is a double-network (DN) polymer comprising interpenetrating ionic and nonionic polymer networks. It was fabricated by freeze-drying a DN gel under vacuum, followed by prolonged extraction using dry acetone to remove residual solvents or unreacted species. Prior to characterization, the material was equilibrated at 10% relative humidity. The resulting hierarchical structure is highly porous with a density of 0.48 g/cm3 measured at 40% relative humidity. Mechanical properties were evaluated via uniaxial tension testing conducted in a constant humidity flow chamber at room temperature with an elongation velocity of 10 mm/min.",
      "reasoning_analysis": "Increasing Factors: The double-network architecture, consisting of interpenetrating ionic and nonionic networks, introduces topological constraints and sacrificial bonds that significantly restrict chain mobility and enhance intrinsic stiffness. The presence of ionic interactions acts as strong physical crosslinks, further reinforcing the network rigidity. Additionally, the low relative humidity (10% RH) during equilibration minimizes water-induced plasticization, preserving the stiffness of the polymer chains. Decreasing Factors: The highly porous morphology with a low density of 0.48 g/cm3 introduces substantial void volume, which drastically reduces the effective load-bearing cross-sectional area and lowers the macroscopic Young's modulus compared to a dense bulk material. The freeze-drying process, while creating the porous structure, may also introduce structural heterogeneities or microdefects that act as stress concentrators. Dominant Factor: While the double-network chemistry and ionic crosslinking provide a high intrinsic modulus baseline, the highly porous hierarchical structure is the dominant factor governing the final macroscopic Young's modulus. The reduction in material density inherently scales down the stiffness according to cellular solid mechanics, outweighing the reinforcing effects of the network chemistry in determining the absolute mechanical response."
    },
    "analysis_without_hierarchical_structure": {
