Repository: hhtrick/HHT-code

# HHT training framework

This directory contains model training, embedding precomputation, inference, article-level baselines and the curated datasets. All commands below assume that the working directory is `train_code/`.

## 3. Datasets and fixed partitions

Each main dataset is a JSON array at `dataset/{property}/{property}.json`. Entries contain source metadata, `chemical_composition`, `processing_history`, `hierarchical_structure`, `properties`, and two generated-analysis objects. Targets are stored as `properties[property]["value"]`; source metadata and target values are not predictive input fields.

| Property | Train | Validation | Test | Total |
|---|---:|---:|---:|---:|

File: train_code/dataset/E/E.json (part 150 of 204)
[
      "descriptive_text": "The sample is characterized as a Double-network (DN) polymer with a non-homopolymer architecture. It was prepared by freeze-drying a DN gel under vacuum, followed by prolonged extraction using dry acetone to remove residual solvents and unreacted species. Prior to mechanical characterization, the sample was equilibrated at 10% relative humidity. The Young's modulus was determined using a uniaxial tension test performed in a constant humidity flow chamber at room temperature with an elongation velocity of 10 mm/min.",
      "reasoning_analysis": "Increasing Factors: The double-network architecture inherently imposes high topological constraints and effective crosslink density, which restricts polymer chain segmental motion and intrinsically drives the Young's modulus higher. Additionally, the processing history involving freeze-drying and prolonged acetone extraction removes volatile solvents and unreacted oligomers that would otherwise act as plasticizers, leading to a denser matrix with increased resistance to deformation. Decreasing Factors: The equilibration at 10% relative humidity introduces moisture into the polymer matrix, which can act as a plasticizer by disrupting intermolecular interactions such as hydrogen bonding and increasing free volume, thereby qualitatively reducing the overall stiffness. Dominant Factor: The structural rigidity derived from the interpenetrating network topology and the densification achieved through solvent removal fundamentally establishes a solid, high-modulus state relative to swollen gel precursors; however, the moisture uptake during humidity equilibration serves as the primary dynamic factor that qualitatively modulates the modulus downward from its theoretical maximum in a completely anhydrous environment."
    }
  },
  {
    "doi": null,
    "title": "An atomic finite element model for biodegradable polymers. Part 2. A model for change in Young’s modulus due to polymer chain scission",
    "year": 2015,
    "chemical_composition": {
      "repeat_unit_psmiles": "[*]O[C@@H](C)C(=O)[*]",
      "monomers": [
        {
          "name": "L-lactide",
          "smiles": "C[C@H]1OC(=O)C(=O)O1",
          "ratio_value": null,
          "ratio_unit": null
        }
      ],
      "additives": [],
      "is_homopolymer": true
    },
    "processing_history": "Experimental data from Tsuji et al. (2000) used for Effective Cavity Theory fitting. Sample type: 0.050 mm Film. Degradation medium: 37 °C PBS pH7.4. Initial Young's modulus measured experimentally.",
    "hierarchical_structure": "Initial crystallinity (Xc) = 0.540. Initial number averaged molecular weight (Mn) = 584,000 g mol-1.",
    "properties": {
      "E": {
        "value": [
          0.1
        ],
        "unit": "GPa"
      }
    },
    "analysis_with_hierarchical_structure": {
      "descriptive_text": "The sample comprises a poly(L-lactide) homopolymer processed into a 0.050 mm thick film, exhibiting a high initial number-averaged molecular weight (Mn) of 584,000 g/mol and a semi-crystalline structure with an initial crystallinity (Xc) of 0.540. Sourced from the study by Tsuji et al. (2000), the material was evaluated under hydrolytic degradation conditions in phosphate-buffered saline at 37 °C and pH 7.4, where the initial Young's modulus was experimentally determined prior to exposure. The chemical composition consists solely of stereoregular L-lactide repeat units forming an aliphatic polyester backbone, with no additional additives present.",
      "reasoning_analysis": "Increasing Factors: The elevated initial crystallinity (Xc = 0.540) significantly enhances stiffness by creating rigid crystalline lamellae that act as physical crosslinks and reinforcing phases within the matrix, restricting chain mobility. The high molecular weight (Mn = 584,000 g/mol) ensures a robust entanglement network well above the critical threshold, further supporting load transfer and resistance to deformation. Decreasing Factors: The remaining amorphous fraction (46%) exhibits lower modulus compared to the crystalline regions, permitting segmental motion that reduces bulk stiffness. Additionally, the aliphatic ester backbone is inherently more flexible than aromatic counterparts, and exposure to the aqueous PBS medium during characterization could introduce water molecules that plasticize the amorphous phase, potentially lowering the modulus. Dominant Factor: The high degree of crystallinity resulting from the film processing history is the dominant factor, as the rigid crystalline network overwhelmingly dictates the elastic response compared to the molecular weight effects or backbone flexibility, establishing a high initial Young's modulus typical of highly crystalline PLLA."
    },
    "analysis_without_hierarchical_structure": {
      "descriptive_text": "The sample comprises a poly(L-lactic acid) homopolymer derived from L-lactide monomers. It was fabricated as a 0.050 mm thick film and utilized in experimental studies by Tsuji et al. (2000) for Effective Cavity Theory fitting, involving exposure to a degradation medium of 37 °C PBS at pH 7.4 where the initial Young's modulus was measured experimentally.",
      "reasoning_analysis": "Increasing Factors: The chemical composition consists of stereoregular L-lactide units which enable the formation of crystalline domains within the poly(L-lactic acid) matrix, significantly enhancing stiffness compared to amorphous structures. The processing history indicating a 0.050 mm film suggests a controlled morphology that may promote chain packing or orientation, further supporting mechanical rigidity. Decreasing Factors: The aliphatic ester linkages in the polymer backbone introduce inherent segmental flexibility compared to aromatic polymers, which limits the maximum achievable modulus. Additionally, thin film processing can sometimes introduce residual stresses or defects that might compromise structural integrity relative to bulk samples, and any amorphous content remaining from the film preparation would lower the modulus compared to a fully crystalline state. Dominant Factor: The high stereoregularity of the L-lactide homopolymer driving crystallinity is the dominant factor, as the volume fraction of crystalline phases in semi-crystalline PLLA films dictates the mechanical resistance to deformation more profoundly than the inherent flexibility of the ester backbone or geometric effects of the film thickness."
    }
  },
  {
    "doi": null,
    "title": "An atomic finite element model for biodegradable polymers. Part 2. A model for change in Young’s modulus due to polymer chain scission",
    "year": 2015,
    "chemical_composition": {
      "repeat_unit_psmiles": "[*]O[C@@H](C)C(=O)[*]",
      "monomers": [
        {
          "name": "L-lactide",
          "smiles": "C[C@H]1OC(=O)C(=O)O1",
          "ratio_value": null,
          "ratio_unit": null
        }
      ],
      "additives": [],
      "is_homopolymer": true
    },
    "processing_history": "Experimental data from Weir et al. (2004) used for Effective Cavity Theory fitting. Sample type: 0.8 mm Plate. Degradation medium: 37 °C PBS pH7.4. Initial Young's modulus measured experimentally.",
    "hierarchical_structure": "Initial crystallinity (Xc) = 0.448. Initial number averaged molecular weight (Mn) = 159,000 g mol-1.",
    "properties": {
      "E": {
        "value": [
          0.668
        ],
        "unit": "GPa"
      }
    },
    "analysis_with_hierarchical_structure": {
      "descriptive_text": "The sample comprises a poly(L-lactide) homopolymer derived from L-lactide monomers, featuring an initial number-averaged molecular weight (Mn) of 159,000 g/mol and an initial crystallinity (Xc) of 0.448. Processed into a 0.8 mm plate, the material was characterized in the study by Weir et al. (2004) for Effective Cavity Theory fitting, where the initial Young's modulus was experimentally measured under conditions involving a phosphate-buffered saline (PBS) degradation medium at pH 7.4 and 37 °C.",
      "reasoning_analysis": "Increasing Factors: The substantial initial crystallinity (Xc = 0.448) significantly enhances stiffness by introducing rigid crystalline lamellae that restrict chain mobility and bear mechanical load more effectively than the amorphous phase. Additionally, the high number-averaged molecular weight (Mn = 159,000 g/mol) promotes a dense network of chain entanglements, which reinforces the amorphous regions and contributes to a higher modulus. Decreasing Factors: The aliphatic polyester backbone contains ester linkages that provide greater rotational freedom compared to aromatic systems, inherently limiting stiffness. Furthermore, the measurement conditions involving 37 °C and PBS medium may reduce the modulus relative to room temperature dry states, as elevated temperature increases segmental mobility and water absorption can act as a plasticizer by reducing intermolecular hydrogen bonding. Dominant Factor: The high degree of crystallinity qualitatively dominates the mechanical behavior, as the rigid crystalline phase typically dictates the stiffness in semi-crystalline polyesters like PLLA, overriding the compliance of the amorphous regions and the softening effects of the testing environment to establish a robust initial Young's modulus."
    },
    "analysis_without_hierarchical_structure": {
      "descriptive_text": "The sample consists of a poly(L-lactide) homopolymer derived from L-lactide monomers. It was fabricated into a 0.8 mm plate, with characterization data from Weir et al. (2004) utilized for Effective Cavity Theory fitting. The initial Young's modulus was measured experimentally within a degradation protocol involving phosphate-buffered saline at pH 7.4 and 37 °C.",
      "reasoning_analysis": "Increasing Factors: The chemical composition consists of L-lactide monomers which possess stereoregularity, enabling the polymer chains to pack efficiently and form crystalline domains. These crystalline regions act as physical crosslinks that restrict chain mobility and significantly enhance the stiffness of the material. Additionally, the homopolymer architecture ensures structural uniformity, further supporting consistent load-bearing capacity. Decreasing Factors: The processing history indicates testing in a phosphate-buffered saline medium at 37 °C. The elevated temperature relative to standard room temperature conditions increases thermal energy and segmental motion, while the aqueous environment allows water molecules to penetrate the polymer matrix. This water absorption acts as a plasticizer, increasing free volume and reducing intermolecular forces, which qualitatively lowers the modulus. Dominant Factor: The intrinsic stereoregularity of the L-lactide composition facilitating crystallization is the dominant factor governing the initial Young's modulus. While the physiological testing conditions introduce plasticization and thermal softening, the rigid semi-crystalline network established by the polymer chemistry provides the primary structural resistance to deformation in the initial state."
    }
  },
  {
    "doi": null,
    "title": "An atomic finite element model for biodegradable polymers. Part 2. A model for change in Young’s modulus due to polymer chain scission",
    "year": 2015,
    "chemical_composition": {
      "repeat_unit_psmiles": "[*]O[C@@H](C)C(=O)[*]",
      "monomers": [
        {
          "name": "L-lactide",
          "smiles": "C[C@H]1OC(=O)C(=O)O1",
          "ratio_value": null,
          "ratio_unit": null
        }
      ],
      "additives": [],
      "is_homopolymer": true
    },
    "processing_history": "Experimental data from Lam et al. (1994) used for Effective Cavity Theory fitting. Sample type: 0.033 mm Film. Degradation medium: 37 °C PBS pH7.4. Initial Young's modulus measured experimentally.",
    "hierarchical_structure": "Initial crystallinity (Xc) = 0.570. Initial number averaged molecular weight (Mn) = 42,000 g mol-1.",
    "properties": {
      "E": {
        "value": [
          1.43
        ],
        "unit": "GPa"
      }
    },
    "analysis_with_hierarchical_structure": {
      "descriptive_text": "The sample is a poly(L-lactic acid) (PLLA) homopolymer derived from L-lactide monomers, characterized by a number-average molecular weight (Mn) of 42,000 g/mol and a high initial crystallinity (Xc) of 0.570. Processed into a thin film with a thickness of 0.033 mm, the material was subjected to experimental characterization reported by Lam et al. (1994) for Effective Cavity Theory fitting. The initial Young's modulus was measured in the context of hydrolytic degradation studies conducted in phosphate-buffered saline (PBS) at 37 °C and pH 7.4, establishing the baseline mechanical properties prior to significant degradation.",
      "reasoning_analysis": "Increasing Factors: The high degree of crystallinity (0.570) is the primary structural feature driving the Young's modulus upward, as the rigid crystalline lamellae restrict chain mobility and effectively bear mechanical load compared to the amorphous phase. Additionally, the processing of the sample into a thin film may induce molecular orientation along the film plane, further enhancing stiffness in the measurement direction. The inherent stiffness of the PLLA backbone, contributed by the ester linkages and methyl side groups, also provides a rigid baseline compared to more flexible aliphatic polyesters. Decreasing Factors: The presence of a substantial amorphous fraction (approximately 43%) allows for segmental relaxation which lowers the overall composite modulus relative to a fully crystalline material. Furthermore, the processing history specifies an aqueous degradation medium (PBS); even at the initial stage, water absorption into the amorphous regions can act as a plasticizer, reducing intermolecular forces and decreasing the modulus. Dominant Factor: The high crystallinity fraction qualitatively dominates the mechanical response. While the aqueous environment and amorphous content exert a softening influence, the volume fraction of rigid crystalline domains is sufficiently high to ensure the material exhibits a high initial Young's modulus typical of semi-crystalline structural biopolymers."
    },
    "analysis_without_hierarchical_structure": {
      "descriptive_text": "The sample comprises a poly(L-lactic acid) homopolymer derived from L-lactide monomers, fabricated into a thin film with a thickness of 0.033 mm. This material was evaluated in the context of hydrolytic degradation, specifically submerged in phosphate-buffered saline at 37 °C and pH 7.4, with the initial Young's modulus determined experimentally to establish baseline mechanical properties for Effective Cavity Theory fitting.",
      "reasoning_analysis": "Increasing Factors: The exclusive use of L-lactide monomers ensures high stereoregularity, facilitating efficient chain packing and crystallization which creates rigid domains that significantly resist elastic deformation. Additionally, the processing into a thin film may induce molecular orientation along the film plane, further enhancing stiffness in the direction of measurement. Decreasing Factors: The aliphatic ester linkages in the polymer backbone possess inherent flexibility compared to aromatic systems, allowing for segmental motion within amorphous regions that lowers the overall modulus. Furthermore, if the film casting process resulted in rapid cooling, the resulting quenched amorphous content would reduce crystallinity and consequently decrease stiffness. Dominant Factor: The high stereoregularity of the L-lactide composition enabling semi-crystalline morphology is the dominant factor, as the formation of crystalline lamellae fundamentally dictates the mechanical rigidity of poly(L-lactic acid), outweighing the flexibility contributed by the aliphatic backbone segments."
    }
  },
  {
    "doi": null,
    "title": "Hydrophilic Double-Network Polymers that Sustain High Mechanical Modulus under 80% Humidity",
    "year": 2012,
    "chemical_composition": {
      "repeat_unit_psmiles": null,
      "monomers": [],
      "additives": [],
      "is_homopolymer": false
    },
    "processing_history": "Double-network (DN) polymer prepared by freeze-drying DN gel in vacuo, followed by prolonged extraction using dry acetone. Sample equilibrated at 90% RH. Young's modulus measured by uniaxial tension test in a constant humidity flow chamber at room temperature, elongation velocity 10 mm/min.",
    "hierarchical_structure": "Double-network structure composed of ionic and nonionic polymer networks. Transformed to highly water-swollen hydrogel state (90 wt% water).",
    "properties": {
      "E": {
        "value": [
          0.0
        ],
        "unit": "GPa"
      }
    },
    "analysis_with_hierarchical_structure": {
      "descriptive_text": "The sample comprises a double-network (DN) polymer system consisting of interpenetrating ionic and nonionic polymer networks. Processing involved freeze-drying the DN gel in vacuo followed by prolonged extraction using dry acetone, after which the sample was equilibrated at 90% relative humidity to obtain a highly water-swollen hydrogel state with 90 wt% water content. Mechanical characterization was conducted via uniaxial tension test within a constant humidity flow chamber at room temperature using an elongation velocity of 10 mm/min.",
      "reasoning_analysis": "Increasing Factors: The double-network architecture inherently provides enhanced mechanical integrity compared to single-network gels through energy dissipation mechanisms between the brittle first network and ductile second network. The inclusion of ionic interactions within one of the networks introduces physical crosslinking points that restrict chain mobility and increase stiffness. Furthermore, the prolonged extraction with dry acetone likely removes unreacted species or soluble fractions that could otherwise act as plasticizers, thereby densifying the effective network. Decreasing Factors: The most significant softening influence arises from the highly water-swollen state, where 90 wt% water acts as a potent plasticizer, drastically increasing free volume and segmental mobility while diluting the polymer network density. The freeze-drying process may introduce microstructural voids or heterogeneities upon re-swelling that reduce the effective load-bearing cross-section. Additionally, testing at room temperature places the hydrogel well above its glass transition temperature, ensuring a rubbery, low-modulus response typical of hydrated elastomers. Dominant Factor: Although the double-network topology and ionic crosslinks offer intrinsic reinforcement mechanisms designed to resist deformation, the overwhelming water content (90 wt%) is the dominant factor governing the mechanical response. The extreme dilution of the polymer chains by the solvent phase qualitatively dictates a low Young's modulus relative to bulk polymers, as the network density is insufficient to maintain high stiffness despite the architectural complexity."
    },
    "analysis_without_hierarchical_structure": {
      "descriptive_text": "The sample consists of a Double-network (DN) polymer system. It was prepared by freeze-drying a DN gel under vacuum, followed by prolonged extraction using dry acetone to remove residual components. Prior to characterization, the sample was equilibrated at 90% relative humidity. The Young's modulus was subsequently determined via a uniaxial tension test conducted in a constant humidity flow chamber at room temperature with an elongation velocity of 10 mm/min.",
      "reasoning_analysis": "Increasing Factors: The double-network architecture inherently provides structural reinforcement through the interpenetration of distinct polymer networks, potentially enhancing stiffness compared to single-network counterparts. Furthermore, the processing history involving freeze-drying and prolonged acetone extraction effectively removes residual solvents and unreacted oligomers that would otherwise act as plasticizers, thereby densifying the network and increasing the modulus. Decreasing Factors: The conditioning of the sample at 90% relative humidity prior to testing introduces significant moisture content into the polymer matrix. For most DN polymer systems, particularly hydrogel-based ones, water molecules act as potent plasticizers that increase free volume and screen intermolecular interactions, substantially reducing the stiffness. Additionally, the presence of a soft, ductile second network within the DN architecture is designed for energy dissipation rather than rigidity, which inherently lowers the overall modulus compared to a purely brittle first network. Dominant Factor: The plasticization effect induced by equilibration at 90% relative humidity is the dominant factor. While the drying and extraction processes initially maximize stiffness by removing volatile plasticizers, the subsequent high-humidity conditioning reintroduces water into the network, which overwhelmingly governs the chain mobility and intermolecular spacing, leading to a qualitatively lower Young's modulus compared to the dry state."
    }
  },
  {
    "doi": "10.1081/PTE-200048310",
    "title": "Mechanical Properties of Wood Polymer Composites Prepared from Agro-Waste and HDPE",
    "year": 2005,
    "chemical_composition": {
      "repeat_unit_psmiles": "*CC*",
      "monomers": [
        {
          "name": "Ethylene",
          "smiles": "C=C",
          "ratio_value": null,
          "ratio_unit": null
        }
      ],
      "additives": [
        {
          "name": "Sisal fiber",
          "type": "filler",
          "amount_value": 40,
          "amount_unit": "wt%"
        }
      ],
      "is_homopolymer": true
    },
    "processing_history": "HDPE:Sisal fiber composite (60:40 wt%). Fibers untreated. Young's modulus measured by universal testing machine (Model UT 2303).",
    "hierarchical_structure": "Wood polymer composite with sisal fibers reinforced in HDPE matrix.",
    "properties": {
      "E": {
        "value": [
          0.84
        ],
        "unit": "GPa"
      }
    },
    "analysis_with_hierarchical_structure": {
      "descriptive_text": "The sample is characterized as a wood polymer composite comprising a high-density polyethylene (HDPE) homopolymer matrix reinforced with 40 wt% untreated sisal fibers. The chemical backbone consists of ethylene repeat units, compounded to achieve a 60:40 weight ratio between the polymer matrix and the natural fiber filler. Hierarchically, the structure features sisal fibers dispersed within the semi-crystalline HDPE phase. The Young's modulus was evaluated using a universal testing machine (Model UT 2303).",
      "reasoning_analysis": "Increasing Factors: The incorporation of 40 wt% sisal fibers acts as the primary stiffening agent, as the high intrinsic modulus of cellulose-based natural fibers significantly exceeds that of the HDPE matrix. According to composite theory, this high filler loading restricts the deformation of the polymer matrix, driving the overall composite modulus upward. Decreasing Factors: The use of untreated fibers introduces a significant interfacial compatibility issue between the hydrophobic HDPE matrix and the hydrophilic sisal fibers. This lack of chemical coupling or surface treatment can lead to poor stress transfer efficiency and interfacial debonding under load, which qualitatively reduces the reinforcement efficiency compared to treated counterparts. Additionally, the intrinsic semi-crystalline nature of HDPE offers a lower baseline modulus compared to rigid engineering thermoplastics. Dominant Factor: The high loading fraction of the rigid sisal fibers is the dominant factor. Despite the interfacial limitations imposed by the untreated processing history, the sheer volume fraction of the high-modulus filler qualitatively dictates a substantial increase in Young's modulus relative to the neat polymer matrix."
    },
    "analysis_without_hierarchical_structure": {
      "descriptive_text": "The material system consists of a high-density polyethylene homopolymer matrix reinforced with untreated sisal fiber fillers at a loading of 40 wt%. The composite was formulated with a 60:40 weight ratio between the HDPE matrix and the natural fibers. Mechanical characterization was conducted using a universal testing machine (Model UT 2303) to evaluate the Young's modulus.",
      "reasoning_analysis": "Increasing Factors: The incorporation of sisal fibers at a substantial loading of 40 wt% serves as the primary driver for enhancing stiffness, as the intrinsic Young's modulus of cellulose-based natural fibers significantly exceeds that of the semi-crystalline HDPE matrix. According to composite theory, the addition of rigid fillers restricts the deformation of the polymer matrix under load, thereby increasing the overall composite modulus. Decreasing Factors: The use of untreated sisal fibers introduces a potential limitation due to the chemical incompatibility between the hydrophilic fiber surface and the hydrophobic HDPE matrix. This lack of surface treatment can result in poor interfacial adhesion and potential void formation at the interface, which may hinder efficient stress transfer and prevent the composite from reaching its theoretical maximum modulus. Dominant Factor: The high weight fraction of the rigid sisal fibers qualitatively dominates the mechanical response. Despite the interfacial weaknesses associated with the untreated fibers, the sheer stiffness contrast between the reinforcement and the matrix ensures that the composite Young's modulus is significantly elevated relative to the neat polymer."
    }
  },
  {
    "doi": "10.1080/15421406.2022.2067663",
    "title": "Mechanical characteristics of nanocomposite materials based on polytrifluorochloroethylene",
    "year": 2022,
    "chemical_composition": {
      "repeat_unit_psmiles": "[*]C(F)(F)C(Cl)(F)[*]",
      "monomers": [
        {
          "name": "Chlorotrifluoroethylene",
          "smiles": "C(F)(F)=C(Cl)F",
          "ratio_value": null,
          "ratio_unit": null
        }
      ],
      "additives": [
        {
          "name": "Expanded graphite",
          "type": "filler",
          "amount_value": 10,
          "amount_unit": "vol%"
        }
      ],
      "is_homopolymer": true
    },
    "processing_history": "PTFCE powder and dispersed EG powders mixed in rotating mixer, sintered in vacuum cylindrical press-form. Heating 60 min to 215 ± 5 °C, holding 30 MPa for 20 min, cooling 60 min at 4 °C/min. EG filler average particle size 180 μm. Young's modulus measured by microindentation (Micron-Gamma device) according to ISO/FDIS 14577-1: 2015, loading 40–120 cN.",
    "hierarchical_structure": "EG-filled PTFCE nanocomposite. Degree of crystallinity 58% by XRD.",
    "properties": {
      "E": {
        "value": [
          1.8
        ],
        "unit": "GPa"
      }
    },
    "analysis_with_hierarchical_structure": {
      "descriptive_text": "The sample is characterized as an expanded graphite (EG)-filled polychlorotrifluoroethylene (PTFCE) homopolymer nanocomposite containing 10 vol% EG filler with an average particle size of 180 μm. The material was fabricated by mixing PTFCE and dispersed EG powders in a rotating mixer, followed by sintering in a vacuum cylindrical press-form involving heating to 215 ± 5 °C over 60 minutes, holding under 30 MPa pressure for 20 minutes, and cooling at 4 °C/min over 60 minutes. Structural analysis via XRD indicated a degree of crystallinity of 58%, and the Young's modulus was determined by microindentation using a Micron-Gamma device according to ISO/FDIS 14577-1: 2015 with a loading range of 40–120 cN.",
      "reasoning_analysis": "Increasing Factors: The substantial degree of crystallinity (58%) restricts polymer chain mobility through the formation of rigid lamellar structures, intrinsically driving the Young's modulus higher. Additionally, the inclusion of 10 vol% expanded graphite introduces a rigid filler phase with a modulus significantly exceeding that of the polymer matrix, contributing to reinforcement via load transfer. The processing history involving 30 MPa pressure during sintering promotes densification and improves filler-matrix contact, further supporting stiffness. Decreasing Factors: The fluorocarbon backbone of PTFCE possesses inherent chain flexibility compared to aromatic polymers, establishing a moderate baseline modulus. Moreover, the relatively large filler particle size (180 μm) reduces the specific interfacial area compared to nanoscale dispersions, and the lack of specified surface coupling agents may limit stress transfer efficiency at the polymer-filler interface. Dominant Factor: The synergistic effect of the high crystallinity achieved through the specific thermal-pressure profile and the rigid reinforcement provided by the 10 vol% graphite filler qualitatively dominates the final Young's modulus behavior, overriding the inherent compliance of the fluoropolymer backbone."
    },
    "analysis_without_hierarchical_structure": {
      "descriptive_text": "The sample comprises a polychlorotrifluoroethylene homopolymer matrix composite containing 10 vol% expanded graphite filler. Preparation involved mixing PCTFE and dispersed expanded graphite powders in a rotating mixer, followed by sintering in a vacuum cylindrical press-form. The thermal cycle included heating to 215 ± 5 °C over 60 minutes, holding under 30 MPa pressure for 20 minutes, and cooling at 4 °C/min. The Young's modulus was characterized via microindentation using a Micron-Gamma device according to ISO/FDIS 14577-1: 2015 standards with a loading range of 40–120 cN.",
      "reasoning_analysis": "Increasing Factors: The incorporation of 10 vol% expanded graphite introduces a rigid filler phase with a significantly higher intrinsic stiffness than the polymer matrix, which mechanically reinforces the composite and drives the Young's modulus upward. Additionally, the polychlorotrifluoroethylene backbone features strong carbon-fluorine and carbon-chlorine bonds that restrict chain flexibility, providing a stiff matrix baseline. The processing history involving 30 MPa pressure during sintering promotes densification and reduces void volume, further enhancing the effective load-bearing cross-section. Decreasing Factors: Potential weak interfacial adhesion between the fluoropolymer matrix and the graphite filler may limit stress transfer efficiency, preventing the full theoretical reinforcement benefit. Furthermore, the powder sintering method may retain residual micro-porosity compared to melt-processing techniques, and the specific cooling rate of 4 °C/min may result in a semi-crystalline morphology with a compliant amorphous fraction that lowers stiffness relative to a fully crystalline state. Dominant Factor: The reinforcement effect of the rigid expanded graphite filler qualitatively dominates the mechanical behavior. While the matrix stiffness and processing densification contribute positively, the introduction of a high-modulus ceramic-like filler phase represents the most significant structural modification, driving the composite Young's modulus higher than that of the neat polychlorotrifluoroethylene polymer."
    }
  },
  {
    "doi": null,
    "title": "Hydrophilic Double-Network Polymers that Sustain High Mechanical Modulus under 80% Humidity",
    "year": 2012,
    "chemical_composition": {
      "repeat_unit_psmiles": null,
      "monomers": [],
      "additives": [],
      "is_homopolymer": false
    },
    "processing_history": "Double-network (DN) polymer prepared by freeze-drying DN gel in vacuo, followed by prolonged extraction using dry acetone. Sample equilibrated at 30% RH. Young's modulus measured by uniaxial tension test in a constant humidity flow chamber at room temperature, elongation velocity 10 mm/min.",
    "hierarchical_structure": "Double-network structure composed of ionic and nonionic polymer networks. Highly porous, density 0.48 g/cm3 at RH 40%.",
    "properties": {
      "E": {
        "value": [
          0.1
        ],
        "unit": "GPa"
      }
    },
    "analysis_with_hierarchical_structure": {
      "descriptive_text": "The sample is a double-network (DN) polymer consisting of interpenetrating ionic and nonionic networks. It was fabricated by freeze-drying a DN gel in vacuo, followed by prolonged extraction with dry acetone, and subsequently equilibrated at 30% relative humidity. The material exhibits a highly porous hierarchical structure with a density of 0.48 g/cm³ at 40% RH. Mechanical characterization involved measuring the Young's modulus via uniaxial tension test in a constant humidity flow chamber at room temperature with an elongation velocity of 10 mm/min.",
      "reasoning_analysis": "Increasing Factors: The double-network topology, combining ionic and nonionic components, creates a dense network of topological constraints and ionic associations that restrict chain mobility, intrinsically increasing the stiffness of the polymer strands. Additionally, the prolonged acetone extraction removes residual solvents and oligomers, preventing plasticization and ensuring the solid phase maintains its maximum intrinsic modulus. Decreasing Factors: The highly porous morphology, indicated by a low density of 0.48 g/cm³, significantly reduces the load-bearing cross-sectional area, which drastically lowers the macroscopic modulus compared to bulk material. Furthermore, equilibration at 30% RH introduces absorbed water that acts as a plasticizer, particularly within the ionic network, increasing free volume and chain mobility to depress the stiffness. Dominant Factor: Although the double-network architecture and solvent extraction enhance the intrinsic stiffness of the polymer strands, the highly porous morphology is the dominant factor. The mechanical behavior is governed by the cellular solid structure rather than the bulk polymer properties, meaning the void fraction and humidity-induced plasticization qualitatively dominate to reduce the macroscopic Young's modulus relative to a dense DN gel."
    },
    "analysis_without_hierarchical_structure": {
      "descriptive_text": "The sample comprises a double-network polymer system derived from a DN gel precursor. The material was processed by freeze-drying the gel under vacuum, followed by prolonged extraction with dry acetone to ensure solvent removal. Prior to mechanical characterization, the specimen was equilibrated at 30% relative humidity. The Young's modulus was evaluated using a uniaxial tension test performed in a constant humidity flow chamber at room temperature with an elongation velocity of 10 mm/min.",
      "reasoning_analysis": "Increasing Factors: The double-network architecture inherently promotes higher stiffness due to the presence of a densely crosslinked first network that restricts chain mobility and provides structural rigidity. Furthermore, the processing history involving vacuum freeze-drying and prolonged dry acetone extraction effectively removes residual solvents and unreacted monomers, minimizing plasticization effects and reducing free volume within the polymer matrix. Decreasing Factors: Equilibration at 30% relative humidity introduces moisture into the system, which can act as a plasticizer for polar network segments, thereby increasing chain mobility and lowering the modulus compared to a completely anhydrous state. Additionally, the freeze-drying process may induce microstructural porosity, which reduces the effective load-bearing cross-sectional area and consequently diminishes the measured stiffness. Dominant Factor: The intrinsic mechanical reinforcement provided by the interpenetrating double-network topology, combined with the significant stiffening effect of solvent removal via acetone extraction and vacuum drying, qualitatively dominates the modest plasticization induced by 30% relative humidity, resulting in a net increase in stiffness relative to the hydrated gel state."
    }
  },
  {
    "doi": "10.1081/PTE-200048310",
    "title": "Mechanical Properties of Wood Polymer Composites Prepared from Agro-Waste and HDPE",
    "year": 2005,
    "chemical_composition": {
      "repeat_unit_psmiles": "*CC*",
      "monomers": [
        {
          "name": "Ethylene",
          "smiles": "C=C",
          "ratio_value": null,
          "ratio_unit": null
        }
      ],
      "additives": [
        {
          "name": "Banana fiber",
          "type": "filler",
          "amount_value": 40,
          "amount_unit": "wt%"
        }
      ],
      "is_homopolymer": true
    },
    "processing_history": "HDPE:Banana fiber composite (60:40 wt%). Fibers untreated. Young's modulus measured by universal testing machine (Model UT 2303).",
    "hierarchical_structure": "Wood polymer composite with banana fibers reinforced in HDPE matrix.",
    "properties": {
      "E": {
        "value": [
          0.75
        ],
        "unit": "GPa"
      }
    },
    "analysis_with_hierarchical_structure": {
      "descriptive_text": "The sample is a wood polymer composite consisting of a high-density polyethylene (HDPE) homopolymer matrix reinforced with 40 wt% untreated banana fibers. Prepared with a 60:40 weight ratio of polymer to filler, the material integrates natural cellulosic fibers into the thermoplastic matrix without surface modification or coupling agents. The hierarchical structure is defined as a fiber-reinforced composite, and the Young's modulus was characterized using a universal testing machine (Model UT 2303).",
      "reasoning_analysis": "Increasing Factors: The incorporation of banana fibers, which possess a significantly higher intrinsic stiffness compared to the polyethylene matrix, acts as the primary reinforcement mechanism. The high filler loading of 40 wt% substantially increases the volume fraction of the rigid phase, while the semi-crystalline nature of the HDPE matrix provides a stiff baseline relative to amorphous polymers. Decreasing Factors: The processing history specifies that the fibers were untreated, leading to poor interfacial adhesion between the hydrophobic HDPE matrix and hydrophilic cellulosic fibers. This incompatibility reduces stress transfer efficiency and may introduce voids or defects at the interface, which diminishes the effective modulus. Additionally, natural fiber variability can lead to inconsistent reinforcement performance. Dominant Factor: The high volume fraction and intrinsic rigidity of the banana fibers qualitatively dominate the final behavior by driving the composite modulus significantly higher than that of the neat HDPE matrix. However, the untreated interface serves as a critical limiting factor that prevents the material from achieving the theoretical maximum stiffness predicted by composite theory."
    },
    "analysis_without_hierarchical_structure": {
      "descriptive_text": "The sample is a high-density polyethylene (HDPE) homopolymer composite reinforced with banana fiber fillers. Prepared with a 60:40 weight ratio between the polymer matrix and the filler, the formulation incorporates 40 wt% untreated banana fibers. The Young's modulus was subsequently measured using a universal testing machine (Model UT 2303).",
