Repository: hhtrick/HHT-code

# HHT training framework

This directory contains model training, embedding precomputation, inference, article-level baselines and the curated datasets. All commands below assume that the working directory is `train_code/`.

## 3. Datasets and fixed partitions

Each main dataset is a JSON array at `dataset/{property}/{property}.json`. Entries contain source metadata, `chemical_composition`, `processing_history`, `hierarchical_structure`, `properties`, and two generated-analysis objects. Targets are stored as `properties[property]["value"]`; source metadata and target values are not predictive input fields.

| Property | Train | Validation | Test | Total |
|---|---:|---:|---:|---:|

File: train_code/dataset/E/E.json (part 154 of 204)
[
      "reasoning_analysis": "Increasing Factors: The inclusion of hemp fibers, which exhibit a significantly higher intrinsic stiffness than the polyethylene matrix, serves as the primary reinforcement mechanism. The substantial filler loading of 40 wt% drives the composite modulus upward according to rule-of-mixtures principles. Additionally, the maleic anhydride treatment improves interfacial adhesion between the hydrophilic fibers and hydrophobic matrix, ensuring efficient stress transfer that further elevates the modulus. Decreasing Factors: The inherent compliance of the HDPE matrix imposes a lower bound on the overall stiffness compared to fully rigid materials. Furthermore, if the fiber orientation is random rather than aligned with the tensile axis, the effective contribution of the fiber stiffness to the global modulus is reduced. Dominant Factor: The high volume fraction of the rigid lignocellulosic fibers coupled with the enhanced interfacial bonding from the compatibilizer treatment qualitatively dominates the mechanical behavior, leading to a significant net increase in Young's modulus relative to the neat polymer matrix."
    }
  },
  {
    "doi": "10.3390/lubricants10010013",
    "title": "Study of the Influence of Temperature on Contact Pressures and Resource of Metal-Polymer Plain Bearings with Filled Polyamide PA6 Bushing",
    "year": 2022,
    "chemical_composition": {
      "repeat_unit_psmiles": "*NC(=O)CCCCC*",
      "monomers": [
        {
          "name": "Caprolactam",
          "smiles": "O=C1CCCCN1",
          "ratio_value": null,
          "ratio_unit": null
        }
      ],
      "additives": [
        {
          "name": "Glass fibers",
          "type": "filler",
          "amount_value": 30,
          "amount_unit": "vol%"
        }
      ],
      "is_homopolymer": true
    },
    "processing_history": "Bushing made of polyamide PA6 reinforced with glass-dispersed fibers. Young's modulus measured by Oliver–Farr method at 35 °C and relative humidity of 50%.",
    "hierarchical_structure": "PA6 matrix with dispersed glass fibers.",
    "properties": {
      "E": {
        "value": [
          3.75
        ],
        "unit": "GPa"
      }
    },
    "analysis_with_hierarchical_structure": {
      "descriptive_text": "The sample consists of a polyamide 6 (PA6) homopolymer matrix derived from caprolactam monomers, reinforced with 30 vol% glass fibers as a filler additive. Hierarchically, the material exhibits a composite structure where glass fibers are dispersed within the PA6 matrix, fabricated into a bushing configuration. Mechanical characterization was performed using the Oliver–Farr method to determine Young's modulus under conditions of 35 °C and 50% relative humidity.",
      "reasoning_analysis": "Increasing Factors: The inclusion of 30 vol% glass fibers introduces a rigid discontinuous phase with a modulus significantly superior to the polymer matrix, enhancing overall stiffness through load transfer mechanisms described by composite theory. Additionally, the polyamide 6 chemical backbone possesses amide linkages capable of forming intermolecular hydrogen bonds, which restrict chain mobility and increase the intrinsic modulus of the matrix phase. Decreasing Factors: The testing environment of 50% relative humidity allows water absorption into the hygroscopic PA6 matrix, acting as a plasticizer that disrupts hydrogen bonding and increases free volume, thereby softening the matrix. Furthermore, the measurement temperature of 35 °C may approach the glass transition temperature of the conditioned polymer, potentially facilitating segmental motion that reduces stiffness. Dominant Factor: The high volume fraction of rigid glass fibers qualitatively dominates the final Young's modulus behavior. Although moisture plasticization significantly diminishes the matrix contribution, the mechanical reinforcement provided by the filler network ensures the composite retains a stiffness substantially greater than that of the neat polymer, making the filler content the primary determinant of the material's structural rigidity."
    },
    "analysis_without_hierarchical_structure": {
      "descriptive_text": "The sample consists of a polyamide 6 (PA6) homopolymer matrix derived from caprolactam, reinforced with 30 vol% glass fibers to fabricate a composite bushing. The material processing involved dispersing glass fibers within the polymer, and the Young's modulus was measured by the Oliver–Farr method at 35 °C and 50% relative humidity.",
      "reasoning_analysis": "Increasing Factors: The addition of 30 vol% glass fibers provides a rigid structural framework that constrains polymer chain mobility and facilitates load transfer, significantly enhancing the composite stiffness. The inherent chemical structure of PA6, characterized by amide linkages capable of strong interchain hydrogen bonding, also contributes to a higher baseline modulus compared to non-polar polymers. Decreasing Factors: The environmental condition of 50% relative humidity leads to water absorption by the hygroscopic polyamide matrix, acting as a plasticizer that disrupts hydrogen bonds and increases free volume, thereby reducing stiffness. Additionally, the measurement temperature of 35 °C introduces thermal energy that increases segmental motion relative to standard ambient conditions. Dominant Factor: The reinforcement effect of the 30 vol% glass fibers is the dominant factor governing the final modulus, as the mechanical contribution of the high-modulus filler phase substantially outweighs the modulus reduction caused by moisture plasticization and thermal effects in the matrix."
    }
  },
  {
    "doi": "10.3390/lubricants10010013",
    "title": "Study of the Influence of Temperature on Contact Pressures and Resource of Metal-Polymer Plain Bearings with Filled Polyamide PA6 Bushing",
    "year": 2022,
    "chemical_composition": {
      "repeat_unit_psmiles": "*NC(=O)CCCCC*",
      "monomers": [
        {
          "name": "Caprolactam",
          "smiles": "O=C1CCCCN1",
          "ratio_value": null,
          "ratio_unit": null
        }
      ],
      "additives": [
        {
          "name": "Glass fibers",
          "type": "filler",
          "amount_value": 30,
          "amount_unit": "vol%"
        }
      ],
      "is_homopolymer": true
    },
    "processing_history": "Bushing made of polyamide PA6 reinforced with glass-dispersed fibers. Young's modulus measured by Oliver–Farr method at 45 °C and relative humidity of 50%.",
    "hierarchical_structure": "PA6 matrix with dispersed glass fibers.",
    "properties": {
      "E": {
        "value": [
          3.5
        ],
        "unit": "GPa"
      }
    },
    "analysis_with_hierarchical_structure": {
      "descriptive_text": "The sample comprises a polyamide 6 (PA6) homopolymer matrix synthesized from caprolactam monomers, reinforced with 30 vol% glass fibers to create a fiber-dispersed composite structured as a bushing. The hierarchical architecture consists of a PA6 matrix containing dispersed glass fibers, and the Young's modulus was characterized using the Oliver–Farr method at 45 °C under 50% relative humidity.",
      "reasoning_analysis": "Increasing Factors: The incorporation of 30 vol% rigid glass fibers serves as a primary reinforcement mechanism, where the high stiffness of the inorganic filler significantly elevates the composite modulus according to composite theory. Additionally, the inherent hydrogen bonding capability of the polyamide 6 backbone contributes to interchain cohesion and baseline stiffness. Decreasing Factors: The testing environment of 50% relative humidity introduces moisture absorption into the hygroscopic PA6 matrix, acting as a plasticizer that disrupts interchain hydrogen bonds and increases free volume, thereby reducing matrix stiffness. Furthermore, the elevated testing temperature of 45 °C approaches the glass transition temperature of moisture-conditioned PA6, enhancing segmental chain mobility and promoting thermal softening. Dominant Factor: While the hygrothermal conditions significantly plasticize the matrix, the high volume fraction of rigid glass fibers qualitatively dominates the final modulus behavior, as the load-bearing capacity is primarily transferred to the stiff filler network, maintaining a modulus substantially higher than that of the neat polymer under identical environmental conditions."
    },
    "analysis_without_hierarchical_structure": {
      "descriptive_text": "The sample comprises a polyamide 6 (PA6) homopolymer matrix derived from caprolactam monomers, reinforced with 30 vol% glass fibers. This composite material was fabricated into a bushing configuration. Mechanical characterization was performed using the Oliver–Farr method to determine the Young's modulus at an elevated temperature of 45 °C and a relative humidity of 50%.",
      "reasoning_analysis": "Increasing Factors: The chemical composition features a polyamide 6 backbone capable of strong interchain hydrogen bonding, which inherently enhances structural rigidity. Furthermore, the incorporation of 30 vol% glass fibers acts as a rigid reinforcing phase, significantly increasing the composite modulus through load transfer mechanisms and restricting matrix deformation. Decreasing Factors: The processing and testing history involves exposure to 50% relative humidity and 45 °C; water molecules absorbed by the hygroscopic polyamide matrix act as plasticizers that disrupt hydrogen bonding and increase free volume, while the elevated temperature provides thermal energy that enhances segmental mobility, both serving to reduce the stiffness. Dominant Factor: The substantial loading of rigid glass fibers is the dominant factor, as the mechanical contribution of the high-modulus filler network fundamentally elevates the Young's modulus well above that of the neat polymer matrix, outweighing the softening effects induced by the hygrothermal testing conditions."
    }
  },
  {
    "doi": null,
    "title": "A new method to prepare rubber toughened epoxy with high modulus and high impact strength",
    "year": 2014,
    "chemical_composition": {
      "repeat_unit_psmiles": "[*]Oc1ccc(C(C)(C)c2ccc(O[*])cc2)cc1",
      "monomers": [
        {
          "name": "Diglycidyl ether of bisphenol A",
          "smiles": "CC(C)(c1ccc(OCC2CO2)cc1)c1ccc(OCC2CO2)cc1",
          "ratio_value": null,
          "ratio_unit": null
        },
        {
          "name": "Piperidine",
          "smiles": "C1CCNCC1",
          "ratio_value": null,
          "ratio_unit": null
        }
      ],
      "additives": [],
      "is_homopolymer": false
    },
    "processing_history": "Pure epoxy (E51) mixed with piperidine curing agent. Poured into preheated steel molds, degassed, and cured at 120 °C for 18 h. Young's modulus measured by uniaxial tensile test at 2 mm/min crosshead speed according to ASTM D638-10.",
    "hierarchical_structure": "Homogeneous epoxy network.",
    "properties": {
      "E": {
        "value": [
          2.84
        ],
        "unit": "GPa"
      }
    },
    "analysis_with_hierarchical_structure": {
      "descriptive_text": "The sample comprises a homogeneous epoxy network synthesized from diglycidyl ether of bisphenol A (DGEBA) and piperidine. The preparation involved mixing the pure epoxy resin with the piperidine curing agent, followed by pouring into preheated steel molds and degassing to eliminate voids. The system was thermally cured at 120 °C for 18 hours to facilitate crosslinking, and the resulting mechanical properties were characterized via uniaxial tensile testing at a crosshead speed of 2 mm/min according to ASTM D638-10.",
      "reasoning_analysis": "Increasing Factors: The presence of rigid bisphenol A aromatic cores within the network backbone significantly restricts segmental chain rotation, intrinsically enhancing stiffness. Furthermore, the formation of a highly crosslinked thermoset network during the 18-hour cure at 120 °C locks chain segments in place, drastically reducing mobility compared to linear polymers. The degassing step during processing minimizes void content, preventing stress concentrations that would otherwise lower the effective modulus. Decreasing Factors: The curing reaction generates secondary hydroxyl groups and ether linkages which introduce some flexibility compared to the initial epoxide rings. Additionally, the use of piperidine, an aliphatic cyclic amine, creates crosslink junctions that are more flexible than those formed by aromatic amines, potentially allowing for greater local segmental motion. Dominant Factor: The high crosslink density achieved through the extended thermal curing cycle, combined with the intrinsic rigidity of the bisphenol A aromatic units, qualitatively dominates the mechanical response, establishing a high Young's modulus characteristic of fully cured aromatic epoxy thermosets."
    },
    "analysis_without_hierarchical_structure": {
      "descriptive_text": "The sample comprises a thermosetting epoxy network synthesized from Diglycidyl ether of bisphenol A (E51) resin and Piperidine as the curing agent. The preparation involved mixing the pure epoxy with the piperidine curing agent, followed by pouring the mixture into preheated steel molds. The system was degassed to remove entrapped air and subsequently cured at 120 °C for 18 hours to ensure complete crosslinking. The Young's modulus was characterized via uniaxial tensile testing at a crosshead speed of 2 mm/min in accordance with ASTM D638-10 standards.",
      "reasoning_analysis": "Increasing Factors: The formation of a densely crosslinked thermoset network via the reaction between the epoxide groups of DGEBA and the amine groups of piperidine significantly restricts segmental chain mobility, inherently driving the Young's modulus upward. Furthermore, the presence of rigid bisphenol A aromatic structures within the backbone contributes to chain stiffness, and the extended curing history of 18 hours at 120 °C promotes high conversion rates and maximizes crosslink density. Decreasing Factors: The absence of reinforcing fillers or additives means the modulus relies solely on the matrix properties, lacking the composite strengthening effect seen in filled systems. Additionally, the use of piperidine, an aliphatic cyclic amine, introduces flexible aliphatic segments at the crosslinking nodes compared to rigid aromatic hardeners, which may slightly reduce the overall network stiffness. Dominant Factor: The high crosslink density achieved through the extensive thermal curing schedule dominates the mechanical response, as the intrinsic rigidity of the bisphenol A backbone combined with the constrained network architecture qualitatively dictates a high modulus characteristic of cured epoxy thermosets despite the flexibility of the aliphatic hardener."
    }
  },
  {
    "doi": "10.3390/lubricants10010013",
    "title": "Study of the Influence of Temperature on Contact Pressures and Resource of Metal-Polymer Plain Bearings with Filled Polyamide PA6 Bushing",
    "year": 2022,
    "chemical_composition": {
      "repeat_unit_psmiles": "*NC(=O)CCCCC*",
      "monomers": [
        {
          "name": "Caprolactam",
          "smiles": "O=C1CCCCN1",
          "ratio_value": null,
          "ratio_unit": null
        }
      ],
      "additives": [
        {
          "name": "Carbon fibers",
          "type": "filler",
          "amount_value": 30,
          "amount_unit": "vol%"
        }
      ],
      "is_homopolymer": true
    },
    "processing_history": "Bushing made of polyamide PA6 reinforced with carbon-dispersed fibers. Young's modulus measured by Oliver–Farr method at 35 °C and relative humidity of 50%.",
    "hierarchical_structure": "PA6 matrix with dispersed carbon fibers.",
    "properties": {
      "E": {
        "value": [
          5.27
        ],
        "unit": "GPa"
      }
    },
    "analysis_with_hierarchical_structure": {
      "descriptive_text": "The sample comprises a polyamide 6 (PA6) homopolymer matrix derived from caprolactam monomers, reinforced with 30 vol% carbon fibers to form a composite bushing. The hierarchical structure consists of a PA6 matrix with dispersed carbon fibers. Mechanical characterization was performed using the Oliver–Farr method to determine the Young's modulus at 35 °C under 50% relative humidity.",
      "reasoning_analysis": "Increasing Factors: The incorporation of 30 vol% carbon fibers serves as the primary stiffening mechanism, as the high intrinsic modulus of the fibers significantly outweighs that of the polymer matrix according to composite reinforcement theory. Additionally, the polyamide 6 backbone features strong interchain hydrogen bonding between amide groups, which enhances the stiffness of the matrix phase relative to non-polar thermoplastics. Decreasing Factors: The testing condition of 50% relative humidity introduces moisture into the hygroscopic PA6 matrix, where water molecules act as plasticizers by disrupting interchain hydrogen bonds, thereby increasing free volume and reducing the matrix modulus. Furthermore, the measurement temperature of 35 °C provides additional thermal energy that increases segmental mobility compared to standard ambient conditions, potentially softening the amorphous regions of the semi-crystalline matrix. Dominant Factor: While the hygroscopic plasticization and elevated temperature qualitatively reduce the stiffness of the PA6 matrix, the high volume fraction of rigid carbon fibers dominates the macroscopic mechanical response. The load-bearing capacity of the rigid fibers overrides the matrix softening, resulting in a composite modulus that is qualitatively governed by the fiber reinforcement rather than the environmental conditioning of the polymer phase."
    },
    "analysis_without_hierarchical_structure": {
      "descriptive_text": "The material under investigation is a polyamide 6 (PA6) homopolymer derived from caprolactam, reinforced with 30 vol% carbon fibers to form a composite bushing. Mechanical characterization was performed using the Oliver–Farr method to determine the Young's modulus at 35 °C under a relative humidity of 50%.",
      "reasoning_analysis": "Increasing Factors: The polyamide 6 matrix exhibits intrinsic rigidity facilitated by strong interchain hydrogen bonding between amide groups, while the addition of 30 vol% carbon fibers introduces a high-modulus filler phase that restricts polymer chain deformation and bears a significant portion of the applied load according to composite theory. Decreasing Factors: The environmental condition of 50% relative humidity during measurement promotes moisture absorption within the hygroscopic PA6 matrix, acting as a plasticizer that disrupts interchain hydrogen bonds and increases free volume, thereby reducing the matrix contribution to stiffness; furthermore, the testing temperature of 35 °C may increase segmental mobility compared to standard ambient conditions. Dominant Factor: The high volume fraction of rigid carbon fibers qualitatively dominates the final Young's modulus behavior, providing a structural reinforcement effect that sustains a high overall stiffness despite the plasticizing influence of moisture on the polymer matrix."
    }
  },
  {
    "doi": "10.3390/lubricants10010013",
    "title": "Study of the Influence of Temperature on Contact Pressures and Resource of Metal-Polymer Plain Bearings with Filled Polyamide PA6 Bushing",
    "year": 2022,
    "chemical_composition": {
      "repeat_unit_psmiles": "*NC(=O)CCCCC*",
      "monomers": [
        {
          "name": "Caprolactam",
          "smiles": "O=C1CCCCN1",
          "ratio_value": null,
          "ratio_unit": null
        }
      ],
      "additives": [
        {
          "name": "Carbon fibers",
          "type": "filler",
          "amount_value": 30,
          "amount_unit": "vol%"
        }
      ],
      "is_homopolymer": true
    },
    "processing_history": "Bushing made of polyamide PA6 reinforced with carbon-dispersed fibers. Young's modulus measured by Oliver–Farr method at 25 °C and relative humidity of 50%.",
    "hierarchical_structure": "PA6 matrix with dispersed carbon fibers.",
    "properties": {
      "E": {
        "value": [
          5.4
        ],
        "unit": "GPa"
      }
    },
    "analysis_with_hierarchical_structure": {
      "descriptive_text": "The sample comprises a polyamide 6 (PA6) homopolymer matrix synthesized from caprolactam monomers, reinforced with 30 vol% carbon fibers. Hierarchically, the material exhibits a PA6 matrix structure with dispersed carbon fibers, fabricated into a bushing component. Mechanical characterization was performed via the Oliver–Farr method to determine the Young's modulus at 25 °C and 50% relative humidity.",
      "reasoning_analysis": "Increasing Factors: The incorporation of 30 vol% carbon fibers introduces a high-modulus rigid phase that bears load effectively, significantly enhancing the composite stiffness according to rule-of-mixtures principles. Additionally, the polyamide 6 backbone contains amide linkages capable of forming interchain hydrogen bonds, which restrict segmental mobility and contribute to the intrinsic stiffness of the matrix phase. Decreasing Factors: The testing condition of 50% relative humidity introduces moisture into the hygroscopic PA6 matrix. Water molecules act as plasticizers by disrupting the hydrogen bonding network between polymer chains, thereby increasing free volume and chain mobility, which qualitatively reduces the matrix modulus. Furthermore, if the fiber-matrix interfacial adhesion is imperfect, stress transfer efficiency may be lowered, slightly diminishing the reinforcement effect. Dominant Factor: The high volume fraction of rigid carbon fibers is the dominant factor governing the final Young's modulus, as the structural contribution of the filler typically outweighs the softening effect of moisture absorption in the matrix. Consequently, the material exhibits a stiffness characteristic of a fiber-reinforced composite, although the value is qualitatively lower than it would be under dry conditions due to the environmental plasticization."
    },
    "analysis_without_hierarchical_structure": {
      "descriptive_text": "The material is a polyamide 6 (PA6) homopolymer derived from caprolactam monomers, reinforced with 30 vol% dispersed carbon fibers and fabricated into a bushing component. The Young's modulus was evaluated using the Oliver–Farr method at 25 °C under 50% relative humidity.",
      "reasoning_analysis": "Increasing Factors: The polyamide backbone features amide linkages capable of strong interchain hydrogen bonding, providing intrinsic matrix stiffness. The incorporation of 30 vol% carbon fibers introduces a high-modulus phase that significantly enhances load-bearing capacity through rule-of-mixtures effects. Decreasing Factors: The testing condition of 50% relative humidity exposes the hygroscopic PA6 matrix to moisture absorption. Water molecules act as plasticizers by disrupting interchain hydrogen bonds, increasing free volume, and reducing the stiffness of the polymer matrix and potentially the fiber-matrix interface. Dominant Factor: The reinforcement provided by the high volume fraction of rigid carbon fibers is the dominant factor governing the overall stiffness. While moisture absorption qualitatively reduces the matrix contribution to stiffness, the mechanical performance is primarily governed by the stiff fiber network, resulting in a composite modulus significantly higher than that of the neat polymer despite the environmental softening."
    }
  },
  {
    "doi": "10.1081/PTE-200048310",
    "title": "Mechanical Properties of Wood Polymer Composites Prepared from Agro-Waste and HDPE",
    "year": 2005,
    "chemical_composition": {
      "repeat_unit_psmiles": "*CC*",
      "monomers": [
        {
          "name": "Ethylene",
          "smiles": "C=C",
          "ratio_value": null,
          "ratio_unit": null
        }
      ],
      "additives": [
        {
          "name": "Banana fiber",
          "type": "filler",
          "amount_value": 50,
          "amount_unit": "wt%"
        },
        {
          "name": "Maleic anhydride",
          "type": "compatibilizer",
          "amount_value": null,
          "amount_unit": null
        }
      ],
      "is_homopolymer": true
    },
    "processing_history": "HDPE:Banana fiber composite (50:50 wt%). Fibers maleic anhydride treated. Young's modulus measured by universal testing machine (Model UT 2303).",
    "hierarchical_structure": "Wood polymer composite with MA-treated banana fibers reinforced in HDPE matrix.",
    "properties": {
      "E": {
        "value": [
          0.71
        ],
        "unit": "GPa"
      }
    },
    "analysis_with_hierarchical_structure": {
      "descriptive_text": "The sample is a wood polymer composite consisting of a high-density polyethylene (HDPE) matrix reinforced with 50 wt% banana fiber filler. The chemical basis is an ethylene homopolymer, incorporated with maleic anhydride-treated natural fibers to enhance interfacial compatibility within the hierarchical structure. This composite system was processed to integrate the MA-treated banana fibers into the HDPE matrix, and the Young's modulus was subsequently characterized using a universal testing machine (Model UT 2303).",
      "reasoning_analysis": "Increasing Factors: The inclusion of 50 wt% banana fiber introduces rigid cellulosic reinforcements with a significantly higher intrinsic stiffness than the flexible polyethylene chains, driving the Young's modulus upward via the rule of mixtures. Additionally, the maleic anhydride treatment improves interfacial adhesion between the hydrophilic fibers and hydrophobic matrix, enhancing stress transfer efficiency and reducing interfacial slippage, which further contributes to increased stiffness. Decreasing Factors: The inherent compliance of the HDPE matrix limits the overall composite stiffness relative to engineering thermoplastics or metal matrices. Furthermore, if the fiber orientation within the composite is random rather than aligned with the loading axis, the reinforcement efficiency is reduced, and high filler loading may introduce micro-voids or agglomerates that act as stress concentrators, potentially mitigating the stiffening effect. Dominant Factor: The high loading fraction of rigid banana fibers combined with the improved interfacial bonding from the maleic anhydride treatment qualitatively dominates the mechanical behavior. This synergy ensures effective load transfer from the matrix to the fibers, resulting in a Young's modulus substantially higher than that of the neat HDPE, outweighing the limitations imposed by matrix compliance or potential fiber misalignment."
    },
    "analysis_without_hierarchical_structure": {
      "descriptive_text": "The material is a high-density polyethylene (HDPE) homopolymer composite reinforced with 50 wt% banana fiber filler. To improve interfacial adhesion, the banana fibers were treated with maleic anhydride prior to composite formation. The Young's modulus of this composite system was subsequently measured using a universal testing machine (Model UT 2303).",
      "reasoning_analysis": "Increasing Factors: The incorporation of 50 wt% banana fibers introduces a rigid phase with significantly higher intrinsic stiffness compared to the compliant HDPE matrix, driving the composite modulus upward according to rule-of-mixtures behavior. Additionally, the maleic anhydride treatment on the fibers enhances interfacial adhesion, ensuring efficient stress transfer from the matrix to the filler, which further maximizes the reinforcement contribution. Decreasing Factors: The continuous HDPE matrix phase remains inherently flexible and semi-crystalline, imposing a lower bound on the overall stiffness relative to the fiber potential. Furthermore, high filler loading levels such as 50 wt% can introduce processing challenges like void formation or fiber agglomeration, which may act as defects and slightly reduce the effective modulus compared to a theoretically perfect dispersion. Dominant Factor: The high volume fraction of the stiff banana fibers combined with the optimized interfacial bonding from the maleic anhydride treatment qualitatively dominates the mechanical response, leading to a substantial net increase in Young's modulus relative to the neat polymer matrix."
    }
  },
  {
    "doi": "10.1081/PTE-200048310",
    "title": "Mechanical Properties of Wood Polymer Composites Prepared from Agro-Waste and HDPE",
    "year": 2005,
    "chemical_composition": {
      "repeat_unit_psmiles": "*CC*",
      "monomers": [
        {
          "name": "Ethylene",
          "smiles": "C=C",
          "ratio_value": null,
          "ratio_unit": null
        }
      ],
      "additives": [
        {
          "name": "Sisal fiber",
          "type": "filler",
          "amount_value": 45,
          "amount_unit": "wt%"
        },
        {
          "name": "Maleic anhydride",
          "type": "compatibilizer",
          "amount_value": null,
          "amount_unit": null
        }
      ],
      "is_homopolymer": true
    },
    "processing_history": "HDPE:Sisal fiber composite (55:45 wt%). Fibers maleic anhydride treated. Young's modulus measured by universal testing machine (Model UT 2303).",
    "hierarchical_structure": "Wood polymer composite with MA-treated sisal fibers reinforced in HDPE matrix.",
    "properties": {
      "E": {
        "value": [
          1.06
        ],
        "unit": "GPa"
      }
    },
    "analysis_with_hierarchical_structure": {
      "descriptive_text": "The sample is a wood polymer composite consisting of a high-density polyethylene (HDPE) matrix reinforced with sisal fibers. The composite formulation maintains a 55:45 weight ratio of HDPE to sisal fiber, with the fibers subjected to maleic anhydride treatment to improve interfacial compatibility. This hierarchical structure features maleic anhydride-treated sisal fibers dispersed within the semi-crystalline HDPE matrix. Mechanical characterization was performed using a universal testing machine (Model UT 2303) to determine the Young's modulus.",
      "reasoning_analysis": "Increasing Factors: The incorporation of rigid sisal fibers at a high loading of 45 wt% into the compliant HDPE matrix substantially increases stiffness according to composite theory. The maleic anhydride treatment of the fibers promotes chemical compatibility and adhesion between the hydrophilic natural fibers and the hydrophobic polymer matrix, enabling efficient stress transfer from the matrix to the reinforcement. Decreasing Factors: The inherent low modulus of the HDPE matrix relative to the fibers limits the upper bound of the composite stiffness. Furthermore, high fiber loading can lead to processing difficulties such as void formation or fiber agglomeration, which act as defects and reduce the effective load-bearing cross-section. The hygroscopic nature of sisal fibers may also introduce moisture-related plasticization if not properly conditioned, potentially lowering stiffness. Dominant Factor: The high volume fraction of the rigid fibrous reinforcement combined with the enhanced interfacial adhesion from the maleic anhydride treatment qualitatively dominates the mechanical behavior. These factors ensure effective stress transfer and utilization of the fiber stiffness, leading to a Young's modulus significantly higher than that of the neat HDPE matrix despite the inherent compliance of the polymer phase."
    },
    "analysis_without_hierarchical_structure": {
      "descriptive_text": "The sample consists of a high-density polyethylene (HDPE) matrix reinforced with sisal natural fibers at a loading of 45 wt%. To improve interfacial adhesion between the hydrophobic polymer matrix and the hydrophilic fibers, the sisal fibers were treated with maleic anhydride prior to composite fabrication. The Young's modulus of the resulting composite material was characterized using a universal testing machine (Model UT 2303).",
      "reasoning_analysis": "Increasing Factors: The incorporation of 45 wt% sisal fibers introduces a rigid cellulosic phase with significantly higher stiffness than the HDPE matrix, driving the Young's modulus upward according to composite mixing rules. Additionally, the maleic anhydride treatment enhances interfacial bonding, ensuring efficient stress transfer from the compliant matrix to the rigid fibers, which maximizes the reinforcement efficiency. Decreasing Factors: High filler loading can potentially lead to fiber agglomeration or void formation during processing, which may act as stress concentrators and slightly diminish the theoretical modulus gain. Furthermore, if residual moisture remains within the natural fibers, it could plasticize the interface and reduce overall stiffness. Dominant Factor: The high volume fraction of the stiff sisal fibers combined with the improved interfacial compatibility qualitatively dominates the mechanical response, resulting in a substantial net increase in Young's modulus relative to the neat HDPE homopolymer."
    }
  },
  {
    "doi": "10.3390/lubricants10010013",
    "title": "Study of the Influence of Temperature on Contact Pressures and Resource of Metal-Polymer Plain Bearings with Filled Polyamide PA6 Bushing",
    "year": 2022,
    "chemical_composition": {
      "repeat_unit_psmiles": "*NC(=O)CCCCC*",
      "monomers": [
        {
          "name": "Caprolactam",
          "smiles": "O=C1CCCCN1",
          "ratio_value": null,
          "ratio_unit": null
        }
      ],
      "additives": [
        {
          "name": "Carbon fibers",
          "type": "filler",
          "amount_value": 30,
          "amount_unit": "vol%"
        }
      ],
      "is_homopolymer": true
    },
    "processing_history": "Bushing made of polyamide PA6 reinforced with carbon-dispersed fibers. Young's modulus measured by Oliver–Farr method at 45 °C and relative humidity of 50%.",
    "hierarchical_structure": "PA6 matrix with dispersed carbon fibers.",
    "properties": {
      "E": {
        "value": [
          5.15
        ],
        "unit": "GPa"
      }
    },
    "analysis_with_hierarchical_structure": {
      "descriptive_text": "The sample comprises a polyamide 6 (PA6) homopolymer matrix synthesized from caprolactam monomers, reinforced with 30 vol% carbon fibers to fabricate a bushing component. The hierarchical architecture features carbon fibers dispersed within the PA6 matrix. The Young's modulus was evaluated via the Oliver–Farr method under controlled environmental conditions of 45 °C and 50% relative humidity.",
      "reasoning_analysis": "Increasing Factors: The incorporation of 30 vol% carbon fibers introduces a high-modulus rigid phase that significantly enhances stiffness through the rule of mixtures, while the intrinsic hydrogen bonding within the PA6 crystalline domains provides a stiff matrix baseline. Decreasing Factors: The testing environment of 50% relative humidity induces water absorption in the polyamide matrix, acting as a plasticizer that disrupts interchain hydrogen bonding and lowers the glass transition temperature, thereby reducing matrix stiffness. Additionally, the elevated temperature of 45 °C approaches the plasticized Tg of PA6, promoting increased segmental mobility and thermal softening. Dominant Factor: The high intrinsic modulus and volume fraction of the carbon fibers establish a high baseline stiffness; however, the hygrothermal testing conditions (45 °C, 50% RH) are the dominant factors qualitatively governing the final measured E by plasticizing the matrix and reducing interfacial load transfer efficiency relative to standard dry conditions."
    },
    "analysis_without_hierarchical_structure": {
      "descriptive_text": "The sample consists of a polyamide 6 (PA6) homopolymer matrix derived from caprolactam monomers, reinforced with 30 vol% carbon fibers to form a composite bushing. The Young's modulus was characterized using the Oliver–Farr method at 45 °C under 50% relative humidity.",
      "reasoning_analysis": "Increasing Factors: The addition of 30 vol% carbon fibers provides a high-modulus reinforcement phase that significantly stiffens the composite through effective load transfer, while the polyamide 6 backbone contributes inherent rigidity via strong intermolecular hydrogen bonding. Decreasing Factors: The testing environment specified in the processing history, comprising 50% relative humidity and 45 °C, induces plasticization in the PA6 matrix; moisture absorption disrupts hydrogen bonds and increases free volume, and the elevated temperature enhances chain mobility, both of which reduce the matrix stiffness. Dominant Factor: The high volume fraction of rigid carbon fibers qualitatively dominates the final modulus behavior, as the filler network sustains the structural load-bearing capacity even when the polyamide matrix is softened by hygrothermal conditions."
    }
  },
  {
    "doi": "10.1081/PTE-200048310",
    "title": "Mechanical Properties of Wood Polymer Composites Prepared from Agro-Waste and HDPE",
    "year": 2005,
    "chemical_composition": {
      "repeat_unit_psmiles": "*CC*",
      "monomers": [
        {
          "name": "Ethylene",
          "smiles": "C=C",
          "ratio_value": null,
          "ratio_unit": null
        }
      ],
      "additives": [
        {
          "name": "Sisal fiber",
          "type": "filler",
          "amount_value": 40,
          "amount_unit": "wt%"
        },
        {
          "name": "Maleic anhydride",
          "type": "compatibilizer",
          "amount_value": null,
          "amount_unit": null
        }
      ],
      "is_homopolymer": true
    },
    "processing_history": "HDPE:Sisal fiber composite (60:40 wt%). Fibers maleic anhydride treated. Young's modulus measured by universal testing machine (Model UT 2303).",
    "hierarchical_structure": "Wood polymer composite with MA-treated sisal fibers reinforced in HDPE matrix.",
    "properties": {
      "E": {
        "value": [
          1.12
        ],
        "unit": "GPa"
      }
    },
    "analysis_with_hierarchical_structure": {
      "descriptive_text": "The sample is a wood polymer composite comprising a high-density polyethylene (HDPE) homopolymer matrix reinforced with sisal fibers at a 60:40 weight ratio. The hierarchical structure incorporates maleic anhydride-treated sisal fibers within the HDPE matrix to enhance compatibility. Processing involved the creation of this composite formulation, and the mechanical properties were characterized using a universal testing machine (Model UT 2303).",
      "reasoning_analysis": "Increasing Factors: The inclusion of 40 wt% sisal fibers introduces a rigid cellulosic phase with higher intrinsic stiffness than the polyethylene matrix, restricting deformation under load. Additionally, the maleic anhydride treatment improves interfacial adhesion between the hydrophobic matrix and hydrophilic fibers, facilitating efficient stress transfer. Decreasing Factors: The HDPE matrix possesses a relatively low modulus due to its flexible aliphatic backbone compared to engineering thermoplastics. Furthermore, high filler loading can potentially introduce micro-voids or fiber agglomeration, which may act as stress concentrators. Dominant Factor: The high volume fraction of rigid sisal reinforcement combined with improved interfacial bonding qualitatively dominates the mechanical response, driving the Young's Modulus significantly higher than that of the neat HDPE matrix."
    },
    "analysis_without_hierarchical_structure": {
