Repository: hhtrick/HHT-code

# HHT training framework

This directory contains model training, embedding precomputation, inference, article-level baselines and the curated datasets. All commands below assume that the working directory is `train_code/`.

## 3. Datasets and fixed partitions

Each main dataset is a JSON array at `dataset/{property}/{property}.json`. Entries contain source metadata, `chemical_composition`, `processing_history`, `hierarchical_structure`, `properties`, and two generated-analysis objects. Targets are stored as `properties[property]["value"]`; source metadata and target values are not predictive input fields.

| Property | Train | Validation | Test | Total |
|---|---:|---:|---:|---:|

File: train_code/dataset/E/E.json (part 156 of 204)
[
      "descriptive_text": "The material system consists of a high-density polyethylene (HDPE) homopolymer matrix reinforced with 55 wt% banana fiber filler. The fibers were treated with maleic anhydride to enhance interfacial compatibility within the composite. Mechanical characterization was performed using a universal testing machine (Model UT 2303) to determine the Young's modulus.",
      "reasoning_analysis": "Increasing Factors: The incorporation of 55 wt% banana fibers introduces a high volume fraction of rigid cellulosic material into the compliant HDPE matrix, significantly enhancing stiffness through load bearing. Additionally, the maleic anhydride treatment improves interfacial adhesion between the hydrophilic fibers and hydrophobic matrix, enabling efficient stress transfer which further elevates the modulus. Decreasing Factors: The inherent flexibility of the semi-crystalline HDPE matrix limits the baseline stiffness relative to the fibers. Furthermore, the high filler loading increases the probability of fiber agglomeration or void formation due to wetting difficulties, which could act as stress concentrators and slightly reduce the effective modulus compared to a theoretically perfect dispersion. Dominant Factor: The substantial loading of the stiff banana fibers combined with the enhanced interfacial bonding from the compatibilizer treatment qualitatively dominates the mechanical behavior, driving the Young's modulus significantly higher than that of the neat polymer matrix."
    }
  },
  {
    "doi": null,
    "title": "A novel micro-machining method for the fabrication of thick-film SU-8 embedded microchannels",
    "year": 2001,
    "chemical_composition": {
      "repeat_unit_psmiles": null,
      "monomers": [
        {
          "name": "SU-8",
          "smiles": null,
          "ratio_value": null,
          "ratio_unit": null
        }
      ],
      "additives": [],
      "is_homopolymer": false
    },
    "processing_history": "SU-8 resist layer spin coated onto Si wafer to thickness of about 34 µm. Exposed to proton beams (1 and 2 MeV) using nuclear microscope with a dose of 14 nC mm-2. Developed in PGMEA and distilled water. Young's modulus measured by stylus-type load-deflection method using Alpha-Step 200 surface profiler, Poisson's ratio assumed 0.3.",
    "hierarchical_structure": "Thick-film (34 µm) SU-8 micro-cantilevers and fixed-fixed supported micro-bridges. Cross-linked structure formed by proton beam exposure.",
    "properties": {
      "E": {
        "value": [
          5.306
        ],
        "unit": "GPa"
      }
    },
    "analysis_with_hierarchical_structure": {
      "descriptive_text": "The sample comprises SU-8 resist layers spin-coated onto a silicon wafer to a thickness of approximately 34 µm. These films were subjected to proton beam exposure at energies of 1 and 2 MeV using a nuclear microscope with a dose of 14 nC mm-2, resulting in a cross-linked structure. Following exposure, the material was developed in PGMEA and distilled water to fabricate thick-film micro-cantilevers and fixed-fixed supported micro-bridges. The Young's modulus was subsequently characterized using a stylus-type load-deflection method with an Alpha-Step 200 surface profiler, assuming a Poisson's ratio of 0.3.",
      "reasoning_analysis": "Increasing Factors: The exposure to high-energy proton beams induces cationic polymerization and extensive cross-linking within the SU-8 epoxy matrix, creating a dense three-dimensional network that severely restricts chain mobility and significantly enhances stiffness. The aromatic nature of the SU-8 monomer backbone provides intrinsic rigidity compared to flexible aliphatic chains. Decreasing Factors: The spin-coating process used to achieve the 34 µm thickness may introduce residual internal stresses or potential micro-voids that could compromise mechanical continuity. Furthermore, incomplete removal of PGMEA solvent during the development stage could result in residual plasticization, thereby lowering the intermolecular friction and effective modulus. Dominant Factor: The proton beam-induced cross-linking density is the dominant factor governing the mechanical behavior. The transformation from a soluble oligomeric state to a heavily cross-linked thermoset network fundamentally establishes the high stiffness of the material, outweighing potential reductions caused by processing-induced stresses or minor residual solvent content."
    },
    "analysis_without_hierarchical_structure": {
      "descriptive_text": "The sample comprises an SU-8 based polymer system. It was fabricated by spin coating a layer onto a silicon wafer to achieve a thickness of approximately 34 µm. The film was subsequently exposed to proton beams with energies of 1 and 2 MeV using a nuclear microscope at a dose of 14 nC mm-2. Following exposure, the material was developed using PGMEA and distilled water. The Young's modulus was characterized using a stylus-type load-deflection method via an Alpha-Step 200 surface profiler, assuming a Poisson's ratio of 0.3.",
      "reasoning_analysis": "Increasing Factors: The epoxy-based chemistry inherent to the SU-8 system provides a rigid molecular backbone. The processing history involving exposure to high-energy proton beams initiates crosslinking throughout the 34 µm film, creating a dense three-dimensional network that restricts chain segment mobility and increases stiffness. Decreasing Factors: The development process using PGMEA and distilled water may trap residual solvent within the matrix, acting as a plasticizer to increase free volume and lower the modulus. Additionally, if the proton dose is insufficient for full conversion, incomplete crosslinking would reduce network density and mechanical rigidity. Dominant Factor: The formation of the highly crosslinked epoxy network via proton beam irradiation is the dominant factor. While residual solvent or incomplete curing could soften the material, the fundamental transition from a soluble oligomer mixture to an insoluble, rigid thermoset network driven by the high-energy exposure dictates a substantially higher modulus relative to the uncured state."
    }
  },
  {
    "doi": null,
    "title": "Conductive polymer composites: comparative study of poly(ester)-short carbon fibres and poly(epoxy)-short carbon fibres mechanical and electrical properties",
    "year": 2002,
    "chemical_composition": {
      "repeat_unit_psmiles": null,
      "monomers": [
        {
          "name": "Unsaturated polyester (Norsodyne S70 361 TA)",
          "smiles": null,
          "ratio_value": null,
          "ratio_unit": null
        }
      ],
      "additives": [
        {
          "name": "Initiator/catalyst mixture",
          "type": "initiator",
          "amount_value": 1.5,
          "amount_unit": "wt%"
        }
      ],
      "is_homopolymer": false
    },
    "processing_history": "Cured with 1.5% initiator/catalyst mixture (25 °C 24 h + 160 °C 1 h). Moulded to ISO specimens. Young's modulus measured by uniaxial tension at ambient temperature with Instron 5567 testing machine at a rate of 10 mm min-1.",
    "hierarchical_structure": "Thermoset matrix. Tg = 100 °C. Density = 1.1.",
    "properties": {
      "E": {
        "value": [
          2
        ],
        "unit": "GPa"
      }
    },
    "analysis_with_hierarchical_structure": {
      "descriptive_text": "The sample comprises an unsaturated polyester resin system (Norsodyne S70 361 TA) compounded with a 1.5 wt% initiator/catalyst mixture to form a crosslinked thermoset matrix. Specimens were moulded to ISO standards and subjected to a curing cycle consisting of 24 hours at 25 °C followed by a post-cure at 160 °C for 1 hour. The resulting material exhibits a glass transition temperature of 100 °C and a density of 1.1 g/cm³, with the Young's modulus characterized by uniaxial tension at ambient temperature using an Instron 5567 testing machine at a crosshead rate of 10 mm min⁻¹.",
      "reasoning_analysis": "Increasing Factors: The formation of a covalently crosslinked thermoset network inherently restricts polymer chain mobility, significantly enhancing stiffness compared to linear analogues. The processing history includes a high-temperature post-cure at 160 °C, which promotes maximum crosslink density and reduces free volume, thereby driving the modulus higher. Additionally, the mechanical testing is performed at ambient temperature, which is well below the glass transition temperature of 100 °C, ensuring the material resides in the rigid glassy state where segmental motions are frozen. Decreasing Factors: The chemical backbone of unsaturated polyesters typically contains flexible aliphatic glycol segments between unsaturated sites, which introduces intrinsic chain flexibility that may lower the modulus relative to fully aromatic thermoset systems. Furthermore, the presence of the initiator system and potential micro-heterogeneities arising from the curing kinetics of unsaturated polyesters could introduce minor defects or regions of lower crosslink density that slightly compromise stiffness. Dominant Factor: The dominant factor determining the Young's modulus is the combination of the highly crosslinked thermoset architecture and the testing temperature being significantly lower than the Tg. While the aliphatic segments provide some flexibility, the frozen segmental dynamics in the glassy regime and the network constraints imposed by the thermal post-cure qualitatively dictate a high stiffness response characteristic of cured thermosetting resins."
    },
    "analysis_without_hierarchical_structure": {
      "descriptive_text": "The sample comprises an unsaturated polyester resin system, specifically Norsodyne S70 361 TA, formulated with a 1.5 wt% initiator/catalyst mixture. Processing involved a dual-stage curing cycle consisting of 24 hours at 25 °C followed by 1 hour at 160 °C, after which the material was moulded into ISO standard specimens. Mechanical characterization was performed via uniaxial tension at ambient temperature using an Instron 5567 testing machine at a crosshead rate of 10 mm min-1 to determine the Young's modulus.",
      "reasoning_analysis": "Increasing Factors: The formation of a covalently crosslinked thermoset network during the curing process fundamentally restricts polymer chain mobility, thereby increasing stiffness. The specific thermal history, particularly the post-cure at 160 °C, drives the reaction towards higher conversion and crosslink density, reducing free volume and enhancing resistance to elastic deformation. Additionally, the aromatic structures typically present in unsaturated polyester backbones provide intrinsic backbone rigidity. Decreasing Factors: The chemical composition indicates a neat resin system without reinforcing fillers or fibers, which limits the modulus compared to composite formulations. Furthermore, the aliphatic segments within the polyester chains between crosslink sites introduce a degree of flexibility that can lower the modulus relative to fully aromatic thermosets. Dominant Factor: The high crosslink density achieved through the optimized two-stage thermal curing protocol is the dominant factor. This network structure imposes significant topological constraints on chain motion, dictating a rigid thermoset behavior that outweighs the flexibility introduced by the aliphatic backbone segments."
    }
  },
  {
    "doi": "10.1081/PTE-200048310",
    "title": "Mechanical Properties of Wood Polymer Composites Prepared from Agro-Waste and HDPE",
    "year": 2005,
    "chemical_composition": {
      "repeat_unit_psmiles": "*CC*",
      "monomers": [
        {
          "name": "Ethylene",
          "smiles": "C=C",
          "ratio_value": null,
          "ratio_unit": null
        }
      ],
      "additives": [
        {
          "name": "Sisal fiber",
          "type": "filler",
          "amount_value": 55,
          "amount_unit": "wt%"
        },
        {
          "name": "Maleic anhydride",
          "type": "compatibilizer",
          "amount_value": null,
          "amount_unit": null
        }
      ],
      "is_homopolymer": true
    },
    "processing_history": "HDPE:Sisal fiber composite (45:55 wt%). Fibers maleic anhydride treated. Young's modulus measured by universal testing machine (Model UT 2303).",
    "hierarchical_structure": "Wood polymer composite with MA-treated sisal fibers reinforced in HDPE matrix.",
    "properties": {
      "E": {
        "value": [
          0.79
        ],
        "unit": "GPa"
      }
    },
    "analysis_with_hierarchical_structure": {
      "descriptive_text": "The sample comprises a wood polymer composite featuring a high-density polyethylene (HDPE) matrix reinforced with 55 wt% sisal fibers. The polyethylene backbone is synthesized from ethylene monomers, and the natural fiber reinforcement was subjected to maleic anhydride treatment to function as a compatibilizer within the composite structure. Processing involved compounding the HDPE and treated fibers into a 45:55 wt% ratio, resulting in a heterogeneous hierarchical structure where MA-treated sisal fibers are dispersed within the polymer matrix. Mechanical characterization was performed using a universal testing machine (Model UT 2303) to evaluate the Young's modulus.",
      "reasoning_analysis": "Increasing Factors: The incorporation of 55 wt% sisal fibers serves as the primary stiffening agent, as the intrinsic modulus of natural cellulose fibers significantly exceeds that of the polyethylene matrix. According to composite theory, such a high volume fraction of rigid reinforcement drastically elevates the overall stiffness. Furthermore, the maleic anhydride treatment of the fibers enhances interfacial adhesion between the hydrophilic fibers and the hydrophobic HDPE matrix, improving stress transfer efficiency and preventing interfacial slippage, which further contributes to a higher modulus. Decreasing Factors: The inherent compliance of the HDPE matrix acts as a limiting factor, as polyethylene possesses a relatively low intrinsic Young's modulus compared to engineering thermoplastics or metallic materials. Additionally, while treated, natural fibers like sisal may still possess structural heterogeneities or moisture sensitivity compared to synthetic glass or carbon fibers, which could theoretically limit the maximum achievable stiffness relative to ideal theoretical predictions. Dominant Factor: The dominant factor governing the Young's modulus is the high loading fraction of the rigid sisal fibers coupled with the compatibilization effect. While the HDPE matrix is compliant, the percolation of the stiff fiber network at 55 wt% and the improved interfacial bonding from the maleic anhydride treatment qualitatively override the matrix compliance, resulting in a composite modulus significantly higher than the neat polymer."
    },
    "analysis_without_hierarchical_structure": {
      "descriptive_text": "The material system is a high-density polyethylene (HDPE) composite reinforced with sisal fibers at a 45:55 weight ratio of matrix to filler. The sisal fibers were chemically treated with maleic anhydride to promote interfacial adhesion prior to composite fabrication. The Young's modulus of the prepared composite was characterized using a universal testing machine (Model UT 2303).",
      "reasoning_analysis": "Increasing Factors: The high loading of sisal fibers (55 wt%) introduces a rigid cellulose phase with a modulus significantly superior to the semi-crystalline HDPE matrix, driving the composite stiffness upward via the rule of mixtures. Additionally, the maleic anhydride treatment improves interfacial stress transfer between the hydrophobic matrix and hydrophilic fibers, ensuring the reinforcing potential of the fibers is effectively utilized. Decreasing Factors: The inherent structural heterogeneity and potential micro-defects within natural sisal fibers may limit the maximum achievable modulus compared to synthetic reinforcements. Furthermore, high filler loading increases the risk of fiber agglomeration, which can act as stress concentrators, and any residual moisture in the hydrophilic fibers could plasticize the interface, reducing overall stiffness. Dominant Factor: The dominant factor is the high volume fraction of the stiff sisal reinforcement coupled with the enhanced interfacial bonding from the maleic anhydride treatment. This combination ensures that the load is efficiently transferred to the rigid fiber phase, qualitatively resulting in a Young's modulus substantially higher than that of the neat HDPE matrix."
    }
  },
  {
    "doi": "10.1109/TIE.2011.2172175",
    "title": "Flexible Microtactile Sensor for Normal and Shear Elasticity Measurements",
    "year": 2011,
    "chemical_composition": {
      "repeat_unit_psmiles": "O[Si](C)(C)",
      "monomers": [
        {
          "name": "Dimethylsiloxane",
          "smiles": "C[Si](C)O",
          "ratio_value": null,
          "ratio_unit": null
        }
      ],
      "additives": [],
      "is_homopolymer": true
    },
    "processing_history": "Liquid PDMS (Sylgard 184, Dow Corning Corporation) spin coated and cured at room temperature for around 48 h.",
    "hierarchical_structure": "Flexible polymer structure with sensing cells and supporting pillars.",
    "properties": {
      "E": {
        "value": [
          0.0
        ],
        "unit": "GPa"
      }
    },
    "analysis_with_hierarchical_structure": {
      "descriptive_text": "The sample consists of a polydimethylsiloxane (PDMS) homopolymer derived from dimethylsiloxane monomers, engineered into a flexible polymer structure incorporating sensing cells and supporting pillars. Processing involved spin coating a liquid PDMS precursor (Sylgard 184, Dow Corning Corporation) followed by curing at room temperature for approximately 48 hours to establish the final hierarchical architecture.",
      "reasoning_analysis": "Increasing Factors: The curing process facilitates crosslinking within the siloxane network, which restricts chain slippage and enhances elastic recovery, thereby increasing the stiffness. The geometric arrangement of supporting pillars may also contribute to structural rigidity under specific loading conditions compared to a planar film. Decreasing Factors: The dimethylsiloxane backbone possesses low rotational barriers around the Si-O-Si linkages and weak intermolecular interactions, intrinsically favoring high chain mobility and low stiffness. Additionally, room temperature curing may yield a lower crosslink density compared to elevated temperature curing, and the presence of sensing cells introduces voids that reduce the effective load-bearing cross-sectional area. Dominant Factor: The inherent flexibility of the siloxane chemistry combined with the void-containing hierarchical structure qualitatively dominates the mechanical response, driving the property E towards a highly compliant regime despite the network formation during processing."
    },
    "analysis_without_hierarchical_structure": {
      "descriptive_text": "The sample comprises a polydimethylsiloxane homopolymer synthesized from dimethylsiloxane monomers. The material was processed using liquid PDMS (Sylgard 184, Dow Corning Corporation), which was spin coated onto a substrate and cured at room temperature for approximately 48 hours to form the final film.",
      "reasoning_analysis": "Increasing Factors: The processing history specifies that the material was cured, implying the formation of a crosslinked network structure which restricts chain mobility and prevents viscous flow, thereby increasing the elastic modulus (E) relative to the uncured liquid precursor. Additionally, the spin coating technique may induce slight chain orientation or densification within the thin film geometry, potentially contributing to a marginal increase in stiffness. Decreasing Factors: The chemical composition features a siloxane backbone characterized by Si-O bonds with low rotational energy barriers and large bond angles, granting exceptional chain flexibility that inherently lowers the modulus. Furthermore, the non-polar methyl side groups result in weak intermolecular van der Waals forces, reducing cohesive energy density and further depressing the stiffness. The room temperature curing condition may also lead to a lower crosslink density compared to thermal curing, limiting the stiffening effect of the network. Dominant Factor: The intrinsic flexibility of the siloxane backbone is the dominant factor governing the mechanical response. Despite the stiffening effect introduced by the curing process, the low energy barrier for bond rotation ensures that the material remains a soft elastomer with a comparatively low Young's Modulus."
    }
  },
  {
    "doi": null,
    "title": "Elastic Properties of Randomly Dispersed Functionalized Silicon Carbide Nanotubes/Polymer Nanocomposites: Combined Multiscale Molecular Dynamics and Finite Element Modeling",
    "year": 2023,
    "chemical_composition": {
      "repeat_unit_psmiles": "*CC*",
      "monomers": [
        {
          "name": "Ethylene",
          "smiles": "C=C",
          "ratio_value": null,
          "ratio_unit": null
        }
      ],
      "additives": [],
      "is_homopolymer": true
    },
    "processing_history": "Molecular Dynamics simulation using LAMMPS, Dreiding force field. NVT/NPT equilibration at 300 K, 1 bar. Young's modulus measured by averaging tensile and shear loadings along x, y, z directions assuming isotropic material.",
    "hierarchical_structure": "Pure Polyethylene matrix. Isotropic.",
    "properties": {
      "E": {
        "value": [
          1.1104
        ],
        "unit": "GPa"
      }
    },
    "analysis_with_hierarchical_structure": {
      "descriptive_text": "The sample consists of a pure polyethylene homopolymer matrix characterized by an isotropic hierarchical structure. The material system was generated using Molecular Dynamics simulations implemented in LAMMPS with the Dreiding force field, undergoing NVT and NPT equilibration at 300 K and 1 bar to ensure thermodynamic stability. Mechanical characterization was performed by averaging tensile and shear loadings along the x, y, and z directions, assuming isotropic material behavior to determine the Young's modulus.",
      "reasoning_analysis": "Increasing Factors: The linear ethylene backbone provides intrinsic resistance to bond stretching and bending, contributing to the baseline stiffness of the material. Additionally, the NPT equilibration at 1 bar during the processing history ensures a realistic bulk density, maximizing intermolecular van der Waals contacts which positively correlate with stiffness. Decreasing Factors: The isotropic structural description implies a lack of chain orientation or crystalline domains, which are critical for achieving high stiffness in polyethylene systems. Furthermore, the simulation temperature of 300 K is significantly above the glass transition temperature of polyethylene, enabling segmental mobility that reduces resistance to deformation, while the absence of reinforcing additives limits potential load transfer mechanisms. Dominant Factor: The morphological state defined by the isotropic structure combined with the testing temperature relative to the glass transition is the dominant factor. Without crystalline reinforcement or chain orientation, the Young's modulus is governed primarily by the softer intermolecular interactions rather than the stiff covalent backbone, qualitatively limiting the overall stiffness compared to oriented or semi-crystalline counterparts."
    },
    "analysis_without_hierarchical_structure": {
      "descriptive_text": "The sample consists of a polyethylene homopolymer characterized through molecular dynamics simulations. The system was modeled using the LAMMPS software package employing the Dreiding force field, followed by equilibration under NVT and NPT ensembles at 300 K and 1 bar. The Young's modulus was subsequently determined by averaging tensile and shear loadings applied along the x, y, and z directions, assuming the material behaves as an isotropic medium.",
      "reasoning_analysis": "Increasing Factors: The linear polyethylene architecture facilitates efficient chain packing during the NPT equilibration phase, maximizing intermolecular van der Waals interactions which resist deformation, while the Dreiding force field rigorously enforces bond stretching potentials that provide inherent resistance to small strains. Decreasing Factors: The chemical composition features a flexible aliphatic backbone with low rotational energy barriers, permitting significant chain conformational changes under load that reduce overall stiffness, and the molecular dynamics equilibration at 300 K may not fully reproduce the high crystalline morphology typical of stiff experimental polyethylene, potentially resulting in a more amorphous structure. Dominant Factor: The degree of structural order and density achieved during the NPT equilibration processing step qualitatively dominates the final behavior; while the flexible backbone sets a fundamental limit, the packing efficiency determined by the simulation protocol dictates the magnitude of intermolecular forces that primarily govern the Young's modulus in this isotropic model."
    }
  },
  {
    "doi": null,
    "title": "A novel micro-machining method for the fabrication of thick-film SU-8 embedded microchannels",
    "year": 2001,
    "chemical_composition": {
      "repeat_unit_psmiles": null,
      "monomers": [
        {
          "name": "SU-8",
          "smiles": null,
          "ratio_value": null,
          "ratio_unit": null
        }
      ],
      "additives": [],
      "is_homopolymer": false
    },
    "processing_history": "SU-8 resist layer spin coated onto Si wafer to thickness of about 34 µm. Exposed to proton beams (1 and 2 MeV) using nuclear microscope with a dose of 12 nC mm-2. Developed in PGMEA and distilled water. Young's modulus measured by stylus-type load-deflection method using Alpha-Step 200 surface profiler, Poisson's ratio assumed 0.3.",
    "hierarchical_structure": "Thick-film (34 µm) SU-8 micro-cantilevers and fixed-fixed supported micro-bridges. Cross-linked structure formed by proton beam exposure.",
    "properties": {
      "E": {
        "value": [
          4.542
        ],
        "unit": "GPa"
      }
    },
    "analysis_with_hierarchical_structure": {
      "descriptive_text": "The sample comprises an SU-8 epoxy-based resist system processed into thick-film micro-structures, specifically micro-cantilevers and fixed-fixed supported micro-bridges with a thickness of approximately 34 µm. The material was fabricated by spin coating onto a silicon wafer, followed by exposure to 1 and 2 MeV proton beams using a nuclear microscope at a dose of 12 nC mm-2 to induce a cross-linked structure. Subsequent development was performed using PGMEA and distilled water, and the mechanical properties were characterized via a stylus-type load-deflection method using an Alpha-Step 200 surface profiler with an assumed Poisson's ratio of 0.3.",
      "reasoning_analysis": "Increasing Factors: The formation of a dense three-dimensional cross-linked network induced by the proton beam exposure significantly restricts polymer chain segment mobility, thereby increasing the stiffness and Young's modulus. The inherent rigidity of the epoxy backbone in the SU-8 formulation also contributes to a higher baseline modulus compared to flexible linear polymers. Decreasing Factors: Residual solvent from the PGMEA development process, if not fully evaporated, could act as a plasticizer to increase free volume and reduce the modulus. Additionally, high-energy proton irradiation may cause competitive chain scission reactions which, if prevalent, could lower the effective molecular weight between cross-links and diminish stiffness. Dominant Factor: The cross-linking density established by the proton beam dose is the dominant factor, as the creation of a covalently bonded network fundamentally transitions the material from a viscous prepolymer to a rigid solid, qualitatively overriding potential softening effects from residual solvent or minor radiation-induced scission to yield a high modulus characteristic of cured epoxy networks."
    },
    "analysis_without_hierarchical_structure": {
      "descriptive_text": "The sample consists of an SU-8 epoxy-based resin system, characterized as a non-homopolymer formulation. It was fabricated by spin coating the material onto a silicon wafer to achieve a thickness of approximately 34 µm. Following deposition, the layer was subjected to proton beam exposure at energies of 1 and 2 MeV using a nuclear microscope with a specific dose of 12 nC mm-2. The exposed film was subsequently developed using a sequence of PGMEA and distilled water. The mechanical properties were evaluated by measuring the Young's modulus via a stylus-type load-deflection method using an Alpha-Step 200 surface profiler, assuming a Poisson's ratio of 0.3.",
      "reasoning_analysis": "Increasing Factors: The chemical composition of SU-8 features a bisphenol A novolac epoxy backbone containing rigid aromatic rings, which inherently restricts segmental motion and provides a high baseline stiffness. Furthermore, the processing history involving proton beam exposure induces extensive crosslinking within the resin matrix; this formation of a three-dimensional covalent network significantly reduces chain mobility and drastically increases the material's resistance to deformation. Decreasing Factors: The development process using PGMEA and distilled water may leave residual solvent molecules trapped within the crosslinked network, which could act as plasticizers by increasing free volume and thereby reducing the effective Young's modulus. Additionally, high-energy proton irradiation carries a risk of chain scission alongside crosslinking, which could potentially degrade the molecular weight between crosslinks and lower stiffness if the damage threshold is exceeded. Dominant Factor: The formation of a highly dense crosslinked network driven by the proton beam exposure is the dominant factor, as the transition from a soluble oligomeric resin to an insoluble thermoset structure fundamentally dictates the mechanical integrity, overwhelmingly increasing the Young's modulus relative to the uncured state despite potential minor plasticization effects."
    }
  },
  {
    "doi": null,
    "title": "Conductive polymer composites: comparative study of poly(ester)-short carbon fibres and poly(epoxy)-short carbon fibres mechanical and electrical properties",
    "year": 2002,
    "chemical_composition": {
      "repeat_unit_psmiles": null,
      "monomers": [
        {
          "name": "Epoxy resin (Epolam 2015)",
          "smiles": null,
          "ratio_value": null,
          "ratio_unit": null
        }
      ],
      "additives": [
        {
          "name": "Amine hardener",
          "type": "crosslinker",
          "amount_value": 32,
          "amount_unit": "wt%"
        }
      ],
      "is_homopolymer": false
    },
    "processing_history": "Cured with 32% amine hardener (160 °C 12 h). Moulded to ISO specimens. Young's modulus measured by uniaxial tension at ambient temperature with Instron 5567 testing machine at a rate of 10 mm min-1.",
    "hierarchical_structure": "Thermoset matrix. Tg = 90 °C. Density = 1.1.",
    "properties": {
      "E": {
        "value": [
          1.5
        ],
        "unit": "GPa"
      }
    },
    "analysis_with_hierarchical_structure": {
      "descriptive_text": "The sample comprises an Epolam 2015 epoxy resin system crosslinked with 32 wt% amine hardener to form a thermoset matrix with a density of 1.1 and a glass transition temperature of 90 °C. Specimens were molded to ISO standards following a cure cycle of 160 °C for 12 hours. Mechanical evaluation was conducted via uniaxial tension at ambient temperature using an Instron 5567 testing machine at a crosshead rate of 10 mm min-1 to determine the Young's modulus.",
      "reasoning_analysis": "Increasing Factors: The formation of a covalently crosslinked thermoset network via the amine hardener significantly restricts long-range chain mobility and prevents viscous flow, inherently increasing stiffness. Furthermore, the curing history at 160 °C for 12 hours promotes high conversion and crosslink density, while the measurement temperature being well below the glass transition temperature (90 °C) ensures the polymer is in a rigid glassy state. Decreasing Factors: The epoxy backbone typically contains flexible ether linkages and aliphatic segments between crosslinking points which introduce segmental compliance compared to fully aromatic rigid-rod polymers. Additionally, as a neat resin matrix without reinforcing fillers or fibers, the modulus lacks the composite enhancement seen in filled systems. Dominant Factor: The combination of the highly crosslinked network structure and the vitrified glassy state during testing qualitatively dominates the mechanical response, resulting in a high stiffness characteristic of structural thermoset epoxies despite the inherent flexibility of the molecular backbone."
    },
    "analysis_without_hierarchical_structure": {
      "descriptive_text": "The sample comprises an Epoxy resin (Epolam 2015) system incorporated with an amine hardener at a concentration of 32 wt%. The material underwent a curing process at 160 °C for 12 hours and was subsequently moulded into ISO standard specimens. Young's modulus was determined via uniaxial tension at ambient temperature using an Instron 5567 testing machine operating at a crosshead speed of 10 mm min-1.",
      "reasoning_analysis": "Increasing Factors: The addition of the amine hardener facilitates the formation of a densely crosslinked three-dimensional thermoset network, which significantly restricts polymer chain segment mobility and enhances stiffness. Furthermore, the extended curing cycle at 160 °C promotes high conversion of epoxide groups, maximizing crosslink density and locking the polymer into a rigid glassy state at ambient testing temperatures. Decreasing Factors: The inherent chemical structure of the Epolam 2015 resin and the specific amine hardener may contain flexible aliphatic segments between crosslinking points, which offers less resistance to deformation compared to fully aromatic networks. Additionally, any slight deviation from optimal stoichiometry at the 32 wt% loading or residual free volume trapped during the moulding process could introduce minor plasticization effects that lower stiffness. Dominant Factor: The high crosslink density achieved through the prolonged high-temperature curing regime is the dominant factor, as the formation of the covalent network overwhelmingly governs the mechanical stiffness, ensuring the material behaves as a rigid solid where bond deformation dominates over chain slippage."
    }
  },
  {
    "doi": null,
    "title": "Elastic Properties of Randomly Dispersed Functionalized Silicon Carbide Nanotubes/Polymer Nanocomposites: Combined Multiscale Molecular Dynamics and Finite Element Modeling",
    "year": 2023,
    "chemical_composition": {
      "repeat_unit_psmiles": "*CC*",
      "monomers": [
        {
          "name": "Ethylene",
          "smiles": "C=C",
          "ratio_value": null,
          "ratio_unit": null
        }
      ],
      "additives": [
        {
          "name": "Pure SiCNT (Armchair)",
          "type": "filler",
          "amount_value": 10,
          "amount_unit": "vol%"
        }
      ],
      "is_homopolymer": true
    },
    "processing_history": "Molecular Dynamics simulation using LAMMPS, Dreiding and Tersoff force fields. NVT/NPT equilibration at 300 K, 1 bar. Uniaxial tension test simulated by applying displacement along X axis (Longitudinal) up to 5% strain. Slope of stress-strain profile calculated.",
    "hierarchical_structure": "Transversely isotropic RVE. 10% nanofiller volume fraction. Armchair (6,6) SiCNT.",
    "properties": {
      "E": {
        "value": [
          36.35
        ],
        "unit": "GPa"
      }
    },
    "analysis_with_hierarchical_structure": {
      "descriptive_text": "This nanocomposite system comprises a polyethylene homopolymer matrix reinforced with 10 vol% Pure Silicon Carbide Nanotubes (SiCNT) featuring an Armchair (6,6) configuration. Modeled as a transversely isotropic Representative Volume Element (RVE), the material was subjected to Molecular Dynamics simulations using the LAMMPS package with Dreiding and Tersoff force fields. Following NVT and NPT equilibration at 300 K and 1 bar, the mechanical properties were characterized via a simulated uniaxial tension test applied along the longitudinal X axis up to 5% strain, with the elastic modulus derived from the slope of the resulting stress-strain profile.",
      "reasoning_analysis": "Increasing Factors: The inclusion of 10 vol% Armchair (6,6) SiCNTs significantly enhances stiffness due to the inherently high axial modulus of the ceramic nanotube structure compared to the polymer matrix. The longitudinal alignment of the nanotubes within the transversely isotropic RVE relative to the loading direction maximizes load transfer efficiency along the stiffest axis of the filler. Additionally, the use of the Tersoff force field accurately captures the strong covalent bonding within the SiCNT lattice, supporting a high resistance to deformation. Decreasing Factors: The polyethylene matrix contributes a lower modulus component due to the flexibility of the aliphatic carbon backbone and the simulation temperature of 300 K, which is above the glass transition temperature of polyethylene, permitting segmental mobility in amorphous regions. The 10% volume fraction, while substantial, still leaves the majority of the volume occupied by the compliant polymer phase, preventing the composite from reaching the theoretical stiffness limits of the pure nanotube material. Dominant Factor: The exceptional axial stiffness and high aspect ratio of the aligned SiCNT filler qualitatively dominate the mechanical response. Despite the compliant nature of the polyethylene matrix at room temperature, the reinforcement effect provided by the rigid nanotube network aligned with the stress axis dictates a substantial increase in the overall Young's modulus relative to the neat polymer."
    },
    "analysis_without_hierarchical_structure": {
      "descriptive_text": "The sample consists of a polyethylene homopolymer matrix reinforced with 10 vol% armchair Silicon Carbide Nanotubes (SiCNT) acting as a filler. The system was constructed and analyzed via Molecular Dynamics simulations using the LAMMPS package, utilizing Dreiding force fields for the polymer and Tersoff force fields for the nanotubes. Following NVT and NPT equilibration at 300 K and 1 bar, the mechanical properties were assessed through a simulated uniaxial tension test applied along the longitudinal X axis up to 5% strain, where the Young's Modulus was determined from the slope of the stress-strain profile.",
