Repository: hhtrick/HHT-code

# HHT training framework

This directory contains model training, embedding precomputation, inference, article-level baselines and the curated datasets. All commands below assume that the working directory is `train_code/`.

## 3. Datasets and fixed partitions

Each main dataset is a JSON array at `dataset/{property}/{property}.json`. Entries contain source metadata, `chemical_composition`, `processing_history`, `hierarchical_structure`, `properties`, and two generated-analysis objects. Targets are stored as `properties[property]["value"]`; source metadata and target values are not predictive input fields.

| Property | Train | Validation | Test | Total |
|---|---:|---:|---:|---:|

File: train_code/dataset/E/E.json (part 161 of 204)
[
      "descriptive_text": "The sample comprises a polyethylene oxide homopolymer system integrated with oxygenated carbon nanotubes. Hierarchically, the PEO chains are wrapped around the oxygenated carbon nanotubes exhibiting a random pattern distribution of hydroxyl functional groups. The material behavior was assessed via molecular dynamics simulations using the LAMMPS package with the AMBER force field under an NVT ensemble, involving a 250 ps relaxation period followed by the application of tensile strain up to 5%, where the Young's modulus was calculated from the strain energy derivative.",
      "reasoning_analysis": "Increasing Factors: The incorporation of carbon nanotubes provides substantial reinforcement due to their high intrinsic axial stiffness, while the hierarchical structure of PEO chains wrapped around the nanotube surface imposes conformational constraints that enhance interfacial load transfer. Decreasing Factors: The processing history involving oxidative functionalization introduces hydroxyl groups that disrupt the pristine sp2 carbon lattice of the nanotubes, creating structural defects that inherently degrade the filler's mechanical integrity. Additionally, the polyethylene oxide matrix is significantly more compliant than the nanotube filler, and the random distribution of functional groups may create localized stress concentrations. Dominant Factor: While the nanotube reinforcement establishes a high stiffness baseline, the lattice defects introduced by the oxidative functionalization processing qualitatively dominate the reduction in modulus relative to pristine nanotube structures, limiting the overall system stiffness."
    },
    "analysis_without_hierarchical_structure": {
      "descriptive_text": "The sample comprises a poly(ethylene oxide) homopolymer matrix reinforced with oxygenated carbon nanotubes. This system was investigated via molecular dynamics simulations using LAMMPS with the AMBER force field in an NVT ensemble, subjected to 250 ps of relaxation. The nanotubes possess a random pattern distribution of hydroxyl functional groups. Mechanical properties were assessed by applying a tensile strain up to 5%, with the Young's modulus derived from the strain energy derivative, referencing the pristine nanotube modulus and accounting for reported reductions due to functionalization.",
      "reasoning_analysis": "Increasing Factors: The incorporation of carbon nanotubes into the poly(ethylene oxide) matrix introduces a high-stiffness reinforcement phase that inherently drives the composite Young's modulus upward relative to the neat polymer. Additionally, the hydroxyl functionalization on the nanotube surface may facilitate hydrogen bonding with the ether oxygens in the polymer backbone, potentially enhancing interfacial stress transfer efficiency. Decreasing Factors: The oxygenation and hydroxyl functionalization introduce structural defects into the sp2 carbon lattice of the nanotubes, which disrupts the graphitic continuity and intrinsically lowers the axial stiffness of the filler itself. Furthermore, the relatively short relaxation time of 250 ps in the simulation protocol may result in incomplete equilibration of the polymer chains, leading to suboptimal packing density that could diminish the matrix contribution to the overall stiffness. Dominant Factor: The dominant factor is the intrinsic stiffness of the reinforcing phase as modified by chemical functionalization. Since the poly(ethylene oxide) matrix is significantly more compliant than the carbon nanotubes, the overall composite modulus is primarily governed by the filler's mechanical integrity; therefore, the defect-induced reduction in nanotube stiffness qualitatively outweighs the matrix contributions or interfacial improvements in determining the final modulus magnitude."
    }
  },
  {
    "doi": null,
    "title": "Measuring the Elastic Properties of Thin Polymer Films with the Atomic Force Microscope",
    "year": 1998,
    "chemical_composition": {
      "repeat_unit_psmiles": null,
      "monomers": [
        {
          "name": "Gelatin",
          "smiles": null,
          "ratio_value": null,
          "ratio_unit": null
        }
      ],
      "additives": [
        {
          "name": "Coomasie blue",
          "type": "dye",
          "amount_value": null,
          "amount_unit": null
        }
      ],
      "is_homopolymer": false
    },
    "processing_history": "Synthesis: 100 mg gelatin dissolved in 20 mL water at 50 °C (5 mg/mL), 10 droplets of 2 mg/mL Coomasie blue added, air-dried overnight on microscope slide, immersed in 1-propanol then water added to ~60% to induce swelling. Characterization: AFM (Bioscope, Digital Instruments), Si3N4 cantilever (8 mN/m), Hertz model fit. Range of analysis: 60-90 nm cantilever deflection, mean loading force 0.60 nN.",
    "hierarchical_structure": "Wedge-shaped thin film, thickness 1.1 µm, swollen gelatin network.",
    "properties": {
      "E": {
        "value": [
          0.0
        ],
        "unit": "GPa"
      }
    },
    "analysis_with_hierarchical_structure": {
      "descriptive_text": "The sample consists of a gelatin biopolymer network incorporating Coomasie blue dye, structured as a wedge-shaped thin film with a thickness of 1.1 µm. It was prepared by dissolving gelatin in water at 50 °C, mixing with the dye solution, and air-drying overnight on a microscope slide. The processing history includes immersion in 1-propanol followed by water addition to approximately 60% to induce swelling within the gelatin network. Mechanical characterization was conducted using Atomic Force Microscopy with a Si3N4 cantilever, utilizing the Hertz model to fit force-deflection data.",
      "reasoning_analysis": "Increasing Factors: The intrinsic rigidity of the gelatin polypeptide backbone and the physical crosslinks formed via hydrogen bonding during the air-drying phase contribute to higher stiffness. The confined geometry of the 1.1 µm thin film may also restrict bulk chain movements, supporting a higher modulus. Decreasing Factors: The intentional swelling step involving water addition acts as a significant plasticizer, disrupting inter-chain hydrogen bonds and increasing free volume, which drastically enhances chain mobility. Furthermore, dissolution at 50 °C may limit the formation of extensive crystalline domains compared to slower cooling methods. Dominant Factor: The hydration state resulting from the swelling process is the dominant factor. Although the dry protein matrix is rigid, the introduction of water transforms the system into a hydrogel-like network, qualitatively lowering the Young's Modulus by overwhelming the structural contributions of the backbone with the softening effect of the solvent."
    },
    "analysis_without_hierarchical_structure": {
      "descriptive_text": "The sample comprises a gelatin-based matrix incorporated with Coomasie blue dye. Preparation involved dissolving 100 mg of gelatin in 20 mL of water at 50 °C to achieve a concentration of 5 mg/mL, followed by the addition of 10 droplets of 2 mg/mL Coomasie blue solution. The mixture was air-dried overnight on a microscope slide to form a film, subsequently immersed in 1-propanol, and then exposed to water added to approximately 60% to induce swelling. Mechanical characterization was performed using Atomic Force Microscopy (AFM) with a Si3N4 cantilever, utilizing the Hertz model to fit data within a cantilever deflection range of 60-90 nm and a mean loading force of 0.60 nN.",
      "reasoning_analysis": "Increasing Factors: The intrinsic protein structure of gelatin facilitates the formation of physical crosslinks via hydrogen bonding and partial helix reconstruction during the air-drying process, which establishes a baseline network stiffness and resistance to deformation. Additionally, the confinement of the polymer chains within the dried film structure prior to swelling contributes to a higher density of entanglements that would otherwise support a higher modulus. Decreasing Factors: The processing history explicitly includes a swelling step involving 1-propanol and water, which introduces solvent molecules into the polymer network; this acts as a potent plasticizer for hydrophilic biopolymers, drastically increasing free volume and screening intermolecular hydrogen bonds that provide structural rigidity. Furthermore, the incorporation of Coomasie blue dye molecules may disrupt the cohesive packing of the protein chains, acting as defects that reduce the effective load-bearing cross-sectional area. Dominant Factor: The solvent-induced swelling is the dominant factor governing the mechanical response. While the air-drying process initially creates a stiffer physical network, the subsequent immersion and swelling transition the material from a relatively rigid dry film to a softened hydrogel-like state, where the lubrication of chains by solvent molecules qualitatively overrides the intrinsic stiffness of the protein backbone, resulting in a significantly lower Young's Modulus."
    }
  },
  {
    "doi": null,
    "title": "Structural and elastic properties and stability characteristics of oxygenated carbon nanotubes under physical adsorption of polymers",
    "year": 2015,
    "chemical_composition": {
      "repeat_unit_psmiles": "[*]CCO[*]",
      "monomers": [
        {
          "name": "Ethylene Oxide",
          "smiles": "C1CO1",
          "ratio_value": null,
          "ratio_unit": null
        }
      ],
      "additives": [
        {
          "name": "Oxygenated Carbon Nanotube",
          "type": "nanotube",
          "amount_value": null,
          "amount_unit": null
        }
      ],
      "is_homopolymer": true
    },
    "processing_history": "Molecular dynamics simulation using LAMMPS with AMBER force field, NVT ensemble, 250 ps relaxation. Tensile strain up to 5% applied. Functionalization pattern: RO-ROH (random pattern distribution of combination of oxygen atoms and hydroxyl). Young's modulus calculated from strain energy derivative. Value derived from pristine CNT modulus (0.66 TPa) and reported reduction of 33.5%.",
    "hierarchical_structure": "PEO chain wrapped around oxygenated CNT. Random pattern distribution of combination of oxygen atoms and hydroxyl (RO-ROH).",
    "properties": {
      "E": {
        "value": [
          438.9
        ],
        "unit": "GPa"
      }
    },
    "analysis_with_hierarchical_structure": {
      "descriptive_text": "The sample comprises a polyethylene oxide homopolymer system reinforced with oxygenated carbon nanotubes, where the PEO chains are structurally wrapped around the nanotube surface. The nanotubes exhibit a random pattern distribution of oxygen atoms and hydroxyl groups (RO-ROH), creating a specific functionalization landscape. Material characterization was conducted via molecular dynamics simulations using the LAMMPS software with the AMBER force field within an NVT ensemble, incorporating a 250 ps relaxation phase. Mechanical properties were assessed by applying a tensile strain up to 5%, with the Young's modulus derived from the strain energy derivative, referencing the baseline modulus of pristine CNTs adjusted for functionalization effects.",
      "reasoning_analysis": "Increasing Factors: The inclusion of carbon nanotubes acts as a rigid reinforcement phase within the polyethylene oxide matrix, inherently driving the Young's modulus upward due to the high aspect ratio and intrinsic stiffness of the nanotube structure. The RO-ROH functionalization improves interfacial compatibility between the hydrophilic PEO chains and the nanotube surface, promoting effective stress transfer which further supports modulus enhancement. Decreasing Factors: The chemical functionalization required to attach the PEO and create the RO-ROH pattern introduces defects into the nanotube's sp2 lattice, disrupting the graphitic structure and significantly reducing the intrinsic stiffness of the filler itself. Additionally, the compliant nature of the PEO polymer matrix dilutes the overall stiffness of the composite compared to the bare nanotube, and the random distribution of functional groups may lead to non-uniform stress distribution. Dominant Factor: Although the nanotube reinforcement provides the primary source of stiffness relative to the neat polymer, the structural defects introduced by the oxygenation and hydroxylation processes qualitatively dominate the final modulus behavior by imposing a substantial reduction in the filler's load-bearing capacity compared to pristine counterparts."
    },
    "analysis_without_hierarchical_structure": {
      "descriptive_text": "The sample comprises a polyethylene oxide homopolymer reinforced with oxygenated carbon nanotubes. Mechanical characterization was performed via molecular dynamics simulations using the LAMMPS package with the AMBER force field in an NVT ensemble, incorporating a 250 ps relaxation period. The nanotubes feature a random pattern distribution of oxygen atoms and hydroxyl groups (RO-ROH), and tensile strain up to 5% was applied to calculate the Young's modulus from the strain energy derivative, with the value derived relative to a pristine carbon nanotube modulus of 0.66 TPa and a reported reduction of 33.5%.",
      "reasoning_analysis": "Increasing Factors: The incorporation of carbon nanotubes into the polyethylene oxide matrix introduces a high-aspect-ratio reinforcement phase with inherently high stiffness, which significantly elevates the composite Young's modulus compared to the neat polymer. Additionally, the oxygenated functional groups may improve interfacial adhesion between the hydrophilic polymer and the nanotube surface, facilitating stress transfer. Decreasing Factors: The specific RO-ROH functionalization pattern converts sp2 hybridized carbon atoms to sp3, introducing structural defects into the nanotube lattice that disrupt the load-bearing graphitic network and substantially reduce the intrinsic stiffness of the reinforcement. Furthermore, the polyethylene oxide matrix itself possesses a relatively low modulus compared to the ceramic-like nanotubes. Dominant Factor: While the presence of the nanotube reinforcement establishes a higher modulus baseline relative to the neat polymer, the structural degradation caused by the chemical functionalization is the dominant factor limiting the final Young's modulus, as the disruption of the nanotube lattice significantly mitigates the theoretical reinforcement efficiency expected from pristine carbon nanotubes."
    }
  },
  {
    "doi": null,
    "title": "Elastic Properties of Randomly Dispersed Functionalized Silicon Carbide Nanotubes/Polymer Nanocomposites: Combined Multiscale Molecular Dynamics and Finite Element Modeling",
    "year": 2023,
    "chemical_composition": {
      "repeat_unit_psmiles": "*CC(C)*",
      "monomers": [
        {
          "name": "Propylene",
          "smiles": "C=C(C)",
          "ratio_value": null,
          "ratio_unit": null
        }
      ],
      "additives": [
        {
          "name": "O-functionalized SiCNT (Armchair)",
          "type": "filler",
          "amount_value": 10,
          "amount_unit": "vol%"
        }
      ],
      "is_homopolymer": true
    },
    "processing_history": "Molecular Dynamics simulation using LAMMPS, Dreiding and Tersoff force fields. NVT/NPT equilibration at 300 K, 1 bar. Uniaxial tension test simulated by applying displacement along Y axis (Transverse) up to 5% strain. Slope of stress-strain profile calculated.",
    "hierarchical_structure": "Transversely isotropic RVE. 10% nanofiller volume fraction. Armchair (6,6) O-fSiCNT.",
    "properties": {
      "E": {
        "value": [
          1.561
        ],
        "unit": "GPa"
      }
    },
    "analysis_with_hierarchical_structure": {
      "descriptive_text": "The sample comprises a polypropylene homopolymer matrix reinforced with 10 vol% O-functionalized silicon carbide nanotubes (O-fSiCNT) featuring an Armchair (6,6) configuration. Modeled as a transversely isotropic representative volume element (RVE), the nanocomposite was subjected to Molecular Dynamics simulations using LAMMPS with Dreiding and Tersoff force fields. Following NVT and NPT equilibration at 300 K and 1 bar, the elastic modulus was determined from the slope of the stress-strain profile obtained via a uniaxial tension test applied along the transverse Y-axis up to 5% strain.",
      "reasoning_analysis": "Increasing Factors: The intrinsic stiffness of the ceramic silicon carbide nanotubes is significantly higher than that of the polypropylene matrix, providing a rigid reinforcement phase that restricts polymer chain deformation. The 10 vol% loading fraction is substantial enough to create a percolating network or significant constraint zone, while the O-functionalization improves interfacial adhesion, facilitating more efficient stress transfer from the soft matrix to the hard filler. Decreasing Factors: The uniaxial tension test was applied along the transverse Y-axis, perpendicular to the likely alignment of the nanotubes in the transversely isotropic RVE, which limits load bearing to the matrix and shear transfer rather than direct axial loading of the tubes. Additionally, the simulation temperature of 300 K is above the glass transition temperature of polypropylene, resulting in higher chain mobility and lower matrix stiffness, while the amorphous nature of the MD cell lacks the crystalline lamellae present in bulk semi-crystalline polypropylene that would otherwise contribute to higher modulus. Dominant Factor: The immense modulus contrast between the ceramic nanofillers and the polymer matrix serves as the primary driver elevating the composite stiffness above the neat polymer baseline; however, the transverse loading orientation relative to the nanotube alignment acts as the critical limiting factor, ensuring the final modulus remains significantly lower than the longitudinal counterpart despite the high filler content."
    },
    "analysis_without_hierarchical_structure": {
      "descriptive_text": "The sample consists of a polypropylene homopolymer matrix reinforced with 10 vol% O-functionalized armchair Silicon Carbide Nanotubes (SiCNT). This composite system was constructed and analyzed using Molecular Dynamics simulations within the LAMMPS environment, employing Dreiding and Tersoff force fields for the polymer and filler interactions, respectively. Following NVT and NPT equilibration at 300 K and 1 bar, a uniaxial tension test was simulated by applying displacement along the transverse Y-axis up to 5% strain, from which Young's Modulus (E) was calculated as the slope of the resulting stress-strain profile.",
      "reasoning_analysis": "Increasing Factors: The incorporation of O-functionalized armchair Silicon Carbide Nanotubes introduces a ceramic filler with an intrinsic stiffness significantly higher than the polypropylene matrix, which mechanically reinforces the composite. Additionally, the oxygen functionalization enhances interfacial adhesion between the hydrophobic polymer and the nanotube surface, improving stress transfer efficiency and contributing to a higher effective modulus. Decreasing Factors: The simulated uniaxial tension is applied along the transverse Y-axis, which, assuming longitudinal alignment of the nanotubes, offers lower reinforcement efficiency compared to longitudinal loading due to the reliance on matrix shear rather than direct fiber tension. Furthermore, the chemical functionalization required for compatibility may introduce structural defects into the nanotube lattice, slightly reducing the intrinsic stiffness of the filler itself, and the amorphous regions of the polypropylene matrix in the simulation limit the baseline stiffness. Dominant Factor: The substantial stiffness contrast between the ceramic SiCNT filler and the polymeric matrix qualitatively dominates the mechanical response, driving the Young's Modulus (E) higher than that of the neat polymer despite the reduced efficiency of transverse loading and potential filler defects."
    }
  },
  {
    "doi": null,
    "title": "Measuring the Elastic Properties of Thin Polymer Films with the Atomic Force Microscope",
    "year": 1998,
    "chemical_composition": {
      "repeat_unit_psmiles": null,
      "monomers": [
        {
          "name": "Gelatin",
          "smiles": null,
          "ratio_value": null,
          "ratio_unit": null
        }
      ],
      "additives": [
        {
          "name": "Coomasie blue",
          "type": "dye",
          "amount_value": null,
          "amount_unit": null
        }
      ],
      "is_homopolymer": false
    },
    "processing_history": "Synthesis: 100 mg gelatin dissolved in 20 mL water at 50 °C (5 mg/mL), 10 droplets of 2 mg/mL Coomasie blue added, air-dried overnight on microscope slide, immersed in 1-propanol then water added to ~60% to induce swelling. Characterization: AFM (Bioscope, Digital Instruments), Si3N4 cantilever (8 mN/m), Hertz model fit. Range of analysis: 20-50 nm cantilever deflection, mean loading force 0.28 nN.",
    "hierarchical_structure": "Wedge-shaped thin film, thickness 120 nm, swollen gelatin network.",
    "properties": {
      "E": {
        "value": [
          0.0
        ],
        "unit": "GPa"
      }
    },
    "analysis_with_hierarchical_structure": {
      "descriptive_text": "The sample comprises a gelatin-based biopolymer network incorporated with Coomasie blue dye. Preparation involved dissolving gelatin in water at 50 °C to a concentration of 5 mg/mL, followed by the addition of the dye solution and air-drying overnight on a microscope slide. To induce swelling, the resulting film was immersed in 1-propanol followed by the addition of water to approximately 60%, yielding a wedge-shaped thin film with a thickness of 120 nm consisting of a swollen gelatin network. Mechanical properties were characterized via Atomic Force Microscopy using a Si3N4 cantilever, where force-distance curves were fitted to the Hertz model within a deflection range of 20-50 nm and a mean loading force of 0.28 nN.",
      "reasoning_analysis": "Increasing Factors: The intrinsic rigidity of the gelatin polypeptide backbone, stabilized by physical crosslinks arising from triple-helix associations formed during the drying and rehydration cycles, provides a structural framework that resists deformation. Additionally, the confinement of the material into a 120 nm thin film may introduce substrate interactions or chain orientation effects that could theoretically enhance stiffness relative to a bulk unconfined hydrogel. Decreasing Factors: The processing history explicitly involves inducing swelling through solvent exchange with water, which introduces significant moisture content into the network. Water acts as a potent plasticizer for gelatin, disrupting interchain hydrogen bonds and increasing free volume, which drastically enhances chain mobility and segmental relaxation. Furthermore, the low mean loading force utilized during characterization probes the soft surface regime where the hydrated network offers minimal resistance compared to the dry state. Dominant Factor: The plasticization effect induced by the swelling process is the dominant factor governing the mechanical response. While the protein backbone and physical crosslinks provide structural integrity, the high water content within the swollen network fundamentally transforms the material from a rigid glassy solid to a soft hydrogel-like state, qualitatively lowering the Young's Modulus significantly compared to dry gelatin films."
    },
    "analysis_without_hierarchical_structure": {
      "descriptive_text": "The sample comprises a gelatin matrix incorporated with Coomasie blue dye. Preparation involved dissolving 100 mg of gelatin in 20 mL of water at 50 °C to achieve a concentration of 5 mg/mL, followed by the addition of 10 droplets of 2 mg/mL Coomasie blue solution. The mixture was air-dried overnight on a microscope slide to form a film, subsequently immersed in 1-propanol, and then exposed to water added to approximately 60% to induce swelling. Mechanical characterization was performed using Atomic Force Microscopy with a Si3N4 cantilever having a spring constant of 8 mN/m, where the elastic modulus was derived via Hertz model fitting within a cantilever deflection range of 20-50 nm and a mean loading force of 0.28 nN.",
      "reasoning_analysis": "Increasing Factors: The air-drying process overnight facilitates the formation of physical crosslinks within the gelatin network, such as hydrogen bonds and hydrophobic interactions between protein chains, which inherently increases the stiffness of the dry film. Additionally, the proteinaceous nature of gelatin provides a relatively rigid backbone compared to flexible synthetic elastomers, contributing to a higher baseline elastic modulus (E). Decreasing Factors: The processing history explicitly includes a swelling step where water is added to approximately 60%, introducing significant moisture into the matrix. Water acts as a potent plasticizer for gelatin by disrupting inter-chain hydrogen bonding and increasing free volume, which drastically reduces the material's resistance to deformation and lowers E. Furthermore, the presence of Coomasie blue dye molecules may interfere with polymer packing density, potentially lowering the modulus slightly. Dominant Factor: The plasticization effect induced by the swelling step is the dominant factor governing the final elastic modulus (E). While the initial air-drying creates a stiff network, the subsequent introduction of water to induce swelling fundamentally alters the mechanical state from a glassy or leathery dry film to a softened hydrogel-like structure, meaning the measured modulus will be qualitatively determined by the degree of hydration rather than the intrinsic stiffness of the dry protein network."
    }
  },
  {
    "doi": null,
    "title": "Measuring the Elastic Properties of Thin Polymer Films with the Atomic Force Microscope",
    "year": 1998,
    "chemical_composition": {
      "repeat_unit_psmiles": null,
      "monomers": [
        {
          "name": "Gelatin",
          "smiles": null,
          "ratio_value": null,
          "ratio_unit": null
        }
      ],
      "additives": [
        {
          "name": "Coomasie blue",
          "type": "dye",
          "amount_value": null,
          "amount_unit": null
        }
      ],
      "is_homopolymer": false
    },
    "processing_history": "Synthesis: 100 mg gelatin dissolved in 20 mL water at 50 °C (5 mg/mL), 10 droplets of 2 mg/mL Coomasie blue added, air-dried overnight on microscope slide, immersed in 1-propanol then water added to ~60% to induce swelling. Characterization: AFM (Bioscope, Digital Instruments), Si3N4 cantilever (8 mN/m), Hertz model fit. Range of analysis: 150-180 nm cantilever deflection, mean loading force 1.32 nN.",
    "hierarchical_structure": "Wedge-shaped thin film, thickness 1.1 µm, swollen gelatin network.",
    "properties": {
      "E": {
        "value": [
          0.0
        ],
        "unit": "GPa"
      }
    },
    "analysis_with_hierarchical_structure": {
      "descriptive_text": "The sample comprises a gelatin biopolymer network incorporated with Coomasie blue dye. It was prepared by dissolving 100 mg of gelatin in 20 mL of water at 50 °C to achieve a 5 mg/mL concentration, followed by the addition of ten droplets of 2 mg/mL Coomasie blue. This solution was air-dried overnight on a microscope slide to form a wedge-shaped thin film with a thickness of 1.1 µm. Subsequent processing involved immersion in 1-propanol followed by the addition of water to approximately 60% to induce swelling within the gelatin network. Mechanical properties were characterized using Atomic Force Microscopy with a Si3N4 cantilever, where the elastic modulus was derived using a Hertz model fit based on a mean loading force of 1.32 nN.",
      "reasoning_analysis": "Increasing Factors: The formation of a physical network within the gelatin matrix, stabilized by hydrogen bonding and potential helical structures established during the air-drying phase, provides intrinsic structural rigidity that resists deformation. Additionally, the presence of Coomasie blue may introduce specific dye-protein interactions that could slightly reinforce the network connectivity. Decreasing Factors: The processing history explicitly involves inducing swelling by adding water to ~60% concentration, which acts as a powerful plasticizer by increasing free volume and screening intermolecular forces between polypeptide chains. This hydration significantly enhances chain mobility and reduces the effective crosslink density per unit volume. Furthermore, the characterization of a swollen thin film via AFM probes a soft hydrogel-like state rather than a rigid solid. Dominant Factor: The plasticization effect resulting from the high water content during the swelling step is the dominant factor governing the mechanical response. Despite the inherent stiffness of the dry gelatin backbone, the solvent-induced separation of chains and lubrication of segmental motion qualitatively dictates a substantially lower Young's Modulus compared to the dry, unswollen state."
    },
    "analysis_without_hierarchical_structure": {
      "descriptive_text": "The sample comprises a gelatin matrix incorporated with Coomasie blue dye. Preparation involved dissolving 100 mg of gelatin in 20 mL of water at 50 °C to achieve a concentration of 5 mg/mL, followed by the addition of ten droplets of 2 mg/mL Coomasie blue solution. The mixture was air-dried overnight on a microscope slide to form a film, subsequently immersed in 1-propanol, and then exposed to water at approximately 60% concentration to induce swelling. Mechanical characterization was performed using Atomic Force Microscopy with a Si3N4 cantilever, utilizing the Hertz model to fit data within a cantilever deflection range of 150-180 nm and a mean loading force of 1.32 nN.",
      "reasoning_analysis": "Increasing Factors: The initial air-drying process removes bulk water, facilitating the formation of intermolecular hydrogen bonds between gelatin polypeptide chains and potentially increasing physical crosslinking density, which intrinsically drives the Young's Modulus higher by restricting chain mobility. Additionally, the presence of the dye molecules may introduce minor stiffening if specific binding interactions occur within the protein network. Decreasing Factors: The subsequent processing step involving immersion in 1-propanol and the addition of water to induce swelling introduces solvent molecules into the polymer network, acting as potent plasticizers that increase free volume and screen intermolecular hydrogen bonds. This solvation effect significantly enhances segmental mobility of the gelatin chains, drastically reducing the stiffness compared to the dry state. Furthermore, gelatin is inherently a flexible biopolymer lacking the rigid backbone structures found in high-modulus synthetic polymers. Dominant Factor: The solvent-induced swelling treatment is the qualitatively dominant factor governing the final Young's Modulus. Although the drying step initially stiffens the matrix, the intentional introduction of water and 1-propanol overwhelms the intermolecular bonding forces, resulting in a softened, gel-like state where the plasticization effect dictates a substantially lower modulus relative to the dry film."
    }
  },
  {
    "doi": null,
    "title": "Measuring the Elastic Properties of Thin Polymer Films with the Atomic Force Microscope",
    "year": 1998,
    "chemical_composition": {
      "repeat_unit_psmiles": null,
      "monomers": [
        {
          "name": "Gelatin",
          "smiles": null,
          "ratio_value": null,
          "ratio_unit": null
        }
      ],
      "additives": [
        {
          "name": "Coomasie blue",
          "type": "dye",
          "amount_value": null,
          "amount_unit": null
        }
      ],
      "is_homopolymer": false
    },
    "processing_history": "Synthesis: 100 mg gelatin dissolved in 20 mL water at 50 °C (5 mg/mL), 10 droplets of 2 mg/mL Coomasie blue added, air-dried overnight on microscope slide, immersed in 1-propanol then water added to ~60% to induce swelling. Characterization: AFM (Bioscope, Digital Instruments), Si3N4 cantilever (8 mN/m), Hertz model fit. Range of analysis: 10-30 nm cantilever deflection, mean loading force 0.16 nN.",
    "hierarchical_structure": "Wedge-shaped thin film, thickness 120 nm, swollen gelatin network.",
    "properties": {
      "E": {
        "value": [
          0.0
        ],
        "unit": "GPa"
      }
    },
    "analysis_with_hierarchical_structure": {
      "descriptive_text": "The sample consists of a gelatin-based biopolymer network incorporated with Coomasie blue dye. It was prepared by dissolving 100 mg of gelatin in 20 mL of water at 50 °C to form a 5 mg/mL solution, into which ten droplets of 2 mg/mL Coomasie blue were introduced. The mixture was air-dried overnight on a microscope slide to form a wedge-shaped thin film with a thickness of 120 nm. Subsequent processing involved immersion in 1-propanol followed by the addition of water to approximately 60% concentration to induce swelling within the gelatin network. Mechanical characterization was performed using Atomic Force Microscopy (AFM) with a Si3N4 cantilever, utilizing the Hertz model to fit force-deflection data within a 10-30 nm range at a mean loading force of 0.16 nN.",
      "reasoning_analysis": "Increasing Factors: The intrinsic semi-crystalline nature of gelatin, capable of forming physical crosslinks via hydrogen bonding and helical structures upon drying, provides a baseline structural rigidity. Additionally, the interaction between the Coomasie blue dye molecules and the protein chains may introduce minor physical constraints or secondary interactions that could locally stiffen the network. Decreasing Factors: The processing history explicitly involves inducing swelling by adding water to ~60% after 1-propanol immersion, which introduces significant solvent content into the matrix. This solvent acts as a plasticizer, increasing free volume and screening intermolecular hydrogen bonds between gelatin chains, thereby drastically reducing stiffness. Furthermore, the initial low polymer concentration (5 mg/mL) suggests a relatively loose network structure prior to swelling, and the soft nature of hydrogels inherently results in a lower modulus compared to dry synthetic polymers. Dominant Factor: The swelling state induced by the solvent exchange process is the dominant factor. While the gelatin backbone possesses inherent rigidity, the plasticization effect of the water/1-propanol mixture expands the network and enhances chain mobility, qualitatively driving the Young's Modulus (E) to values characteristic of soft hydrogels rather than rigid biopolymer films."
    },
    "analysis_without_hierarchical_structure": {
      "descriptive_text": "The sample comprises a gelatin protein matrix incorporated with Coomasie blue dye. Preparation involved dissolving 100 mg of gelatin in 20 mL of water at 50 °C to achieve a concentration of 5 mg/mL, followed by the addition of 10 droplets of 2 mg/mL Coomasie blue solution. The mixture was air-dried overnight on a microscope slide to form a film. Subsequently, the film was immersed in 1-propanol, followed by the addition of water to approximately 60% concentration to induce swelling. Mechanical characterization was performed using Atomic Force Microscopy with a Si3N4 cantilever, utilizing the Hertz model to fit force-deflection data within a 10-30 nm deflection range and a mean loading force of 0.16 nN.",
      "reasoning_analysis": "Increasing Factors: The inherent protein structure of gelatin facilitates physical crosslinking via hydrogen bonding and helix formation, particularly during the air-drying phase which densifies the network and maximizes intermolecular interactions to stiffen the material. Additionally, the Coomasie blue dye molecules may engage in electrostatic or hydrogen bonding interactions with the protein chains, potentially acting as physical crosslinks that restrict segmental mobility and contribute to a higher E. Decreasing Factors: The processing history explicitly involves inducing swelling by adding water to ~60% after 1-propanol immersion, which introduces solvent molecules into the polymer network. This solvation acts as a plasticizer, significantly increasing free volume and screening intermolecular hydrogen bonds between gelatin chains, thereby drastically reducing the stiffness of the matrix compared to the dry state. Dominant Factor: The swelling induced by the solvent exchange is the dominant factor governing the final mechanical state. While the dry gelatin film possesses a relatively high modulus due to dense hydrogen bonding, the reintroduction of solvent molecules plasticizes the network, overwhelming the stiffening effects of the dry structure and dye interactions, resulting in a qualitatively lower E characteristic of a swollen hydrogel-like system rather than a dry glassy polymer."
    }
  },
  {
    "doi": null,
    "title": "Measuring the Elastic Properties of Thin Polymer Films with the Atomic Force Microscope",
    "year": 1998,
    "chemical_composition": {
      "repeat_unit_psmiles": null,
      "monomers": [
        {
          "name": "Gelatin",
          "smiles": null,
          "ratio_value": null,
          "ratio_unit": null
        }
      ],
      "additives": [
        {
          "name": "Coomasie blue",
          "type": "dye",
          "amount_value": null,
          "amount_unit": null
        }
      ],
      "is_homopolymer": false
    },
    "processing_history": "Synthesis: 100 mg gelatin dissolved in 20 mL water at 50 °C (5 mg/mL), 10 droplets of 2 mg/mL Coomasie blue added, air-dried overnight on microscope slide, immersed in 1-propanol then water added to ~60% to induce swelling. Characterization: AFM (Bioscope, Digital Instruments), Si3N4 cantilever (8 mN/m), Hertz model fit. Range of analysis: 170-200 nm cantilever deflection, mean loading force 1.48 nN.",
    "hierarchical_structure": "Wedge-shaped thin film, thickness 1.1 µm, swollen gelatin network.",
    "properties": {
      "E": {
        "value": [
          0.0
        ],
        "unit": "GPa"
      }
    },
    "analysis_with_hierarchical_structure": {
      "descriptive_text": "The sample consists of a gelatin-based biopolymer network incorporated with Coomasie blue dye. It was prepared by dissolving 100 mg of gelatin in 20 mL of water at 50 °C to achieve a concentration of 5 mg/mL, followed by the addition of Coomasie blue solution. The mixture was air-dried overnight on a microscope slide to form a wedge-shaped thin film with a thickness of 1.1 µm. Subsequent processing involved immersion in 1-propanol followed by the addition of water to approximately 60% to induce swelling within the gelatin network. The mechanical properties were characterized using Atomic Force Microscopy (AFM) with a Si3N4 cantilever, utilizing the Hertz model to fit force-deflection data collected over a range of 170-200 nm cantilever deflection with a mean loading force of 1.48 nN.",
