Repository: hhtrick/HHT-code

# HHT training framework

This directory contains model training, embedding precomputation, inference, article-level baselines and the curated datasets. All commands below assume that the working directory is `train_code/`.

## 3. Datasets and fixed partitions

Each main dataset is a JSON array at `dataset/{property}/{property}.json`. Entries contain source metadata, `chemical_composition`, `processing_history`, `hierarchical_structure`, `properties`, and two generated-analysis objects. Targets are stored as `properties[property]["value"]`; source metadata and target values are not predictive input fields.

| Property | Train | Validation | Test | Total |
|---|---:|---:|---:|---:|

File: train_code/dataset/E/E.json (part 165 of 204)
[
      "reasoning_analysis": "Increasing Factors: The formation of physical crosslinks via gelatin triple helix reconstruction during the initial air-drying process establishes a network structure that intrinsically supports load bearing and increases E. Additionally, the interaction between Coomasie blue dye molecules and the protein residues may introduce supplementary intermolecular forces, such as electrostatic interactions or hydrogen bonding, which could slightly restrict chain mobility and contribute to a higher modulus. Decreasing Factors: The processing history involving immersion in 1-propanol and subsequent water addition to induce swelling is a critical factor driving E down. Water acts as a potent plasticizer for gelatin, disrupting interchain hydrogen bonds and increasing free volume, which significantly enhances segmental mobility. Furthermore, the lack of permanent covalent crosslinking in the gelatin network makes it inherently softer than chemically crosslinked synthetic polymers, particularly in a hydrated state. Dominant Factor: The hydration level resulting from the swelling process is the qualitatively dominant factor governing the final E. While the dry film possesses higher stiffness due to dense packing, the introduction of water to ~60% concentration transitions the material into a soft hydrogel state. Consequently, the plasticizing effect of the solvent molecules within the swollen network overwhelmingly reduces the stiffness, leading to a significantly lower Young's Modulus compared to the dry precursor."
    },
    "analysis_without_hierarchical_structure": {
      "descriptive_text": "The sample comprises a gelatin matrix incorporated with Coomasie blue dye. Preparation involved dissolving 100 mg of gelatin in 20 mL of water at 50 °C to achieve a concentration of 5 mg/mL, followed by the addition of 10 droplets of 2 mg/mL Coomasie blue solution. The mixture was air-dried overnight on a microscope slide to form a film. Subsequently, the film was immersed in 1-propanol, followed by the addition of water to approximately 60% to induce swelling. Mechanical characterization was performed using Atomic Force Microscopy (AFM) with a Si3N4 cantilever having a spring constant of 8 mN/m, utilizing the Hertz model fit over a cantilever deflection range of 160-190 nm with a mean loading force of 1.40 nN.",
      "reasoning_analysis": "Increasing Factors: The inherent structural integrity of the gelatin protein network, stabilized by intermolecular hydrogen bonding and physical crosslinks formed during the initial air-drying process, provides a baseline structural rigidity. The dense packing achieved during the solvent evaporation phase prior to swelling also contributes to a higher initial modulus. Decreasing Factors: The processing history involving immersion in 1-propanol followed by water addition to induce swelling is the primary driver for modulus reduction. The introduction of solvent molecules into the gelatin matrix acts as a potent plasticizer, significantly increasing free volume and enhancing polymer chain mobility, which drastically lowers the stiffness. Furthermore, the incorporation of Coomasie blue dye molecules may disrupt the packing density of the protein chains compared to a pure gelatin system. Dominant Factor: The plasticization effect induced by the swelling step qualitatively dominates the mechanical behavior. While the dry gelatin network possesses inherent stiffness, the equilibrium swollen state achieved by adding water fundamentally transitions the material towards a softer, hydrogel-like regime, resulting in a significantly lower Young's Modulus compared to the dry cast film."
    }
  },
  {
    "doi": null,
    "title": "Elastic Properties of Randomly Dispersed Functionalized Silicon Carbide Nanotubes/Polymer Nanocomposites: Combined Multiscale Molecular Dynamics and Finite Element Modeling",
    "year": 2023,
    "chemical_composition": {
      "repeat_unit_psmiles": "*CC(C)*",
      "monomers": [
        {
          "name": "Propylene",
          "smiles": "C=C(C)",
          "ratio_value": null,
          "ratio_unit": null
        }
      ],
      "additives": [
        {
          "name": "H-functionalized SiCNT (Zigzag)",
          "type": "filler",
          "amount_value": 10,
          "amount_unit": "vol%"
        }
      ],
      "is_homopolymer": true
    },
    "processing_history": "Molecular Dynamics simulation using LAMMPS, Dreiding and Tersoff force fields. NVT/NPT equilibration at 300 K, 1 bar. Uniaxial tension test simulated by applying displacement along Y axis (Transverse) up to 5% strain. Slope of stress-strain profile calculated.",
    "hierarchical_structure": "Transversely isotropic RVE. 10% nanofiller volume fraction. Zigzag (11,0) H-fSiCNT.",
    "properties": {
      "E": {
        "value": [
          1.563
        ],
        "unit": "GPa"
      }
    },
    "analysis_with_hierarchical_structure": {
      "descriptive_text": "The sample comprises a polypropylene homopolymer matrix reinforced with 10 vol% hydrogen-functionalized zigzag (11,0) silicon carbon nanotubes (H-fSiCNTs) arranged within a transversely isotropic representative volume element. The mechanical properties were evaluated via Molecular Dynamics simulations using LAMMPS with Dreiding and Tersoff force fields, following NVT and NPT equilibration at 300 K and 1 bar. The elastic modulus was derived from a simulated uniaxial tension test applied along the transverse Y-axis up to 5% strain, calculated as the slope of the linear stress-strain region.",
      "reasoning_analysis": "Increasing Factors: The incorporation of rigid H-functionalized SiCNTs with high intrinsic stiffness provides a significant load-bearing capability, while the 10 vol% fraction ensures substantial reinforcement within the matrix. Additionally, hydrogen functionalization enhances interfacial adhesion between the nanotubes and the polypropylene chains, improving stress transfer efficiency, and the confinement of polymer segments near the filler surface restricts chain mobility, further contributing to stiffness. Decreasing Factors: The measurement of E along the transverse Y-axis relative to the nanotube alignment means the modulus is governed more by the compliant matrix and interface properties rather than the superior axial stiffness of the nanotubes. Furthermore, the presence of nanofillers may disrupt the packing density or crystallinity of the polypropylene matrix, introducing free volume that could lower the overall stiffness compared to a perfectly ordered neat polymer. Dominant Factor: While the transverse testing direction limits the full realization of the nanotube axial stiffness, the high intrinsic modulus of the SiCNTs at 10 vol% loading qualitatively dominates the composite behavior, resulting in a net increase in E relative to the neat polypropylene matrix due to the rigid filler network and improved interfacial constraints."
    },
    "analysis_without_hierarchical_structure": {
      "descriptive_text": "The sample consists of a polypropylene homopolymer matrix reinforced with 10 vol% hydrogen-functionalized zigzag silicon carbon nanotubes (SiCNTs) acting as a filler. The material system was modeled using Molecular Dynamics simulations within the LAMMPS framework, utilizing Dreiding and Tersoff force fields to describe interactions. Following NVT and NPT equilibration at 300 K and 1 bar, a uniaxial tension test was simulated by applying displacement along the transverse Y axis up to 5% strain, from which the elastic modulus was determined by calculating the slope of the resulting stress-strain profile.",
      "reasoning_analysis": "Increasing Factors: The incorporation of 10 vol% H-functionalized SiCNTs introduces a rigid reinforcing phase with significantly higher intrinsic stiffness than the polypropylene matrix, while the functionalization likely enhances interfacial adhesion to facilitate stress transfer and restrict matrix chain mobility near the interface. Decreasing Factors: The measurement is performed along the transverse Y axis, meaning if the nanotubes possess any degree of alignment along a different axis, the modulus measured in this direction will be lower than the longitudinal modulus due to the anisotropic nature of the reinforcement, and the polypropylene matrix itself remains a compliant thermoplastic phase. Dominant Factor: The presence of the high-modulus SiCNT filler is the dominant factor, as the rigid network formed by the nanotube loading qualitatively drives the overall elastic modulus significantly higher than that of the neat polymer matrix despite the compliant nature of the matrix and the transverse testing orientation."
    }
  },
  {
    "doi": null,
    "title": "Measuring the Elastic Properties of Thin Polymer Films with the Atomic Force Microscope",
    "year": 1998,
    "chemical_composition": {
      "repeat_unit_psmiles": null,
      "monomers": [
        {
          "name": "Gelatin",
          "smiles": null,
          "ratio_value": null,
          "ratio_unit": null
        }
      ],
      "additives": [
        {
          "name": "Coomasie blue",
          "type": "dye",
          "amount_value": null,
          "amount_unit": null
        }
      ],
      "is_homopolymer": false
    },
    "processing_history": "Synthesis: 100 mg gelatin dissolved in 20 mL water at 50 °C (5 mg/mL), 10 droplets of 2 mg/mL Coomasie blue added, air-dried overnight on microscope slide, immersed in 1-propanol then water added to ~60% to induce swelling. Characterization: AFM (Bioscope, Digital Instruments), Si3N4 cantilever (8 mN/m), Hertz model fit. Range of analysis: 40-70 nm cantilever deflection, mean loading force 0.44 nN.",
    "hierarchical_structure": "Wedge-shaped thin film, thickness 120 nm, swollen gelatin network.",
    "properties": {
      "E": {
        "value": [
          0.0
        ],
        "unit": "GPa"
      }
    },
    "analysis_with_hierarchical_structure": {
      "descriptive_text": "This sample comprises a gelatin-based biopolymer network incorporated with Coomasie blue dye. It was prepared by dissolving 100 mg of gelatin in 20 mL of water at 50 °C, followed by the addition of 10 droplets of 2 mg/mL Coomasie blue. The mixture was air-dried overnight on a microscope slide to form a wedge-shaped thin film with a thickness of 120 nm. Subsequent processing involved immersion in 1-propanol followed by the addition of water to approximately 60% to induce swelling within the gelatin network. The mechanical properties were characterized using Atomic Force Microscopy with a Si3N4 cantilever, utilizing the Hertz model fit over a deflection range of 40-70 nm and a mean loading force of 0.44 nN.",
      "reasoning_analysis": "Increasing Factors: The reconstruction of gelatin triple helices during the air-drying phase creates physical crosslinks that reinforce the network structure and increase stiffness. Additionally, the nanoscale thickness of the film may impose confinement effects near the substrate interface that restrict segmental mobility, contributing to a higher local modulus. Decreasing Factors: The solvent exchange process inducing swelling to ~60% water content acts as a potent plasticizer, disrupting intermolecular hydrogen bonds within the protein matrix and increasing free volume, which drastically reduces stiffness. Furthermore, the inherent flexibility of the polypeptide chains and the viscoelastic nature of the hydrated network under AFM indentation lead to energy dissipation that lowers the apparent elastic modulus. Dominant Factor: The hydration state achieved through the specific solvent exchange processing is the dominant factor. Although the initial drying creates a rigid network, the final swollen hydrogel condition ensures that the plasticizing effect of water overwhelmingly dictates a lower Young's Modulus relative to the dry state."
    },
    "analysis_without_hierarchical_structure": {
      "descriptive_text": "The sample comprises a gelatin-based matrix incorporated with Coomasie blue dye. Preparation involved dissolving 100 mg of gelatin in 20 mL of water at 50 °C to achieve a concentration of 5 mg/mL, followed by the addition of 10 droplets of 2 mg/mL Coomasie blue solution. The mixture was air-dried overnight on a microscope slide to form a film, subsequently immersed in 1-propanol, and then exposed to water at approximately 60% concentration to induce swelling. Mechanical characterization was performed using Atomic Force Microscopy (Bioscope, Digital Instruments) with a Si3N4 cantilever, utilizing the Hertz model to fit force-deflection data within a range of 40-70 nm deflection and a mean loading force of 0.44 nN.",
      "reasoning_analysis": "Increasing Factors: The formation of a physical network within the gelatin matrix, stabilized by hydrogen bonding and helical structures during the initial air-drying phase, provides structural integrity and intrinsically drives the Young's Modulus (E) higher compared to the dissolved state. The nanoscale confinement probed by the AFM cantilever may also reflect localized densification of the protein chains. Decreasing Factors: The processing history explicitly includes a swelling step where water is added to approximately 60% concentration after 1-propanol immersion. This introduction of water acts as a potent plasticizer, disrupting intermolecular hydrogen bonds within the gelatin network and significantly increasing chain mobility and free volume, which drastically reduces the Young's Modulus (E). Additionally, gelatin is a biopolymer with inherently lower stiffness compared to synthetic engineering thermoplastics, and the Coomasie blue dye acts as a non-reinforcing additive that may slightly disrupt chain packing. Dominant Factor: The hydration state induced by the swelling process is the dominant factor. While the initial drying creates a solid framework, the final equilibrium state during characterization is a swollen hydrogel-like network where the plasticizing effect of water overwhelmingly reduces the structural rigidity, resulting in a qualitatively lower Young's Modulus (E) compared to the dry film condition."
    }
  },
  {
    "doi": null,
    "title": "Elastic Properties of Randomly Dispersed Functionalized Silicon Carbide Nanotubes/Polymer Nanocomposites: Combined Multiscale Molecular Dynamics and Finite Element Modeling",
    "year": 2023,
    "chemical_composition": {
      "repeat_unit_psmiles": "*CC(C)*",
      "monomers": [
        {
          "name": "Propylene",
          "smiles": "C=C(C)",
          "ratio_value": null,
          "ratio_unit": null
        }
      ],
      "additives": [
        {
          "name": "Pure SiCNT (Zigzag)",
          "type": "filler",
          "amount_value": 10,
          "amount_unit": "vol%"
        }
      ],
      "is_homopolymer": true
    },
    "processing_history": "Molecular Dynamics simulation using LAMMPS, Dreiding and Tersoff force fields. NVT/NPT equilibration at 300 K, 1 bar. Uniaxial tension test simulated by applying displacement along Y axis (Transverse) up to 5% strain. Slope of stress-strain profile calculated.",
    "hierarchical_structure": "Transversely isotropic RVE. 10% nanofiller volume fraction. Zigzag (11,0) SiCNT.",
    "properties": {
      "E": {
        "value": [
          1.557
        ],
        "unit": "GPa"
      }
    },
    "analysis_with_hierarchical_structure": {
      "descriptive_text": "This material system comprises a polypropylene homopolymer matrix reinforced with 10 vol% Zigzag (11,0) Silicon Carbide Nanotubes (SiCNT) arranged within a transversely isotropic Representative Volume Element (RVE). The structural model was generated via Molecular Dynamics simulations using LAMMPS with Dreiding and Tersoff force fields, followed by NVT/NPT equilibration at 300 K and 1 bar. The elastic modulus was determined from the slope of the stress-strain profile obtained during a simulated uniaxial tension test applying displacement along the transverse Y axis up to 5% strain.",
      "reasoning_analysis": "Increasing Factors: The inclusion of Zigzag (11,0) SiCNTs introduces a ceramic nanofiller with intrinsic stiffness significantly exceeding that of the polypropylene matrix, thereby reinforcing the composite structure. The 10 vol% loading fraction ensures a highly interactive network that restricts polymer chain mobility through confinement effects at the filler-matrix interface, contributing to a higher overall stiffness. Decreasing Factors: The simulated uniaxial tension test applies load along the transverse Y axis, which is perpendicular to the primary axial direction of the nanotubes in a transversely isotropic arrangement; this orientation fails to fully utilize the superior axial stiffness of the SiCNTs compared to longitudinal loading. Furthermore, the reliance on non-bonded interactions defined by the force fields without explicit chemical functionalization may limit interfacial stress transfer efficiency between the hydrophobic polymer and the nanotube surface. Dominant Factor: The extreme modulus contrast between the rigid SiCNT nanofiller and the compliant polypropylene matrix is the dominant factor, driving the composite Young's Modulus significantly higher than that of the neat polymer, although the transverse loading geometry qualitatively limits the magnitude of this enhancement relative to the theoretical axial maximum."
    },
    "analysis_without_hierarchical_structure": {
      "descriptive_text": "The sample comprises a polypropylene homopolymer matrix reinforced with 10 vol% Pure SiCNT (Zigzag) filler. The composite system was modeled using Molecular Dynamics simulations within the LAMMPS framework, utilizing Dreiding and Tersoff force fields to describe interactions. Following NVT and NPT equilibration at 300 K and 1 bar, the mechanical response was evaluated through a simulated uniaxial tension test involving displacement along the transverse Y axis up to 5% strain, where the modulus was determined from the slope of the resulting stress-strain profile.",
      "reasoning_analysis": "Increasing Factors: The incorporation of 10 vol% Pure SiCNT (Zigzag) filler introduces a ceramic phase with significantly higher intrinsic stiffness compared to the polypropylene matrix, which restricts polymer chain mobility near the filler interface and drives the modulus (E) higher. Additionally, the equilibration at 300 K ensures a dense polymer packing around the nanotubes, enhancing load transfer potential. Decreasing Factors: The polypropylene backbone possesses significant rotational freedom, providing a compliant baseline that limits the overall composite stiffness. Crucially, the processing history specifies a uniaxial tension test along the transverse Y axis; if the SiCNTs are aligned along a different axis, loading perpendicular to the nanotube axis utilizes the lower transverse modulus of the nanotubes rather than their high axial stiffness, reducing reinforcement efficiency. Furthermore, the use of separate Dreiding and Tersoff force fields suggests a non-bonded interface, which may allow for interfacial slip under stress. Dominant Factor: The intrinsic rigidity of the SiCNT filler qualitatively dominates the final modulus behavior by establishing a value higher than the neat polymer baseline; however, the transverse loading orientation acts as a limiting geometric factor that prevents the composite from achieving the maximum theoretical modulus associated with longitudinal nanotube alignment."
    }
  },
  {
    "doi": null,
    "title": "Elastic Properties of Randomly Dispersed Functionalized Silicon Carbide Nanotubes/Polymer Nanocomposites: Combined Multiscale Molecular Dynamics and Finite Element Modeling",
    "year": 2023,
    "chemical_composition": {
      "repeat_unit_psmiles": "*CC(C)*",
      "monomers": [
        {
          "name": "Propylene",
          "smiles": "C=C(C)",
          "ratio_value": null,
          "ratio_unit": null
        }
      ],
      "additives": [
        {
          "name": "O-functionalized SiCNT (Zigzag)",
          "type": "filler",
          "amount_value": 10,
          "amount_unit": "vol%"
        }
      ],
      "is_homopolymer": true
    },
    "processing_history": "Molecular Dynamics simulation using LAMMPS, Dreiding and Tersoff force fields. NVT/NPT equilibration at 300 K, 1 bar. Uniaxial tension test simulated by applying displacement along Y axis (Transverse) up to 5% strain. Slope of stress-strain profile calculated.",
    "hierarchical_structure": "Transversely isotropic RVE. 10% nanofiller volume fraction. Zigzag (11,0) O-fSiCNT.",
    "properties": {
      "E": {
        "value": [
          1.572
        ],
        "unit": "GPa"
      }
    },
    "analysis_with_hierarchical_structure": {
      "descriptive_text": "The material system consists of a polypropylene homopolymer matrix reinforced with 10 vol% Oxygen-functionalized Zigzag (11,0) Silicon Carbide Nanotubes (O-fSiCNT) arranged within a transversely isotropic Representative Volume Element. The sample processing involved Molecular Dynamics simulations using LAMMPS with Dreiding and Tersoff force fields, followed by NVT and NPT equilibration at 300 K and 1 bar. Mechanical characterization was performed via a simulated uniaxial tension test applied along the transverse Y axis up to 5% strain, with the elastic modulus derived from the slope of the resulting stress-strain profile.",
      "reasoning_analysis": "Increasing Factors: The incorporation of rigid Silicon Carbide Nanotubes significantly enhances the composite stiffness due to the intrinsically high elastic modulus of the ceramic nanofiller compared to the polymer matrix. Additionally, the Oxygen functionalization on the SiCNT surface improves interfacial adhesion between the hydrophobic polypropylene and the nanotube, facilitating more efficient stress transfer from the matrix to the filler. Decreasing Factors: The simulated uniaxial tension is applied along the transverse Y axis, perpendicular to the likely alignment axis of the nanotubes in the transversely isotropic structure, which forces the load to be carried primarily by the compliant polymer matrix rather than the stiff axial backbone of the nanotubes. Furthermore, the inherent flexibility of the polypropylene chains and the amorphous regions within the matrix contribute to a lower baseline modulus compared to the ceramic filler. Dominant Factor: The transverse loading orientation relative to the nanotube alignment qualitatively dominates the final modulus behavior, as it necessitates a matrix-dominated load transfer mechanism that limits the realization of the nanofiller's full axial stiffness potential, thereby constraining the composite modulus despite the high volume fraction and interfacial functionalization."
    },
    "analysis_without_hierarchical_structure": {
      "descriptive_text": "The modeled system comprises a polypropylene homopolymer matrix reinforced with 10 vol% oxygen-functionalized silicon carbide nanotubes (SiCNT) possessing a zigzag configuration. Molecular Dynamics simulations were conducted using the LAMMPS package with Dreiding and Tersoff force fields to describe the polymer and filler interactions, followed by NVT and NPT equilibration at 300 K and 1 bar. The Young's modulus was determined by simulating a uniaxial tension test via displacement along the transverse Y axis up to 5% strain and calculating the slope of the resulting stress-strain profile.",
      "reasoning_analysis": "Increasing Factors: The incorporation of rigid silicon carbide nanotubes provides a high intrinsic stiffness that significantly reinforces the compliant polypropylene matrix, while the oxygen functionalization likely enhances interfacial adhesion to facilitate efficient stress transfer between the phases. Decreasing Factors: The polypropylene matrix itself possesses a relatively low modulus compared to the ceramic filler, and critically, the application of load along the transverse Y axis exploits the anisotropic nature of the nanotubes, resulting in a lower composite stiffness compared to longitudinal loading where the load is borne directly by the tube axis. Dominant Factor: The high intrinsic modulus of the SiCNT filler at 10 vol% loading qualitatively dominates the mechanical response by elevating the composite stiffness above that of the neat polymer, although the transverse loading orientation serves as a limiting constraint on the maximum achievable reinforcement efficiency."
    }
  },
  {
    "doi": null,
    "title": "Mechanical and optical properties of plasma-polymerized vinyltriethoxysilane",
    "year": 2005,
    "chemical_composition": {
      "repeat_unit_psmiles": null,
      "monomers": [
        {
          "name": "Vinyltriethoxysilane",
          "smiles": "C=C[Si](OCC)(OCC)OCC",
          "ratio_value": null,
          "ratio_unit": null
        }
      ],
      "additives": [],
      "is_homopolymer": true
    },
    "processing_history": "Plasma-enhanced chemical vapor deposition (PE CVD) using RF (13.56 MHz) helical coupling plasma system in pulsed regime. Monomer: Vinyltriethoxysilane (VTES), vapor flow rate 0.45 sccm. Substrate: Si wafers pretreated by Ar plasma (10 sccm, 10 Pa, 25 W) for 10 min. Deposition conditions: Effective power 5 W, ton=1 ms, toff=9 ms (Period T=10 ms). Film thickness ~0.4 um. Young's modulus measured by nanoindentation using Hysitron Triboscope attached to DI Dimension 3100 AFM with Berkovich indenter. Loading/unloading rate 3-20 uN/s, minimum load 1 uN, hold time 60 s. Poisson's ratio assumed 0.3. Modulus value determined from depth profile data to 10% of film thickness.",
    "hierarchical_structure": "Plasma-polymerized film on silicon substrate. Film thickness ~0.4 um, RMS roughness ~1 nm. Degree of cross-linking varies with power.",
    "properties": {
      "E": {
        "value": [
          11.5
        ],
        "unit": "GPa"
      }
    },
    "analysis_with_hierarchical_structure": {
      "descriptive_text": "The sample consists of a plasma-polymerized homopolymer film derived from Vinyltriethoxysilane (VTES) monomers deposited onto silicon wafers. The fabrication utilized plasma-enhanced chemical vapor deposition (PE CVD) within an RF helical coupling plasma system operating in a pulsed regime, following an Argon plasma pretreatment of the substrate. Deposition was conducted at an effective power of 5 W with a pulse period of 10 ms (1 ms on, 9 ms off), resulting in a film thickness of approximately 0.4 µm and an RMS roughness of roughly 1 nm. The mechanical properties were characterized via nanoindentation using a Berkovich indenter attached to an AFM system, with modulus values determined from depth profile data restricted to 10% of the film thickness to minimize substrate effects.",
      "reasoning_analysis": "Increasing Factors: The plasma polymerization process inherently promotes the formation of a highly cross-linked three-dimensional network, which severely restricts chain segment mobility and significantly enhances stiffness compared to linear polymers. Additionally, the chemical composition involves silicon atoms which can form rigid siloxane (Si-O-Si) linkages during deposition, providing a stiffer backbone structure than pure carbon-based organic polymers. The Argon plasma pretreatment likely increases the density of the interfacial region, further constraining the polymer network. Decreasing Factors: The presence of organic ethoxy and vinyl groups within the network introduces flexibility relative to pure inorganic silica ceramics, lowering the modulus compared to fully oxidized glass. Furthermore, plasma-deposited films often contain intrinsic free volume or nanovoids due to the stochastic nature of radical recombination, and the relatively low effective power may limit maximum densification, both of which can reduce the effective load-bearing capacity. Dominant Factor: The dominant factor is the high cross-linking density and the hybrid organosilicon network structure established by the plasma-enhanced process. While the organic functionalities provide some compliance, the structural rigidity imparted by the plasma-induced cross-links and silicon-oxygen bonds qualitatively dictates a Young's modulus substantially higher than conventional organic thermoplastics, defining the material behavior as a stiff, hybrid coating."
    },
    "analysis_without_hierarchical_structure": {
      "descriptive_text": "The sample consists of a homopolymer film derived from vinyltriethoxysilane monomers fabricated using plasma-enhanced chemical vapor deposition within a radio frequency helical coupling plasma system operating in a pulsed regime. Prior to deposition, silicon wafer substrates underwent argon plasma pretreatment, followed by film growth using a monomer vapor flow rate of 0.45 sccm with an effective power of 5 W and a pulse cycle of 1 ms on and 9 ms off to achieve a thickness of approximately 0.4 micrometers. The Young's modulus was characterized via nanoindentation using a Berkovich indenter attached to an atomic force microscope, with modulus values determined from depth profile data limited to 10% of the film thickness to minimize substrate influence.",
      "reasoning_analysis": "Increasing Factors: The plasma-enhanced chemical vapor deposition process facilitates the formation of a highly crosslinked network structure, significantly restricting chain segment mobility and increasing stiffness. Additionally, the chemical composition involving silicon allows for the potential formation of stiff siloxane bonds during plasma fragmentation and condensation of ethoxy groups, which inherently possess higher bond stiffness compared to purely carbon-based backbones. Decreasing Factors: The use of a pulsed plasma regime with a low duty cycle and low effective power may limit the extent of monomer fragmentation, potentially retaining flexible organic ethyl groups within the network rather than converting them entirely to a rigid inorganic silica-like structure. Furthermore, plasma polymerized films often contain intrinsic free volume compared to bulk fused silica, which can reduce the overall stiffness. Dominant Factor: The dominant factor governing the Young's modulus is the high degree of crosslinking and the formation of the siloxane-like network structure induced by the plasma polymerization process. While the pulsed processing parameters moderate the fragmentation to retain some organic character, the structural rigidity provided by the covalently bonded network and silicon-oxygen interactions qualitatively outweighs the softening effect of the residual organic groups, resulting in a modulus characteristic of a rigid hybrid organic-inorganic coating."
    }
  },
  {
    "doi": null,
    "title": "Mechanical and optical properties of plasma-polymerized vinyltriethoxysilane",
    "year": 2005,
    "chemical_composition": {
      "repeat_unit_psmiles": null,
      "monomers": [
        {
          "name": "Vinyltriethoxysilane",
          "smiles": "C=C[Si](OCC)(OCC)OCC",
          "ratio_value": null,
          "ratio_unit": null
        }
      ],
      "additives": [],
      "is_homopolymer": true
    },
    "processing_history": "Plasma-enhanced chemical vapor deposition (PE CVD) using RF (13.56 MHz) helical coupling plasma system in pulsed regime. Monomer: Vinyltriethoxysilane (VTES), vapor flow rate 0.45 sccm. Substrate: Si wafers pretreated by Ar plasma (10 sccm, 10 Pa, 25 W) for 10 min. Deposition conditions: Effective power 0.05 W, ton=1 ms, toff=999 ms (Period T=1000 ms). Film thickness ~0.4 um. Young's modulus measured by nanoindentation using Hysitron Triboscope attached to DI Dimension 3100 AFM with Berkovich indenter. Loading/unloading rate 3-20 uN/s, minimum load 1 uN, hold time 60 s. Poisson's ratio assumed 0.3. Modulus value determined from depth profile data to 10% of film thickness.",
    "hierarchical_structure": "Plasma-polymerized film on silicon substrate. Film thickness ~0.4 um, RMS roughness ~1 nm. Degree of cross-linking varies with power.",
    "properties": {
      "E": {
        "value": [
          5.6
        ],
        "unit": "GPa"
      }
    },
    "analysis_with_hierarchical_structure": {
      "descriptive_text": "The sample consists of a plasma-polymerized homopolymer film derived from Vinyltriethoxysilane (VTES) monomers deposited onto silicon wafers. The fabrication utilized a plasma-enhanced chemical vapor deposition (PE CVD) technique within an RF helical coupling plasma system operating in a highly pulsed regime with an effective power of 0.05 W. Prior to deposition, the silicon substrate underwent argon plasma pretreatment to ensure adhesion and surface activation. The resulting film exhibits a thickness of approximately 0.4 µm with a root-mean-square roughness of roughly 1 nm. Mechanical characterization was performed via nanoindentation using a Hysitron Triboscope attached to an atomic force microscope equipped with a Berkovich indenter, where the Young's modulus was determined from depth profile data limited to 10% of the film thickness to minimize substrate effects.",
      "reasoning_analysis": "Increasing Factors: The plasma polymerization process inherently promotes the formation of a highly cross-linked network structure compared to conventional linear polymers, which restricts chain segment mobility and increases stiffness. Additionally, the chemical composition involving silicon allows for the potential formation of rigid siloxane (Si-O-Si) linkages during deposition, contributing to a higher backbone rigidity than pure hydrocarbon systems. Decreasing Factors: The processing history specifies a very low effective power (0.05 W) and a highly pulsed regime (1% duty cycle), which limits the energy input available for monomer fragmentation and extensive cross-linking. This likely results in the retention of flexible organic ethoxy side groups and a lower cross-linking density compared to continuous high-power plasma films, thereby reducing the modulus. Dominant Factor: The specific plasma energy input defined by the low power and pulsed regime is the dominant factor, as it dictates the degree of fragmentation and cross-linking density; while the silicon chemistry offers potential rigidity, the low-energy processing limits the realization of a fully inorganic, high-modulus network, resulting in a modulus governed by the balance between organic flexibility and plasma-induced networking."
    },
    "analysis_without_hierarchical_structure": {
      "descriptive_text": "The sample comprises a poly(vinyltriethoxysilane) homopolymer thin film synthesized via plasma-enhanced chemical vapor deposition using a radio frequency helical coupling plasma system operated in a pulsed regime. Deposition occurred on silicon wafers pretreated with argon plasma, utilizing vinyltriethoxysilane vapor at a flow rate of 0.45 sccm under low effective power conditions with a high off-time duty cycle. The resulting film, approximately 0.4 micrometers thick, was characterized by nanoindentation using a Berkovich indenter attached to an atomic force microscope, with the Young's modulus determined from depth profile data restricted to 10% of the film thickness to mitigate substrate influence.",
      "reasoning_analysis": "Increasing Factors: The plasma polymerization process promotes the formation of a rigid, three-dimensional siloxane (Si-O-Si) network rather than linear chains, which significantly enhances structural stiffness. Additionally, the covalent interaction with the rigid silicon substrate during deposition may induce densification at the interface, further contributing to increased modulus values. Decreasing Factors: The retention of organic ethoxy and vinyl functional groups from the monomer, facilitated by the low effective power and pulsed plasma regime, introduces flexible segments and free volume that reduce stiffness compared to pure inorganic silica. Furthermore, plasma polymerized films often exhibit inherent micro-porosity compared to bulk glasses, which can lower the overall density and mechanical rigidity. Dominant Factor: The formation of the inorganic siloxane network backbone is the dominant factor governing the mechanical behavior. Despite the presence of organic substituents and the specific pulsed processing conditions that may limit crosslinking density, the rigid covalent Si-O network establishes a baseline modulus significantly higher than conventional organic polymers, overriding the softening effects of the organic components."
    }
  },
  {
    "doi": null,
    "title": "Mechanical and optical properties of plasma-polymerized vinyltriethoxysilane",
    "year": 2005,
    "chemical_composition": {
      "repeat_unit_psmiles": null,
      "monomers": [
        {
          "name": "Vinyltriethoxysilane",
          "smiles": "C=C[Si](OCC)(OCC)OCC",
          "ratio_value": null,
          "ratio_unit": null
        }
      ],
      "additives": [],
      "is_homopolymer": true
    },
    "processing_history": "Plasma-enhanced chemical vapor deposition (PE CVD) using RF (13.56 MHz) helical coupling plasma system in pulsed regime. Monomer: Vinyltriethoxysilane (VTES), vapor flow rate 0.45 sccm. Substrate: Si wafers pretreated by Ar plasma (10 sccm, 10 Pa, 25 W) for 10 min. Deposition conditions: Effective power 25 W, ton=1 ms, toff=1 ms (Period T=2 ms). Film thickness ~0.4 um. Young's modulus measured by nanoindentation using Hysitron Triboscope attached to DI Dimension 3100 AFM with Berkovich indenter. Loading/unloading rate 3-20 uN/s, minimum load 1 uN, hold time 60 s. Poisson's ratio assumed 0.3. Modulus value determined from depth profile data to 10% of film thickness.",
    "hierarchical_structure": "Plasma-polymerized film on silicon substrate. Film thickness ~0.4 um, RMS roughness ~1 nm. Degree of cross-linking varies with power.",
    "properties": {
      "E": {
        "value": [
          13.7
        ],
        "unit": "GPa"
      }
    },
    "analysis_with_hierarchical_structure": {
      "descriptive_text": "The sample comprises a plasma-polymerized poly(vinyltriethoxysilane) homopolymer film deposited onto silicon wafers via plasma-enhanced chemical vapor deposition using a RF helical coupling plasma system operated in a pulsed regime. Prior to deposition, the substrates were pretreated with argon plasma to enhance adhesion, followed by the introduction of vinyltriethoxysilane vapor at a flow rate of 0.45 sccm under an effective power of 25 W with a symmetric pulsed duty cycle. The resulting film exhibits a thickness of approximately 0.4 µm with a surface RMS roughness of roughly 1 nm, and its mechanical properties were characterized via nanoindentation using a Berkovich indenter attached to an AFM system, with modulus values derived from depth profile data limited to 10% of the film thickness to minimize substrate influence.",
