Repository: hhtrick/HHT-code

# HHT training framework

This directory contains model training, embedding precomputation, inference, article-level baselines and the curated datasets. All commands below assume that the working directory is `train_code/`.

## 3. Datasets and fixed partitions

Each main dataset is a JSON array at `dataset/{property}/{property}.json`. Entries contain source metadata, `chemical_composition`, `processing_history`, `hierarchical_structure`, `properties`, and two generated-analysis objects. Targets are stored as `properties[property]["value"]`; source metadata and target values are not predictive input fields.

| Property | Train | Validation | Test | Total |
|---|---:|---:|---:|---:|

File: train_code/dataset/E/E.json (part 166 of 204)
[
      "reasoning_analysis": "Increasing Factors: The plasma-enhanced chemical vapor deposition process facilitates the formation of a highly cross-linked inorganic-organic hybrid network, as the high-energy plasma environment induces fragmentation and recombination of the vinyltriethoxysilane monomers into a dense Si-O-Si backbone structure. This high cross-linking density significantly restricts chain segment mobility and increases network rigidity, thereby driving the Young's modulus upward. Additionally, the argon plasma pretreatment ensures strong interfacial adhesion, minimizing interfacial compliance that could artificially lower the measured stiffness. Decreasing Factors: The retention of organic ethoxy side groups from the monomer introduces flexible aliphatic chains into the network, which increases free volume and segmental mobility compared to a purely inorganic silica network, consequently reducing the overall modulus. Furthermore, the pulsed plasma regime may allow for partial relaxation during the off-time compared to continuous wave plasma, potentially resulting in a lower cross-linking density than maximum achievable limits, and incomplete hydrolysis of ethoxy groups could leave residual groups acting as internal plasticizers. Dominant Factor: The dominant factor influencing the Young's modulus is the high degree of cross-linking induced by the plasma polymerization process. While the organic ethoxy groups introduce some flexibility, the formation of a rigid, three-dimensional siloxane network through plasma-driven fragmentation overwhelmingly dictates the mechanical response, resulting in a modulus significantly higher than typical linear organic polymers, with the thin-film measurement protocol ensuring the intrinsic network rigidity is accurately captured."
    },
    "analysis_without_hierarchical_structure": {
      "descriptive_text": "The sample comprises a homopolymer film synthesized from Vinyltriethoxysilane monomers via plasma-enhanced chemical vapor deposition using a RF helical coupling plasma system operating in a pulsed regime at 13.56 MHz. Si wafer substrates were pretreated with Ar plasma prior to deposition, which was conducted with a monomer vapor flow rate of 0.45 sccm, an effective power of 25 W, and a pulse period of 2 ms to achieve a film thickness of approximately 0.4 um. The Young's modulus was characterized by nanoindentation using a Hysitron Triboscope attached to a DI Dimension 3100 AFM with a Berkovich indenter, utilizing a loading and unloading rate between 3-20 uN/s and a hold time of 60 s, with the modulus value derived from depth profile data up to 10 percent of the film thickness assuming a Poisson's ratio of 0.3.",
      "reasoning_analysis": "Increasing Factors: The plasma-enhanced chemical vapor deposition process facilitates the formation of a highly crosslinked network structure through high-energy radical recombination and fragmentation of the Vinyltriethoxysilane monomer, significantly restricting chain mobility. The incorporation of silicon atoms and the potential formation of stiff Si-O-Si or Si-C bonds within the polymer backbone enhance intrinsic chain rigidity compared to purely carbon-based hydrocarbon polymers, while the vapor deposition method typically yields a dense film morphology with reduced free volume. Decreasing Factors: The retention of ethoxy side groups from the monomer structure introduces flexible organic segments that lower the overall stiffness compared to a fully inorganic silica network, and the use of a pulsed plasma regime may preserve more compliant organic character by reducing excessive fragmentation compared to continuous wave plasma. Additionally, any residual free volume or micro-voids formed during the rapid deposition process could act as compliance points within the thin film. Dominant Factor: The high crosslinking density and inorganic-organic hybrid network structure induced by the RF plasma polymerization qualitatively dominate the mechanical response, as the constrained chain mobility resulting from extensive crosslinking and the intrinsic stiffness of the silicon-containing bonds drive the Young's modulus to be significantly higher than that of conventional linear organic polymers despite the presence of flexible organic side groups."
    }
  },
  {
    "doi": null,
    "title": "Fabrication and characterization of graphene-reinforced waterborne polyurethane nanocomposite coatings by the sol–gel method",
    "year": 2012,
    "chemical_composition": {
      "repeat_unit_psmiles": null,
      "monomers": [
        {
          "name": "Isophorone diisocyanate",
          "smiles": "CC1CC(CN=C=O)(CC1)CN=C=O",
          "ratio_value": null,
          "ratio_unit": null
        },
        {
          "name": "Polyoxypropylene glycol",
          "smiles": "C1COC1",
          "ratio_value": null,
          "ratio_unit": null
        },
        {
          "name": "Dimethyopropionic acid",
          "smiles": "CC(CO)(CO)C(=O)O",
          "ratio_value": null,
          "ratio_unit": null
        },
        {
          "name": "Diethylene glycol",
          "smiles": "OCCOCCO",
          "ratio_value": null,
          "ratio_unit": null
        },
        {
          "name": "Trimethylolpropane",
          "smiles": "CCC(CO)(CO)CO",
          "ratio_value": null,
          "ratio_unit": null
        },
        {
          "name": "3-aminopropyltriethoxysilane",
          "smiles": "CCO[Si](OCC)(OCC)CCCN",
          "ratio_value": null,
          "ratio_unit": null
        }
      ],
      "additives": [
        {
          "name": "Functionalized graphene nanosheets",
          "type": "filler",
          "amount_value": 2.0,
          "amount_unit": "wt%"
        }
      ],
      "is_homopolymer": false
    },
    "processing_history": "Synthesis: Same as WPU. Fabrication: f-GNS dispersed in water with sonication for 1 h, mixed with APTES-terminated polyurethane prepolymer and TEA, cast into PTFE mold, dried at room temperature for 48 h, heated at 30 °C (5 h) and 80 °C (3 h). Characterization: Young's modulus measured by universal testing machine (WSM-20 KB type), tensile configuration.",
    "hierarchical_structure": "f-GNSs dispersed homogeneously in WPU matrix. f-GNS thickness ~2.496 nm. Cross-linking formed by sol-gel method.",
    "properties": {
      "E": {
        "value": [
          0.13
        ],
        "unit": "GPa"
      }
    },
    "analysis_with_hierarchical_structure": {
      "descriptive_text": "This material system comprises a waterborne polyurethane (WPU) composite synthesized from isophorone diisocyanate, polyoxypropylene glycol, dimethyopropionic acid, diethylene glycol, and trimethylolpropane, chemically modified with 3-aminopropyltriethoxysilane. Functionalized graphene nanosheets (f-GNS) were incorporated at 2.0 wt% as a reinforcing filler. During fabrication, the f-GNS were dispersed in water via sonication for 1 hour, mixed with the APTES-terminated polyurethane prepolymer and triethylamine, and cast into a PTFE mold. The film underwent a stepwise thermal treatment involving drying at room temperature for 48 hours, followed by heating at 30 °C for 5 hours and 80 °C for 3 hours. The resulting hierarchical structure features f-GNS homogeneously dispersed within the WPU matrix with a thickness of approximately 2.496 nm, where cross-linking networks were established through a sol-gel method facilitated by the silane coupling agent.",
      "reasoning_analysis": "Increasing Factors: The incorporation of 2.0 wt% functionalized graphene nanosheets (f-GNS) introduces a rigid, high-aspect-ratio filler with an intrinsic modulus far exceeding the polymer matrix, facilitating effective stress transfer. Additionally, the use of 3-aminopropyltriethoxysilane (APTES) facilitates a sol-gel cross-linking process, creating a covalent siloxane network that restricts polymer chain mobility. The presence of isophorone diisocyanate (IPDI) provides rigid cycloaliphatic hard segments that further contribute to structural stiffness. Decreasing Factors: The polymer backbone relies heavily on flexible soft segments derived from polyoxypropylene glycol and diethylene glycol, which inherently possess high chain mobility and low stiffness, acting to lower the overall composite modulus. Furthermore, while thermal curing was applied, any incomplete removal of water or triethylamine from the waterborne processing could introduce minor plasticization effects, increasing free volume and reducing stiffness. Dominant Factor: The dominant factor governing the Young's modulus is the synergistic effect of the homogeneous dispersion of rigid f-GNS and the sol-gel cross-linking network. While the polyol soft segments provide elasticity, the constraint imposed by the nanosheets and the covalent siloxane cross-links qualitatively overrides the soft matrix behavior, resulting in a significant stiffening effect relative to a non-reinforced, linear waterborne polyurethane."
    },
    "analysis_without_hierarchical_structure": {
      "descriptive_text": "The sample comprises a silane-modified waterborne polyurethane composite reinforced with functionalized graphene nanosheets. The polyurethane matrix was synthesized using isophorone diisocyanate, polyoxypropylene glycol, dimethyopropionic acid, diethylene glycol, and trimethylolpropane, followed by termination with 3-aminopropyltriethoxysilane. For composite fabrication, 2.0 wt% functionalized graphene nanosheets were dispersed in water via sonication for one hour, then mixed with the APTES-terminated polyurethane prepolymer and triethylamine. The mixture was cast into a PTFE mold and underwent a sequential drying protocol consisting of room temperature drying for 48 hours, followed by thermal curing at 30 °C for 5 hours and 80 °C for 3 hours. Mechanical characterization was performed using a universal testing machine to determine the Young's modulus in a tensile configuration.",
      "reasoning_analysis": "Increasing Factors: The incorporation of 2.0 wt% functionalized graphene nanosheets acts as a rigid reinforcing phase, where the high aspect ratio and intrinsic stiffness of the graphene restrict polymer chain deformation under load. Additionally, the chemical composition includes trimethylolpropane and 3-aminopropyltriethoxysilane, which introduce chemical crosslinking and potential siloxane networking, respectively, while dimethyopropionic acid neutralized by triethylamine forms ionic clusters that serve as physical crosslinks; all these structural features increase network density and stiffness. The processing history further supports this through sonication-assisted dispersion which maximizes filler efficacy, and a multi-stage thermal curing process that removes residual water and promotes complete crosslinking. Decreasing Factors: The presence of polyoxypropylene glycol and diethylene glycol constitutes the soft segment phase, introducing flexible ether linkages and significant chain mobility that intrinsically lower the modulus compared to a fully rigid thermoset. Dominant Factor: The stiffening effect derived from the well-dispersed functionalized graphene nanosheets combined with the high crosslink density from the multifunctional monomers and ionic clusters qualitatively dominates the flexibility imparted by the polyether soft segments, driving the overall Young's modulus higher relative to a non-reinforced, linear polyurethane analog."
    }
  },
  {
    "doi": null,
    "title": "Combined molecular dynamics–micromechanics methods to predict Young’s modulus of fullerene-reinforced polymer composites",
    "year": 2021,
    "chemical_composition": {
      "repeat_unit_psmiles": "[*]CC(C)(C(=O)OC)[*]",
      "monomers": [
        {
          "name": "Methyl methacrylate",
          "smiles": "CC(=C)C(=O)OC",
          "ratio_value": null,
          "ratio_unit": null
        }
      ],
      "additives": [
        {
          "name": "C60 fullerene",
          "type": "filler",
          "amount_value": 2,
          "amount_unit": "wt%"
        }
      ],
      "is_homopolymer": true
    },
    "processing_history": "MD simulations using Material Studio with COMPASS force field. Unit cells constructed with C60 and PMMA (10 monomers). Relaxed at 500 K (NVT 300 ps, NPT 500 ps), equilibrated at 298 K (NPT 500 ps). Young's modulus calculated via Voigt–Reuss–Hill approach from deformation under uniaxial tension/compression and pure shear strains.",
    "hierarchical_structure": "Nanocomposite unit cells with C60 fullerene at center and PMMA dispersed uniformly.",
    "properties": {
      "E": {
        "value": [
          3.313
        ],
        "unit": "GPa"
      }
    },
    "analysis_with_hierarchical_structure": {
      "descriptive_text": "The sample comprises a poly(methyl methacrylate) (PMMA) homopolymer nanocomposite reinforced with 2 wt% C60 fullerene. The hierarchical structure is defined as nanocomposite unit cells featuring a central C60 fullerene surrounded by uniformly dispersed PMMA chains consisting of 10 monomers each. Computational processing was conducted via Molecular Dynamics simulations using the COMPASS force field within Material Studio, involving relaxation at 500 K followed by equilibration at 298 K under NPT ensembles. The Young's modulus was determined using the Voigt–Reuss–Hill approach based on deformation responses under uniaxial tension, compression, and pure shear strains.",
      "reasoning_analysis": "Increasing Factors: The incorporation of C60 fullerene introduces rigid carbon cages with exceptionally high intrinsic stiffness, which restricts the deformation of the surrounding polymer matrix. The uniform dispersion of PMMA around the central fullerene ensures efficient stress transfer without the defects associated with filler agglomeration. Additionally, the equilibration temperature of 298 K places the PMMA matrix well below its glass transition temperature, ensuring the chains are in a rigid, glassy state that resists deformation. Decreasing Factors: The use of oligomeric PMMA chains consisting of only 10 monomers significantly increases the fraction of chain ends relative to bulk polymer, introducing excess free volume and enhanced segmental mobility that lowers the overall stiffness. Furthermore, the spherical geometry of the C60 filler offers a lower aspect ratio compared to nanotubes or nanoplatelets, limiting the mechanical interlocking and stress transfer efficiency at the polymer-filler interface. Dominant Factor: While the oligomeric chain length introduces compliance, the exceptional intrinsic rigidity of the C60 fullerene combined with the glassy state of the PMMA matrix at room temperature qualitatively dominates the mechanical response, resulting in a composite modulus that is enhanced relative to the pure oligomeric matrix."
    },
    "analysis_without_hierarchical_structure": {
      "descriptive_text": "The sample comprises a poly(methyl methacrylate) homopolymer matrix nanocomposite containing 2 wt% C60 fullerene filler. The system was modeled via molecular dynamics simulations using Material Studio with the COMPASS force field, constructing unit cells with C60 and PMMA chains of 10 monomers. The simulation protocol included relaxation at 500 K under NVT and NPT ensembles for 300 ps and 500 ps respectively, followed by equilibration at 298 K under NPT conditions for 500 ps, with the Young's modulus derived using the Voigt–Reuss–Hill approach from deformation under uniaxial and shear strains.",
      "reasoning_analysis": "Increasing Factors: The inclusion of C60 fullerene introduces a rigid nanoscale filler with significantly higher intrinsic stiffness than the polymer matrix, which restricts segmental mobility and enhances load transfer efficiency. Additionally, the equilibration temperature of 298 K places the PMMA matrix well below its glass transition temperature, ensuring the chains are frozen in a rigid glassy state that maximizes structural resistance to deformation. Decreasing Factors: The use of short PMMA oligomers consisting of only 10 monomers in the simulation cell results in a high concentration of chain ends and a lack of entanglement networks typical of high-molecular-weight bulk polymers, which may reduce the overall cohesive strength and modulus. Furthermore, the amorphous architecture of the PMMA homopolymer lacks the crystalline domains that typically provide additional stiffness in semi-crystalline materials. Dominant Factor: The reinforcement effect arising from the rigid C60 fullerene dispersed within the glassy PMMA matrix qualitatively dominates the mechanical behavior, as the high modulus of the filler and the restricted chain mobility at the interface outweigh the softening effects introduced by the low molecular weight oligomeric chains used in the computational model."
    }
  },
  {
    "doi": null,
    "title": "Fabrication and characterization of graphene-reinforced waterborne polyurethane nanocomposite coatings by the sol–gel method",
    "year": 2012,
    "chemical_composition": {
      "repeat_unit_psmiles": null,
      "monomers": [
        {
          "name": "Isophorone diisocyanate",
          "smiles": "CC1CC(CN=C=O)(CC1)CN=C=O",
          "ratio_value": null,
          "ratio_unit": null
        },
        {
          "name": "Polyoxypropylene glycol",
          "smiles": "C1COC1",
          "ratio_value": null,
          "ratio_unit": null
        },
        {
          "name": "Dimethyopropionic acid",
          "smiles": "CC(CO)(CO)C(=O)O",
          "ratio_value": null,
          "ratio_unit": null
        },
        {
          "name": "Diethylene glycol",
          "smiles": "OCCOCCO",
          "ratio_value": null,
          "ratio_unit": null
        },
        {
          "name": "Trimethylolpropane",
          "smiles": "CCC(CO)(CO)CO",
          "ratio_value": null,
          "ratio_unit": null
        },
        {
          "name": "3-aminopropyltriethoxysilane",
          "smiles": "CCO[Si](OCC)(OCC)CCCN",
          "ratio_value": null,
          "ratio_unit": null
        }
      ],
      "additives": [],
      "is_homopolymer": false
    },
    "processing_history": "Synthesis: Prepolymerization of IPDI and PPG at 80 °C for 1.5 h, chain extension with DMPA, DEG, TMP at 50 °C for 3 h, termination with APTES at 40 °C for 1 h. Fabrication: Prepolymer neutralized with TEA, dispersed in deionized water, cast into PTFE mold, dried at room temperature for 48 h, heated at 30 °C (5 h) and 80 °C (3 h). Characterization: Young's modulus measured by universal testing machine (WSM-20 KB type), tensile configuration.",
    "hierarchical_structure": "Waterborne polyurethane matrix. No filler.",
    "properties": {
      "E": {
        "value": [
          0.07
        ],
        "unit": "GPa"
      }
    },
    "analysis_with_hierarchical_structure": {
      "descriptive_text": "The sample is a filler-free waterborne polyurethane matrix synthesized through the prepolymerization of isophorone diisocyanate and polyoxypropylene glycol at 80 °C, followed by chain extension with dimethylolpropionic acid, diethylene glycol, and trimethylolpropane at 50 °C, and termination with 3-aminopropyltriethoxysilane at 40 °C. Following neutralization with triethylamine and dispersion in deionized water, the material was cast into a PTFE mold and subjected to a staged drying and curing protocol involving 48 hours at room temperature, 5 hours at 30 °C, and 3 hours at 80 °C. The Young's modulus was subsequently characterized using a universal testing machine in a tensile configuration.",
      "reasoning_analysis": "Increasing Factors: The incorporation of rigid cycloaliphatic isophorone diisocyanate units and the formation of hard segment domains through urethane and urea linkages significantly restrict chain mobility, thereby increasing stiffness. Furthermore, the use of trimethylolpropane as a trifunctional crosslinker and 3-aminopropyltriethoxysilane for silane termination introduces a chemical crosslinked network and potential inorganic siloxane bonds, which substantially enhance the modulus. The thermal curing history up to 80 °C promotes hard segment microphase separation and completes silane condensation, further reinforcing the matrix. Decreasing Factors: The presence of polyoxypropylene glycol soft segments introduces flexible ether linkages with high chain mobility, which inherently lowers the modulus compared to a fully rigid backbone. Additionally, as a waterborne system processed at relatively low temperatures, there is a possibility of residual moisture or incomplete phase separation, which could act as a plasticizer and reduce the effective stiffness. Dominant Factor: The formation of a chemically crosslinked network via trimethylolpropane and silane functionalities, combined with the rigid hard segment domains, qualitatively dominates the mechanical response by providing structural integrity and restricting large-scale chain motion, overriding the compliance introduced by the polyoxypropylene glycol soft segments to establish a solid elastomeric modulus."
    },
    "analysis_without_hierarchical_structure": {
      "descriptive_text": "The sample is a silane-modified waterborne polyurethane synthesized via a multi-step prepolymerization process. The polymer backbone consists of isophorone diisocyanate and polyoxypropylene glycol segments, chain-extended with dimethyopropionic acid, diethylene glycol, and trimethylolpropane, and terminated with 3-aminopropyltriethoxysilane. Following synthesis, the prepolymer was neutralized with triethylamine and dispersed in deionized water before being cast into a PTFE mold. The resulting film was dried at room temperature for 48 hours, followed by thermal curing at 30 °C for 5 hours and 80 °C for 3 hours. The Young's modulus was subsequently characterized using a universal testing machine in a tensile configuration.",
      "reasoning_analysis": "Increasing Factors: The incorporation of rigid isophorone diisocyanate (IPDI) cycles into the hard segments restricts chain mobility through steric hindrance, inherently driving the Young's modulus (E) higher. Furthermore, the inclusion of trimethylolpropane (TMP) introduces chemical crosslinking points, while the 3-aminopropyltriethoxysilane (APTES) termination allows for siloxane network formation during the thermal curing stage, both of which significantly constrain segmental motion and elevate E. Additionally, ionic interactions formed between dimethyopropionic acid (DMPA) and triethylamine (TEA) create physical crosslinks that reinforce the matrix. Decreasing Factors: The polyoxypropylene glycol (PPG) soft segments and diethylene glycol (DEG) chain extenders possess flexible ether linkages and low rotational energy barriers, which facilitate chain mobility and free volume, thereby acting to reduce the overall stiffness and decrease E. Dominant Factor: The formation of a dense crosslinked network driven by the multifunctional TMP and the thermally activated silane condensation of APTES qualitatively dominates the mechanical response; this network architecture restricts macroscopic chain slippage more significantly than the soft segments facilitate flexibility, establishing the final modulus magnitude relative to a linear uncured counterpart."
    }
  },
  {
    "doi": null,
    "title": "Pull-in analysis of microbeam laminated with LASMP",
    "year": 2020,
    "chemical_composition": {
      "repeat_unit_psmiles": null,
      "monomers": [],
      "additives": [],
      "is_homopolymer": false
    },
    "processing_history": "Light-activated shape memory polymer (LASMP) EAS-155-93. Maximum value after exposure of full light. Young's modulus varies with light exposure time.",
    "hierarchical_structure": "LASMP layer with thickness ha = 0.1 μm laminated on top and bottom of the movable microbeam.",
    "properties": {
      "E": {
        "value": [
          0.76
        ],
        "unit": "GPa"
      }
    },
    "analysis_with_hierarchical_structure": {
      "descriptive_text": "The sample consists of a Light-activated shape memory polymer (LASMP) system designated as EAS-155-93, fabricated as a thin layer with a thickness of 0.1 μm. This active polymer layer is laminated onto both the top and bottom surfaces of a movable microbeam, creating a layered composite architecture. The material is evaluated in its stiffened state, corresponding to the maximum property value achieved after exposure to full light, which aligns with the processing history indicating that the Young's modulus varies as a function of light exposure time.",
      "reasoning_analysis": "Increasing Factors: The primary driver for increased stiffness is the photo-induced structural evolution upon full light exposure, likely involving crosslinking or photo-isomerization that restricts chain mobility and increases the effective network density. The lamination of the thin film onto a microbeam substrate also introduces mechanical constraints that can suppress large-scale deformation, contributing to a higher apparent modulus. Decreasing Factors: The fundamental chemistry of shape memory polymers requires flexible switching segments to facilitate shape recovery, which inherently lowers the baseline modulus compared to rigid structural plastics. Additionally, the ultra-thin film geometry (0.1 μm) may suffer from surface effects or interfacial slippage between the polymer and the microbeam that could diminish the measured stiffness relative to bulk counterparts. Dominant Factor: The photo-activated state resulting from full light exposure qualitatively dominates the mechanical behavior, as the light-induced rigidification mechanism is designed to maximize the modulus shift, overriding the inherent flexibility of the shape memory segments to produce the peak stiffness observed in this configuration."
    },
    "analysis_without_hierarchical_structure": {
      "descriptive_text": "The sample comprises a Light-activated shape memory polymer (LASMP) system, specifically designated as EAS-155-93, which is characterized as a non-homopolymer network. The material processing is governed by photo-responsive mechanisms, where the sample undergoes light exposure to modulate its mechanical state, achieving maximum property values following irradiation under full light conditions.",
      "reasoning_analysis": "Increasing Factors: The exposure to full light serves as a crosslinking stimulus, inducing photoreversible bonds or network formation that significantly restricts polymer chain segmental mobility, thereby increasing the stiffness and Young's modulus of the material. The non-homopolymer architecture likely facilitates a network structure capable of substantial topological locking upon irradiation. Decreasing Factors: In the absence of sufficient light exposure, the polymer chains retain higher mobility and the crosslink density remains low, resulting in a compliant, lower modulus state typical of the temporary shape memory phase. Additionally, the inherent design of shape memory polymers often incorporates flexible segments to enable recovery, which may inherently limit the maximum achievable stiffness compared to fully rigid thermosets. Dominant Factor: The degree of photo-induced crosslinking driven by the light exposure history is the dominant factor determining the Young's modulus, as the transition from a soft, deformable state to a rigid, locked state upon full irradiation fundamentally alters the mechanical response of the polymer network."
    }
  },
  {
    "doi": null,
    "title": "Combined molecular dynamics–micromechanics methods to predict Young’s modulus of fullerene-reinforced polymer composites",
    "year": 2021,
    "chemical_composition": {
      "repeat_unit_psmiles": "[*]CC(C)(C(=O)OC)[*]",
      "monomers": [
        {
          "name": "Methyl methacrylate",
          "smiles": "CC(=C)C(=O)OC",
          "ratio_value": null,
          "ratio_unit": null
        }
      ],
      "additives": [
        {
          "name": "C60 fullerene",
          "type": "filler",
          "amount_value": 1,
          "amount_unit": "wt%"
        }
      ],
      "is_homopolymer": true
    },
    "processing_history": "MD simulations using Material Studio with COMPASS force field. Unit cells constructed with C60 and PMMA (10 monomers). Relaxed at 500 K (NVT 300 ps, NPT 500 ps), equilibrated at 298 K (NPT 500 ps). Young's modulus calculated via Voigt–Reuss–Hill approach from deformation under uniaxial tension/compression and pure shear strains.",
    "hierarchical_structure": "Nanocomposite unit cells with C60 fullerene at center and PMMA dispersed uniformly.",
    "properties": {
      "E": {
        "value": [
          3.298
        ],
        "unit": "GPa"
      }
    },
    "analysis_with_hierarchical_structure": {
      "descriptive_text": "The sample consists of a poly(methyl methacrylate) (PMMA) homopolymer nanocomposite reinforced with 1 wt% C60 fullerene filler. The material system was modeled using molecular dynamics simulations within Material Studio employing the COMPASS force field, where unit cells were constructed with C60 fullerenes positioned at the center and PMMA chains consisting of 10 monomer units dispersed uniformly. The simulation protocol involved relaxation at 500 K under NVT and NPT ensembles followed by equilibration at 298 K under NPT conditions, with the Young's modulus subsequently derived using the Voigt–Reuss–Hill averaging approach based on deformation under uniaxial tension, compression, and pure shear strains.",
      "reasoning_analysis": "Increasing Factors: The inclusion of C60 fullerene introduces rigid sp2-bonded carbon cages into the matrix, which possess a significantly higher intrinsic stiffness than the polymer backbone, thereby reinforcing the composite. Additionally, the bulky ester and alpha-methyl side groups of the methyl methacrylate units restrict backbone rotation through steric hindrance, contributing to the inherent rigidity of the PMMA chains. Decreasing Factors: The oligomeric chain length of only 10 monomers results in a high concentration of chain ends and increased free volume according to the Fox-Flory relationship, which drastically reduces entanglement density and lowers the modulus compared to high molecular weight bulk PMMA. Furthermore, the thermal relaxation at 500 K, which is above the glass transition temperature of bulk PMMA, may lock in excess free volume upon equilibration at 298 K if the cooling rate in the simulation is effective, potentially reducing packing density. Dominant Factor: The low molecular weight of the PMMA chains is the dominant factor governing the final elastic modulus behavior. While the rigid fullerene provides localized reinforcement, the overall mechanical response is primarily dictated by the compliant nature of the oligomeric matrix and the lack of topological entanglements, which limits the macroscopic stiffness relative to standard bulk polymer systems."
    },
    "analysis_without_hierarchical_structure": {
      "descriptive_text": "The sample consists of a poly(methyl methacrylate) homopolymer matrix reinforced with 1 wt% C60 fullerene filler. The material system was modeled using molecular dynamics simulations within Material Studio employing the COMPASS force field, where unit cells were constructed incorporating C60 nanoparticles and PMMA chains comprising ten monomer units. The simulation protocol involved thermal relaxation at 500 K under NVT and NPT ensembles followed by equilibration at 298 K under NPT conditions, after which the Young's modulus was determined using the Voigt-Reuss-Hill approach based on deformation responses under uniaxial tension, compression, and pure shear strains.",
      "reasoning_analysis": "Increasing Factors: The incorporation of rigid C60 fullerene nanoparticles acts as a reinforcing phase that restricts the segmental mobility of the PMMA chains near the filler-matrix interface, thereby enhancing stiffness. Additionally, the equilibration temperature of 298 K is below the glass transition temperature of PMMA, ensuring the matrix remains in a glassy state with limited chain mobility, which intrinsically supports a higher Young's modulus. Decreasing Factors: The low filler loading of 1 wt% limits the extent of reinforcement and prevents the formation of a percolating network that would significantly maximize stiffness. Furthermore, the use of short oligomer chains (10 monomers) in the simulation cell results in a higher concentration of chain ends and free volume compared to high molecular weight bulk polymers, which typically reduces the mechanical modulus. Dominant Factor: The intrinsic stiffness of the PMMA matrix in the glassy state at 298 K qualitatively dominates the final Young's modulus behavior, as the low concentration of C60 provides only a marginal incremental increase relative to the baseline mechanical properties established by the polymer backbone and thermal history."
    }
  },
  {
    "doi": null,
    "title": "Ab Initio Calculation of the Young’s Modulus of \u0001-Polyamides",
    "year": 2002,
    "chemical_composition": {
      "repeat_unit_psmiles": "[*]NCCCC(=O)[*]",
      "monomers": [
        {
          "name": "4-aminobutanoic acid",
          "smiles": "NCCCC(=O)O",
          "ratio_value": null,
          "ratio_unit": null
        }
      ],
      "additives": [],
      "is_homopolymer": true
    },
    "processing_history": "Ab initio Hartree-Fock calculations using 6-31G** basis set and BRABO code. Supermolecule model with linearly constrained body (head-body-tail). Backbone torsion angles fixed to 180°. Young's modulus extrapolated to infinite chain length using Eq. (6) from calculations with varying monomer units in the body.",
    "hierarchical_structure": "Alpha-form crystalline structure. All backbone torsion angles fixed to 180°.",
    "properties": {
      "E": {
        "value": [
          389
        ],
        "unit": "GPa"
      }
    },
    "analysis_with_hierarchical_structure": {
      "descriptive_text": "This study characterizes a polyamide 4 homopolymer derived from 4-aminobutanoic acid monomers, exhibiting an alpha-form crystalline structure. The material behavior was assessed via ab initio Hartree-Fock calculations using the 6-31G** basis set and BRABO code, employing a supermolecule model with a linearly constrained body. Within this computational framework, all backbone torsion angles were fixed to 180° to enforce an all-trans conformation, and the Young's modulus was extrapolated to infinite chain length using varying monomer units within the body section.",
      "reasoning_analysis": "Increasing Factors: The enforcement of an all-trans backbone conformation with torsion angles fixed at 180° aligns the covalent bonds parallel to the stress axis, maximizing the contribution of bond stretching to stiffness. Additionally, the extrapolation of the Young's modulus to infinite chain length eliminates chain-end defects and free volume associated with finite oligomers, theoretically maximizing the intrinsic modulus. The alpha-form crystalline structure implies a high degree of order which supports load transfer. Decreasing Factors: The chemical composition includes aliphatic methylene sequences between amide groups, which are inherently more compliant and flexible compared to aromatic rigid rods found in high-performance polyamides, potentially limiting the upper bound of stiffness. Furthermore, the use of Hartree-Fock theory without electron correlation corrections may introduce slight inaccuracies in bond force constants compared to higher-level theories. Dominant Factor: The structural constraint of the fully extended all-trans conformation combined with the infinite chain length extrapolation qualitatively dominates the behavior, establishing a theoretical upper limit for the Young's modulus that overrides the inherent flexibility of the aliphatic spacers within the context of this specific computational model."
    },
    "analysis_without_hierarchical_structure": {
      "descriptive_text": "The sample comprises a polyamide 4 homopolymer derived from 4-aminobutanoic acid monomers. The material properties were evaluated using ab initio Hartree-Fock calculations with the 6-31G** basis set implemented in the BRABO code. A supermolecule model was constructed with a linearly constrained body configuration, specifically fixing backbone torsion angles to 180° to maintain an all-trans conformation. The Young's modulus was determined by extrapolating results from calculations with varying monomer units to infinite chain length using a specific mathematical equation.",
      "reasoning_analysis": "Increasing Factors: The fixation of backbone torsion angles to 180° enforces a fully extended all-trans conformation, maximizing the projection of covalent bond stiffness along the chain axis. Additionally, extrapolating to infinite chain length eliminates the compliance associated with chain ends, while the Hartree-Fock method captures the intrinsic electronic resistance to deformation without thermal softening. Decreasing Factors: The chemical composition includes a sequence of four methylene groups within the repeat unit, which introduces aliphatic flexibility and torsional freedom potential compared to fully aromatic rigid-rod polymers, inherently limiting the maximum theoretical stiffness. Dominant Factor: The geometric constraint of fixed torsion angles combined with the infinite chain length extrapolation qualitatively dominates the behavior, ensuring the reported modulus represents the theoretical crystal limit along the chain axis rather than a bulk material property influenced by entanglements or amorphous regions."
    }
  },
  {
    "doi": null,
    "title": "Ab Initio Calculation of the Young’s Modulus of \u0001-Polyamides",
    "year": 2002,
    "chemical_composition": {
      "repeat_unit_psmiles": "[*]NCCC(=O)[*]",
      "monomers": [
        {
          "name": "3-aminopropanoic acid",
          "smiles": "NCCC(=O)O",
          "ratio_value": null,
          "ratio_unit": null
        }
      ],
      "additives": [],
      "is_homopolymer": true
    },
    "processing_history": "Ab initio Hartree-Fock calculations using 6-31G** basis set and BRABO code. Supermolecule model with linearly constrained body (head-body-tail). Backbone torsion angles fixed to 180°. Young's modulus extrapolated to infinite chain length using Eq. (6) from calculations with varying monomer units in the body.",
    "hierarchical_structure": "Alpha-form crystalline structure. All backbone torsion angles fixed to 180°.",
    "properties": {
      "E": {
        "value": [
          414
        ],
        "unit": "GPa"
      }
    },
    "analysis_with_hierarchical_structure": {
      "descriptive_text": "The sample comprises a homopolymer derived from 3-aminopropanoic acid monomers, exhibiting an alpha-form crystalline structure. Property characterization was conducted via ab initio Hartree-Fock calculations using a 6-31G** basis set and the BRABO code, utilizing a supermolecule model with a linearly constrained body. Within this framework, all backbone torsion angles were fixed to 180° to simulate an extended chain conformation, and the Young's modulus was extrapolated to infinite chain length based on calculations involving varying monomer units.",
