Repository: hhtrick/HHT-code

# HHT training framework

This directory contains model training, embedding precomputation, inference, article-level baselines and the curated datasets. All commands below assume that the working directory is `train_code/`.

## 3. Datasets and fixed partitions

Each main dataset is a JSON array at `dataset/{property}/{property}.json`. Entries contain source metadata, `chemical_composition`, `processing_history`, `hierarchical_structure`, `properties`, and two generated-analysis objects. Targets are stored as `properties[property]["value"]`; source metadata and target values are not predictive input fields.

| Property | Train | Validation | Test | Total |
|---|---:|---:|---:|---:|

File: train_code/dataset/E/E.json (part 167 of 204)
[
      "reasoning_analysis": "Increasing Factors: The polyamide backbone facilitates strong interchain hydrogen bonding, which significantly enhances cohesive energy density and resistance to deformation. Additionally, the alpha-form crystalline structure ensures high packing density, while the computational constraint of fixing all backbone torsion angles to 180° enforces a fully extended all-trans conformation that maximizes axial stiffness. The extrapolation to infinite chain length further eliminates chain-end defects that typically reduce modulus in finite systems. Decreasing Factors: The presence of aliphatic methylene segments within the 3-aminopropanoic acid repeat unit introduces inherent flexibility compared to rigid aromatic polyamides, potentially limiting the upper bound of stiffness. Furthermore, the static nature of the Hartree-Fock calculation neglects thermal vibrations and entropic effects that would lower the effective modulus in a dynamic physical environment. Dominant Factor: The combination of the highly ordered alpha-crystalline structure and the enforced all-trans backbone conformation qualitatively dominates the mechanical response, establishing a high theoretical Young's modulus governed primarily by covalent bond stretching and hydrogen bond integrity rather than entropic chain mobility."
    },
    "analysis_without_hierarchical_structure": {
      "descriptive_text": "The material system is a poly(3-aminopropanoic acid) homopolymer characterized by a repeating unit derived from 3-aminopropanoic acid monomers. The mechanical properties were assessed through ab initio Hartree-Fock calculations utilizing the 6-31G** basis set and the BRABO code. A supermolecule model was implemented with a linearly constrained body configuration, wherein backbone torsion angles were fixed to 180° to simulate a fully extended chain. The Young's modulus was extrapolated to infinite chain length using data from calculations with varying monomer units within the body section.",
      "reasoning_analysis": "Increasing Factors: The covalent connectivity of the polyamide backbone provides inherent axial stiffness, while the processing history specifically fixes backbone torsion angles to 180°, forcing a fully extended all-trans conformation that maximizes the contribution of bond stretching to the modulus. Additionally, extrapolating to infinite chain length eliminates compliance associated with chain ends, driving the calculated value toward the theoretical upper limit. Decreasing Factors: The chemical composition includes aliphatic methylene spacers within the repeat unit, which introduce rotational degrees of freedom and flexibility compared to aromatic or fully conjugated systems, inherently limiting the maximum achievable stiffness. Furthermore, the use of Hartree-Fock theory neglects electron correlation, which may affect the precise accuracy of bond force constants compared to higher-level correlated methods. Dominant Factor: The computational constraint of enforcing a fully extended chain conformation combined with the infinite length extrapolation is the dominant factor. This methodology isolates the intrinsic covalent stiffness of the backbone, ensuring the calculated E represents the theoretical crystalline modulus upper bound, rather than a bulk property diminished by amorphous regions or entanglements."
    }
  },
  {
    "doi": null,
    "title": "Combined molecular dynamics–micromechanics methods to predict Young’s modulus of fullerene-reinforced polymer composites",
    "year": 2021,
    "chemical_composition": {
      "repeat_unit_psmiles": "[*]CC(C)(C(=O)OC)[*]",
      "monomers": [
        {
          "name": "Methyl methacrylate",
          "smiles": "CC(=C)C(=O)OC",
          "ratio_value": null,
          "ratio_unit": null
        }
      ],
      "additives": [
        {
          "name": "C60 fullerene",
          "type": "filler",
          "amount_value": 4,
          "amount_unit": "wt%"
        }
      ],
      "is_homopolymer": true
    },
    "processing_history": "MD simulations using Material Studio with COMPASS force field. Unit cells constructed with C60 and PMMA (10 monomers). Relaxed at 500 K (NVT 300 ps, NPT 500 ps), equilibrated at 298 K (NPT 500 ps). Young's modulus calculated via Voigt–Reuss–Hill approach from deformation under uniaxial tension/compression and pure shear strains.",
    "hierarchical_structure": "Nanocomposite unit cells with C60 fullerene at center and PMMA dispersed uniformly.",
    "properties": {
      "E": {
        "value": [
          3.774
        ],
        "unit": "GPa"
      }
    },
    "analysis_with_hierarchical_structure": {
      "descriptive_text": "The sample comprises a poly(methyl methacrylate) homopolymer matrix reinforced with 4 wt% C60 fullerene filler, modeled as a nanocomposite unit cell with a central fullerene surrounded by uniformly dispersed PMMA chains. Each polymer chain consists of 10 monomers, and the system was generated using Molecular Dynamics simulations in Material Studio with the COMPASS force field. The unit cells underwent relaxation at 500 K under NVT and NPT ensembles for 300 ps and 500 ps respectively, followed by equilibration at 298 K under NPT conditions for 500 ps, after which the Young's modulus was calculated via the Voigt–Reuss–Hill approach using deformation data from uniaxial tension, compression, and pure shear strains.",
      "reasoning_analysis": "Increasing Factors: The incorporation of C60 fullerene, a rigid carbon nanostructure with exceptional intrinsic stiffness, acts as a reinforcing phase within the PMMA matrix. The uniform dispersion of the filler ensures effective stress transfer from the polymer matrix to the rigid fullerene core, while specific interactions between the PMMA ester groups and the fullerene surface may restrict local chain segment mobility, further enhancing stiffness. Decreasing Factors: The polymer chains in the simulation model consist of only 10 monomers, representing an oligomeric system with a high concentration of chain ends that increase free volume and reduce interchain cohesion compared to high-molecular-weight bulk PMMA. Additionally, the molecular dynamics equilibration timescales are significantly shorter than experimental processing, potentially resulting in a non-equilibrated free volume state that is higher than physically aged bulk samples, thereby lowering the modulus. Dominant Factor: The exceptional intrinsic stiffness of the C60 fullerene serves as the primary driver for modulus enhancement relative to the neat polymer matrix; however, the oligomeric chain length of the PMMA defines the baseline mechanical integrity, meaning the final modulus represents a balance between nanoparticle reinforcement and the limited cohesion of the short-chain matrix."
    },
    "analysis_without_hierarchical_structure": {
      "descriptive_text": "The sample comprises a poly(methyl methacrylate) homopolymer matrix reinforced with 4 wt% C60 fullerene filler. The material system was modeled using molecular dynamics simulations within Material Studio employing the COMPASS force field, where unit cells were constructed containing C60 molecules and PMMA chains comprising 10 monomers each. The simulation protocol involved thermal relaxation at 500 K under NVT and NPT ensembles for 300 ps and 500 ps respectively, followed by equilibration at 298 K under NPT conditions for 500 ps. The Young's modulus was subsequently determined using the Voigt–Reuss–Hill approach based on deformation responses under uniaxial tension, compression, and pure shear strains.",
      "reasoning_analysis": "Increasing Factors: The incorporation of C60 fullerene, a nanomaterial with exceptional intrinsic stiffness, acts as a rigid reinforcement phase within the polymer matrix, mechanically restricting chain deformation and driving the Young's modulus upward. Furthermore, the processing history establishes the system in a glassy state at 298 K, well below the glass transition temperature of PMMA, which inherently limits segmental mobility and maximizes the stiffness of the matrix material. The thorough thermal relaxation and equilibration protocol ensures dense packing, minimizing excess free volume that would otherwise soften the material. Decreasing Factors: The simulated polymer architecture consists of chains with only 10 monomers, representing an oligomeric system rather than a high molecular weight entangled network. This limited chain length reduces the potential for entanglement-based load bearing and inter-chain friction, which could lower the modulus compared to bulk high-molecular-weight PMMA. Additionally, the amorphous nature of the matrix inherently contains free volume compared to a crystalline counterpart, limiting the maximum achievable stiffness. Dominant Factor: The presence of the rigid C60 fullerene filler within the glassy PMMA matrix qualitatively dominates the mechanical response, providing significant reinforcement that outweighs the softening effects associated with the oligomeric chain length and amorphous free volume, resulting in a composite modulus higher than that of the neat polymer matrix."
    }
  },
  {
    "doi": null,
    "title": "Pull-in analysis of microbeam laminated with LASMP",
    "year": 2020,
    "chemical_composition": {
      "repeat_unit_psmiles": null,
      "monomers": [],
      "additives": [],
      "is_homopolymer": false
    },
    "processing_history": "Light-activated shape memory polymer (LASMP) EAS-155-93. Initial state before light exposure (t=0). Young's modulus defined as initial value E0a.",
    "hierarchical_structure": "LASMP layer with thickness ha = 0.1 μm laminated on top and bottom of the movable microbeam.",
    "properties": {
      "E": {
        "value": [
          0.01
        ],
        "unit": "GPa"
      }
    },
    "analysis_with_hierarchical_structure": {
      "descriptive_text": "The sample consists of a light-activated shape memory polymer (LASMP), specifically grade EAS-155-93, configured as a thin film layer with a thickness of 0.1 μm. This polymer layer is laminated onto both the top and bottom surfaces of a movable microbeam, forming a sandwich-like hierarchical structure. The characterization focuses on the initial state prior to light exposure, where the mechanical stiffness is defined as the initial Young's modulus (E0a). The material functions as a multicomponent polymer system designed for photo-responsive actuation within a micro-scale device architecture.",
      "reasoning_analysis": "Increasing Factors: The inherent crosslinked network structure required for shape memory functionality restricts chain slippage, enhancing stiffness relative to linear polymers. The nanoconfinement of the 0.1 μm layer laminated on a microbeam introduces interfacial constraints that typically reduce segmental mobility near the substrate, increasing the effective modulus. Furthermore, the initial state prior to light exposure represents the unswitched configuration, which is typically the stiffer state before photo-induced softening mechanisms are activated. Decreasing Factors: The classification as a non-homopolymer suggests a copolymer or multicomponent architecture, likely incorporating soft segments necessary for the shape memory effect, which inherently lowers the modulus compared to rigid structural homopolymers. Additionally, thin film phenomena can sometimes introduce surface effects or interfacial defects that might reduce the effective load-bearing capacity. Dominant Factor: The dominant factor is likely the crosslinked network density combined with the interfacial confinement effects. While the soft segments reduce stiffness to enable actuation, the structural necessity of a stable network for shape fixity and the physical constraints imposed by the microbeam lamination qualitatively establish a baseline modulus that is governed primarily by the network architecture and geometric confinement."
    },
    "analysis_without_hierarchical_structure": {
      "descriptive_text": "The sample comprises a light-activated shape memory polymer (LASMP) system designated as EAS-155-93, featuring a non-homopolymer architecture. The material was assessed in its initial state prior to light exposure (t=0), with the mechanical performance characterized by the initial Young's modulus value E0a.",
      "reasoning_analysis": "Increasing Factors: The classification as a shape memory polymer implies a crosslinked network architecture, where covalent netpoints restrict macroscopic chain flow and significantly enhance stiffness relative to linear polymers. Additionally, the non-homopolymer nature suggests a copolymer or blend structure, which often incorporates hard segments to provide structural integrity and increase the initial modulus. Decreasing Factors: The specification of the initial state before light exposure indicates that any photo-induced crosslinking or stiffening mechanisms inherent to the LASMP functionality have not yet been activated, potentially resulting in a lower modulus compared to the irradiated state. Furthermore, the shape memory effect typically requires flexible switching segments within the polymer network, which introduce compliance and reduce the overall Young's modulus compared to fully rigid thermosets. Dominant Factor: The permanent crosslinked network structure required to maintain the permanent shape serves as the dominant factor, establishing the baseline mechanical integrity and dictating the initial Young's modulus E0a despite the absence of light-induced reinforcement."
    }
  },
  {
    "doi": null,
    "title": "Contact electrifcation behaviors of micro‑patterned polydimethylsiloxane",
    "year": 2021,
    "chemical_composition": {
      "repeat_unit_psmiles": "[Si](C)(C)O",
      "monomers": [
        {
          "name": "Dimethylsiloxane",
          "smiles": "C[Si](C)O",
          "ratio_value": null,
          "ratio_unit": null
        }
      ],
      "additives": [
        {
          "name": "Cross-linker",
          "type": "crosslinker",
          "amount_value": 12.5,
          "amount_unit": "wt%"
        }
      ],
      "is_homopolymer": true
    },
    "processing_history": "Synthesized 300-μm-thick PDMS polymers. PDMS prepolymer and cross-linker mixed at 7:1 weight ratio, degassed 30 min under vacuum. Poured on Ti electrode. No sandpaper template used (as-grown). Cured at 75 °C, 3 MPa pressure. Young's modulus calculated from Shore A hardness using equation log10 E = 0.0235 SA - 0.6403.",
    "hierarchical_structure": "Smooth surface (as-grown).",
    "properties": {
      "E": {
        "value": [
          0.0
        ],
        "unit": "GPa"
      }
    },
    "analysis_with_hierarchical_structure": {
      "descriptive_text": "The sample comprises a polydimethylsiloxane (PDMS) homopolymer network incorporated with 12.5 wt% cross-linker additive. Films with a thickness of 300 μm were fabricated by mixing the PDMS prepolymer and cross-linker at a 7:1 weight ratio, followed by degassing under vacuum for 30 minutes to eliminate entrapped volatiles. The mixture was cast onto a titanium electrode without a sandpaper template to yield an as-grown smooth surface morphology and cured at 75 °C under 3 MPa pressure. The Young's modulus was derived from Shore A hardness measurements using a logarithmic conversion equation.",
      "reasoning_analysis": "Increasing Factors: The incorporation of 12.5 wt% cross-linker establishes a covalent network structure that restricts chain slippage and enhances elastic recovery, significantly increasing the modulus relative to the uncrosslinked prepolymer. Additionally, the application of 3 MPa pressure during the curing process likely minimizes microvoids and reduces free volume, leading to a denser network structure with higher stiffness. The vacuum degassing step further contributes to modulus enhancement by removing air bubbles that would otherwise act as compliance points. Decreasing Factors: The intrinsic chemical structure of the PDMS backbone, characterized by flexible Si-O-Si linkages with low rotational energy barriers, fundamentally limits the stiffness of the material. The presence of methyl side groups increases the free volume between chains, facilitating segmental motion. Furthermore, the material exists in an elastomeric state well above its glass transition temperature, where entropic elasticity dominates over energetic stiffness, resulting in an inherently low modulus compared to glassy polymers. Dominant Factor: The cross-link density, determined by the specific 12.5 wt% additive concentration and 7:1 mixing ratio, is the dominant factor governing the magnitude of the Young's modulus within the elastomeric regime. While the flexible siloxane backbone dictates that the material remains soft, the extent of the covalent network formed during the thermal cure qualitatively defines the final stiffness more significantly than the processing pressure or surface morphology."
    },
    "analysis_without_hierarchical_structure": {
      "descriptive_text": "The sample comprises a polydimethylsiloxane (PDMS) homopolymer network incorporating a cross-linker additive at 12.5 wt%. It was synthesized as 300-μm-thick films by mixing the PDMS prepolymer and cross-linker at a 7:1 weight ratio, followed by degassing for 30 minutes under vacuum to remove entrapped air. The mixture was poured onto a titanium electrode without the use of a sandpaper template, resulting in an as-grown surface morphology, and subsequently cured at 75 °C under 3 MPa pressure. The Young's modulus was derived from Shore A hardness measurements using a standard logarithmic conversion equation.",
      "reasoning_analysis": "Increasing Factors: The incorporation of 12.5 wt% cross-linker facilitates the formation of a covalent network structure, which significantly restricts polymer chain mobility and increases stiffness relative to the linear prepolymer. Additionally, the processing history involving 30 minutes of vacuum degassing and curing under 3 MPa pressure minimizes microvoids and defects while promoting densification, thereby contributing to a higher effective modulus. Decreasing Factors: The fundamental chemical composition consists of a polydimethylsiloxane backbone with siloxane bonds that possess low rotational energy barriers and methyl side groups that introduce significant free volume, intrinsically limiting the material's stiffness and maintaining it within the soft elastomeric regime. Dominant Factor: While the flexible backbone dictates the general class of material, the specific cross-link density achieved through the 7:1 prepolymer-to-cross-linker ratio and the defect-minimizing curing pressure qualitatively dominate the final modulus value, determining the specific stiffness within the accessible range for PDMS elastomers."
    }
  },
  {
    "doi": null,
    "title": "Ab Initio Calculation of the Young’s Modulus of \u0001-Polyamides",
    "year": 2002,
    "chemical_composition": {
      "repeat_unit_psmiles": "[*]CC[*]",
      "monomers": [
        {
          "name": "Ethylene",
          "smiles": "C=C",
          "ratio_value": null,
          "ratio_unit": null
        }
      ],
      "additives": [],
      "is_homopolymer": true
    },
    "processing_history": "Ab initio Hartree-Fock calculations using 6-31G** basis set and BRABO code. Supermolecule model with linearly constrained body (head-body-tail). Backbone torsion angles fixed to 180°. Young's modulus extrapolated to infinite chain length using Eq. (6) from calculations with 8, 12, 16, and 20 units in the body. Used to test the model.",
    "hierarchical_structure": "Crystalline structure. All backbone torsion angles fixed to 180°.",
    "properties": {
      "E": {
        "value": [
          347
        ],
        "unit": "GPa"
      }
    },
    "analysis_with_hierarchical_structure": {
      "descriptive_text": "The sample is a polyethylene homopolymer modeled using ab initio Hartree-Fock calculations with a 6-31G** basis set and the BRABO code. It was constructed as a supermolecule model with a linearly constrained body, enforcing a crystalline structure where all backbone torsion angles are fixed to 180° to simulate an all-trans conformation. The Young's modulus was characterized by extrapolating calculations from 8, 12, 16, and 20 units in the body to an infinite chain length to test the model.",
      "reasoning_analysis": "Increasing Factors: The enforcement of a crystalline structure with all backbone torsion angles fixed to 180° eliminates low-energy rotational degrees of freedom, forcing mechanical deformation to occur through high-energy bond stretching and angle bending rather than conformational changes, thereby significantly increasing stiffness. Furthermore, extrapolating the modulus to an infinite chain length removes the compliance associated with chain ends and finite-size effects, maximizing the theoretical axial rigidity. Decreasing Factors: The chemical composition consists of simple ethylene units with a saturated aliphatic backbone, which lacks the intrinsic rigidities conferred by aromatic rings or bulky side groups found in high-performance rigid-rod polymers, setting a lower baseline for intrinsic chain stiffness compared to conjugated systems. Dominant Factor: The structural constraints imposed by the fixed all-trans conformation and the infinite chain length extrapolation qualitatively dominate the behavior, isolating the covalent backbone stiffness and yielding a theoretical maximum modulus that overrides the intrinsic flexibility of the polyethylene chemistry."
    },
    "analysis_without_hierarchical_structure": {
      "descriptive_text": "This study characterizes a polyethylene homopolymer composed of ethylene repeat units. The material properties were evaluated using ab initio Hartree-Fock calculations with the 6-31G** basis set via the BRABO code. A supermolecule model was constructed with a linearly constrained body configuration, fixing backbone torsion angles to 180° to enforce an all-trans conformation. The Young's modulus was determined by extrapolating data from calculations on bodies containing 8, 12, 16, and 20 units to infinite chain length to test the theoretical model.",
      "reasoning_analysis": "Increasing Factors: The processing history imposes a fully extended all-trans conformation by fixing backbone torsion angles to 180°, which aligns covalent bonds along the stress axis and maximizes axial stiffness. Furthermore, extrapolating the results to infinite chain length eliminates chain-end effects and entropic contributions associated with finite oligomers, driving the modulus toward the intrinsic crystalline limit. Decreasing Factors: The chemical composition consists of a simple aliphatic hydrocarbon backbone without rigid aromatic rings or bulky side groups, which intrinsically offers lower stiffness compared to rigid-rod polymers. Additionally, the isolated supermolecule approach may neglect intermolecular van der Waals interactions present in bulk solids that contribute to lateral load transfer. Dominant Factor: The geometric constraints imposed during the computational processing, specifically the fixed torsion angles and infinite length extrapolation, are the dominant factors. These constraints override the inherent flexibility of the polyethylene backbone, resulting in a theoretical Young's modulus that reflects the maximum stiffness of the covalent backbone rather than the lower modulus typical of bulk semi-crystalline polyethylene."
    }
  },
  {
    "doi": null,
    "title": "Ab Initio Calculation of the Young’s Modulus of \u0001-Polyamides",
    "year": 2002,
    "chemical_composition": {
      "repeat_unit_psmiles": "[*]NCCCCCCCCCC(=O)[*]",
      "monomers": [
        {
          "name": "11-aminoundecanoic acid",
          "smiles": "NCCCCCCCCCC(=O)O",
          "ratio_value": null,
          "ratio_unit": null
        }
      ],
      "additives": [],
      "is_homopolymer": true
    },
    "processing_history": "Ab initio Hartree-Fock calculations using 6-31G** basis set and BRABO code. Supermolecule model with linearly constrained body (head-body-tail). Backbone torsion angles fixed to 180°. Young's modulus extrapolated to infinite chain length using Eq. (6) from calculations with varying monomer units in the body.",
    "hierarchical_structure": "Alpha-form crystalline structure. All backbone torsion angles fixed to 180°.",
    "properties": {
      "E": {
        "value": [
          365
        ],
        "unit": "GPa"
      }
    },
    "analysis_with_hierarchical_structure": {
      "descriptive_text": "The sample comprises a polyamide 11 homopolymer derived from 11-aminoundecanoic acid monomers, possessing an alpha-form crystalline structure. Property evaluation was conducted through ab initio Hartree-Fock calculations using the 6-31G** basis set and BRABO code, utilizing a supermolecule model with a linearly constrained body. All backbone torsion angles were fixed to 180° to enforce a fully extended chain conformation, and the Young's modulus was extrapolated to infinite chain length based on calculations involving varying monomer units.",
      "reasoning_analysis": "Increasing Factors: The alpha-form crystalline structure facilitates dense packing and strong intermolecular hydrogen bonding between amide groups, significantly enhancing stiffness. Furthermore, the computational constraint fixing backbone torsion angles to 180° ensures a fully extended all-trans conformation, maximizing axial load transfer through covalent bonds, while extrapolation to infinite chain length eliminates compliance associated with chain ends. Decreasing Factors: The chemical composition features a long aliphatic methylene sequence (11 carbons) between amide linkages, which introduces intrinsic flexibility compared to shorter aliphatic spacers or aromatic rings, qualitatively lowering the stiffness relative to more rigid polyamide variants. Dominant Factor: The structural enforcement of the fully extended chain conformation combined with the infinite chain length extrapolation qualitatively dominates the behavior, isolating the intrinsic backbone stiffness and hydrogen bonding contribution to yield a theoretical maximum Young's modulus that outweighs the flexibility introduced by the long methylene segments."
    },
    "analysis_without_hierarchical_structure": {
      "descriptive_text": "The sample comprises a polyamide 11 homopolymer derived from 11-aminoundecanoic acid monomers without any additives. The material properties were assessed through ab initio Hartree-Fock calculations using the 6-31G** basis set and BRABO code, employing a supermolecule model with a linearly constrained body. During this computational protocol, backbone torsion angles were fixed to 180° to enforce an extended conformation, and the Young's modulus was extrapolated to infinite chain length using calculations with varying monomer units.",
      "reasoning_analysis": "Increasing Factors: The computational processing history fixes backbone torsion angles to 180°, enforcing a fully extended all-trans conformation that maximizes the contribution of covalent bond stretching to stiffness. Additionally, extrapolating the modulus to infinite chain length eliminates chain-end effects and defects, theoretically maximizing the longitudinal stiffness. Decreasing Factors: The chemical composition contains a long aliphatic methylene sequence consisting of ten methylene units between amide groups, which introduces inherent flexibility and compliance compared to polyamides with shorter spacers or rigid aromatic rings. Dominant Factor: The geometric constraints imposed by the computational model, specifically the fixed torsion angles and infinite chain extrapolation, dominate the final behavior by defining the theoretical upper limit of intrinsic chain stiffness, overriding the compliance introduced by the long methylene segments that would lower the modulus in a bulk, disordered state."
    }
  },
  {
    "doi": null,
    "title": "Ab Initio Calculation of the Young’s Modulus of \u0001-Polyamides",
    "year": 2002,
    "chemical_composition": {
      "repeat_unit_psmiles": "[*]NCC(=O)[*]",
      "monomers": [
        {
          "name": "Glycine",
          "smiles": "NCC(=O)O",
          "ratio_value": null,
          "ratio_unit": null
        }
      ],
      "additives": [],
      "is_homopolymer": true
    },
    "processing_history": "Ab initio Hartree-Fock calculations using 6-31G** basis set and BRABO code. Supermolecule model with linearly constrained body (head-body-tail). Backbone torsion angles fixed to 180°. Young's modulus extrapolated to infinite chain length using Eq. (6) from calculations with varying monomer units in the body.",
    "hierarchical_structure": "Alpha-form crystalline structure. All backbone torsion angles fixed to 180°.",
    "properties": {
      "E": {
        "value": [
          455
        ],
        "unit": "GPa"
      }
    },
    "analysis_with_hierarchical_structure": {
      "descriptive_text": "The sample comprises a polyglycine homopolymer characterized by an alpha-form crystalline structure where all backbone torsion angles are fixed to 180°. The material data was generated through ab initio Hartree-Fock calculations using the 6-31G** basis set and BRABO code, utilizing a supermolecule model with a linearly constrained body. In this framework, the Young's modulus was extrapolated to infinite chain length using calculations with varying monomer units in the body to define the mechanical response of the idealized polymer system.",
      "reasoning_analysis": "Increasing Factors: The alpha-form crystalline structure facilitates a dense packing arrangement stabilized by a robust interchain hydrogen bonding network between amide groups, significantly enhancing resistance to deformation. Furthermore, the constraint of all backbone torsion angles to 180° enforces a fully extended chain conformation, aligning covalent bonds with the stress axis to maximize axial stiffness. The extrapolation to infinite chain length eliminates chain-end effects and free volume associated with finite molecular weights, thereby preserving the intrinsic lattice stiffness. Decreasing Factors: The chemical composition consists of glycine units which possess only hydrogen atoms as side groups; while this promotes crystallinity, the aliphatic nature of the backbone lacks the intrinsic rigidity contributed by aromatic rings or conjugated systems found in high-performance synthetic polymers. Additionally, the computational fixation of torsion angles ignores entropic contributions from thermal fluctuations that would typically reduce the effective modulus in a dynamic physical system. Dominant Factor: The fully extended chain conformation enforced by the fixed torsion angles, combined with the alpha-crystalline packing, qualitatively dominates the behavior. This idealized structural order, further refined by the infinite chain length extrapolation from the computational processing, maximizes the contribution of covalent backbone stiffness and interchain hydrogen bonding, overriding the inherent flexibility of the aliphatic glycine units."
    },
    "analysis_without_hierarchical_structure": {
      "descriptive_text": "The sample comprises a polyglycine homopolymer investigated through computational simulation rather than physical synthesis. Ab initio Hartree-Fock calculations were conducted using the 6-31G** basis set within the BRABO code framework. The system was modeled as a supermolecule with a linearly constrained body configuration, where backbone torsion angles were strictly fixed to 180° to enforce linearity. The Young's modulus was derived by extrapolating results from calculations involving varying numbers of monomer units to an infinite chain length.",
      "reasoning_analysis": "Increasing Factors: The chemical composition consists of a polyamide backbone with strong covalent bonding, which intrinsically supports high stiffness. The processing history significantly drives the modulus upward by fixing backbone torsion angles to 180°, forcing the chain into a fully extended, rigid conformation that minimizes entropic flexibility. Additionally, extrapolating the values to an infinite chain length eliminates chain-end effects that typically reduce stiffness in finite oligomers. Decreasing Factors: The computational methodology relies on a single-chain supermolecule model, which excludes intermolecular interactions such as hydrogen bonding networks found in bulk polyglycine crystals that could provide additional structural reinforcement. Additionally, the Hartree-Fock approximation neglects electron correlation effects, which may result in a slight underestimation of bond stiffness compared to higher-level theoretical treatments. Dominant Factor: The geometric constraint of fixed 180° torsion angles combined with the infinite chain length extrapolation qualitatively dominates the behavior, as these processing parameters isolate the maximum intrinsic covalent stiffness of the polymer backbone, overriding the potential softening effects of isolated chain modeling."
    }
  },
  {
    "doi": null,
    "title": "Contact electrifcation behaviors of micro‑patterned polydimethylsiloxane",
    "year": 2021,
    "chemical_composition": {
      "repeat_unit_psmiles": "[Si](C)(C)O",
      "monomers": [
        {
          "name": "Dimethylsiloxane",
          "smiles": "C[Si](C)O",
          "ratio_value": null,
          "ratio_unit": null
        }
      ],
      "additives": [
        {
          "name": "Cross-linker",
          "type": "crosslinker",
          "amount_value": 12.5,
          "amount_unit": "wt%"
        }
      ],
      "is_homopolymer": true
    },
    "processing_history": "Synthesized 300-μm-thick PDMS polymers. PDMS prepolymer and cross-linker mixed at 7:1 weight ratio, degassed 30 min under vacuum. Poured on Ti electrode. Covered with P220 sandpaper template (68 μm particle size). Cured at 75 °C, 3 MPa pressure. Sandpaper peeled off. Young's modulus calculated from Shore A hardness using equation log10 E = 0.0235 SA - 0.6403.",
    "hierarchical_structure": "Micro-patterned surface transferred from P220 sandpaper. Rounded and roughened surfaces.",
    "properties": {
      "E": {
        "value": [
          0.0
        ],
        "unit": "GPa"
      }
    },
    "analysis_with_hierarchical_structure": {
      "descriptive_text": "The sample comprises a polydimethylsiloxane (PDMS) homopolymer based on dimethylsiloxane repeat units, compounded with a cross-linker additive at 12.5 wt%. Fabrication involved mixing the PDMS prepolymer and cross-linker at a 7:1 weight ratio, degassing for 30 minutes under vacuum, and casting a 300-μm-thick film onto a titanium electrode. The assembly was covered with a P220 sandpaper template with 68 μm particle size, cured at 75 °C under 3 MPa pressure, and subsequently peeled to yield a hierarchical structure featuring a micro-patterned surface with rounded and roughened morphologies, from which the Young's modulus was derived via Shore A hardness conversion.",
      "reasoning_analysis": "Increasing Factors: The addition of 12.5 wt% cross-linker establishes a covalent network that restricts segmental chain motion, thereby increasing the stiffness relative to the linear prepolymer. The curing thermal treatment at 75 °C solidifies this network, and the 3 MPa pressure applied during processing likely reduces microvoids, enhancing the effective structural integrity. Decreasing Factors: The siloxane backbone possesses high chain flexibility due to low barriers to bond rotation around the Si-O bonds, intrinsically limiting the modulus to elastomeric ranges. Additionally, the surface roughness and micro-patterning introduced by the sandpaper template decrease the effective contact area during hardness testing, potentially leading to a lower apparent modulus when calculated using empirical hardness-modulus correlations. Dominant Factor: The cross-link density resulting from the 12.5 wt% additive concentration is the dominant factor determining the bulk Young's modulus, as rubber elasticity theory dictates that modulus scales directly with the number density of network strands. While the backbone flexibility defines the material as soft, the specific cross-linking extent governs the precise stiffness magnitude, superseding the geometric effects of the surface patterning on the bulk property."
    },
    "analysis_without_hierarchical_structure": {
      "descriptive_text": "The sample comprises a polydimethylsiloxane (PDMS) homopolymer network integrated with a cross-linker additive at 12.5 wt%. Synthesis involved mixing the PDMS prepolymer and cross-linker at a 7:1 weight ratio, followed by 30 minutes of vacuum degassing to remove entrapped air. The mixture was cast into 300-μm-thick films on a titanium electrode and covered with a P220 sandpaper template containing 68 μm particles to pattern the surface. Curing was conducted at 75 °C under 3 MPa pressure, after which the template was peeled off, and the Young's modulus was derived from Shore A hardness measurements using a logarithmic conversion equation.",
      "reasoning_analysis": "Increasing Factors: The incorporation of the cross-linker at 12.5 wt% establishes a covalent network structure that restricts chain slippage and significantly enhances stiffness relative to the uncured prepolymer. Additionally, the application of 3 MPa pressure during curing and the vacuum degassing step minimize void formation and maximize material density, which contributes to a higher effective modulus by ensuring structural continuity. Decreasing Factors: The inherent chemical structure of the polydimethylsiloxane backbone, characterized by flexible siloxane (Si-O-Si) bonds with low rotational energy barriers, intrinsically limits the maximum achievable stiffness, maintaining the material within an elastomeric regime. Dominant Factor: While the flexible siloxane backbone dictates the fundamental elastomeric nature of the material, the cross-linking density determined by the 7:1 prepolymer-to-cross-linker ratio and thermal cure is the dominant factor governing the specific magnitude of the Young's modulus within that regime."
    }
  },
  {
    "doi": null,
    "title": "Key roles of Young’s modulus and mechanical hysteresis in hydrogel strain sensors for high-fidelity sensing",
    "year": 2026,
    "chemical_composition": {
      "repeat_unit_psmiles": "[*]CC(C(=O)N)[*]",
      "monomers": [
        {
          "name": "Acrylamide",
          "smiles": "C=CC(=O)N",
          "ratio_value": null,
          "ratio_unit": null
        }
      ],
      "additives": [
        {
          "name": "Lithium salt",
          "type": "ionic carrier",
          "amount_value": null,
          "amount_unit": null
        }
      ],
      "is_homopolymer": true
    },
    "processing_history": "In-situ polymerization of acrylamide under ultraviolet (UV) radiation to form loosely cross-linked and highly entangled network. Young's modulus measured by tensile stress-strain curves.",
    "hierarchical_structure": "Highly entangled polymer chains, loosely cross-linked single network.",
    "properties": {
      "E": {
        "value": [
          0.0
        ],
        "unit": "GPa"
      }
    },
    "analysis_with_hierarchical_structure": {
