Repository: hhtrick/HHT-code

# HHT training framework

This directory contains model training, embedding precomputation, inference, article-level baselines and the curated datasets. All commands below assume that the working directory is `train_code/`.

## 3. Datasets and fixed partitions

Each main dataset is a JSON array at `dataset/{property}/{property}.json`. Entries contain source metadata, `chemical_composition`, `processing_history`, `hierarchical_structure`, `properties`, and two generated-analysis objects. Targets are stored as `properties[property]["value"]`; source metadata and target values are not predictive input fields.

| Property | Train | Validation | Test | Total |
|---|---:|---:|---:|---:|

File: train_code/dataset/E/E.json (part 168 of 204)
[
      "descriptive_text": "The material is a polyacrylamide homopolymer composite incorporating lithium salt as an ionic carrier. It was synthesized through in-situ polymerization of acrylamide under ultraviolet radiation, creating a loosely cross-linked single network characterized by highly entangled polymer chains. Mechanical characterization was performed via tensile stress-strain measurements to determine the Young's modulus.",
      "reasoning_analysis": "Increasing Factors: The amide functional groups in the polyacrylamide backbone enable strong intermolecular hydrogen bonding, which restricts chain mobility and intrinsically increases stiffness. Additionally, the highly entangled polymer chains act as effective physical crosslinks, reinforcing the network structure, while ion-dipole interactions from the lithium salt may further limit segmental motion. Decreasing Factors: The processing history specifies a loosely cross-linked network, indicating a low density of covalent crosslinks which typically reduces the elastic modulus compared to tightly cross-linked systems. Furthermore, the presence of lithium salt additives can disrupt the intrinsic hydrogen bonding network of the polymer matrix, potentially acting as a plasticizer that lowers stiffness. Dominant Factor: Although the low covalent crosslink density suggests a softer material response, the high degree of chain entanglement combined with the robust hydrogen bonding capability of the polyacrylamide backbone likely serves as the dominant factor, providing significant structural integrity that compensates for the loose chemical cross-linking."
    },
    "analysis_without_hierarchical_structure": {
      "descriptive_text": "The sample comprises a polyacrylamide homopolymer matrix incorporated with a lithium salt ionic carrier. It was synthesized via in-situ polymerization of acrylamide under ultraviolet radiation, creating a loosely cross-linked and highly entangled network structure. The Young's modulus was subsequently evaluated using tensile stress-strain curves.",
      "reasoning_analysis": "Increasing Factors: The chemical composition features amide side groups capable of forming extensive intermolecular hydrogen bonds, which significantly restrict chain mobility and increase cohesive energy density. Additionally, the presence of the lithium salt additive can introduce ionic interactions or aggregates that act as physical crosslinks, while the processing history specifies a highly entangled network, both of which contribute to resisting deformation and increasing the Young's modulus. Decreasing Factors: The polymer backbone consists of flexible aliphatic chains which inherently offer less stiffness compared to rigid aromatic systems. Furthermore, the processing history explicitly describes the network as loosely cross-linked, indicating a low chemical crosslink density that reduces the elastic restoring force compared to a tightly crosslinked thermoset. Dominant Factor: The strong intermolecular hydrogen bonding network inherent to the polyacrylamide backbone, potentially augmented by ionic interactions from the lithium salt, qualitatively dominates the mechanical response. These physical interactions provide substantial cohesive strength that dictates the modulus, outweighing the softening effect associated with the low chemical crosslink density described in the processing history."
    }
  },
  {
    "doi": null,
    "title": "Pull-in analysis of microbeam laminated with LASMP",
    "year": 2020,
    "chemical_composition": {
      "repeat_unit_psmiles": "[*]C(C)C[*]",
      "monomers": [
        {
          "name": "Propylene",
          "smiles": "CC=C",
          "ratio_value": null,
          "ratio_unit": null
        }
      ],
      "additives": [],
      "is_homopolymer": true
    },
    "processing_history": "Polypropylene (PP) microbeam. Material properties used for simulation as listed in Table 2.",
    "hierarchical_structure": "Movable microbeam with thickness h = 1 μm, length L = 100 μm, width b = 10 μm. Laminated with LASMP layers.",
    "properties": {
      "E": {
        "value": [
          1.56
        ],
        "unit": "GPa"
      }
    },
    "analysis_with_hierarchical_structure": {
      "descriptive_text": "The sample comprises a polypropylene homopolymer fabricated into a movable microbeam structure with a thickness of 1 μm, width of 10 μm, and length of 100 μm. This core element is laminated with Light-Activated Shape Memory Polymer (LASMP) layers to form a composite system designed for micro-scale mechanical applications. The material properties defining this configuration were established for use in mechanical simulations, reflecting the specific structural integration required for modeling the device's performance without explicit mention of experimental thermal or solvent processing steps.",
      "reasoning_analysis": "Increasing Factors: The semi-crystalline nature of the polypropylene homopolymer provides intrinsic stiffness through crystalline lamellae that restrict chain mobility, establishing a robust baseline for Young's Modulus (E). Additionally, the lamination with LASMP layers creates a composite structure; if the LASMP layers are in a rigid state or possess a modulus comparable to the polypropylene core, the rule of mixtures suggests an effective increase in the overall structural stiffness. The idealized definition of material properties for simulation further implies a defect-free microstructure, which theoretically maximizes the modulus compared to experimentally fabricated counterparts. Decreasing Factors: The micro-scale thickness of 1 μm may induce confinement effects during solidification, potentially reducing the degree of crystallinity relative to bulk polypropylene, which would lower the intrinsic modulus. Furthermore, depending on the activation state of the LASMP layers, if they are in a soft, rubbery phase intended for actuation, they could contribute to a lower effective composite modulus relative to a solid polypropylene beam. Dominant Factor: The composite architecture involving the LASMP lamination is the dominant factor governing the effective E. While the polypropylene homopolymer provides the structural backbone, the mechanical coupling between the PP core and the functional LASMP layers, defined by their volume fraction and modulus contrast, ultimately determines the final macroscopic stiffness behavior of the microbeam system."
    },
    "analysis_without_hierarchical_structure": {
      "descriptive_text": "The sample consists of a polypropylene homopolymer synthesized from propylene monomers. The material was structured into a microbeam configuration, with physical properties adopted for simulation analysis based on established tabulated values.",
      "reasoning_analysis": "Increasing Factors: The homopolymer architecture ensures a consistent chemical structure without rubbery comonomer segments that typically reduce stiffness, while the semi-crystalline nature of polypropylene inherently provides rigidity through crystalline lamellae. Decreasing Factors: The aliphatic backbone of polypropylene is inherently more flexible than aromatic-based polymers, limiting the maximum achievable stiffness, and the reliance on the neat polymer matrix means the composition lacks external reinforcement mechanisms that would otherwise significantly elevate the modulus. Dominant Factor: The intrinsic semi-crystalline morphology of the polypropylene homopolymer serves as the dominant factor, establishing the baseline stiffness, while the lack of reinforcement dictates that the modulus remains within the typical range for neat thermoplastic polyolefins."
    }
  },
  {
    "doi": null,
    "title": "Ab Initio Calculation of the Young’s Modulus of \u0001-Polyamides",
    "year": 2002,
    "chemical_composition": {
      "repeat_unit_psmiles": "[*]NCCCCCCNC(=O)CCCC(=O)[*]",
      "monomers": [
        {
          "name": "Hexamethylenediamine",
          "smiles": "NCCCCCCN",
          "ratio_value": null,
          "ratio_unit": null
        },
        {
          "name": "Adipic acid",
          "smiles": "OC(=O)CCCC(=O)O",
          "ratio_value": null,
          "ratio_unit": null
        }
      ],
      "additives": [],
      "is_homopolymer": false
    },
    "processing_history": "Ab initio Hartree-Fock calculations using 6-31G** basis set and BRABO code. Supermolecule model with linearly constrained body (head-body-tail). Backbone torsion angles fixed to 180°. Young's modulus extrapolated to infinite chain length using Eq. (6) from calculations with varying monomer units in the body.",
    "hierarchical_structure": "Alpha-form crystalline structure. All backbone torsion angles fixed to 180°. Backbone forms a zigzag.",
    "properties": {
      "E": {
        "value": [
          350
        ],
        "unit": "GPa"
      }
    },
    "analysis_with_hierarchical_structure": {
      "descriptive_text": "The sample comprises a polyamide formed from hexamethylenediamine and adipic acid monomers without any additives. Its properties were evaluated using ab initio Hartree-Fock calculations with the 6-31G** basis set and BRABO code, utilizing a supermolecule model with a linearly constrained body. The hierarchical structure is characterized by an alpha-form crystalline arrangement where the backbone forms a zigzag configuration with all torsion angles fixed to 180°, and the Young's modulus was extrapolated to infinite chain length based on calculations with varying monomer units.",
      "reasoning_analysis": "Increasing Factors: The presence of amide linkages allows for strong interchain hydrogen bonding, which restricts chain mobility and increases stiffness. The alpha-form crystalline structure ensures dense packing, while the processing protocol fixes all backbone torsion angles to 180°, enforcing a fully extended all-trans conformation that maximizes axial rigidity. Additionally, extrapolating to infinite chain length removes the compliance associated with chain ends. Decreasing Factors: The aliphatic hexamethylene and adipic segments introduce flexible methylene sequences that are inherently less rigid than aromatic counterparts, potentially limiting the upper bound of the modulus. Dominant Factor: The computational enforcement of the fully extended all-trans conformation within the crystalline alpha-form, supported by the hydrogen bonding network, qualitatively dominates the mechanical response, yielding a theoretical Young's modulus representative of the ideal crystal lattice rather than bulk material behavior."
    },
    "analysis_without_hierarchical_structure": {
      "descriptive_text": "The sample comprises a polyamide synthesized from hexamethylenediamine and adipic acid monomers, corresponding to the Nylon 6,6 structure. Instead of experimental preparation, the material was modeled using ab initio Hartree-Fock calculations with the 6-31G** basis set and BRABO code. The computational processing involved a supermolecule model with a linearly constrained body where backbone torsion angles were fixed to 180°, and the Young's modulus was extrapolated to infinite chain length using calculations with varying monomer units.",
      "reasoning_analysis": "Increasing Factors: The polyamide backbone contains amide groups that facilitate strong intermolecular hydrogen bonding and dipole interactions, inherently increasing chain stiffness. Additionally, the computational processing history fixes backbone torsion angles at 180°, enforcing a fully extended all-trans conformation that maximizes covalent bond alignment along the stress axis, while extrapolation to infinite chain length eliminates end-group compliance. Decreasing Factors: The inclusion of flexible aliphatic methylene spacers within the hexamethylenediamine and adipic acid segments introduces conformational freedom that reduces intrinsic stiffness compared to rigid aromatic systems. Dominant Factor: The computational constraint of fixing torsion angles to 180° qualitatively dominates the behavior, as it forces the polymer into its theoretical maximum stiffness conformation, overriding the flexibility of the aliphatic segments and yielding a modulus representative of an idealized crystalline chain rather than a bulk amorphous material."
    }
  },
  {
    "doi": null,
    "title": "Mechanical properties and creep behavior of liquefied wood polymer composites (LWPC)",
    "year": 2004,
    "chemical_composition": {
      "repeat_unit_psmiles": "[*]C(C)C[*]",
      "monomers": [
        {
          "name": "Propylene",
          "smiles": "CC=C",
          "ratio_value": null,
          "ratio_unit": null
        }
      ],
      "additives": [],
      "is_homopolymer": true
    },
    "processing_history": "Polypropylene (MI 12.5 g/10 min) homopolymer pellets. No liquefied wood added. Injection molded at 180 °C. Young's modulus measured by uniaxial tensile test at 200 mm/min crosshead speed, 23 °C, 50% humidity, according to ASTM D-638 using Zwick Universal Testing Machine.",
    "hierarchical_structure": "Thermoplastic polymer matrix.",
    "properties": {
      "E": {
        "value": [
          0.04
        ],
        "unit": "GPa"
      }
    },
    "analysis_with_hierarchical_structure": {
      "descriptive_text": "The sample consists of a polypropylene homopolymer with a melt index of 12.5 g/10 min, processed into a thermoplastic polymer matrix via injection molding at 180 °C without the addition of liquefied wood. Mechanical characterization was performed using a uniaxial tensile test at a crosshead speed of 200 mm/min under standard conditions of 23 °C and 50% humidity, adhering to ASTM D-638 standards using a Zwick Universal Testing Machine to determine the Young's modulus.",
      "reasoning_analysis": "Increasing Factors: The homopolymer structure of polypropylene facilitates higher crystallinity compared to copolymer variants, which inherently increases stiffness. Furthermore, the injection molding process at 180 °C induces flow-induced molecular orientation and skin-core morphology, aligning polymer chains in the flow direction and enhancing the modulus along the testing axis. The presence of methyl side groups on the backbone also provides greater steric hindrance than linear polyethylene, contributing to baseline rigidity. Decreasing Factors: The relatively high melt index (12.5 g/10 min) indicates a lower molecular weight, which reduces the entanglement density within the amorphous regions and can limit the overall modulus. Additionally, the explicit absence of rigid fillers, such as liquefied wood or minerals, means the material lacks the reinforcement effect that typically drastically increases stiffness in composite systems. Finally, testing at 23 °C occurs well above the glass transition temperature of polypropylene, meaning the amorphous phases are in a rubbery state, limiting the maximum achievable stiffness. Dominant Factor: The semi-crystalline morphology established during the cooling phase of injection molding serves as the primary determinant of the Young's modulus, providing the structural rigidity characteristic of isotactic polypropylene. However, the lack of reinforcing fillers and the lower molecular weight implied by the high melt index qualitatively constrain the modulus to the range typical of unfilled commodity thermoplastics rather than high-performance composites."
    },
    "analysis_without_hierarchical_structure": {
      "descriptive_text": "The sample comprises a polypropylene homopolymer with a melt index of 12.5 g/10 min, processed via injection molding at 180 °C without the incorporation of liquefied wood or other additives. Mechanical evaluation was conducted through a uniaxial tensile test at a crosshead speed of 200 mm/min under standard ambient conditions of 23 °C and 50% humidity, following the ASTM D-638 protocol using a Zwick Universal Testing Machine.",
      "reasoning_analysis": "Increasing Factors: The chemical identity as a polypropylene homopolymer facilitates a higher degree of crystallinity compared to random copolymers, where crystalline lamellae act as physical crosslinks to resist deformation. Furthermore, the injection molding processing history induces significant molecular orientation along the flow direction, which aligns polymer chains and enhances stiffness in the testing axis. The relatively high melt index indicates a lower molecular weight, which can promote faster crystallization kinetics during cooling, potentially increasing the crystalline volume fraction. Decreasing Factors: The explicit absence of rigid additives, such as liquefied wood or mineral fillers, means the material lacks the reinforcement phase typically required to substantially elevate the composite modulus beyond that of the neat matrix. Additionally, the presence of amorphous regions between crystalline domains introduces compliance, and testing at 23 °C allows for some viscoelastic relaxation within these amorphous segments. Dominant Factor: The intrinsic semi-crystalline morphology of the polypropylene homopolymer matrix serves as the dominant factor governing the Young's modulus. While processing-induced orientation contributes to anisotropy, the volume fraction and perfection of the crystalline phase established during the injection molding cooling cycle fundamentally dictate the baseline stiffness of this unreinforced sample."
    }
  },
  {
    "doi": null,
    "title": "Key roles of Young’s modulus and mechanical hysteresis in hydrogel strain sensors for high-fidelity sensing",
    "year": 2026,
    "chemical_composition": {
      "repeat_unit_psmiles": null,
      "monomers": [
        {
          "name": "Acrylamide",
          "smiles": "C=CC(=O)N",
          "ratio_value": null,
          "ratio_unit": null
        },
        {
          "name": "Agar",
          "smiles": null,
          "ratio_value": null,
          "ratio_unit": null
        }
      ],
      "additives": [
        {
          "name": "Lithium salt",
          "type": "ionic carrier",
          "amount_value": null,
          "amount_unit": null
        }
      ],
      "is_homopolymer": false
    },
    "processing_history": "In-situ polymerization of acrylamide within the pre-formed agar network under ultraviolet (UV) radiation to form double-network structure. Young's modulus measured by tensile stress-strain curves.",
    "hierarchical_structure": "Double-network structure comprising brittle agar network and flexible polyacrylamide network.",
    "properties": {
      "E": {
        "value": [
          0.0
        ],
        "unit": "GPa"
      }
    },
    "analysis_with_hierarchical_structure": {
      "descriptive_text": "The sample consists of a double-network structure comprising a brittle agar network interpenetrated with a flexible polyacrylamide network, incorporated with lithium salt serving as an ionic carrier. It was fabricated through the in-situ polymerization of acrylamide monomers within a pre-formed agar network under ultraviolet radiation, establishing a robust interpenetrating architecture. The Young's modulus was characterized by tensile stress-strain curves to evaluate the elastic response of the dual-phase material.",
      "reasoning_analysis": "Increasing Factors: The presence of a pre-formed agar network, known for its rigid helical structure and brittle nature, provides a stiff scaffold that significantly resists elastic deformation. Additionally, the ultraviolet radiation induces covalent crosslinking within the polyacrylamide network, increasing network density, while the lithium salt introduces ionic interactions that can act as physical crosslinks, further restricting chain mobility and enhancing stiffness. Decreasing Factors: The incorporation of a flexible polyacrylamide network, which possesses high chain compliance and low intrinsic stiffness compared to agar, acts to soften the overall composite response. Furthermore, the double-network hydrogel architecture typically involves significant solvent content, which plasticizes the polymer chains and increases free volume, thereby reducing the resistance to deformation. Dominant Factor: The rigid agar network qualitatively dominates the initial elastic response due to its high intrinsic stiffness and role as the primary load-bearing scaffold, setting a higher baseline for the Young's modulus despite the compliant nature of the polyacrylamide phase and potential plasticization effects."
    },
    "analysis_without_hierarchical_structure": {
      "descriptive_text": "The material system comprises acrylamide and agar components supplemented with a lithium salt ionic carrier. Fabrication involved the in-situ polymerization of acrylamide within a pre-formed agar network under ultraviolet radiation to establish a double-network architecture. Mechanical characterization was performed via tensile stress-strain measurements to determine the Young's modulus.",
      "reasoning_analysis": "Increasing Factors: The pre-formed agar network provides a rigid scaffold due to its helical polysaccharide structure and physical crosslinking, which inherently resists deformation. Additionally, the in-situ UV polymerization creates a covalently crosslinked polyacrylamide network interpenetrating the agar, introducing topological constraints that restrict chain mobility and enhance stiffness. Decreasing Factors: The incorporation of lithium salt may disrupt intermolecular hydrogen bonding within the agar network or act as a plasticizer by increasing free volume, potentially lowering stiffness. Furthermore, the polyacrylamide component possesses a flexible backbone compared to the rigid agar, which could dilute the overall modulus. Dominant Factor: The structural integrity provided by the rigid agar-based double-network architecture dominates the mechanical response. The synergistic effect of the physical agar network and the covalent polyacrylamide network creates a composite structure where the rigid scaffold dictates the initial elastic response, overriding the softening influence of the ionic additive."
    }
  },
  {
    "doi": null,
    "title": "Mechanical properties and creep behavior of liquefied wood polymer composites (LWPC)",
    "year": 2004,
    "chemical_composition": {
      "repeat_unit_psmiles": "[*]CC[*]",
      "monomers": [
        {
          "name": "Ethylene",
          "smiles": "C=C",
          "ratio_value": null,
          "ratio_unit": null
        }
      ],
      "additives": [],
      "is_homopolymer": true
    },
    "processing_history": "High-density polyethylene (MI 0.28 g/10 min) pellets. No liquefied wood added. Injection molded at 170 °C. Young's modulus measured by uniaxial tensile test at 200 mm/min crosshead speed, 23 °C, 50% humidity, according to ASTM D-638 using Zwick Universal Testing Machine.",
    "hierarchical_structure": "Thermoplastic polymer matrix.",
    "properties": {
      "E": {
        "value": [
          0.02
        ],
        "unit": "GPa"
      }
    },
    "analysis_with_hierarchical_structure": {
      "descriptive_text": "The sample comprises a high-density polyethylene homopolymer with a melt index of 0.28 g/10 min, processed into pellets and subsequently injection molded at 170 °C to form a neat thermoplastic polymer matrix without the addition of liquefied wood or other additives. Mechanical evaluation was conducted via uniaxial tensile testing at a crosshead speed of 200 mm/min under controlled environmental conditions of 23 °C and 50% humidity, following ASTM D-638 standards using a Zwick Universal Testing Machine.",
      "reasoning_analysis": "Increasing Factors: The linear chemical structure of the ethylene monomers in high-density polyethylene facilitates extensive chain packing and high crystallinity, which acts as physical crosslinking to significantly stiffen the matrix. The low melt index indicates high molecular weight, enhancing entanglement density and load transfer capabilities, while the injection molding process induces molecular orientation along the flow direction that further augments stiffness. Decreasing Factors: The explicit absence of rigid reinforcing phases, such as liquefied wood or mineral fillers, limits the modulus to the intrinsic properties of the polymer matrix without composite reinforcement. Additionally, the compliant amorphous regions between crystalline lamellae and potential residual stresses from the rapid cooling inherent to injection molding may reduce the overall stiffness compared to slowly crystallized or filled counterparts. Dominant Factor: The high degree of crystallinity intrinsic to the high-density polyethylene composition qualitatively dominates the Young's modulus behavior, establishing a rigid semi-crystalline framework that outweighs the compliance of the amorphous phase and the lack of external reinforcement."
    },
    "analysis_without_hierarchical_structure": {
      "descriptive_text": "The sample comprises a high-density polyethylene (HDPE) homopolymer synthesized from ethylene monomers, supplied as pellets with a melt index of 0.28 g/10 min. The material was processed via injection molding at 170 °C without the inclusion of liquefied wood or other reinforcing additives. Mechanical characterization involved measuring the Young's modulus using a Zwick Universal Testing Machine via a uniaxial tensile test at a crosshead speed of 200 mm/min, maintained at 23 °C and 50% humidity in compliance with ASTM D-638.",
      "reasoning_analysis": "Increasing Factors: The high-density classification signifies a linear polymer architecture with minimal branching, enabling high crystallinity which acts as physical crosslinks to restrict chain deformation and increase stiffness. The injection molding process promotes molecular orientation and rapid crystallization upon cooling, further aligning chains to enhance modulus in the flow direction, while the low melt index indicates high molecular weight that supports stress transfer through entanglements. Decreasing Factors: The simple ethylene backbone lacks bulky side groups, resulting in low rotational barriers and inherently flexible chains within the amorphous regions. Additionally, the testing temperature of 23 °C is well above the glass transition temperature of polyethylene, placing the amorphous phase in a compliant rubbery state that reduces overall bulk stiffness, and the absence of rigid fillers eliminates composite reinforcement effects. Dominant Factor: The high degree of crystallinity intrinsic to the HDPE morphology dominates the mechanical response; although the flexible backbone and rubbery amorphous phase limit the maximum achievable stiffness, the dense crystalline lamellae formed during processing provide the primary structural rigidity that defines the Young's modulus for this neat polymer sample."
    }
  },
  {
    "doi": null,
    "title": "Mechanical properties and creep behavior of liquefied wood polymer composites (LWPC)",
    "year": 2004,
    "chemical_composition": {
      "repeat_unit_psmiles": "[*]C(C)C[*]",
      "monomers": [
        {
          "name": "Propylene",
          "smiles": "CC=C",
          "ratio_value": null,
          "ratio_unit": null
        }
      ],
      "additives": [],
      "is_homopolymer": true
    },
    "processing_history": "Polypropylene (MI 3.5 g/10 min) homopolymer pellets. No liquefied wood added. Injection molded at 180 °C. Young's modulus measured by uniaxial tensile test at 200 mm/min crosshead speed, 23 °C, 50% humidity, according to ASTM D-638 using Zwick Universal Testing Machine.",
    "hierarchical_structure": "Thermoplastic polymer matrix.",
    "properties": {
      "E": {
        "value": [
          0.03
        ],
        "unit": "GPa"
      }
    },
    "analysis_with_hierarchical_structure": {
      "descriptive_text": "The sample comprises a polypropylene homopolymer matrix characterized as a thermoplastic polymer. The material was supplied as pellets with a melt index of 3.5 g/10 min and processed via injection molding at 180 °C without the addition of liquefied wood or other additives. Mechanical characterization was performed using a Zwick Universal Testing Machine to determine the Young's modulus through a uniaxial tensile test at a crosshead speed of 200 mm/min, conducted at 23 °C and 50% humidity in accordance with ASTM D-638 standards.",
      "reasoning_analysis": "Increasing Factors: The inherent semi-crystalline nature of the polypropylene homopolymer creates rigid crystalline lamellae that act as physical crosslinks, significantly enhancing stiffness. The injection molding process at 180 °C likely induced flow-oriented crystallization, aligning chains in the flow direction which increases modulus along the test axis. Additionally, testing at 23 °C ensures the material is well below its melting temperature, maximizing the contribution of the crystalline phase to load bearing. Decreasing Factors: The presence of amorphous regions between crystallites allows for segmental motion since the testing temperature exceeds the glass transition temperature of polypropylene, inherently limiting the maximum achievable stiffness compared to a fully glassy state. The absence of reinforcing additives or fillers means the modulus relies solely on the neat polymer matrix, lacking the composite strengthening effect. Furthermore, the moderate melt index suggests a specific molecular weight distribution that may limit entanglement density compared to higher molecular weight grades. Dominant Factor: The crystalline morphology established during the injection molding cooling cycle is the dominant factor. While the amorphous phase permits some compliance, the high volume fraction of crystalline domains typical of isotactic polypropylene processed under these conditions dictates the overall stiffness, overriding the softening effects of the rubbery amorphous phase at room temperature."
    },
    "analysis_without_hierarchical_structure": {
      "descriptive_text": "The sample comprises a polypropylene homopolymer supplied as pellets with a melt index of 3.5 g/10 min. It was processed via injection molding at 180 °C without the incorporation of liquefied wood or other additives. The Young's modulus was characterized using a uniaxial tensile test performed at a crosshead speed of 200 mm/min under ambient conditions of 23 °C and 50% humidity, adhering to ASTM D-638 standards on a Zwick Universal Testing Machine.",
      "reasoning_analysis": "Increasing Factors: The isotactic nature of the polypropylene homopolymer promotes high crystallinity, which significantly enhances stiffness relative to amorphous polymers. The injection molding process induces molecular orientation and shear-induced crystallization in the flow direction, aligning chains to better resist tensile deformation. Additionally, the absence of plasticizing additives preserves the intrinsic rigidity of the polymer matrix. Decreasing Factors: The aliphatic backbone structure possesses inherent flexibility that limits the upper bound of stiffness compared to polymers containing rigid aromatic rings. The testing temperature of 23 °C is above the glass transition temperature, rendering the amorphous regions rubbery and less contributory to modulus. Furthermore, the specific absence of rigid fillers like liquefied wood means the material lacks composite reinforcement mechanisms that would otherwise elevate stiffness. Dominant Factor: The crystallinity inherent to the isotactic homopolymer architecture qualitatively dominates the Young's modulus behavior. While the testing temperature and backbone flexibility impose baseline limits, the high degree of crystalline order established by the chemical structure and enhanced by processing orientation provides the primary resistance to elastic deformation in this neat polymer system."
    }
  },
  {
    "doi": null,
    "title": "Combined molecular dynamics–micromechanics methods to predict Young’s modulus of fullerene-reinforced polymer composites",
    "year": 2021,
    "chemical_composition": {
      "repeat_unit_psmiles": "[*]CC(C)(C(=O)OC)[*]",
      "monomers": [
        {
          "name": "Methyl methacrylate",
          "smiles": "CC(=C)C(=O)OC",
          "ratio_value": null,
          "ratio_unit": null
        }
      ],
      "additives": [
        {
          "name": "C60 fullerene",
          "type": "filler",
          "amount_value": 3,
          "amount_unit": "wt%"
        }
      ],
      "is_homopolymer": true
    },
    "processing_history": "MD simulations using Material Studio with COMPASS force field. Unit cells constructed with C60 and PMMA (10 monomers). Relaxed at 500 K (NVT 300 ps, NPT 500 ps), equilibrated at 298 K (NPT 500 ps). Young's modulus calculated via Voigt–Reuss–Hill approach from deformation under uniaxial tension/compression and pure shear strains.",
    "hierarchical_structure": "Nanocomposite unit cells with C60 fullerene at center and PMMA dispersed uniformly.",
    "properties": {
      "E": {
        "value": [
          3.438
        ],
        "unit": "GPa"
      }
    },
    "analysis_with_hierarchical_structure": {
      "descriptive_text": "The sample comprises a poly(methyl methacrylate) (PMMA) homopolymer matrix nanocomposite reinforced with 3 wt% C60 fullerene filler. Constructed via molecular dynamics simulations using the COMPASS force field in Material Studio, the system features unit cells with a central C60 fullerene surrounded by uniformly dispersed PMMA chains consisting of 10 monomers each. The model underwent structural relaxation at 500 K under NVT and NPT ensembles for 300 ps and 500 ps respectively, followed by equilibration at 298 K under NPT conditions for 500 ps to establish a glassy state. Mechanical properties were evaluated by calculating the Young's modulus using the Voigt–Reuss–Hill averaging approach based on deformation responses under uniaxial tension, compression, and pure shear strains.",
      "reasoning_analysis": "Increasing Factors: The incorporation of rigid C60 fullerene nanoparticles acts as a high-modulus reinforcement phase, intrinsically driving the Young's modulus higher through load transfer mechanisms. Additionally, the equilibration at 298 K ensures the PMMA matrix remains in a glassy state below its glass transition temperature, maximizing chain stiffness and free volume restriction. Decreasing Factors: The use of PMMA chains with only 10 monomers represents an oligomeric regime with significantly reduced molecular weight compared to bulk polymer, leading to a lack of chain entanglements and increased chain end free volume which lowers the matrix stiffness. Furthermore, the periodic boundary conditions in the simulation cell may limit the representation of long-range structural heterogeneities found in bulk materials. Dominant Factor: While the oligomeric nature of the matrix limits the baseline stiffness relative to high-molecular-weight PMMA, the high intrinsic modulus of the C60 fullerene and its uniform dispersion within the glassy matrix serve as the dominant factors, qualitatively enhancing the composite Young's modulus relative to the pure oligomeric matrix through effective stress transfer."
    },
    "analysis_without_hierarchical_structure": {
      "descriptive_text": "The sample consists of a poly(methyl methacrylate) homopolymer matrix reinforced with 3 wt% C60 fullerene filler. The material system was modeled using molecular dynamics simulations within Material Studio employing the COMPASS force field, where unit cells were constructed containing PMMA chains of ten monomer units alongside the fullerene additives. The simulation protocol involved thermal relaxation at 500 K under NVT and NPT ensembles followed by equilibration at 298 K under NPT conditions, with the Young's modulus subsequently determined via the Voigt–Reuss–Hill approach based on deformation responses under uniaxial tension, compression, and pure shear strains.",
      "reasoning_analysis": "Increasing Factors: The incorporation of C60 fullerene, characterized by exceptional intrinsic stiffness, acts as a rigid nanofiller that restricts the deformation of the surrounding PMMA matrix, while the equilibration at 298 K ensures the polymer remains in a condensed state, providing a stiff foundational modulus. Additionally, interfacial interactions between the fullerene and polymer chains likely reduce local segmental mobility, further contributing to increased stiffness. Decreasing Factors: The use of PMMA chains consisting of only 10 monomer units represents a significant deviation from high molecular weight bulk polymer, resulting in a high concentration of chain ends that increases free volume and drastically reduces entanglement density, qualitatively lowering the mechanical cohesion and modulus compared to long-chain counterparts. Dominant Factor: The inherent rigidity of the C60 fullerene combined with the equilibrated density of the matrix qualitatively dominates the final E behavior, as the intrinsic stiffness of the carbon nanostructure and the restricted segmental motion at 298 K outweigh the softening effects introduced by the low molecular weight chain architecture."
    }
  },
  {
    "doi": null,
    "title": "Improvement of the comprehensive properties of polymer templates via a novel dry blending method for fabricating OTFT electrodes",
    "year": 2019,
    "chemical_composition": {
      "repeat_unit_psmiles": "*[Si](C)(C)O*",
      "monomers": [
        {
          "name": "Dimethylsiloxane",
          "smiles": "C[Si](C)O",
          "ratio_value": null,
          "ratio_unit": null
        }
      ],
      "additives": [],
      "is_homopolymer": true
    },
    "processing_history": "PDMS (Sylgard 184) base and curing agent mixed in weight ratio 10:1. Pure PDMS matrix (0 wt% SiO2). Young's modulus measured by universal tensile testing machine (Instron 5657) at room temperature, crosshead speed 1 mm/min, load cell 1 kN, five tensile specimens (20 x 8 x 2 mm), ASTM D638.",
    "hierarchical_structure": "Pure PDMS matrix.",
    "properties": {
      "E": {
        "value": [
          0.0
        ],
        "unit": "GPa"
      }
    },
    "analysis_with_hierarchical_structure": {
      "descriptive_text": "The sample comprises a pure polydimethylsiloxane (PDMS) homopolymer network synthesized from dimethylsiloxane monomers. Preparation involved mixing Sylgard 184 base and curing agent in a 10:1 weight ratio to establish a crosslinked pure PDMS matrix devoid of silica filler reinforcement. Mechanical characterization was performed according to ASTM D638 standards using an Instron 5657 universal tensile testing machine at room temperature, employing a crosshead speed of 1 mm/min and a 1 kN load cell across five tensile specimens with dimensions of 20 x 8 x 2 mm.",
