Repository: hhtrick/HHT-code

# HHT training framework

This directory contains model training, embedding precomputation, inference, article-level baselines and the curated datasets. All commands below assume that the working directory is `train_code/`.

## 3. Datasets and fixed partitions

Each main dataset is a JSON array at `dataset/{property}/{property}.json`. Entries contain source metadata, `chemical_composition`, `processing_history`, `hierarchical_structure`, `properties`, and two generated-analysis objects. Targets are stored as `properties[property]["value"]`; source metadata and target values are not predictive input fields.

| Property | Train | Validation | Test | Total |
|---|---:|---:|---:|---:|

File: train_code/dataset/E/E.json (part 173 of 204)
[
      "reasoning_analysis": "Increasing Factors: The incorporation of 10 vol% carbon nanotubes introduces a high-stiffness phase that inherently raises the composite modulus relative to neat polypropylene. Furthermore, the 15 surface % oxygen functionalization enhances interfacial adhesion between the hydrophobic matrix and the nanotubes, improving stress transfer efficiency and restricting polymer chain mobility at the interface, which contributes to a higher effective modulus. Decreasing Factors: The uniaxial tension is applied perpendicular to the CNT axis (transverse direction), which fails to utilize the exceptional axial stiffness of the nanotubes due to their anisotropic mechanical properties. Additionally, the polypropylene matrix itself possesses a relatively low modulus compared to the filler, and in transverse loading, the deformation is largely matrix-dominated. Dominant Factor: The loading orientation relative to the nanotube axis is the dominant factor governing the final modulus behavior. Despite the reinforcement and improved interface, the transverse configuration inherently limits the stiffening effect of the CNTs, causing the effective modulus to be primarily determined by the matrix compliance and interfacial shear strength rather than the intrinsic axial stiffness of the nanotubes."
    }
  },
  {
    "doi": "10.1080/15376494.2022.2114038",
    "title": "A combined molecular dynamics-finite element multiscale modeling to analyze the mechanical properties of randomly dispersed, chemisorbed carbon nanotubes/polymer nanocomposites",
    "year": 2023,
    "chemical_composition": {
      "repeat_unit_psmiles": "[*]CC[*]",
      "monomers": [
        {
          "name": "Ethylene",
          "smiles": "C=C",
          "ratio_value": null,
          "ratio_unit": null
        }
      ],
      "additives": [
        {
          "name": "Equivalent Solid Fibers (Pure Armchair CNT)",
          "type": "filler",
          "amount_value": 10,
          "amount_unit": "vol%"
        }
      ],
      "is_homopolymer": true
    },
    "processing_history": "FE modeling using ABAQUS. ESFs randomly dispersed in PE cube. Volume fraction 10%. E_UC calculated from ratio 1.178 * E_PE (1.1104 GPa).",
    "hierarchical_structure": "FE Unit Cell with randomly dispersed ESFs.",
    "properties": {
      "E": {
        "value": [
          1.3069
        ],
        "unit": "GPa"
      }
    },
    "analysis_with_hierarchical_structure": {
      "descriptive_text": "The sample comprises a polyethylene homopolymer matrix reinforced with Equivalent Solid Fibers representing pure armchair carbon nanotubes at a volume fraction of 10%. The system was constructed via finite element modeling using ABAQUS, where the fibers were randomly dispersed within a polyethylene cube to generate a representative unit cell. The effective elastic modulus was derived computationally from the ratio of the composite unit cell stiffness relative to the pristine matrix.",
      "reasoning_analysis": "Increasing Factors: The incorporation of pure armchair carbon nanotubes, modeled as Equivalent Solid Fibers, introduces a reinforcing phase with significantly higher intrinsic stiffness compared to the polyethylene matrix, which mechanically drives the composite modulus upward through load sharing mechanisms. Decreasing Factors: The processing history dictates a random dispersion of fibers within the finite element unit cell rather than uniaxial alignment; this morphological feature reduces the reinforcement efficiency along the loading direction compared to oriented composites, thereby limiting the magnitude of the stiffening effect. Dominant Factor: The substantial stiffness disparity between the rigid carbon nanotube fillers and the compliant polyethylene matrix qualitatively dominates the mechanical response, ensuring that the composite modulus exhibits a net increase relative to the neat polymer despite the efficiency losses associated with random fiber orientation."
    },
    "analysis_without_hierarchical_structure": {
      "descriptive_text": "The sample comprises a polyethylene homopolymer matrix reinforced with 10 vol% Equivalent Solid Fibers derived from pure armchair carbon nanotubes. This material system was characterized via finite element modeling using ABAQUS, where the nanotube fibers were randomly dispersed within a polyethylene cube geometry to simulate a composite structure. The effective elastic modulus of the unit cell was determined computationally based on a scaling ratio relative to the baseline modulus of the neat polyethylene matrix.",
      "reasoning_analysis": "Increasing Factors: The primary driver for enhanced stiffness is the inclusion of carbon nanotube-based fillers, which possess an intrinsic Young's Modulus orders of magnitude higher than the polyethylene matrix. In composite mechanics, these rigid fillers bear a significant portion of the applied stress, thereby restricting the deformation of the softer polymer phase and qualitatively increasing the overall composite modulus. Decreasing Factors: The random orientation of the fibers within the matrix, as defined in the processing history, results in a lower orientation efficiency factor compared to aligned fiber composites, meaning not all fibers contribute maximally to stiffness in the loading direction. Furthermore, the semi-crystalline nature of the polyethylene matrix inherently possesses a lower modulus compared to high-performance engineering polymers, setting a modest baseline for reinforcement. Dominant Factor: The substantial stiffness contrast between the carbon nanotube fillers and the polyethylene matrix dominates the mechanical response. Despite the reduced efficiency caused by random dispersion, the high intrinsic modulus of the nanotube phase ensures that the composite exhibits a qualitatively higher Young's Modulus than the unreinforced polymer."
    }
  },
  {
    "doi": null,
    "title": "Phase‑feld modeling of the morphological and thermal evolution of additively manufactured polylactic acid layers and their infuence on the efective elastic mechanical properties",
    "year": 2024,
    "chemical_composition": {
      "repeat_unit_psmiles": "[*]OC(C)C(=O)[*]",
      "monomers": [
        {
          "name": "Lactic acid",
          "smiles": "CC(O)C(=O)O",
          "ratio_value": null,
          "ratio_unit": null
        }
      ],
      "additives": [],
      "is_homopolymer": true
    },
    "processing_history": "Fused Deposition Modeling (FFF) simulation using PACE3D. Nozzle Temperature: 180 °C, Bed Temperature: 60 °C, Layer Height: 200 μm, Filament Type: Low Viscosity. Mechanical loading simulation at 25 °C, displacement-controlled. Effective Young's Modulus calculated from normalized value (0.80) multiplied by base modulus (2.56 GPa).",
    "hierarchical_structure": "Porous structure. Porosity: 6.97 %.",
    "properties": {
      "E": {
        "value": [
          2.05
        ],
        "unit": "GPa"
      }
    },
    "analysis_with_hierarchical_structure": {
      "descriptive_text": "The sample comprises a poly(lactic acid) homopolymer synthesized from lactic acid monomers without any additional additives. It was subjected to a Fused Deposition Modeling (FFF) simulation using PACE3D, employing a low viscosity filament with a nozzle temperature of 180 °C, a bed temperature of 60 °C, and a layer height of 200 μm. The resulting material possesses a porous hierarchical structure with a porosity of 6.97%, and its mechanical response was characterized via a displacement-controlled loading simulation at 25 °C to derive the effective Young's Modulus.",
      "reasoning_analysis": "Increasing Factors: The poly(lactic acid) backbone features rigid ester linkages and methyl side groups that restrict segmental chain mobility, providing an inherently high stiffness when tested at 25 °C, which is below the polymer's glass transition temperature. Additionally, the bed temperature of 60 °C during processing is proximate to the glass transition region, which may promote limited physical aging or crystallization that enhances inter-chain cohesion relative to a quenched amorphous state. Decreasing Factors: The explicit presence of a porous hierarchical structure with 6.97% void volume significantly reduces the load-bearing cross-sectional area and introduces stress concentrations that lower the macroscopic stiffness. Furthermore, the Fused Deposition Modeling process history inherently introduces potential inter-layer boundaries where incomplete polymer diffusion may occur, creating mechanical discontinuities that further diminish the effective modulus compared to a bulk molded specimen. Dominant Factor: While the intrinsic chemical rigidity of the glassy PLA matrix establishes a stiff baseline, the porous structure resulting from the additive manufacturing process is the dominant factor qualitatively governing the final effective Young's Modulus, driving a substantial reduction in stiffness relative to the theoretical dense material value."
    },
    "analysis_without_hierarchical_structure": {
      "descriptive_text": "The sample consists of a poly(lactic acid) homopolymer derived from lactic acid monomers. The material processing was simulated using Fused Deposition Modeling (FFF) via the PACE3D software, utilizing a low viscosity filament type with a nozzle temperature of 180 °C and a bed temperature of 60 °C to achieve a layer height of 200 μm. Subsequent mechanical loading simulations were conducted at 25 °C under displacement-controlled conditions, where the effective Young's Modulus was calculated from a normalized value multiplied by a base modulus.",
      "reasoning_analysis": "Increasing Factors: The inherent chemical composition of poly(lactic acid) features ester linkages and methyl side groups that restrict backbone rotation through steric hindrance and dipole interactions, intrinsically driving the Young's Modulus higher compared to flexible polyolefins. Additionally, the bed temperature of 60 °C during processing facilitates improved inter-layer adhesion and potential crystallization, which contributes to increased structural stiffness. Decreasing Factors: The Fused Deposition Modeling history introduces inherent porosity and anisotropic layering that reduce the effective load-bearing cross-section, significantly lowering the macroscopic modulus relative to bulk material. Furthermore, the use of a low viscosity filament implies a lower molecular weight, which decreases chain entanglement density and reduces the material's resistance to deformation. Dominant Factor: Although the intrinsic stiffness of the polylactide chain establishes a robust baseline, the processing-induced architectural discontinuities and reduced entanglement density qualitatively dominate the final effective Young's Modulus, making the structural integrity of the printed geometry the primary determinant of the mechanical response."
    }
  },
  {
    "doi": null,
    "title": "Phase‑feld modeling of the morphological and thermal evolution of additively manufactured polylactic acid layers and their infuence on the efective elastic mechanical properties",
    "year": 2024,
    "chemical_composition": {
      "repeat_unit_psmiles": "[*]OC(C)C(=O)[*]",
      "monomers": [
        {
          "name": "Lactic acid",
          "smiles": "CC(O)C(=O)O",
          "ratio_value": null,
          "ratio_unit": null
        }
      ],
      "additives": [],
      "is_homopolymer": true
    },
    "processing_history": "Fused Deposition Modeling (FFF) simulation using PACE3D. Nozzle Temperature: 220 °C, Bed Temperature: 60 °C, Layer Height: 200 μm, Filament Type: Low Viscosity. Mechanical loading simulation at 25 °C, displacement-controlled. Effective Young's Modulus calculated from normalized value (0.83) multiplied by base modulus (2.56 GPa).",
    "hierarchical_structure": "Porous structure. Porosity: 6.36 %.",
    "properties": {
      "E": {
        "value": [
          2.12
        ],
        "unit": "GPa"
      }
    },
    "analysis_with_hierarchical_structure": {
      "descriptive_text": "The sample consists of a poly(lactic acid) homopolymer derived from lactic acid monomers, exhibiting a porous hierarchical structure with a porosity of 6.36%. It was processed via a Fused Deposition Modeling simulation using PACE3D software with a low viscosity filament, employing a nozzle temperature of 220 °C, a bed temperature of 60 °C, and a layer height of 200 μm. The effective Young's Modulus was determined through a displacement-controlled mechanical loading simulation at 25 °C, calculated from a normalized value relative to a base modulus.",
      "reasoning_analysis": "Increasing Factors: The poly(lactic acid) backbone features rigid ester linkages and methyl side groups that sterically hinder chain rotation, providing high intrinsic stiffness. Additionally, the mechanical loading simulation at 25 °C ensures the polymer remains in a rigid glassy state well below its glass transition temperature, while the bed temperature of 60 °C during processing may facilitate physical aging or crystallization that further enhances structural rigidity. Decreasing Factors: The presence of a porous structure with 6.36% porosity reduces the effective load-bearing cross-sectional area and introduces stress concentrations, which significantly lowers the modulus compared to a dense bulk material. Furthermore, the Fused Deposition Modeling process inherently creates inter-layer boundaries that can act as mechanical weak points, and the specification of a low viscosity filament suggests a potentially lower molecular weight that may reduce chain entanglement density. Dominant Factor: While the intrinsic chemical rigidity of the poly(lactic acid) chains establishes a high baseline stiffness characteristic of the glassy state, the processing-induced porosity is the dominant factor governing the effective Young's Modulus, as the void fraction directly dictates the reduction from the theoretical bulk modulus according to cellular solid mechanics."
    },
    "analysis_without_hierarchical_structure": {
      "descriptive_text": "The sample comprises a poly(lactic acid) homopolymer synthesized from lactic acid monomers. The processing history involves a Fused Deposition Modeling (FFF) simulation conducted using PACE3D, employing a low viscosity filament type with a nozzle temperature set to 220 °C and a bed temperature of 60 °C. The fabricated structure features a layer height of 200 μm, and the mechanical properties were evaluated via displacement-controlled loading simulation at 25 °C, with the effective Young's Modulus derived from normalized values multiplied by a base modulus.",
      "reasoning_analysis": "Increasing Factors: The chemical composition of poly(lactic acid) provides inherent chain stiffness due to the presence of ester linkages and methyl side groups, which restrict segmental mobility. Furthermore, the mechanical loading simulation conducted at 25 °C ensures the polymer remains in its glassy state, well below its glass transition temperature, thereby maximizing the intrinsic modulus of the bulk material. The bed temperature of 60 °C may also promote inter-layer diffusion and slight crystallinity, supporting structural integrity. Decreasing Factors: The Fused Deposition Modeling (FFF) processing history inherently introduces microstructural voids and anisotropic layer interfaces that reduce the effective load-bearing cross-section compared to a bulk solid. Additionally, the use of a low viscosity filament type suggests a lower molecular weight, which decreases chain entanglement density and may weaken inter-layer bonding strength. Dominant Factor: While the glassy state of the poly(lactic acid) matrix establishes a high baseline stiffness, the dominant factor influencing the final effective Young's Modulus is the processing-induced microstructural architecture. The inherent porosity and inter-layer discontinuities characteristic of the FFF simulation qualitatively reduce the effective modulus relative to the theoretical base modulus of the bulk polymer."
    }
  },
  {
    "doi": "10.1080/15376494.2022.2114038",
    "title": "A combined molecular dynamics-finite element multiscale modeling to analyze the mechanical properties of randomly dispersed, chemisorbed carbon nanotubes/polymer nanocomposites",
    "year": 2023,
    "chemical_composition": {
      "repeat_unit_psmiles": "[*]CC(C)[*]",
      "monomers": [
        {
          "name": "Propylene",
          "smiles": "C=C(C)",
          "ratio_value": null,
          "ratio_unit": null
        }
      ],
      "additives": [
        {
          "name": "Carbon nanotubes",
          "type": "filler",
          "amount_value": 10,
          "amount_unit": "vol%"
        },
        {
          "name": "Hydrogen",
          "type": "functional group",
          "amount_value": 15,
          "amount_unit": "surface %"
        }
      ],
      "is_homopolymer": true
    },
    "processing_history": "MD simulation of (14,0) zigzag H-fCNT/PP RVE. CNT volume fraction 10%. P_func 15%. Tersoff/Dreiding potentials. Equilibration at 300 K. Uniaxial tension perpendicular to CNT axis (Transverse).",
    "hierarchical_structure": "Transversely isotropic RVE with functionalized zigzag CNT.",
    "properties": {
      "E": {
        "value": [
          1.5878
        ],
        "unit": "GPa"
      }
    },
    "analysis_with_hierarchical_structure": {
      "descriptive_text": "The sample comprises a polypropylene homopolymer matrix reinforced with 10 vol% (14,0) zigzag carbon nanotubes functionalized with hydrogen at 15 surface %. This composite system was modeled as a transversely isotropic representative volume element using Molecular Dynamics simulations employing Tersoff and Dreiding potentials. Following equilibration at 300 K, the mechanical response was characterized under uniaxial tension applied perpendicular to the carbon nanotube axis to evaluate transverse properties.",
      "reasoning_analysis": "Increasing Factors: The incorporation of 10 vol% carbon nanotubes introduces a high-modulus filler phase with exceptional intrinsic stiffness, which theoretically contributes to reinforcing the composite. Additionally, the 15 surface % hydrogen functionalization enhances interfacial adhesion between the hydrophobic polypropylene matrix and the nanotubes, facilitating improved stress transfer across the interface compared to pristine CNTs. Decreasing Factors: The specific processing history dictates uniaxial tension applied perpendicular to the CNT axis (transverse loading), an orientation where the high aspect ratio fillers contribute minimally to load bearing compared to longitudinal alignment. Furthermore, the polypropylene matrix itself possesses a relatively low intrinsic modulus compared to the filler, and the chemical functionalization introduces structural defects into the CNT sidewalls that may slightly diminish the filler's intrinsic stiffness. Dominant Factor: The transverse loading orientation relative to the CNT axis is the dominant factor governing the mechanical response. In this configuration, the effective modulus is primarily matrix-dominated rather than fiber-dominated, meaning the high stiffness of the CNTs is not fully utilized, resulting in a modulus significantly lower than what would be observed under longitudinal loading despite the presence of rigid fillers and functionalization."
    },
    "analysis_without_hierarchical_structure": {
      "descriptive_text": "The sample comprises a polypropylene homopolymer matrix reinforced with 10 vol% (14,0) zigzag carbon nanotubes functionalized with 15 surface % hydrogen. This nanocomposite system was constructed via Molecular Dynamics simulation using Tersoff and Dreiding potentials and equilibrated at 300 K. Mechanical characterization was performed by applying uniaxial tension perpendicular to the carbon nanotube axis to determine the transverse mechanical properties.",
      "reasoning_analysis": "Increasing Factors: The inclusion of 10 vol% carbon nanotubes introduces rigid reinforcements with intrinsic stiffness far exceeding that of the polypropylene matrix, fundamentally driving the Young's modulus (E) upward. Additionally, the 15% hydrogen functionalization improves interfacial compatibility and adhesion between the hydrophobic matrix and the nanotubes, enabling more effective stress transfer across the interface which further supports modulus enhancement. Decreasing Factors: The processing history dictates uniaxial tension applied perpendicular to the CNT axis, meaning the load path does not align with the nanotubes' high axial stiffness, significantly limiting the reinforcement efficiency compared to longitudinal loading. Moreover, the covalent functionalization required for interfacial bonding introduces defects into the nanotube lattice, potentially slightly degrading the intrinsic stiffness of the filler itself. Dominant Factor: While the transverse loading orientation limits the utilization of the nanotubes' axial stiffness, the high volume fraction of rigid fillers combined with the improved interfacial adhesion from hydrogen functionalization remains the dominant factor ensuring the composite exhibits a higher modulus than the unreinforced polypropylene matrix."
    }
  },
  {
    "doi": null,
    "title": "Phase‑feld modeling of the morphological and thermal evolution of additively manufactured polylactic acid layers and their infuence on the efective elastic mechanical properties",
    "year": 2024,
    "chemical_composition": {
      "repeat_unit_psmiles": "[*]OC(C)C(=O)[*]",
      "monomers": [
        {
          "name": "Lactic acid",
          "smiles": "CC(O)C(=O)O",
          "ratio_value": null,
          "ratio_unit": null
        }
      ],
      "additives": [],
      "is_homopolymer": true
    },
    "processing_history": "Fused Deposition Modeling (FFF) simulation using PACE3D. Nozzle Temperature: 220 °C, Bed Temperature: 60 °C, Layer Height: 200 μm, Filament Type: High Viscosity. Mechanical loading simulation at 25 °C, displacement-controlled. Effective Young's Modulus calculated from normalized value (0.80) multiplied by base modulus (2.56 GPa).",
    "hierarchical_structure": "Porous structure. Porosity: 6.93 %.",
    "properties": {
      "E": {
        "value": [
          2.05
        ],
        "unit": "GPa"
      }
    },
    "analysis_with_hierarchical_structure": {
      "descriptive_text": "The sample consists of a poly(lactic acid) homopolymer derived from lactic acid monomers. It was processed using a Fused Deposition Modeling (FFF) simulation via PACE3D, utilizing a high viscosity filament extruded at a nozzle temperature of 220 °C onto a bed maintained at 60 °C with a layer height of 200 μm. The resulting hierarchical structure exhibits porosity amounting to 6.93%, and the mechanical properties were evaluated through displacement-controlled loading simulation at 25 °C, where the effective Young's Modulus was derived from a normalized value of 0.80 multiplied by a base modulus of 2.56 GPa.",
      "reasoning_analysis": "Increasing Factors: The intrinsic rigidity of the poly(lactic acid) backbone, characterized by ester linkages and methyl side groups, provides a stiff baseline modulus. The use of a high viscosity filament indicates a high molecular weight, ensuring adequate chain entanglements that facilitate stress transfer within the polymer matrix. Additionally, the bed temperature of 60 °C is proximate to the glass transition temperature of PLA, which may promote inter-layer diffusion and potential crystallization during cooling, both of which contribute to higher stiffness. Decreasing Factors: The presence of a porous structure with 6.93% porosity significantly reduces the effective load-bearing cross-sectional area, leading to a decrease in the macroscopic Young's Modulus. Furthermore, the Fused Deposition Modeling process inherently introduces inter-layer voids and anisotropic bonding weaknesses compared to bulk manufacturing methods, which compromises the continuity of the material and lowers the effective stiffness. Dominant Factor: The porous architecture introduced by the additive manufacturing process is the dominant factor. While the high molecular weight and intrinsic polymer stiffness establish a robust baseline, the voids inherent to the 6.93% porous structure effectively diminish the material's continuity, qualitatively governing the reduction of the effective Young's Modulus relative to a dense, bulk PLA specimen."
    },
    "analysis_without_hierarchical_structure": {
      "descriptive_text": "The sample consists of a poly(lactic acid) homopolymer derived from lactic acid monomers. The material was processed via a Fused Deposition Modeling (FFF) simulation using PACE3D, utilizing a high viscosity filament extruded through a nozzle at 220 °C onto a bed maintained at 60 °C with a defined layer height of 200 μm. Subsequent mechanical loading simulations were conducted at 25 °C under displacement-controlled conditions to determine the effective Young's Modulus based on normalized structural values.",
      "reasoning_analysis": "Increasing Factors: The intrinsic chemical structure of poly(lactic acid), characterized by polar ester linkages and methyl side groups, provides a relatively stiff backbone compared to flexible polyolefins, contributing to a higher base modulus. Furthermore, the processing history specifies a bed temperature of 60 °C, which is near the glass transition temperature of PLA, potentially facilitating chain relaxation and crystallization during deposition, thereby enhancing stiffness. Decreasing Factors: The Fused Deposition Modeling process inherently introduces mesoscale porosity and anisotropic interfaces between deposited layers, which act as stress concentrators and reduce the load-bearing cross-section. The use of a high viscosity filament may also limit interlayer diffusion and bonding efficiency compared to lower viscosity melts, while the calculation methodology implies a reduction factor to account for structural inefficiencies relative to a bulk solid. Dominant Factor: While the intrinsic stiffness of the PLA backbone and potential crystallization provide a strong baseline, the geometric constraints and interlayer voids inherent to the FFF processing architecture qualitatively dominate the effective mechanical response, resulting in an effective modulus that is reduced relative to the theoretical bulk material modulus."
    }
  },
  {
    "doi": null,
    "title": "Phase‑feld modeling of the morphological and thermal evolution of additively manufactured polylactic acid layers and their infuence on the efective elastic mechanical properties",
    "year": 2024,
    "chemical_composition": {
      "repeat_unit_psmiles": "[*]OC(C)C(=O)[*]",
      "monomers": [
        {
          "name": "Lactic acid",
          "smiles": "CC(O)C(=O)O",
          "ratio_value": null,
          "ratio_unit": null
        }
      ],
      "additives": [],
      "is_homopolymer": true
    },
    "processing_history": "Fused Deposition Modeling (FFF) simulation using PACE3D. Nozzle Temperature: 220 °C, Bed Temperature: 60 °C, Layer Height: 320 μm, Filament Type: Low Viscosity. Mechanical loading simulation at 25 °C, displacement-controlled. Effective Young's Modulus calculated from normalized value (0.81) multiplied by base modulus (2.56 GPa).",
    "hierarchical_structure": "Porous structure. Porosity: 6.70 %.",
    "properties": {
      "E": {
        "value": [
          2.07
        ],
        "unit": "GPa"
      }
    },
    "analysis_with_hierarchical_structure": {
      "descriptive_text": "The sample is a poly(lactic acid) homopolymer derived from lactic acid monomers. It was subjected to a Fused Deposition Modeling simulation using PACE3D with a nozzle temperature of 220 °C, a bed temperature of 60 °C, and a layer height of 320 μm using a low viscosity filament type. The hierarchical structure is characterized by a porosity of 6.70%, and the effective Young's Modulus was determined via displacement-controlled mechanical loading simulation at 25 °C, calculated from a normalized value of 0.81 multiplied by a base modulus of 2.56 GPa.",
      "reasoning_analysis": "Increasing Factors: The poly(lactic acid) backbone contains ester linkages and methyl side groups that restrict chain rotation and increase intrinsic stiffness compared to non-polar polyolefins. Additionally, the bed temperature of 60 °C during the Fused Deposition Modeling simulation is near the polymer's glass transition, which may promote inter-layer diffusion and partial crystallization, potentially enhancing rigidity. Decreasing Factors: The hierarchical structure exhibits 6.70% porosity, which introduces voids that reduce the effective load-bearing area and act as stress concentrators, significantly lowering the macroscopic modulus. Furthermore, the use of a low viscosity filament and a large layer height of 320 μm in the processing history suggests reduced entanglement density and potential inter-layer bonding defects, which diminish mechanical performance. Dominant Factor: Although the chemical composition provides a stiff baseline, the structural discontinuities arising from the additive manufacturing simulation, specifically the defined porosity and layer-based architecture, qualitatively dominate the behavior by reducing the effective Young's Modulus relative to a dense, bulk material."
    },
    "analysis_without_hierarchical_structure": {
      "descriptive_text": "The sample comprises a polylactic acid homopolymer synthesized from lactic acid monomers without additional additives. Material processing was conducted via a Fused Deposition Modeling (FFF) simulation using the PACE3D framework, employing a low viscosity filament with a nozzle temperature of 220 °C and a bed temperature of 60 °C to achieve a layer height of 320 μm. Mechanical performance was evaluated through a displacement-controlled loading simulation at 25 °C, where the effective Young's Modulus was derived by applying a normalization factor to the established base modulus.",
      "reasoning_analysis": "Increasing Factors: Testing at 25 °C places the polylactic acid well below its glass transition temperature, ensuring the polymer chains are frozen in a rigid glassy state which maximizes stiffness. Additionally, the presence of polar ester linkages within the polymer backbone facilitates strong intermolecular dipole-dipole interactions, contributing to a high intrinsic base modulus. Decreasing Factors: The Fused Deposition Modeling (FFF) processing history inherently introduces microstructural voids and anisotropy due to layer-by-layer deposition, which reduces the effective load-bearing cross-section compared to bulk material. The relatively thick layer height of 320 μm may further limit inter-layer diffusion and bonding quality, while the use of a low viscosity filament suggests a potentially lower molecular weight that could reduce entanglement density. Dominant Factor: The dominant factor is the processing-induced microstructural architecture inherent to the FFF simulation. While the glassy state and chemical composition establish a high theoretical stiffness baseline, the effective Young's Modulus is qualitatively governed by the reduction mechanisms associated with additive manufacturing porosity and inter-layer adhesion, as evidenced by the application of a normalization factor less than unity to the base modulus."
    }
  },
  {
    "doi": null,
    "title": "Investigation of the E\u001f ect of Young’s Modulus on the Contact Strength of Metal Polymer Plain Bearings",
    "year": null,
    "chemical_composition": {
      "repeat_unit_psmiles": null,
      "monomers": [
        {
          "name": "Epoxy resin",
          "smiles": null,
          "ratio_value": null,
          "ratio_unit": null
        }
      ],
      "additives": [
        {
          "name": "Graphite",
          "type": "filler",
          "amount_value": null,
          "amount_unit": null
        },
        {
          "name": "Molybdenum disulfide",
          "type": "filler",
          "amount_value": null,
          "amount_unit": null
        },
        {
          "name": "Zirconium",
          "type": "filler",
          "amount_value": null,
          "amount_unit": null
        }
      ],
      "is_homopolymer": false
    },
    "processing_history": "Commercial epoxy-based antifriction composite material (DIAMANT Moglice). Young's modulus value obtained from manufacturer data or literature (Table 1) and used as input parameter for analytical contact pressure calculation model of metal-polymer plain bearings.",
    "hierarchical_structure": "Epoxy matrix composite with solid lubricant fillers (graphite, MoS2, Zr).",
    "properties": {
      "E": {
        "value": [
          11.2
        ],
        "unit": "GPa"
      }
    },
    "analysis_with_hierarchical_structure": {
      "descriptive_text": "The sample is a commercial epoxy-based antifriction composite material, identified as DIAMANT Moglice, comprising an epoxy resin matrix reinforced with graphite, molybdenum disulfide, and zirconium fillers. Hierarchically, the material is structured as an epoxy matrix composite incorporating these solid lubricant fillers to enhance tribological performance. The processing history indicates industrial manufacture as a commercial product, with mechanical property data derived from manufacturer specifications or literature to serve as input parameters for analytical contact pressure calculation models in metal-polymer plain bearings.",
      "reasoning_analysis": "Increasing Factors: The crosslinked nature of the epoxy resin matrix provides a rigid thermoset network that intrinsically supports a higher modulus compared to thermoplastic counterparts. Additionally, the inclusion of zirconium, a metallic filler with significantly higher intrinsic stiffness than the polymer matrix, acts as a rigid reinforcement phase that generally increases the composite Young's Modulus according to rule-of-mixtures principles. The industrial commercial processing likely ensures optimized curing conditions, maximizing crosslinking density and interfacial adhesion between the matrix and the rigid zirconium particles. Decreasing Factors: The incorporation of graphite and molybdenum disulfide, while beneficial for lubrication, introduces phases with layered crystal structures that possess low shear strength and lower modulus compared to the metallic filler or the cured epoxy network. These solid lubricants can act as compliant regions within the composite, potentially reducing the overall stiffness relative to a composite filled solely with rigid structural particles. Furthermore, the high total filler content required for antifriction properties may introduce interfacial defects or stress concentrators if particle packing is not ideal, which could marginally diminish the effective load-bearing capacity. Dominant Factor: The reinforcing effect of the rigid zirconium particles combined with the high crosslinking density of the commercially cured epoxy matrix qualitatively dominates the mechanical response. While the solid lubricants introduce compliance to reduce friction, the necessity for the material to withstand contact pressure in plain bearing applications ensures that the stiffening contribution of the metallic filler and the thermoset network remains the primary determinant of the Young's Modulus, resulting in a value sufficient for structural load support despite the presence of lubricious phases."
    },
    "analysis_without_hierarchical_structure": {
      "descriptive_text": "The sample comprises a commercial epoxy-based antifriction composite material, specifically designated as DIAMANT Moglice. The chemical system consists of an epoxy resin matrix reinforced with a heterogeneous mixture of additives including graphite, molybdenum disulfide, and zirconium fillers. Rather than a simple homopolymer, this material represents a complex multi-phase composite engineered for tribological applications. The Young's modulus data associated with this sample was sourced from manufacturer specifications or literature records and served as a fundamental input parameter for an analytical contact pressure calculation model utilized in the design of metal-polymer plain bearings.",
      "reasoning_analysis": "Increasing Factors: The epoxy resin matrix forms a densely crosslinked thermoset network, which intrinsically restricts chain segment mobility and establishes a rigid baseline modulus. Furthermore, the incorporation of zirconium, a metallic filler with a significantly higher stiffness than the polymer matrix, acts as a rigid reinforcement that substantially drives the composite modulus upward according to composite mixing rules. The addition of graphite and molybdenum disulfide as solid particulates also contributes to increasing the overall stiffness relative to the neat resin, provided there is adequate interfacial adhesion. Decreasing Factors: The specific selection of graphite and molybdenum disulfide is driven by their lubricious, layered crystal structures, which facilitate interplanar shear; this structural characteristic can introduce compliance mechanisms under load that may lower the effective modulus compared to composites filled with isotropic rigid particles. Additionally, commercial antifriction formulations may prioritize tribological performance over maximum stiffness, potentially involving microstructural features such as porosity or specific phase morphologies that could reduce the bulk modulus. Dominant Factor: The high intrinsic stiffness of the crosslinked epoxy network combined with the reinforcement effect of the rigid metallic zirconium filler qualitatively dominates the mechanical response. While the lubricious additives introduce potential shear planes, the load-bearing capacity provided by the thermoset matrix and the high-modulus metal particles ensures that the composite exhibits a significantly elevated Young's modulus compared to the unfilled polymer system."
    }
  },
  {
    "doi": null,
    "title": "Polymerization-Filling Technique: An Efficient Way To Improve the Mechanical Properties of Polyethylene Composites",
    "year": 2000,
    "chemical_composition": {
      "repeat_unit_psmiles": "[*]CC[*]",
      "monomers": [
        {
          "name": "Ethylene",
          "smiles": "C=C",
          "ratio_value": null,
          "ratio_unit": null
        }
      ],
      "additives": [
        {
          "name": "Glass beads",
          "type": "filler",
          "amount_value": 20.0,
          "amount_unit": "wt%"
        }
      ],
      "is_homopolymer": true
    },
    "processing_history": "Glass beads coated with 7 wt % ethylene/1-octene copolymer via polymerization-filling technique. Coated beads kneaded with melted Dow 10062 HDPE (MI 10 g/10 min) to load 20 wt % glass beads. Young's modulus measured by tensile test according to ASTM D638.",
    "hierarchical_structure": "Non-homogeneous composite with white aggregates observed due to lack of miscibility between HDPE matrix and ethylene/1-octene copolymer coating.",
    "properties": {
      "E": {
        "value": [
          1.51
        ],
        "unit": "GPa"
      }
    },
    "analysis_with_hierarchical_structure": {
