Repository: hhtrick/HHT-code

# HHT training framework

This directory contains model training, embedding precomputation, inference, article-level baselines and the curated datasets. All commands below assume that the working directory is `train_code/`.

## 3. Datasets and fixed partitions

Each main dataset is a JSON array at `dataset/{property}/{property}.json`. Entries contain source metadata, `chemical_composition`, `processing_history`, `hierarchical_structure`, `properties`, and two generated-analysis objects. Targets are stored as `properties[property]["value"]`; source metadata and target values are not predictive input fields.

| Property | Train | Validation | Test | Total |
|---|---:|---:|---:|---:|

File: train_code/dataset/E/E.json (part 174 of 204)
[
      "descriptive_text": "The sample comprises a high-density polyethylene (HDPE) matrix, specifically Dow 10062 with a melt index of 10 g/10 min, reinforced with 20 wt% glass beads. These beads were предварительно coated with 7 wt% of an ethylene/1-octene copolymer using a polymerization-filling technique before being kneaded into the melted HDPE. The resulting material is a non-homogeneous composite characterized by the presence of white aggregates, indicative of phase separation arising from the lack of miscibility between the HDPE matrix and the ethylene/1-octene copolymer coating. The Young's modulus was subsequently determined via tensile testing in accordance with ASTM D638.",
      "reasoning_analysis": "Increasing Factors: The incorporation of 20 wt% rigid glass beads serves as the primary reinforcing phase, inherently increasing the composite stiffness relative to the neat HDPE matrix through load bearing capabilities. Additionally, the semi-crystalline nature of the HDPE matrix contributes to the baseline modulus. Decreasing Factors: The ethylene/1-octene copolymer coating possesses lower crystallinity and stiffness compared to the HDPE matrix, potentially softening the interphase. More critically, the observed non-homogeneous structure with white aggregates indicates significant phase separation and poor interfacial adhesion between the matrix and the coating, which impedes effective stress transfer from the matrix to the filler and introduces stress concentration points. Dominant Factor: Although the rigid filler content establishes a baseline increase in stiffness relative to the neat matrix, the poor interfacial adhesion and aggregate formation arising from the immiscibility dominate the final mechanical behavior by severely restricting stress transfer efficiency, thereby defining the composite's modulus as significantly lower than what would be expected for a homogeneous system with equivalent filler loading."
    },
    "analysis_without_hierarchical_structure": {
      "descriptive_text": "The composite sample comprises a high-density polyethylene (HDPE) matrix, identified as Dow 10062, reinforced with 20 wt% glass beads. To enhance interfacial compatibility, the glass beads were pre-treated using a polymerization-filling technique to apply a 7 wt% coating of ethylene/1-octene copolymer. These coated beads were subsequently kneaded with the melted HDPE to achieve the final filler loading, and the Young's modulus was evaluated via tensile testing according to ASTM D638.",
      "reasoning_analysis": "Increasing Factors: The inclusion of 20 wt% rigid glass beads within the polymer matrix acts as a primary stiffening agent, as the inorganic filler possesses a significantly higher intrinsic modulus than the polyethylene, thereby restricting chain mobility and deformation under stress. Additionally, the ethylene/1-octene copolymer coating improves interfacial adhesion between the hydrophobic matrix and the hydrophilic glass surface, ensuring efficient stress transfer that maximizes the reinforcement efficiency of the filler. Decreasing Factors: The ethylene/1-octene copolymer interphase itself exhibits lower crystallinity and stiffness compared to the HDPE matrix due to comonomer branching, which may introduce a compliant layer that slightly mitigates the maximum theoretical stiffening effect of the rigid beads. Furthermore, the melt kneading process may induce minor reductions in matrix crystallinity or molecular weight compared to the virgin resin, potentially lowering the baseline matrix modulus. Dominant Factor: The high modulus contrast between the rigid glass beads and the polymer matrix qualitatively dominates the mechanical behavior; despite the compliant interphase, the volumetric presence of the inorganic filler ensures a net increase in Young's modulus relative to the neat HDPE, as the filler bears a substantial portion of the applied load."
    }
  },
  {
    "doi": null,
    "title": "Phase‑feld modeling of the morphological and thermal evolution of additively manufactured polylactic acid layers and their infuence on the efective elastic mechanical properties",
    "year": 2024,
    "chemical_composition": {
      "repeat_unit_psmiles": "[*]OC(C)C(=O)[*]",
      "monomers": [
        {
          "name": "Lactic acid",
          "smiles": "CC(O)C(=O)O",
          "ratio_value": null,
          "ratio_unit": null
        }
      ],
      "additives": [],
      "is_homopolymer": true
    },
    "processing_history": "Fused Deposition Modeling (FFF) simulation using PACE3D. Reference case (purely geometrical configuration, no temperature evolution, fluid flow, or crystallization). Layer Height: 200 μm. Mechanical loading simulation at 25 °C, displacement-controlled. Effective Young's Modulus calculated from normalized value (0.78) multiplied by base modulus (2.56 GPa).",
    "hierarchical_structure": "Porous structure. Porosity: 7.11 %.",
    "properties": {
      "E": {
        "value": [
          2.0
        ],
        "unit": "GPa"
      }
    },
    "analysis_with_hierarchical_structure": {
      "descriptive_text": "The sample comprises a poly(lactic acid) homopolymer derived from lactic acid monomers without exogenous additives. The material architecture was generated via a Fused Deposition Modeling simulation using PACE3D, configured as a reference case focusing on purely geometrical configuration while excluding temperature evolution, fluid flow, or crystallization phenomena. The hierarchical structure exhibits a porous morphology with 7.11% porosity and a simulated layer height of 200 μm. Mechanical properties were evaluated through a displacement-controlled loading simulation at 25 °C to determine the effective Young's Modulus.",
      "reasoning_analysis": "Increasing Factors: The intrinsic rigidity of the poly(lactic acid) backbone, characterized by ester linkages and methyl side groups, provides a stiff baseline modulus, particularly as the simulation temperature of 25 °C remains well below the glass transition temperature, ensuring the polymer chains are in a glassy state with restricted segmental mobility. Decreasing Factors: The presence of 7.11% porosity introduces voids that reduce the effective load-bearing cross-sectional area, significantly diminishing the macroscopic stiffness compared to a bulk solid. Additionally, the Fused Deposition Modeling geometry inherently creates layered interfaces that can act as stress concentrators, and the specific processing history excludes crystallization effects, preventing the potential stiffening associated with crystalline domain formation. Dominant Factor: The porous geometrical configuration dominates the final mechanical behavior, as the void fraction and strut architecture qualitatively reduce the effective Young's Modulus below the intrinsic base modulus of the solid polymer material, overriding the intrinsic stiffness contributions of the glassy polymer chains."
    },
    "analysis_without_hierarchical_structure": {
      "descriptive_text": "The sample comprises a poly(lactic acid) homopolymer synthesized from lactic acid monomers. Its mechanical behavior was assessed through a Fused Deposition Modeling simulation executed using PACE3D, configured as a reference case that considers purely geometrical configuration while excluding temperature evolution, fluid flow, or crystallization effects. The simulation employed a layer height of 200 μm, with the effective Young's modulus derived from displacement-controlled mechanical loading at 25 °C based on a normalized value multiplied by a base modulus.",
      "reasoning_analysis": "Increasing Factors: The chemical structure of poly(lactic acid) provides inherent rigidity due to the ester linkages and methyl side groups within the backbone. Furthermore, the mechanical loading simulation conducted at 25 °C ensures the polymer remains in its glassy state, far below its glass transition temperature, which maximizes the intrinsic stiffness of the bulk material. Decreasing Factors: The Fused Deposition Modeling simulation protocol introduces geometrical porosity inherent to layered manufacturing, where voids between raster lines and layers reduce the effective load-bearing cross-section. Additionally, the reference case configuration explicitly excludes temperature evolution and fluid flow, preventing the simulation of interlayer diffusion or healing that would otherwise enhance bonding and stiffness, while the exclusion of crystallization kinetics neglects potential stiffening contributions from ordered crystalline domains. Dominant Factor: The geometrical configuration inherent to the FFF simulation acts as the dominant factor. While the bulk material possesses high intrinsic stiffness in the glassy state, the effective modulus is primarily governed by the void fraction and lack of interlayer healing defined by the purely geometrical reference case, resulting in a normalized reduction relative to the bulk base modulus."
    }
  },
  {
    "doi": null,
    "title": "Pressure and heat treatment of continuous fbre reinforced thermoplastics produced by fused flament fabrication",
    "year": 2022,
    "chemical_composition": {
      "repeat_unit_psmiles": "[*]NC(=O)CCCCC[*]",
      "monomers": [
        {
          "name": "Caprolactam",
          "smiles": "O=C1CCCCN1",
          "ratio_value": null,
          "ratio_unit": null
        }
      ],
      "additives": [
        {
          "name": "Glass fibre",
          "type": "filler",
          "amount_value": 32,
          "amount_unit": "vol%"
        },
        {
          "name": "Carbon fibre",
          "type": "filler",
          "amount_value": null,
          "amount_unit": null
        }
      ],
      "is_homopolymer": true
    },
    "processing_history": "Fused Filament Fabrication (FFF) using Markforged Mark Two, layer height 0.1 mm. No post-pressure treatment. Young's modulus measured by tensile test (Instron 5966) at strain rate 0.01/min, ASTM D3039, X3 direction (perpendicular to printing bed).",
    "hierarchical_structure": "Continuous glass fibre reinforced PA6 composite. 32% fibre volume content. Outer layer of Onyx (PA6 + chopped carbon fibre). Air voids present. Gamma phase dominant in untreated material.",
    "properties": {
      "E": {
        "value": [
          0.6
        ],
        "unit": "GPa"
      }
    },
    "analysis_with_hierarchical_structure": {
      "descriptive_text": "The sample comprises a polyamide 6 (PA6) homopolymer matrix synthesized from caprolactam, reinforced with continuous glass fibres constituting 32 vol% of the composite volume. Fabricated via Fused Filament Fabrication (FFF) on a Markforged Mark Two system with a 0.1 mm layer height, the specimen features an outer shell of Onyx material consisting of PA6 filled with chopped carbon fibres. The internal hierarchical structure exhibits a dominant gamma crystalline phase within the PA6 matrix and contains inherent air voids due to the additive manufacturing process. Mechanical properties were evaluated using tensile testing compliant with ASTM D3039 at a strain rate of 0.01/min, with loading applied in the X3 direction perpendicular to the printing bed.",
      "reasoning_analysis": "Increasing Factors: The inclusion of continuous glass fibres introduces a high-modulus reinforcement phase that typically elevates the composite stiffness above that of the neat PA6 matrix, even when loaded transversely. Additionally, the chopped carbon fibres within the Onyx outer shell provide secondary reinforcement that contributes to the overall rigidity of the specimen. Decreasing Factors: The testing orientation in the X3 direction aligns the tensile load perpendicular to the continuous fibre path, preventing the utilization of the fibres' high longitudinal modulus and forcing the matrix to bear the majority of the load. The presence of air voids reduces the effective load-bearing cross-sectional area, while the dominant gamma crystalline phase in the PA6 matrix generally exhibits lower stiffness compared to the alpha phase. Furthermore, the FFF processing history without post-pressure treatment results in limited interlayer diffusion, creating weak interfaces between printed layers that compromise stiffness in the build direction. Dominant Factor: The dominant factor is the anisotropic alignment of the continuous fibres relative to the loading direction combined with processing-induced defects. Since the load is applied perpendicular to the continuous fibre alignment, the mechanical response is governed primarily by the matrix modulus and interlayer bonding rather than the fibre reinforcement. Consequently, the reduction in effective stiffness caused by air voids and poor interlayer welding inherent to the additive manufacturing process qualitatively limits the Young's modulus to values significantly lower than the longitudinal fibre-reinforced potential, relying heavily on the transverse composite properties."
    },
    "analysis_without_hierarchical_structure": {
      "descriptive_text": "The sample consists of a polycaprolactam homopolymer matrix reinforced with 32 vol% glass fibre. The composite was fabricated using Fused Filament Fabrication on a Markforged Mark Two system with a layer height of 0.1 mm, without any subsequent post-pressure treatment. Mechanical characterization was performed via tensile testing according to ASTM D3039 standards using an Instron 5966 at a strain rate of 0.01/min, specifically evaluating the Young's modulus in the X3 direction perpendicular to the printing bed.",
      "reasoning_analysis": "Increasing Factors: The incorporation of 32 vol% rigid glass fibre significantly enhances stiffness through the rule of mixtures, as the high-modulus filler bears a substantial portion of the applied load. Additionally, the polycaprolactam matrix possesses amide linkages capable of intermolecular hydrogen bonding, which restricts chain mobility and contributes to a higher intrinsic matrix modulus compared to non-polar polymers. Decreasing Factors: The Fused Filament Fabrication process inherently introduces anisotropy, particularly in the X3 direction perpendicular to the printing bed, where fibre continuity is interrupted across layer interfaces. The absence of post-pressure treatment likely results in inter-layer voids and incomplete bonding between deposited roads, reducing the effective load-bearing cross-section and compromising stress transfer between layers. Dominant Factor: The processing-induced anisotropy and inter-layer weakness in the perpendicular direction qualitatively dominate the mechanical response; despite the high filler content, the modulus in the X3 direction is governed primarily by the matrix properties and inter-layer adhesion quality rather than the reinforcement efficiency, leading to a significant reduction in stiffness relative to the in-plane directions."
    }
  },
  {
    "doi": "10.1080/15376494.2022.2114038",
    "title": "A combined molecular dynamics-finite element multiscale modeling to analyze the mechanical properties of randomly dispersed, chemisorbed carbon nanotubes/polymer nanocomposites",
    "year": 2023,
    "chemical_composition": {
      "repeat_unit_psmiles": "[*]CC[*]",
      "monomers": [
        {
          "name": "Ethylene",
          "smiles": "C=C",
          "ratio_value": null,
          "ratio_unit": null
        }
      ],
      "additives": [
        {
          "name": "Equivalent Solid Fibers (Pure Armchair CNT)",
          "type": "filler",
          "amount_value": 50,
          "amount_unit": "vol%"
        }
      ],
      "is_homopolymer": true
    },
    "processing_history": "FE modeling using ABAQUS. ESFs randomly dispersed in PE cube. Volume fraction 50%. E_UC calculated from ratio 1.555 * E_PE (1.1104 GPa).",
    "hierarchical_structure": "FE Unit Cell with randomly dispersed ESFs.",
    "properties": {
      "E": {
        "value": [
          1.7267
        ],
        "unit": "GPa"
      }
    },
    "analysis_with_hierarchical_structure": {
      "descriptive_text": "The sample represents a computational finite element model of a polyethylene homopolymer matrix reinforced with Equivalent Solid Fibers composed of pure armchair carbon nanotubes. The hierarchical structure is defined as a unit cell wherein the nanotube fibers are randomly dispersed within a polyethylene cube at a volume fraction of 50 vol%. The mechanical properties were evaluated using ABAQUS software, where the effective modulus of the unit cell was determined based on a calculated ratio relative to the baseline polyethylene modulus of 1.1104 GPa.",
      "reasoning_analysis": "Increasing Factors: The incorporation of pure armchair carbon nanotubes as Equivalent Solid Fibers introduces a reinforcement phase with an intrinsic stiffness significantly exceeding that of the polyethylene matrix, which drives the composite modulus upward. Furthermore, the high volume fraction of 50 vol% ensures a substantial presence of the rigid filler phase, promoting load transfer and increasing the overall stiffness of the unit cell. Decreasing Factors: The random dispersion of the fibers within the unit cell reduces the orientation efficiency compared to aligned configurations, limiting the full utilization of the carbon nanotubes' axial stiffness. Additionally, the relatively low intrinsic modulus of the polyethylene matrix acts as a compliant phase that dilutes the overall stiffness contribution of the high-modulus filler. Dominant Factor: The high volume fraction of the ultra-stiff carbon nanotube filler qualitatively dominates the mechanical response, resulting in a net increase in Young's Modulus relative to the neat polymer, although the random orientation prevents the realization of the theoretical maximum stiffness achievable with aligned fibers."
    },
    "analysis_without_hierarchical_structure": {
      "descriptive_text": "The sample consists of a polyethylene homopolymer matrix reinforced with Equivalent Solid Fibers representing pure armchair carbon nanotubes. The material system was established through finite element modeling using ABAQUS, where the fibers were randomly dispersed within a polyethylene cube at a volume fraction of 50%. The elastic modulus was determined via unit cell calculation based on the simulated structural response.",
      "reasoning_analysis": "Increasing Factors: The inclusion of Equivalent Solid Fibers representing pure armchair carbon nanotubes introduces a reinforcement phase with an intrinsic stiffness orders of magnitude higher than the polyethylene matrix. The substantial volume fraction of 50% ensures that a significant portion of the applied load is transferred to these rigid structures, driving the composite modulus upward relative to the neat polymer. Decreasing Factors: The random dispersion strategy employed in the modeling, rather than aligned orientation, reduces the reinforcement efficiency factor in the primary loading direction due to off-axis fiber contributions. Furthermore, the compliance of the continuous polyethylene phase limits the upper bound of the composite stiffness compared to a theoretical fully aligned ceramic or metal composite. Dominant Factor: The massive disparity in intrinsic modulus between the armchair carbon nanotube fillers and the polyethylene matrix, coupled with the high 50 vol% loading, qualitatively dominates the mechanical behavior. This reinforcement effect outweighs the geometric inefficiencies of random dispersion, leading to a significant net enhancement in the effective elastic modulus."
    }
  },
  {
    "doi": "10.1080/15376494.2022.2114038",
    "title": "A combined molecular dynamics-finite element multiscale modeling to analyze the mechanical properties of randomly dispersed, chemisorbed carbon nanotubes/polymer nanocomposites",
    "year": 2023,
    "chemical_composition": {
      "repeat_unit_psmiles": "[*]CC[*]",
      "monomers": [
        {
          "name": "Ethylene",
          "smiles": "C=C",
          "ratio_value": null,
          "ratio_unit": null
        }
      ],
      "additives": [
        {
          "name": "Equivalent Solid Fibers (Pure Armchair CNT)",
          "type": "filler",
          "amount_value": 30,
          "amount_unit": "vol%"
        }
      ],
      "is_homopolymer": true
    },
    "processing_history": "FE modeling using ABAQUS. ESFs randomly dispersed in PE cube. Volume fraction 30%. E_UC calculated from ratio 1.301 * E_PE (1.1104 GPa).",
    "hierarchical_structure": "FE Unit Cell with randomly dispersed ESFs.",
    "properties": {
      "E": {
        "value": [
          1.4446
        ],
        "unit": "GPa"
      }
    },
    "analysis_with_hierarchical_structure": {
      "descriptive_text": "This material system comprises a polyethylene homopolymer matrix reinforced with Equivalent Solid Fibers representing pure armchair carbon nanotubes at a loading of 30 vol%. The hierarchical structure is defined as a finite element unit cell featuring randomly dispersed fibers within a polyethylene cube. Computational processing was conducted using ABAQUS software, where the effective elastic modulus of the composite unit cell was determined based on a calculated ratio relative to the baseline modulus of the polyethylene matrix.",
      "reasoning_analysis": "Increasing Factors: The incorporation of Equivalent Solid Fibers representing pure armchair carbon nanotubes introduces a reinforcement phase with significantly higher intrinsic stiffness compared to the polyethylene matrix. The substantial volume fraction of 30% ensures a high density of stiff pathways within the composite, driving the overall elastic modulus upward relative to the neat polymer. Decreasing Factors: The random dispersion of the fibers within the unit cell prevents optimal load transfer along the fiber axis, as the orientation efficiency factor for random networks is lower than that of aligned architectures. Additionally, the compliant nature of the polyethylene homopolymer matrix sets a relatively low baseline modulus, which limits the absolute magnitude of the composite stiffness compared to systems with stiffer matrices. Dominant Factor: The high intrinsic modulus of the carbon nanotube filler at a significant 30 vol% loading qualitatively dominates the mechanical response, resulting in a net increase in the elastic modulus compared to the unreinforced matrix, despite the efficiency losses associated with random fiber orientation and the compliant matrix behavior."
    },
    "analysis_without_hierarchical_structure": {
      "descriptive_text": "The sample comprises a polyethylene homopolymer matrix reinforced with Equivalent Solid Fibers representing pure armchair carbon nanotubes at a volume fraction of 30%. This composite system was constructed via finite element modeling using ABAQUS, wherein the fibers were randomly dispersed within a polyethylene cube to simulate a bulk composite material. The effective modulus of the unit cell was derived computationally based on the ratio relative to the neat polyethylene modulus.",
      "reasoning_analysis": "Increasing Factors: The inclusion of Equivalent Solid Fibers modeled after pure armchair carbon nanotubes introduces a reinforcement phase with an intrinsic stiffness vastly superior to the polyethylene matrix. The substantial volume fraction of 30% ensures significant load transfer to these rigid elements, thereby driving the composite modulus upward relative to the neat polymer. Decreasing Factors: The random dispersion protocol utilized in the modeling means the fibers are not aligned with the principal stress direction, which reduces the reinforcement efficiency compared to oriented systems. Furthermore, the compliant nature of the polyethylene matrix inherently limits the upper bound of the composite stiffness compared to systems utilizing higher modulus matrices. Dominant Factor: The extreme modulus contrast between the carbon nanotube equivalents and the polymer matrix, combined with the high filler loading, qualitatively dominates the mechanical behavior. Despite the geometric penalty imposed by random orientation, the rigid filler network governs the load-bearing capacity, resulting in a net enhancement of the composite modulus."
    }
  },
  {
    "doi": null,
    "title": "Investigation of the E\u001f ect of Young’s Modulus on the Contact Strength of Metal Polymer Plain Bearings",
    "year": null,
    "chemical_composition": {
      "repeat_unit_psmiles": "[*]NC(=O)CCCCC[*]",
      "monomers": [
        {
          "name": "Caprolactam",
          "smiles": "O=C1CCCCN1",
          "ratio_value": null,
          "ratio_unit": null
        }
      ],
      "additives": [
        {
          "name": "Glass Fiber",
          "type": "filler",
          "amount_value": 30,
          "amount_unit": "%"
        }
      ],
      "is_homopolymer": false
    },
    "processing_history": "Polyamide 6 composite filled with 30% dispersed fiberglass. Young's modulus value reported in Table 3 note and Conclusions section used for contact pressure calculation.",
    "hierarchical_structure": "Polyamide matrix composite with 30% glass fiber reinforcement.",
    "properties": {
      "E": {
        "value": [
          3.9
        ],
        "unit": "GPa"
      }
    },
    "analysis_with_hierarchical_structure": {
      "descriptive_text": "This sample consists of a Polyamide 6 matrix synthesized from Caprolactam monomers, reinforced with 30% glass fiber filler. The processing history involves the preparation of a composite through the dispersion of fiberglass within the polymer, where the resulting Young's modulus was utilized for contact pressure calculations. Hierarchically, the material is structured as a polyamide matrix composite with 30% glass fiber reinforcement.",
      "reasoning_analysis": "Increasing Factors: The incorporation of 30% glass fiber introduces a rigid, high-modulus phase that enhances overall stiffness through load transfer mechanisms governed by the rule of mixtures. Additionally, the polyamide matrix contributes to baseline rigidity via strong interchain hydrogen bonding between amide groups, which restricts segmental mobility relative to non-polar polymers. Decreasing Factors: The aliphatic methylene sequences within the polyamide backbone provide flexibility and free volume, allowing for chain deformation under stress that limits the intrinsic modulus of the continuous phase. Furthermore, if the dispersed fiberglass results in random orientation rather than alignment along the stress axis, the reinforcement efficiency is reduced compared to unidirectional architectures. Dominant Factor: The high volume fraction of rigid glass fibers qualitatively dominates the mechanical response, driving the composite Young's modulus substantially higher than that of the neat polyamide matrix, overriding the compliance inherent to the aliphatic polymer chains."
    },
    "analysis_without_hierarchical_structure": {
      "descriptive_text": "The sample comprises a Polyamide 6 matrix synthesized from Caprolactam monomers, reinforced with 30% glass fiber filler. This composite was prepared by dispersing the fiberglass within the polymer matrix to create a structural material, where the reported Young's modulus was subsequently utilized for contact pressure calculations.",
      "reasoning_analysis": "Increasing Factors: The addition of 30% glass fiber introduces a high-modulus inorganic phase that significantly reinforces the compliant polymer matrix. The rigid silicate structure of the fibers bears a major portion of the applied load, while the Polyamide 6 backbone contributes intrinsic stiffness through strong intermolecular hydrogen bonding between amide groups that facilitate crystallization. Decreasing Factors: The polyamide matrix contains amorphous regions that are inherently less stiff than the crystalline domains or the filler, introducing compliance into the system. Furthermore, the processing history specifies dispersion but lacks details on fiber orientation or coupling agents; random fiber orientation or suboptimal interfacial adhesion could limit stress transfer efficiency, preventing the composite from reaching the theoretical maximum modulus. Dominant Factor: The high volume fraction of the rigid glass fibers is the dominant factor governing the Young's Modulus. While the matrix properties define the baseline behavior, the presence of 30% stiff filler qualitatively overrides the matrix compliance, dictating a substantial increase in overall structural stiffness relative to the neat polymer."
    }
  },
  {
    "doi": null,
    "title": "Investigation of the E\u001f ect of Young’s Modulus on the Contact Strength of Metal Polymer Plain Bearings",
    "year": null,
    "chemical_composition": {
      "repeat_unit_psmiles": "[*]NC(=O)CCCCC[*]",
      "monomers": [
        {
          "name": "Caprolactam",
          "smiles": "O=C1CCCCN1",
          "ratio_value": null,
          "ratio_unit": null
        }
      ],
      "additives": [
        {
          "name": "Carbon Fiber",
          "type": "filler",
          "amount_value": 30,
          "amount_unit": "%"
        }
      ],
      "is_homopolymer": false
    },
    "processing_history": "Polyamide 6 composite filled with 30% dispersed carbon fiber. Young's modulus value reported in Table 3 note and Conclusions section used for contact pressure calculation.",
    "hierarchical_structure": "Polyamide matrix composite with 30% carbon fiber reinforcement.",
    "properties": {
      "E": {
        "value": [
          5.2
        ],
        "unit": "GPa"
      }
    },
    "analysis_with_hierarchical_structure": {
      "descriptive_text": "The material is a Polyamide 6 composite derived from Caprolactam monomers, incorporating 30% carbon fiber as a reinforcing filler. Processing involved the dispersion of carbon fiber within the polyamide matrix to create a heterogeneous structural hierarchy. This composite structure was characterized to determine the Young's modulus, which was subsequently utilized for contact pressure calculations as documented in the associated data tables and conclusions.",
      "reasoning_analysis": "Increasing Factors: The inclusion of 30% carbon fiber significantly enhances stiffness due to the filler's intrinsically high modulus relative to the polymer matrix. The processing history indicates dispersed reinforcement, which facilitates efficient stress transfer from the compliant Polyamide 6 matrix to the rigid fibers. Additionally, the hydrogen bonding network within the Polyamide 6 matrix contributes to a higher baseline stiffness compared to non-polar thermoplastics. Decreasing Factors: The polyamide matrix remains the continuous phase and is inherently more compliant than the carbon fiber reinforcement, limiting the composite's modulus compared to pure fiber. Potential interfacial defects or voids introduced during the composite processing could impede load transfer, thereby reducing the effective modulus. Furthermore, any amorphous regions within the semi-crystalline Polyamide 6 matrix allow for segmental chain mobility under load, contributing to lower stiffness. Dominant Factor: The high volume fraction of the rigid carbon fiber reinforcement is the dominant factor governing the Young's modulus. While the matrix chemistry establishes the baseline mechanical behavior, the rule of mixtures dictates that the 30% loading of high-modulus fibers qualitatively overwhelms the compliance of the polyamide matrix, resulting in a substantially enhanced modulus relative to the neat polymer."
    },
    "analysis_without_hierarchical_structure": {
      "descriptive_text": "The sample comprises a Polyamide 6 matrix derived from Caprolactam monomers, reinforced with 30% carbon fiber filler. Processed as a composite with dispersed carbon fibers, the material was characterized to determine the Young's modulus utilized for contact pressure calculations as documented in the associated literature.",
      "reasoning_analysis": "Increasing Factors: The inclusion of 30% carbon fiber introduces a high-stiffness reinforcement phase that restricts matrix deformation through load transfer mechanisms, substantially driving the Young's modulus upward. Additionally, the Polyamide 6 matrix features interchain hydrogen bonding between amide groups, which increases cohesive energy density and intrinsic matrix stiffness. Decreasing Factors: The aliphatic methylene sequences within the Polyamide 6 backbone provide segmental flexibility that limits the maximum theoretical stiffness of the continuous phase. Furthermore, without explicit mention of coupling agents in the processing history, potential interfacial slippage between the fiber and matrix could reduce stress transfer efficiency, slightly mitigating the composite reinforcement effect. Dominant Factor: The high volume fraction of the rigid carbon fiber reinforcement qualitatively dominates the mechanical response, overriding the intrinsic flexibility of the polyamide matrix to yield a composite with a significantly higher Young's modulus compared to the neat polymer."
    }
  },
  {
    "doi": "10.1080/15376494.2022.2114038",
    "title": "A combined molecular dynamics-finite element multiscale modeling to analyze the mechanical properties of randomly dispersed, chemisorbed carbon nanotubes/polymer nanocomposites",
    "year": 2023,
    "chemical_composition": {
      "repeat_unit_psmiles": "[*]CC(C)[*]",
      "monomers": [
        {
          "name": "Propylene",
          "smiles": "C=C(C)",
          "ratio_value": null,
          "ratio_unit": null
        }
      ],
      "additives": [
        {
          "name": "Equivalent Solid Fibers (Pure Armchair CNT)",
          "type": "filler",
          "amount_value": 30,
          "amount_unit": "vol%"
        }
      ],
      "is_homopolymer": true
    },
    "processing_history": "FE modeling using ABAQUS. ESFs randomly dispersed in PP cube. Volume fraction 30%. E_UC calculated from ratio 1.294 * E_PP (1.6257 GPa).",
    "hierarchical_structure": "FE Unit Cell with randomly dispersed ESFs.",
    "properties": {
      "E": {
        "value": [
          2.1037
        ],
        "unit": "GPa"
      }
    },
    "analysis_with_hierarchical_structure": {
      "descriptive_text": "The sample comprises a polypropylene homopolymer matrix reinforced with 30 vol% Equivalent Solid Fibers consisting of pure armchair carbon nanotubes. The hierarchical structure is defined as a finite element unit cell featuring randomly dispersed fibers within a polypropylene cube. Processing was conducted through finite element modeling using ABAQUS, where the effective modulus of the unit cell was derived from a calculated ratio relative to the baseline polypropylene modulus of 1.6257 GPa.",
      "reasoning_analysis": "Increasing Factors: The incorporation of pure armchair carbon nanotubes introduces a reinforcement phase with exceptionally high intrinsic stiffness compared to the polypropylene matrix, driving the Young's Modulus (E) upward through effective load transfer. The high volume fraction of 30% ensures a dense rigid network, while the computational processing history via FE modeling typically assumes perfect interfacial adhesion, maximizing stress transfer efficiency between the matrix and fibers. Decreasing Factors: The random dispersion of the Equivalent Solid Fibers results in an orientation efficiency factor lower than that of aligned configurations, limiting the modulus enhancement in the primary loading direction. Additionally, the relatively compliant nature of the polypropylene matrix inherently constrains the upper bound of the composite modulus compared to fully ceramic systems. Dominant Factor: The high volume fraction of the ultra-stiff carbon nanotube fillers qualitatively dominates the mechanical response, resulting in a net increase in the composite Young's Modulus relative to the neat polypropylene, as the stiffness contribution of the filler network outweighs the geometric inefficiencies of random dispersion and the compliance of the matrix."
    },
    "analysis_without_hierarchical_structure": {
      "descriptive_text": "The sample comprises a polypropylene homopolymer matrix reinforced with Equivalent Solid Fibers representing pure armchair carbon nanotubes at a loading of 30 vol%. The composite system was investigated through finite element modeling using ABAQUS, where the fibers were randomly dispersed within a polypropylene cube to simulate the microstructure. The effective Young's modulus of the unit cell was derived computationally based on the ratio relative to the baseline polypropylene modulus.",
      "reasoning_analysis": "Increasing Factors: The incorporation of Equivalent Solid Fibers derived from pure armchair carbon nanotubes introduces a reinforcement phase with an intrinsic stiffness significantly exceeding that of the polypropylene matrix. The high volume fraction of 30 vol% ensures a substantial load-bearing contribution from the filler network, and the constraint of polymer chains at the fiber-matrix interface may locally enhance stiffness. Decreasing Factors: The random dispersion of the fibers within the cube, as opposed to uniaxial alignment, reduces the reinforcement efficiency in any specific loading direction compared to oriented composites. Additionally, the polypropylene homopolymer matrix provides a relatively low baseline stiffness characteristic of commodity thermoplastics. Dominant Factor: The extreme stiffness contrast between the carbon nanotube filler and the polymer matrix, combined with the high 30 vol% loading, qualitatively dominates the behavior. Despite the geometric inefficiency of random dispersion, the sheer volume and intrinsic modulus of the CNTs drive the composite modulus significantly higher than the neat polymer."
    }
  },
  {
    "doi": null,
    "title": "Investigation of the E\u001f ect of Young’s Modulus on the Contact Strength of Metal Polymer Plain Bearings",
    "year": null,
    "chemical_composition": {
      "repeat_unit_psmiles": null,
      "monomers": [
        {
          "name": "Epoxy resin",
          "smiles": null,
          "ratio_value": null,
          "ratio_unit": null
        }
      ],
      "additives": [
        {
          "name": "Graphite",
          "type": "filler",
          "amount_value": null,
          "amount_unit": null
        },
        {
          "name": "Molybdenum disulfide",
          "type": "filler",
          "amount_value": null,
          "amount_unit": null
        },
        {
          "name": "Zirconium",
          "type": "filler",
          "amount_value": null,
          "amount_unit": null
        }
      ],
      "is_homopolymer": false
    },
    "processing_history": "Commercial epoxy-based antifriction composite material (DK6 (PT)). Young's modulus value obtained from manufacturer data or literature (Table 1) and used as input parameter for analytical contact pressure calculation model of metal-polymer plain bearings.",
    "hierarchical_structure": "Epoxy matrix composite with solid lubricant fillers (graphite, MoS2, Zr).",
    "properties": {
      "E": {
        "value": [
          6.5
        ],
        "unit": "GPa"
      }
    },
    "analysis_with_hierarchical_structure": {
