Repository: hhtrick/HHT-code

# HHT training framework

This directory contains model training, embedding precomputation, inference, article-level baselines and the curated datasets. All commands below assume that the working directory is `train_code/`.

## 3. Datasets and fixed partitions

Each main dataset is a JSON array at `dataset/{property}/{property}.json`. Entries contain source metadata, `chemical_composition`, `processing_history`, `hierarchical_structure`, `properties`, and two generated-analysis objects. Targets are stored as `properties[property]["value"]`; source metadata and target values are not predictive input fields.

| Property | Train | Validation | Test | Total |
|---|---:|---:|---:|---:|

File: train_code/dataset/E/E.json (part 176 of 204)
[
      "reasoning_analysis": "Increasing Factors: The incorporation of Equivalent Solid Fibers representing pure zigzag carbon nanotubes introduces a reinforcement phase with an intrinsic stiffness significantly exceeding that of the polyethylene matrix. The high volume fraction of 30% ensures a substantial portion of the load is carried by the rigid filler, while the computational model typically assumes perfect interfacial bonding to maximize stress transfer efficiency. Decreasing Factors: The random dispersion of the fibers within the unit cell reduces the reinforcement efficiency compared to uniaxially aligned architectures, as the filler orientation is isotropic rather than directed along the primary stress axis. Additionally, high filler concentrations can lead to complex stress concentrations within the matrix between adjacent fibers that may limit theoretical modulus gains. Dominant Factor: The extreme modulus mismatch between the carbon nanotube equivalents and the polyethylene matrix, coupled with the substantial 30 vol% loading, qualitatively dominates the mechanical behavior. Despite the geometric inefficiency associated with random orientation, the sheer stiffness and concentration of the filler phase ensure a net increase in the composite modulus (E) relative to the neat polymer."
    }
  },
  {
    "doi": null,
    "title": "Pressure and heat treatment of continuous fbre reinforced thermoplastics produced by fused flament fabrication",
    "year": 2022,
    "chemical_composition": {
      "repeat_unit_psmiles": "[*]NC(=O)CCCCC[*]",
      "monomers": [
        {
          "name": "Caprolactam",
          "smiles": "O=C1CCCCN1",
          "ratio_value": null,
          "ratio_unit": null
        }
      ],
      "additives": [
        {
          "name": "Glass fibre",
          "type": "filler",
          "amount_value": 32,
          "amount_unit": "vol%"
        },
        {
          "name": "Carbon fibre",
          "type": "filler",
          "amount_value": null,
          "amount_unit": null
        }
      ],
      "is_homopolymer": true
    },
    "processing_history": "Fused Filament Fabrication (FFF) using Markforged Mark Two, layer height 0.1 mm. No post-pressure treatment. Young's modulus measured by tensile test (Instron 5966) at strain rate 0.01/min, ASTM D3039, X2 direction (in-plane transverse).",
    "hierarchical_structure": "Continuous glass fibre reinforced PA6 composite. 32% fibre volume content. Outer layer of Onyx (PA6 + chopped carbon fibre). Air voids present. Gamma phase dominant in untreated material.",
    "properties": {
      "E": {
        "value": [
          4.3
        ],
        "unit": "GPa"
      }
    },
    "analysis_with_hierarchical_structure": {
      "descriptive_text": "The sample comprises a polycaprolactam (PA6) homopolymer matrix reinforced with continuous glass fibres at a 32% volume fraction, encased in an outer layer of Onyx consisting of PA6 and chopped carbon fibres. Fabricated via Fused Filament Fabrication (FFF) on a Markforged Mark Two system with a 0.1 mm layer height, the composite underwent no post-pressure treatment, resulting in a structure characterized by dominant gamma crystalline phases and the presence of air voids. Mechanical evaluation was conducted using tensile testing according to ASTM D3039 at a strain rate of 0.01/min, specifically targeting the Young's modulus in the X2 in-plane transverse direction.",
      "reasoning_analysis": "Increasing Factors: The incorporation of continuous glass fibres at a substantial 32% volume fraction provides significant reinforcement due to the high intrinsic stiffness of the glass compared to the polymer matrix. Additionally, the chopped carbon fibres within the Onyx outer layer contribute secondary stiffening effects to the composite structure. Decreasing Factors: The measurement in the X2 in-plane transverse direction implies loading perpendicular to the primary fibre orientation, making the modulus matrix-dominated rather than fibre-dominated. Furthermore, the FFF processing history without post-pressure treatment likely resulted in inter-layer voids and reduced consolidation, which decrease the effective load-bearing cross-section, while the dominant gamma crystalline phase of the PA6 matrix typically exhibits lower stiffness compared to the alpha phase. Dominant Factor: While the continuous glass fibres establish a baseline enhancement over neat PA6, the in-plane transverse testing orientation is the dominant factor governing the final modulus, as it restricts load transfer to the high-stiffness fibre axis and relies instead on the softer matrix and fibre-matrix interface, an effect further exacerbated by the processing-induced air voids."
    },
    "analysis_without_hierarchical_structure": {
      "descriptive_text": "The sample comprises a polyamide 6 homopolymer matrix reinforced with 32 vol% glass fibre and carbon fibre. The composite was manufactured using Fused Filament Fabrication (FFF) on a Markforged Mark Two system with a 0.1 mm layer height and underwent no post-pressure treatment. Mechanical characterization involved tensile testing on an Instron 5966 at a strain rate of 0.01/min following ASTM D3039, with the Young's modulus evaluated in the X2 direction (in-plane transverse).",
      "reasoning_analysis": "Increasing Factors: The incorporation of rigid glass and carbon fibres into the polyamide 6 matrix significantly enhances the composite stiffness according to rule-of-mixtures principles, as the high modulus of the fillers bears a substantial portion of the applied load. Additionally, the polyamide 6 backbone features amide groups capable of forming interchain hydrogen bonds, which restricts segmental mobility and intrinsically increases the matrix modulus compared to non-polar polymers. Decreasing Factors: The Fused Filament Fabrication process inherently introduces inter-raster voids and porosity, which reduce the effective load-bearing cross-sectional area and act as stress concentrators. The absence of post-pressure treatment means these voids are not consolidated, further limiting stiffness. Crucially, measuring the modulus in the X2 direction (in-plane transverse) implies the load is applied perpendicular to the primary fibre alignment and print path, relying on the weaker matrix properties and inter-bead bonding rather than the continuous fibre reinforcement. Dominant Factor: The processing-induced anisotropy, specifically the testing direction being transverse to the fibre orientation and print path, qualitatively dominates the mechanical response. This geometric misalignment prevents the high-modulus fibres from effectively resisting the tensile load, causing the measured Young's modulus to be governed primarily by the matrix properties and inter-layer bonding strength rather than the theoretical maximum provided by the 32 vol% fibre reinforcement."
    }
  },
  {
    "doi": null,
    "title": "Pressure and heat treatment of continuous fbre reinforced thermoplastics produced by fused flament fabrication",
    "year": 2022,
    "chemical_composition": {
      "repeat_unit_psmiles": "[*]NC(=O)CCCCC[*]",
      "monomers": [
        {
          "name": "Caprolactam",
          "smiles": "O=C1CCCCN1",
          "ratio_value": null,
          "ratio_unit": null
        }
      ],
      "additives": [
        {
          "name": "Glass fibre",
          "type": "filler",
          "amount_value": 32,
          "amount_unit": "vol%"
        },
        {
          "name": "Carbon fibre",
          "type": "filler",
          "amount_value": null,
          "amount_unit": null
        }
      ],
      "is_homopolymer": true
    },
    "processing_history": "Fused Filament Fabrication (FFF) using Markforged Mark Two, layer height 0.1 mm. Post-treated at 200 °C for 30 min with 1 MPa pressure in mould press. Young's modulus measured by tensile test (Instron 5966) at strain rate 0.01/min, ASTM D3039, X2 direction (in-plane transverse).",
    "hierarchical_structure": "Continuous glass fibre reinforced PA6 composite. 32% fibre volume content. Outer layer of Onyx (PA6 + chopped carbon fibre). Air voids reduced (5.5% border, 0.5% middle). Alpha phase dominant after treatment. Crystallinity ~17.8%.",
    "properties": {
      "E": {
        "value": [
          5.2
        ],
        "unit": "GPa"
      }
    },
    "analysis_with_hierarchical_structure": {
      "descriptive_text": "The material is a continuous glass fibre reinforced polyamide 6 (PA6) composite synthesized from caprolactam monomers, featuring a 32 vol% glass fibre content within a PA6 matrix and an outer Onyx layer containing chopped carbon fibres. Prepared via Fused Filament Fabrication (FFF) on a Markforged Mark Two system with a 0.1 mm layer height, the specimen was subsequently post-treated at 200 °C for 30 minutes under 1 MPa pressure to minimize porosity, resulting in air void contents of 5.5% at the border and 0.5% in the middle region. Structural characterization reveals a dominant alpha crystalline phase with approximately 17.8% crystallinity, and the mechanical properties were evaluated using tensile testing per ASTM D3039 at a strain rate of 0.01/min along the in-plane transverse (X2) direction.",
      "reasoning_analysis": "Increasing Factors: The incorporation of continuous glass fibres at a high volume fraction (32%) provides a rigid skeletal framework that significantly enhances stiffness compared to the neat polymer matrix. Additionally, the post-treatment process involving thermal annealing at 200 °C under 1 MPa pressure reduces inter-layer air voids and promotes the formation of a stable alpha crystalline phase, thereby improving interfacial load transfer and matrix density. The presence of chopped carbon fibres in the outer Onyx layer further contributes to surface rigidity. Decreasing Factors: The measurement in the in-plane transverse (X2) direction means the applied load is perpendicular to the continuous fibre axis, limiting the contribution of the fibres' high axial modulus and making the response more dependent on the compliant PA6 matrix and fibre-matrix interface. Furthermore, residual air voids, particularly the 5.5% content at the border, act as stress concentrators that reduce the effective load-bearing cross-section, and the moderate crystallinity level (~17.8%) limits the intrinsic stiffness of the matrix phase compared to highly crystalline variants. Dominant Factor: The high volume fraction of continuous glass fibres combined with the void-reducing post-treatment qualitatively dominates the elevation of Young's modulus relative to neat PA6; however, the transverse testing orientation dictates that the final modulus is governed primarily by the matrix stiffness and interface quality rather than the full axial stiffness of the fibres, establishing a composite behavior that is enhanced over the matrix but constrained by the loading geometry."
    },
    "analysis_without_hierarchical_structure": {
      "descriptive_text": "The sample comprises a Nylon 6 homopolymer matrix synthesized from caprolactam monomers, reinforced with 32 vol% glass fibre filler. Fabrication was achieved via Fused Filament Fabrication (FFF) using a Markforged Mark Two system with a 0.1 mm layer height. The printed specimen underwent post-treatment in a mould press at 200 °C for 30 minutes under 1 MPa pressure to enhance consolidation. Mechanical characterization was performed via tensile testing according to ASTM D3039 using an Instron 5966 at a strain rate of 0.01/min, specifically evaluating the Young's modulus in the X2 in-plane transverse direction.",
      "reasoning_analysis": "Increasing Factors: The incorporation of 32 vol% glass fibre introduces rigid inorganic phases with a significantly higher intrinsic modulus than the polymer matrix, driving the composite stiffness upward through the rule of mixtures. Additionally, the Nylon 6 backbone facilitates intermolecular hydrogen bonding which enhances matrix rigidity, and the thermal post-treatment at 200 °C under pressure promotes further crystallization and void reduction, improving inter-layer adhesion and density. Decreasing Factors: The Fused Filament Fabrication process inherently introduces micro-voids and potential weak inter-layer boundaries compared to traditional compression molding, which can compromise load transfer. Furthermore, measuring the modulus in the X2 in-plane transverse direction means the tensile load is applied perpendicular to the primary fibre alignment and print path, significantly reducing the reinforcement efficiency compared to longitudinal loading. Dominant Factor: While the high volume fraction of rigid glass fibres establishes a significantly elevated stiffness baseline compared to the neat polymer, the processing history involving FFF deposition and subsequent testing in the in-plane transverse direction qualitatively dominates the final mechanical response by limiting the load transfer efficiency to the fibres, resulting in a modulus that is reinforced yet constrained by anisotropic processing effects relative to the theoretical maximum."
    }
  },
  {
    "doi": "10.1080/15376494.2022.2114038",
    "title": "A combined molecular dynamics-finite element multiscale modeling to analyze the mechanical properties of randomly dispersed, chemisorbed carbon nanotubes/polymer nanocomposites",
    "year": 2023,
    "chemical_composition": {
      "repeat_unit_psmiles": "[*]CC(C)[*]",
      "monomers": [
        {
          "name": "Propylene",
          "smiles": "C=C(C)",
          "ratio_value": null,
          "ratio_unit": null
        }
      ],
      "additives": [
        {
          "name": "Equivalent Solid Fibers (Pure Armchair CNT)",
          "type": "filler",
          "amount_value": 50,
          "amount_unit": "vol%"
        }
      ],
      "is_homopolymer": true
    },
    "processing_history": "FE modeling using ABAQUS. ESFs randomly dispersed in PP cube. Volume fraction 50%. E_UC calculated from ratio 1.538 * E_PP (1.6257 GPa).",
    "hierarchical_structure": "FE Unit Cell with randomly dispersed ESFs.",
    "properties": {
      "E": {
        "value": [
          2.5003
        ],
        "unit": "GPa"
      }
    },
    "analysis_with_hierarchical_structure": {
      "descriptive_text": "The sample consists of a polypropylene homopolymer matrix reinforced with Equivalent Solid Fibers representing pure armchair carbon nanotubes at a 50 vol% loading. The hierarchical structure is defined as a finite element unit cell featuring randomly dispersed fibers within a polypropylene cube. Processing was conducted via finite element modeling using ABAQUS, where the effective modulus of the unit cell was determined based on a scaling ratio relative to the base polypropylene modulus.",
      "reasoning_analysis": "Increasing Factors: The incorporation of Equivalent Solid Fibers representing armchair carbon nanotubes introduces a phase with significantly higher intrinsic stiffness compared to the polypropylene matrix, while the high 50 vol% fraction ensures substantial reinforcement potential and percolation. Decreasing Factors: The random dispersion of fibers within the unit cell reduces load transfer efficiency along specific axes compared to aligned architectures, and the relatively compliant nature of the polypropylene matrix limits the baseline stiffness. Dominant Factor: The extreme stiffness contrast between the carbon nanotube fillers and the polymer matrix, coupled with the high volume fraction, qualitatively dominates the mechanical response, driving the composite modulus significantly higher than the neat polymer despite the orientational inefficiencies introduced by the random dispersion modeling."
    },
    "analysis_without_hierarchical_structure": {
      "descriptive_text": "This sample comprises a polypropylene homopolymer matrix reinforced with Equivalent Solid Fibers derived from pure armchair carbon nanotubes at a volume fraction of 50%. The material system was characterized via finite element modeling using ABAQUS, where the fibers were randomly dispersed within a polypropylene cubic unit cell and the effective elastic modulus was calculated based on the ratio of the unit cell modulus to the matrix modulus.",
      "reasoning_analysis": "Increasing Factors: The inclusion of pure armchair carbon nanotubes introduces a reinforcement phase with an intrinsic elastic modulus significantly superior to that of the polypropylene matrix, providing a rigid scaffold that resists deformation. Additionally, the high volume fraction of 50% ensures a substantial proportion of the load is borne by the stiff filler phase rather than the compliant polymer matrix. Decreasing Factors: The processing history specifies a random dispersion of fibers within the unit cell, resulting in an isotropic orientation distribution that fails to align the nanotubes with the primary loading axis, thereby reducing the reinforcement efficiency compared to aligned architectures. Dominant Factor: The extreme disparity in stiffness between the carbon nanotube filler and the polypropylene matrix, combined with the exceptionally high 50 vol% loading, qualitatively dominates the mechanical response, ensuring a significant net increase in the composite elastic modulus despite the orientation inefficiencies."
    }
  },
  {
    "doi": null,
    "title": "Hardness and Young’s Modulus of Transcrystalline Polypropylene by Vickers and Knoop Microindentation",
    "year": 1999,
    "chemical_composition": {
      "repeat_unit_psmiles": "[*]CC(C)[*]",
      "monomers": [
        {
          "name": "Propylene",
          "smiles": "C=CC",
          "ratio_value": null,
          "ratio_unit": null
        }
      ],
      "additives": [
        {
          "name": "Carbon fibers",
          "type": "filler",
          "amount_value": null,
          "amount_unit": null
        }
      ],
      "is_homopolymer": true
    },
    "processing_history": "iPP films sandwiched with carbon fibers, heated to 204°C for 3 min, cooled to 131°C for 15 min for transcrystallization, then quenched. Stack embedded in epoxy resin, cut, and polished. Young's modulus measured by Knoop microindentation using Leitz microhardness tester at Load 0.1 N, loading time 10 s, Indenting angle theta 0° relative to transcrystalline growth direction.",
    "hierarchical_structure": "Transcrystalline iPP layer grown on carbon fiber surface. Columnar lamellar structure with anisotropy. Layer thickness ~100 μm.",
    "properties": {
      "E": {
        "value": [
          1.61
        ],
        "unit": "GPa"
      }
    },
    "analysis_with_hierarchical_structure": {
      "descriptive_text": "The sample comprises an isotactic polypropylene (iPP) homopolymer matrix reinforced with carbon fibers, engineered to develop a specific transcrystalline morphology. Preparation involved sandwiching iPP films with carbon fibers, heating the assembly to 204°C for 3 minutes to melt the polymer, followed by cooling to 131°C for 15 minutes to induce transcrystallization before quenching. The resulting composite stack was embedded in epoxy resin, sectioned, and polished to expose a transcrystalline iPP layer approximately 100 μm thick growing on the carbon fiber surface, featuring a columnar lamellar structure with distinct anisotropy. Mechanical characterization was conducted using a Leitz microhardness tester via Knoop microindentation at a load of 0.1 N with a loading time of 10 seconds, where the indenting angle was oriented at 0° relative to the transcrystalline growth direction to determine the Young's modulus.",
      "reasoning_analysis": "Increasing Factors: The inclusion of carbon fibers introduces a high-modulus reinforcement phase that significantly elevates the composite stiffness relative to the neat polymer matrix. The processing history involving isothermal crystallization at 131°C promotes the formation of a transcrystalline layer, which typically possesses higher crystallinity and denser chain packing than bulk spherulitic structures, thereby enhancing the local modulus at the fiber-matrix interface. Additionally, the columnar lamellar structure creates a highly oriented morphology that, when measured parallel to the growth direction (0° indenting angle), aligns the stiff crystalline axes to resist deformation more effectively than isotropic amorphous regions. Decreasing Factors: The polypropylene matrix itself remains semi-crystalline with inherent chain flexibility in the amorphous regions, which limits the overall modulus compared to fully crystalline or ceramic materials. The final quenching step after the isothermal crystallization may trap some non-equilibrium conformations or limit further perfection of the crystal lattice, potentially preventing the modulus from reaching the theoretical maximum of fully annealed iPP. Furthermore, the localized nature of Knoop microindentation means the measurement is sensitive to local heterogeneities, such as amorphous interlamellar regions, which could yield lower hardness-derived modulus values compared to bulk tensile testing. Dominant Factor: The dominant factor governing the Young's modulus in this system is the synergistic effect of the high-stiffness carbon fibers and the transcrystalline morphology. The transcrystalline layer acts as a stiff interphase that effectively transfers stress between the matrix and the fiber, overriding the compliance of the bulk amorphous polymer phases. Consequently, the specific alignment of the columnar lamellae relative to the indentation direction ensures that the structural anisotropy contributes positively to the measured stiffness, making the reinforced transcrystalline structure the primary determinant of the high modulus behavior."
    },
    "analysis_without_hierarchical_structure": {
      "descriptive_text": "The sample consists of an isotactic polypropylene homopolymer matrix reinforced with carbon fiber fillers. The composite was fabricated by sandwiching iPP films with carbon fibers, heating the assembly to 204°C for 3 minutes to melt the polymer, followed by cooling to 131°C for 15 minutes to promote transcrystallization before quenching. The resulting stack was embedded in epoxy resin, cut, and polished for characterization. The Young's modulus was subsequently determined using Knoop microindentation with a Leitz microhardness tester under a 0.1 N load for 10 seconds, with the indenting angle oriented at 0° relative to the transcrystalline growth direction.",
      "reasoning_analysis": "Increasing Factors: The incorporation of carbon fibers serves as the primary stiffening agent, possessing an intrinsic modulus orders of magnitude higher than the polypropylene matrix, which drastically elevates the composite stiffness via load bearing. Furthermore, the specific thermal history involving an isothermal hold at 131°C induces transcrystallization around the fibers; this highly oriented crystalline morphology typically enhances the interfacial adhesion and stress transfer efficiency between the matrix and the filler, contributing to a higher effective modulus. The measurement orientation at 0° relative to the transcrystalline growth direction also aligns with the stiffer crystalline axes. Decreasing Factors: The isotactic polypropylene matrix itself is a semi-crystalline thermoplastic with a relatively low intrinsic modulus compared to the reinforcement, limiting the upper bound of the composite property based on volume fraction. Additionally, the final quenching step may restrict the overall degree of crystallinity in the bulk matrix regions away from the fibers, leaving a higher fraction of compliant amorphous chains that reduce the overall stiffness. Potential imperfect wetting or lack of chemical coupling between the non-polar PP and carbon fibers could also introduce micro-voids that decrease load transfer efficiency. Dominant Factor: The rigid carbon fiber reinforcement coupled with the transcrystalline interface morphology dominates the mechanical response. While the matrix compliance and quenching effects introduce softening mechanisms, the high aspect ratio and stiffness of the fibers, enhanced by the oriented transcrystalline layer formed during the specific cooling protocol, qualitatively dictate a significantly elevated Young's modulus compared to the unreinforced polymer."
    }
  },
  {
    "doi": null,
    "title": "Hardness and Young’s Modulus of Transcrystalline Polypropylene by Vickers and Knoop Microindentation",
    "year": 1999,
    "chemical_composition": {
      "repeat_unit_psmiles": "[*]CC(C)[*]",
      "monomers": [
        {
          "name": "Propylene",
          "smiles": "C=CC",
          "ratio_value": null,
          "ratio_unit": null
        }
      ],
      "additives": [
        {
          "name": "Carbon fibers",
          "type": "filler",
          "amount_value": null,
          "amount_unit": null
        }
      ],
      "is_homopolymer": true
    },
    "processing_history": "iPP films sandwiched with carbon fibers, heated to 204°C for 3 min, cooled to 131°C for 15 min for transcrystallization, then quenched. Stack embedded in epoxy resin, cut, and polished. Young's modulus measured by Knoop microindentation using Leitz microhardness tester at Load 0.05 N, loading time 10 s, Indenting angle theta 90° relative to transcrystalline growth direction.",
    "hierarchical_structure": "Transcrystalline iPP layer grown on carbon fiber surface. Columnar lamellar structure with anisotropy. Layer thickness ~100 μm.",
    "properties": {
      "E": {
        "value": [
          1.71
        ],
        "unit": "GPa"
      }
    },
    "analysis_with_hierarchical_structure": {
      "descriptive_text": "The sample consists of an isotactic polypropylene (iPP) homopolymer reinforced with carbon fibers. It was prepared by sandwiching iPP films with carbon fibers, heating the assembly to 204°C for 3 minutes, and subsequently cooling to 131°C for 15 minutes to induce transcrystallization before quenching. The resulting stack was embedded in epoxy resin, cut, and polished to reveal a transcrystalline iPP layer grown on the carbon fiber surface, characterized by a columnar lamellar structure with anisotropy and a layer thickness of approximately 100 μm. The Young's modulus was evaluated using Knoop microindentation with a Leitz microhardness tester at a load of 0.05 N and a loading time of 10 seconds, with the indenting angle oriented at 90° relative to the transcrystalline growth direction.",
      "reasoning_analysis": "Increasing Factors: The incorporation of carbon fibers provides a rigid reinforcement phase with a significantly higher intrinsic stiffness than the polymer matrix, directly driving the composite modulus upward. The specific processing history involving an isothermal hold at 131°C promotes the formation of a transcrystalline layer, which typically exhibits higher local crystallinity and denser packing than bulk spherulitic structures, thereby enhancing interfacial stress transfer and local stiffness. Additionally, the columnar lamellar structure implies a degree of molecular orientation that can increase modulus along specific crystallographic axes. Decreasing Factors: The isotactic polypropylene matrix itself contains amorphous regions that are inherently compliant compared to the crystalline phases and fibers, limiting the upper bound of the composite modulus. The quenching step following the isothermal crystallization may lock in residual thermal stresses or limit the overall degree of crystallinity in the bulk matrix outside the transcrystalline layer. Furthermore, the anisotropic nature of the columnar structure means that the measured modulus is direction-dependent; specifically, indenting at 90° relative to the transcrystalline growth direction may not align with the stiffest axis of the lamellar stack, potentially yielding a lower value than if measured parallel to the growth direction. Dominant Factor: The high stiffness of the carbon fibers combined with the reinforced transcrystalline interphase qualitatively dominates the mechanical response, resulting in a Young's modulus significantly higher than that of neat iPP; however, the specific measured value is critically modulated by the anisotropic structural orientation relative to the indentation direction."
    },
    "analysis_without_hierarchical_structure": {
      "descriptive_text": "The sample consists of an isotactic polypropylene (iPP) homopolymer reinforced with carbon fibers. The composite was fabricated by sandwiching iPP films with carbon fibers, followed by heating to 204°C for 3 minutes to ensure melting. The melt was subsequently cooled to 131°C and held for 15 minutes to induce transcrystallization before being quenched. The resulting stack was embedded in epoxy resin, then cut and polished for characterization. The Young's modulus was determined via Knoop microindentation using a Leitz microhardness tester with a load of 0.05 N applied for 10 seconds, with the indenting angle oriented at 90° relative to the transcrystalline growth direction.",
      "reasoning_analysis": "Increasing Factors: The incorporation of carbon fibers serves as a rigid reinforcement phase with an intrinsic modulus vastly superior to the polypropylene matrix, directly elevating the composite stiffness through mechanical load bearing. Additionally, the processing history involving isothermal holding at 131°C fosters transcrystallization at the fiber-matrix interface, creating a highly ordered crystalline morphology that enhances interfacial adhesion and stress transfer efficiency, while the semi-crystalline nature of the iPP matrix itself provides greater stiffness than a fully amorphous polymer. Decreasing Factors: The final quenching step following the isothermal hold may restrict the overall bulk crystallinity of the iPP matrix compared to a slow cooling regimen, retaining a fraction of compliant amorphous chains that lower the bulk modulus. Furthermore, the localized nature of the Knoop microindentation measurement means that if the indentation zone captures significant amorphous regions between fibers or minor interfacial voids, these compliant zones would reduce the measured modulus relative to a theoretical perfect composite. Dominant Factor: The high intrinsic stiffness and aspect ratio of the carbon fibers qualitatively dominate the mechanical response, overwhelmingly increasing the Young's modulus relative to neat iPP. While the matrix crystallinity and processing-induced transcrystalline morphology modulate the efficiency of load transfer, the presence of the rigid filler phase is the primary determinant establishing the high modulus baseline of this composite system."
    }
  },
  {
    "doi": null,
    "title": "Mechanical properties of carbon nanotube reinforced polyurethane matrix using computational method: a molecular dynamics study",
    "year": 2022,
    "chemical_composition": {
      "repeat_unit_psmiles": null,
      "monomers": [
        {
          "name": "Unspecified Polyurethane Monomers",
          "smiles": null,
          "ratio_value": null,
          "ratio_unit": null
        }
      ],
      "additives": [
        {
          "name": "Carbon nanotube",
          "type": "filler",
          "amount_value": 8.5,
          "amount_unit": "at%"
        }
      ],
      "is_homopolymer": false
    },
    "processing_history": "Molecular Dynamics (MD) simulation using LAMMPS package. DREIDING force-field for PU, Tersoff for CNT. Equilibrated using NPT ensemble at 300 K, 0 bar for 1 ns. Mechanical deformation implemented in Z direction using NVE ensemble for 1 ns. Young's modulus calculated from stress-strain curve. Reinforced with Armchair CNT (6,6).",
    "hierarchical_structure": "PU matrix reinforced with single wall CNT (6,6). CNT length 100 Å. Simulation box 50 Å x 50 Å x 100 Å.",
    "properties": {
      "E": {
        "value": [
          0.05
        ],
        "unit": "GPa"
      }
    },
    "analysis_with_hierarchical_structure": {
      "descriptive_text": "The sample comprises a polyurethane matrix reinforced with single-wall carbon nanotubes (SWCNTs) of armchair (6,6) chirality at a concentration of 8.5 at%. The hierarchical structure consists of CNTs with a length of 100 Å embedded within a simulation box measuring 50 Å x 50 Å x 100 Å. Material characterization was conducted via Molecular Dynamics simulations using the LAMMPS package, utilizing the DREIDING force-field for the polyurethane and the Tersoff force-field for the carbon nanotubes. The system underwent equilibration in an NPT ensemble at 300 K and 0 bar for 1 ns, followed by mechanical deformation implemented in the Z direction using an NVE ensemble for 1 ns to derive the Young's modulus from the stress-strain curve.",
      "reasoning_analysis": "Increasing Factors: The incorporation of armchair (6,6) single-wall carbon nanotubes provides exceptional intrinsic stiffness, and their alignment along the Z direction of mechanical deformation ensures efficient load transfer along the nanotube axis. The relatively high filler loading of 8.5 at% significantly reinforces the composite, while the Molecular Dynamics processing history involves an extremely high effective strain rate (deformation over 1 ns), which typically restricts polymer chain relaxation and artificially elevates the measured modulus. Decreasing Factors: The polyurethane matrix itself is inherently compliant compared to the carbon nanotubes, acting as the soft phase in the composite. Additionally, the unspecified nature of the polyurethane monomers suggests a potential lack of specialized hard segments or crosslinking that could otherwise stiffen the matrix, and non-covalent interactions between the matrix and filler may allow for interfacial slippage under load. Dominant Factor: The exceptional axial stiffness of the aligned carbon nanotubes combined with the high strain rate inherent to the simulation protocol qualitatively dominates the mechanical response, driving the Young's modulus significantly higher than that of the pristine polyurethane matrix."
    },
    "analysis_without_hierarchical_structure": {
      "descriptive_text": "The sample comprises a polyurethane matrix reinforced with armchair carbon nanotubes (6,6) at a concentration of 8.5 at%. The system was modeled via Molecular Dynamics simulations using the LAMMPS package, utilizing the DREIDING force field for the polyurethane and the Tersoff force field for the nanotubes. Equilibration was performed using an NPT ensemble at 300 K and 0 bar for 1 ns, followed by mechanical deformation in the Z direction under an NVE ensemble for 1 ns to derive the Young's modulus from the stress-strain response.",
      "reasoning_analysis": "Increasing Factors: The inclusion of armchair carbon nanotubes (6,6) introduces a phase with exceptional intrinsic axial stiffness, significantly higher than that of the polyurethane matrix. The 8.5 at% loading provides a substantial volume fraction of this rigid filler, which enhances load-bearing capacity and restricts polymer chain deformation along the Z direction. Additionally, the Tersoff force field preserves the strong covalent integrity of the CNT lattice during deformation, maintaining high structural resistance. Decreasing Factors: The polyurethane matrix acts as the compliant component of the composite, inherently lowering the overall stiffness relative to a pure CNT structure. Furthermore, the short equilibration time of 1 ns may limit the optimal packing and interfacial adhesion between the polymer chains and the nanotube surface, potentially reducing stress transfer efficiency compared to a fully relaxed system. Dominant Factor: The ultra-high modulus of the carbon nanotube reinforcement qualitatively dominates the composite behavior. Despite the compliance of the polyurethane matrix and potential interfacial limitations, the rigidity of the CNT network at this loading fraction drives the overall Young's modulus significantly upward relative to the neat polymer."
    }
  },
  {
    "doi": "10.1080/15376494.2022.2114038",
    "title": "A combined molecular dynamics-finite element multiscale modeling to analyze the mechanical properties of randomly dispersed, chemisorbed carbon nanotubes/polymer nanocomposites",
    "year": 2023,
    "chemical_composition": {
      "repeat_unit_psmiles": "[*]CC(C)[*]",
      "monomers": [
        {
          "name": "Propylene",
          "smiles": "C=C(C)",
          "ratio_value": null,
          "ratio_unit": null
        }
      ],
      "additives": [
        {
          "name": "Equivalent Solid Fibers (Pure Zigzag CNT)",
          "type": "filler",
          "amount_value": 30,
          "amount_unit": "vol%"
        }
      ],
      "is_homopolymer": true
    },
    "processing_history": "FE modeling using ABAQUS. ESFs randomly dispersed in PP cube. Volume fraction 30%. E_UC calculated from ratio 1.301 * E_PP (1.6257 GPa).",
    "hierarchical_structure": "FE Unit Cell with randomly dispersed ESFs.",
    "properties": {
      "E": {
        "value": [
          2.115
        ],
        "unit": "GPa"
      }
    },
    "analysis_with_hierarchical_structure": {
      "descriptive_text": "The sample comprises a polypropylene homopolymer matrix reinforced with Equivalent Solid Fibers representing pure zigzag carbon nanotubes at a loading of 30 vol%. This composite system was investigated through finite element modeling using ABAQUS, wherein the fibers were randomly dispersed within a polypropylene cubic unit cell. The hierarchical structure is characterized as a computational unit cell containing these randomly dispersed fibers, with the effective modulus determined via homogenization based on a calculated ratio relative to the baseline polypropylene modulus.",
      "reasoning_analysis": "Increasing Factors: The incorporation of pure zigzag carbon nanotubes introduces a phase with exceptionally high intrinsic stiffness compared to the polypropylene matrix, serving as the primary reinforcement mechanism. Furthermore, the high volume fraction of 30% ensures a significant portion of the load is borne by the rigid filler phase, driving the composite modulus upward. Decreasing Factors: The random dispersion of the Equivalent Solid Fibers within the unit cell results in an orientation efficiency factor less than unity, limiting the stiffness contribution compared to aligned configurations. Additionally, the polypropylene matrix is a compliant thermoplastic with a relatively low baseline modulus, which constrains the overall composite stiffness despite the high filler loading. Dominant Factor: While the high volume fraction of rigid CNTs drives the modulus upward, the dominant factor governing the final effective modulus is the combination of the compliant polypropylene matrix behavior and the geometric inefficiency introduced by the random dispersion of fibers within the finite element unit cell, which limits the full realization of the filler's intrinsic stiffness."
    },
    "analysis_without_hierarchical_structure": {
      "descriptive_text": "The sample comprises a polypropylene homopolymer matrix reinforced with Equivalent Solid Fibers representing pure zigzag carbon nanotubes at a loading of 30 vol%. The composite behavior was investigated via finite element modeling using ABAQUS, where the fibers were randomly dispersed within a polypropylene cube to establish a unit cell model. The effective Young's modulus was subsequently calculated based on the simulated mechanical response of this reinforced structure relative to the neat polymer matrix.",
