Repository: hhtrick/HHT-code

# HHT training framework

This directory contains model training, embedding precomputation, inference, article-level baselines and the curated datasets. All commands below assume that the working directory is `train_code/`.

## 3. Datasets and fixed partitions

Each main dataset is a JSON array at `dataset/{property}/{property}.json`. Entries contain source metadata, `chemical_composition`, `processing_history`, `hierarchical_structure`, `properties`, and two generated-analysis objects. Targets are stored as `properties[property]["value"]`; source metadata and target values are not predictive input fields.

| Property | Train | Validation | Test | Total |
|---|---:|---:|---:|---:|

File: train_code/dataset/E/E.json (part 177 of 204)
[
      "reasoning_analysis": "Increasing Factors: The inclusion of Equivalent Solid Fibers based on pure zigzag carbon nanotubes introduces a reinforcing phase with an intrinsic stiffness vastly superior to the polypropylene matrix, creating a high modulus contrast. Furthermore, the substantial volume fraction of 30% ensures a significant portion of the applied load is borne by the rigid filler network, driving the composite modulus upward. Decreasing Factors: The processing history specifies that the fibers were randomly dispersed within the cube rather than aligned; this random orientation reduces the reinforcement efficiency along the loading axis compared to unidirectional alignment, thereby limiting the maximum potential stiffening effect. Dominant Factor: The extreme stiffness disparity between the carbon nanotube fillers and the polymer matrix, coupled with the high volumetric loading, qualitatively overrides the efficiency losses associated with random orientation, resulting in a net substantial increase in Young's Modulus relative to the neat polypropylene."
    }
  },
  {
    "doi": null,
    "title": "Pressure and heat treatment of continuous fbre reinforced thermoplastics produced by fused flament fabrication",
    "year": 2022,
    "chemical_composition": {
      "repeat_unit_psmiles": "[*]NC(=O)CCCCC[*]",
      "monomers": [
        {
          "name": "Caprolactam",
          "smiles": "O=C1CCCCN1",
          "ratio_value": null,
          "ratio_unit": null
        }
      ],
      "additives": [
        {
          "name": "Glass fibre",
          "type": "filler",
          "amount_value": 32,
          "amount_unit": "vol%"
        },
        {
          "name": "Carbon fibre",
          "type": "filler",
          "amount_value": null,
          "amount_unit": null
        }
      ],
      "is_homopolymer": true
    },
    "processing_history": "Fused Filament Fabrication (FFF) using Markforged Mark Two, layer height 0.1 mm. Post-treated at 200 °C for 30 min with 1 MPa pressure in mould press. Young's modulus measured by tensile test (Instron 5966) at strain rate 0.01/min, ASTM D3039, X3 direction (perpendicular to printing bed).",
    "hierarchical_structure": "Continuous glass fibre reinforced PA6 composite. 32% fibre volume content. Outer layer of Onyx (PA6 + chopped carbon fibre). Air voids reduced (5.5% border, 0.5% middle). Alpha phase dominant after treatment. Crystallinity ~17.8%.",
    "properties": {
      "E": {
        "value": [
          4.9
        ],
        "unit": "GPa"
      }
    },
    "analysis_with_hierarchical_structure": {
      "descriptive_text": "The sample consists of a continuous glass fibre reinforced polyamide 6 (PA6) composite synthesized from caprolactam monomers, featuring a 32 vol% fibre content encased within an outer layer of Onyx material comprising PA6 and chopped carbon fibre. Fabricated via Fused Filament Fabrication (FFF) using a Markforged Mark Two system with a 0.1 mm layer height, the specimen underwent post-treatment at 200 °C for 30 minutes under 1 MPa pressure in a mould press to enhance structural integrity. Hierarchical characterization reveals a dominant alpha crystalline phase with approximately 17.8% crystallinity and reduced air void content, measured at 5.5% in the border and 0.5% in the middle regions. Mechanical evaluation was conducted via tensile testing according to ASTM D3039 standards using an Instron 5966 at a strain rate of 0.01/min, specifically oriented in the X3 direction perpendicular to the printing bed.",
      "reasoning_analysis": "Increasing Factors: The incorporation of 32 vol% continuous glass fibres and chopped carbon fibres within the Onyx shell introduces rigid reinforcement phases with significantly higher stiffness than the PA6 matrix, intrinsically driving the Young's modulus upward. Additionally, the post-treatment process involving thermal annealing at 200 °C under pressure promotes the formation of the stiffer alpha crystalline phase and improves interfacial bonding between the fibres and the matrix, while the achieved 17.8% crystallinity further restricts chain mobility compared to an amorphous state. Decreasing Factors: The tensile testing orientation in the X3 direction, perpendicular to the printing bed, implies loading transverse to the primary alignment of the continuous in-plane fibres, thereby limiting the contribution of the fibres' axial stiffness and relying more on the compliant matrix and interface. Furthermore, the presence of air voids, particularly the 5.5% void content in the border regions, acts as stress concentrators and reduces the effective load-bearing cross-sectional area, while the semi-crystalline PA6 matrix itself possesses a lower intrinsic modulus compared to the reinforcing fibres. Dominant Factor: The high volume fraction of continuous rigid glass fibres qualitatively dominates the mechanical response by establishing a stiff composite architecture that elevates the modulus significantly above neat PA6; however, the specific magnitude is constrained by the anisotropic testing orientation relative to the fibre layup and the processing-induced void content which prevent the realization of the theoretical maximum modulus."
    },
    "analysis_without_hierarchical_structure": {
      "descriptive_text": "The sample consists of a polyamide 6 homopolymer matrix synthesized from caprolactam monomers, reinforced with glass fibre and carbon fibre fillers, including a specified glass fibre loading of 32 vol%. The composite was fabricated using Fused Filament Fabrication on a Markforged Mark Two system with a 0.1 mm layer height. Following printing, the specimen underwent post-treatment at 200 °C for 30 minutes under 1 MPa pressure in a mould press. The Young's modulus was characterized via tensile testing according to ASTM D3039 using an Instron 5966 at a strain rate of 0.01/min, specifically measuring properties in the X3 direction perpendicular to the printing bed.",
      "reasoning_analysis": "Increasing Factors: The incorporation of rigid fibre fillers, specifically the quantified 32 vol% glass fibre, significantly enhances stiffness through load transfer mechanisms from the compliant polyamide matrix to the high-modulus reinforcement. Additionally, the thermal post-treatment at 200 °C promotes secondary crystallization within the nylon matrix, while the applied pressure during moulding reduces interlayer voids and improves bonding between printed roads, both contributing to a higher modulus. Decreasing Factors: The Fused Filament Fabrication process introduces inherent structural anisotropy, and testing in the X3 direction perpendicular to the print bed specifically probes the weaker interlayer interfaces rather than the continuous filament axis, which inherently limits stiffness. Furthermore, any residual porosity not eliminated by the post-treatment would reduce the effective cross-sectional area available for load bearing. Dominant Factor: While the high volume fraction of glass fibres establishes a significantly elevated baseline stiffness compared to the neat polymer, the processing history—specifically the combination of additive manufacturing architecture and the perpendicular measurement direction—qualitatively dominates the final behavior by limiting the full realization of the composite's theoretical modulus due to interlayer structural discontinuities."
    }
  },
  {
    "doi": "10.1080/15376494.2022.2114038",
    "title": "A combined molecular dynamics-finite element multiscale modeling to analyze the mechanical properties of randomly dispersed, chemisorbed carbon nanotubes/polymer nanocomposites",
    "year": 2023,
    "chemical_composition": {
      "repeat_unit_psmiles": "[*]CC[*]",
      "monomers": [
        {
          "name": "Ethylene",
          "smiles": "C=C",
          "ratio_value": null,
          "ratio_unit": null
        }
      ],
      "additives": [
        {
          "name": "Equivalent Solid Fibers (Pure Zigzag CNT)",
          "type": "filler",
          "amount_value": 50,
          "amount_unit": "vol%"
        }
      ],
      "is_homopolymer": true
    },
    "processing_history": "FE modeling using ABAQUS. ESFs randomly dispersed in PE cube. Volume fraction 50%. E_UC calculated from ratio 1.518 * E_PE (1.1104 GPa).",
    "hierarchical_structure": "FE Unit Cell with randomly dispersed ESFs.",
    "properties": {
      "E": {
        "value": [
          1.6856
        ],
        "unit": "GPa"
      }
    },
    "analysis_with_hierarchical_structure": {
      "descriptive_text": "This material system consists of a polyethylene homopolymer matrix reinforced with Equivalent Solid Fibers representing pure zigzag carbon nanotubes at a loading of 50 vol%. The material architecture was modeled as a finite element unit cell featuring randomly dispersed fibers within a polyethylene cube. Mechanical characterization was performed via finite element modeling using ABAQUS, where the effective modulus of the composite unit cell was computed based on a scaling ratio relative to the baseline modulus of the polyethylene matrix.",
      "reasoning_analysis": "Increasing Factors: The incorporation of pure zigzag carbon nanotubes, modeled as Equivalent Solid Fibers, introduces a phase with significantly higher intrinsic stiffness compared to the polyethylene matrix. The high volume fraction of 50% ensures a substantial portion of the load is borne by the rigid filler phase, theoretically driving the Young's modulus upward. Decreasing Factors: The random dispersion of the fibers within the unit cell reduces the orientation efficiency factor compared to aligned configurations, meaning not all fibers contribute maximally to stiffness in the loading direction. Additionally, the compliance of the polyethylene matrix itself serves as a lower bound baseline that limits the overall composite stiffness relative to a pure ceramic or metal matrix. Dominant Factor: The high volume fraction of the ultra-stiff carbon nanotube filler is the dominant factor enhancing the modulus relative to the neat polymer; however, the random orientation inherent in the processing history (FE model setup) qualitatively limits the reinforcement efficiency, preventing the modulus from reaching the theoretical upper bound of aligned fiber composites."
    },
    "analysis_without_hierarchical_structure": {
      "descriptive_text": "The material system comprises a polyethylene homopolymer matrix reinforced with Equivalent Solid Fibers modeled as pure zigzag carbon nanotubes. Computational preparation involved finite element modeling using ABAQUS, where the fibers were randomly dispersed within a polyethylene cube at a volume fraction of 50% to simulate the composite structure. The effective elastic modulus of the unit cell was derived from the simulation results relative to the baseline modulus of the polyethylene matrix.",
      "reasoning_analysis": "Increasing Factors: The incorporation of Equivalent Solid Fibers representing pure zigzag carbon nanotubes introduces a component with an intrinsic elastic modulus orders of magnitude higher than the polyethylene matrix. The high volume fraction of 50% ensures a significant load-bearing network, where the stiff filler phase carries the majority of the applied stress, drastically elevating the composite modulus according to composite theory. Decreasing Factors: The random dispersion of the fibers within the cube implies an isotropic orientation distribution, which is less efficient at transferring load along the fiber axis compared to aligned architectures, thereby reducing the theoretical maximum modulus achievable. Additionally, the compliant nature of the polyethylene matrix limits the overall stiffness compared to a ceramic or metal matrix, and any potential interfacial slippage modeled or implied could reduce stress transfer efficiency. Dominant Factor: The dominant factor is the high volume fraction of the ultra-stiff carbon nanotube fillers. Despite the efficiency losses due to random orientation and the compliant matrix, the sheer mechanical contribution of the filler phase at 50% loading qualitatively dictates a substantial increase in the overall elastic modulus relative to the neat polymer."
    }
  },
  {
    "doi": "10.1080/15376494.2022.2114038",
    "title": "A combined molecular dynamics-finite element multiscale modeling to analyze the mechanical properties of randomly dispersed, chemisorbed carbon nanotubes/polymer nanocomposites",
    "year": 2023,
    "chemical_composition": {
      "repeat_unit_psmiles": "[*]CC(C)[*]",
      "monomers": [
        {
          "name": "Propylene",
          "smiles": "C=C(C)",
          "ratio_value": null,
          "ratio_unit": null
        }
      ],
      "additives": [
        {
          "name": "Equivalent Solid Fibers (Pure Zigzag CNT)",
          "type": "filler",
          "amount_value": 10,
          "amount_unit": "vol%"
        }
      ],
      "is_homopolymer": true
    },
    "processing_history": "FE modeling using ABAQUS. ESFs randomly dispersed in PP cube. Volume fraction 10%. E_UC calculated from ratio 1.173 * E_PP (1.6257 GPa).",
    "hierarchical_structure": "FE Unit Cell with randomly dispersed ESFs.",
    "properties": {
      "E": {
        "value": [
          1.9069
        ],
        "unit": "GPa"
      }
    },
    "analysis_with_hierarchical_structure": {
      "descriptive_text": "The sample comprises a polypropylene homopolymer matrix reinforced with 10 vol% Equivalent Solid Fibers modeled as pure zigzag carbon nanotubes. The hierarchical structure is defined as a finite element unit cell containing randomly dispersed fibers within a polypropylene cube. Computational characterization was performed using ABAQUS software, where the effective modulus of the unit cell was determined through finite element modeling based on a calculated enhancement ratio relative to the baseline polypropylene modulus.",
      "reasoning_analysis": "Increasing Factors: The incorporation of Equivalent Solid Fibers representing pure zigzag carbon nanotubes introduces a reinforcement phase with significantly higher intrinsic stiffness compared to the polypropylene matrix. The 10 vol% loading fraction provides a substantial volume of rigid material that restricts matrix deformation under load, thereby driving the composite modulus upward. Decreasing Factors: The random dispersion of the fibers within the unit cell, as opposed to unidirectional alignment, reduces the reinforcement efficiency in any specific loading direction due to orientation averaging. Additionally, the inherent compliance of the polypropylene homopolymer matrix sets a relatively low baseline modulus compared to stiffer engineering polymers, limiting the absolute magnitude of the composite stiffness. Dominant Factor: The extreme modulus mismatch between the carbon nanotube equivalents and the polypropylene matrix qualitatively dominates the mechanical behavior, ensuring that the reinforcement effect outweighs the inefficiencies introduced by random orientation and the compliant matrix nature, resulting in a net increase in modulus relative to the neat polymer."
    },
    "analysis_without_hierarchical_structure": {
      "descriptive_text": "The sample consists of a polypropylene homopolymer matrix reinforced with Equivalent Solid Fibers representing pure zigzag carbon nanotubes at a volume fraction of 10%. This composite system was computationally modeled using finite element analysis in ABAQUS, wherein the nanotube fibers were randomly dispersed within a polypropylene cubic unit cell. The effective elastic modulus was determined based on the simulation output calculated as a ratio relative to the neat polymer matrix properties.",
      "reasoning_analysis": "Increasing Factors: The inclusion of Pure Zigzag Carbon Nanotubes, modeled as Equivalent Solid Fibers, introduces a reinforcement phase with an intrinsic stiffness significantly exceeding that of the polypropylene matrix. The 10 vol% fraction provides substantial load-bearing capacity, where the rigid filler restricts matrix deformation and carries a major portion of the applied stress, driving the composite modulus upward. Decreasing Factors: The processing history specifies that the fibers were randomly dispersed within the cube rather than aligned. This random orientation reduces the orientation efficiency factor compared to unidirectional alignment, limiting the effective stress transfer along the loading axis and preventing the modulus from reaching the theoretical maximum achievable with oriented nanotubes. Dominant Factor: The extreme stiffness disparity between the carbon nanotube filler and the polypropylene matrix qualitatively dominates the mechanical behavior. Despite the efficiency losses associated with random dispersion, the high modulus of the nanotube phase ensures a net increase in the composite elastic modulus relative to the neat polymer."
    }
  },
  {
    "doi": null,
    "title": "Mechanical properties of carbon nanotube reinforced polyurethane matrix using computational method: a molecular dynamics study",
    "year": 2022,
    "chemical_composition": {
      "repeat_unit_psmiles": null,
      "monomers": [
        {
          "name": "Unspecified Polyurethane Monomers",
          "smiles": null,
          "ratio_value": null,
          "ratio_unit": null
        }
      ],
      "additives": [
        {
          "name": "Carbon nanotube",
          "type": "filler",
          "amount_value": 8.5,
          "amount_unit": "at%"
        }
      ],
      "is_homopolymer": false
    },
    "processing_history": "Molecular Dynamics (MD) simulation using LAMMPS package. DREIDING force-field for PU, Tersoff for CNT. Equilibrated using NPT ensemble at 300 K, 0 bar for 1 ns. Mechanical deformation implemented in Z direction using NVE ensemble for 1 ns. Young's modulus calculated from stress-strain curve. Reinforced with Armchair CNT (7,7).",
    "hierarchical_structure": "PU matrix reinforced with single wall CNT (7,7). CNT length 100 Å. Simulation box 50 Å x 50 Å x 100 Å.",
    "properties": {
      "E": {
        "value": [
          0.05
        ],
        "unit": "GPa"
      }
    },
    "analysis_with_hierarchical_structure": {
      "descriptive_text": "The sample consists of a polyurethane matrix reinforced with armchair single-walled carbon nanotubes (CNTs) characterized by a (7,7) chirality and a length of 100 Å. The composite system, containing 8.5 at% CNT filler, was modeled within a simulation box measuring 50 Å × 50 Å × 100 Å. Computational processing was conducted via Molecular Dynamics simulations using the LAMMPS package, employing the DREIDING force-field for the polyurethane components and the Tersoff force-field for the CNTs. The system was equilibrated using an NPT ensemble at 300 K and 0 bar for 1 ns, followed by mechanical deformation implemented in the Z direction using an NVE ensemble for 1 ns, from which the Young's modulus was derived via the stress-strain curve.",
      "reasoning_analysis": "Increasing Factors: The incorporation of armchair (7,7) single-walled carbon nanotubes provides a substantial increase in stiffness due to the exceptional intrinsic Young's modulus of the graphitic structure. The structural alignment, where the 100 Å CNT length matches the simulation box dimension in the Z direction, ensures that the filler is oriented parallel to the applied mechanical deformation, maximizing load transfer efficiency. Additionally, the relatively high filler concentration of 8.5 at% significantly contributes to the composite rigidity. Decreasing Factors: The polyurethane matrix itself acts as a compliant phase with significantly lower stiffness compared to the carbon nanotubes, limiting the upper bound of the composite modulus. Regarding processing history, the relatively short equilibration time of 1 ns in the NPT ensemble may not allow for complete polymer chain relaxation and optimal packing density, potentially introducing free volume that reduces stiffness. Furthermore, depending on the specific interfacial interactions defined by the DREIDING and Tersoff force-fields, slip at the PU-CNT interface could diminish effective stress transfer. Dominant Factor: The dominant factor is the structural reinforcement provided by the aligned carbon nanotubes. Despite the compliant nature of the polyurethane matrix and potential limitations in interfacial adhesion or equilibration, the high aspect ratio and intrinsic rigidity of the CNTs oriented along the loading axis will qualitatively dictate a significantly higher Young's modulus compared to the neat polymer matrix."
    },
    "analysis_without_hierarchical_structure": {
      "descriptive_text": "The sample consists of a polyurethane matrix reinforced with carbon nanotubes at a concentration of 8.5 at%, specifically utilizing Armchair (7,7) nanotube geometry. The material properties were investigated through Molecular Dynamics simulations performed using the LAMMPS package, employing the DREIDING force-field for the polyurethane components and the Tersoff force-field for the carbon nanotubes. The system was equilibrated using an NPT ensemble at 300 K and 0 bar for 1 ns, followed by mechanical deformation implemented in the Z direction using an NVE ensemble for 1 ns to calculate the Young's modulus from the resulting stress-strain curve.",
      "reasoning_analysis": "Increasing Factors: The incorporation of Armchair (7,7) carbon nanotubes at a high concentration of 8.5 at% introduces a rigid reinforcement phase with an intrinsically superior elastic modulus compared to the polyurethane matrix, restricting the deformation of surrounding polymer chains. Furthermore, the processing history involves Molecular Dynamics simulation with mechanical deformation over 1 ns, which corresponds to an extremely high effective strain rate compared to experimental conditions, limiting viscoelastic relaxation mechanisms in the polyurethane chains and thereby elevating the calculated stiffness. Decreasing Factors: The polyurethane matrix itself typically possesses a relatively low modulus due to the presence of flexible soft segments inherent to unspecified polyurethane monomers, which allows for significant chain mobility and entropy-driven elasticity. Additionally, the interface between the carbon nanotubes and the polyurethane relies on non-bonded interactions defined by the force-fields, which may limit stress transfer efficiency compared to covalently bonded systems, potentially reducing the composite modulus relative to the theoretical maximum. Dominant Factor: The dominant factor influencing the final Young's modulus is the high loading fraction of the rigid carbon nanotubes. While the polyurethane matrix provides compliance and the simulation strain rate inflates the absolute value, the formation of a highly concentrated rigid network by the 8.5 at% CNT content fundamentally shifts the mechanical response from polymer-dominated to filler-dominated, qualitatively ensuring a significant increase in modulus relative to the neat polymer matrix."
    }
  },
  {
    "doi": "10.1080/15376494.2022.2114038",
    "title": "A combined molecular dynamics-finite element multiscale modeling to analyze the mechanical properties of randomly dispersed, chemisorbed carbon nanotubes/polymer nanocomposites",
    "year": 2023,
    "chemical_composition": {
      "repeat_unit_psmiles": "[*]CC(C)[*]",
      "monomers": [
        {
          "name": "Propylene",
          "smiles": "C=C(C)",
          "ratio_value": null,
          "ratio_unit": null
        }
      ],
      "additives": [
        {
          "name": "Equivalent Solid Fibers (Pure Zigzag CNT)",
          "type": "filler",
          "amount_value": 50,
          "amount_unit": "vol%"
        }
      ],
      "is_homopolymer": true
    },
    "processing_history": "FE modeling using ABAQUS. ESFs randomly dispersed in PP cube. Volume fraction 50%. E_UC calculated from ratio 1.507 * E_PP (1.6257 GPa).",
    "hierarchical_structure": "FE Unit Cell with randomly dispersed ESFs.",
    "properties": {
      "E": {
        "value": [
          2.4499
        ],
        "unit": "GPa"
      }
    },
    "analysis_with_hierarchical_structure": {
      "descriptive_text": "The material system comprises a polypropylene homopolymer matrix reinforced with Equivalent Solid Fibers mimicking pure zigzag carbon nanotubes at a loading of 50 vol%. Structurally, the sample is represented as a finite element unit cell containing randomly dispersed fibers within a polypropylene cube. The characterization involved computational modeling using ABAQUS, wherein the effective Young's modulus of the unit cell was determined through a scaling ratio applied to the baseline modulus of the polypropylene matrix.",
      "reasoning_analysis": "Increasing Factors: The inclusion of Equivalent Solid Fibers representing pure zigzag carbon nanotubes introduces a reinforcement phase with an intrinsic stiffness orders of magnitude higher than the polypropylene matrix. The high filler loading of 50 vol% significantly enhances the load-bearing capacity of the composite, driving the effective modulus upward through efficient stress transfer within the percolated network. Decreasing Factors: The random dispersion of the fibers within the unit cell reduces the orientation efficiency compared to aligned architectures, meaning the maximum axial stiffness of the nanotubes is not fully realized in the direction of loading. Additionally, the relatively low baseline modulus of the polypropylene matrix serves as a limiting factor for the composite's lower bound stiffness. Dominant Factor: The high volume fraction of the ultra-stiff carbon nanotube filler qualitatively dominates the mechanical response. Despite the geometric inefficiency introduced by random orientation, the sheer proportion of the rigid phase ensures the composite modulus is drastically elevated relative to the neat polymer matrix."
    },
    "analysis_without_hierarchical_structure": {
      "descriptive_text": "The sample comprises a polypropylene homopolymer matrix reinforced with Equivalent Solid Fibers representing pure zigzag carbon nanotubes at a concentration of 50 vol%. The system was analyzed via finite element modeling using ABAQUS, where the fibers were randomly dispersed within a polypropylene cubic unit cell to calculate the effective modulus based on a defined ratio relative to the pristine matrix modulus.",
      "reasoning_analysis": "Increasing Factors: The incorporation of Pure Zigzag Carbon Nanotubes, modeled as Equivalent Solid Fibers, introduces a reinforcement phase with an intrinsic stiffness vastly superior to the polypropylene matrix. The high volume fraction of 50% ensures substantial load transfer to the rigid filler network, significantly enhancing the composite modulus. Decreasing Factors: The random dispersion of the fibers within the unit cell reduces the orientation efficiency compared to aligned architectures, limiting the modulus enhancement in any specific principal direction. Additionally, the compliance of the polypropylene matrix itself sets a lower baseline for the composite behavior. Dominant Factor: The volumetric dominance and exceptional intrinsic modulus of the carbon nanotube filler qualitatively dominate the mechanical response, overriding the compliance of the polymer matrix despite the efficiency losses associated with random orientation."
    }
  },
  {
    "doi": null,
    "title": "Mechanical properties of carbon nanotube reinforced polyurethane matrix using computational method: a molecular dynamics study",
    "year": 2022,
    "chemical_composition": {
      "repeat_unit_psmiles": null,
      "monomers": [
        {
          "name": "Unspecified Polyurethane Monomers",
          "smiles": null,
          "ratio_value": null,
          "ratio_unit": null
        }
      ],
      "additives": [],
      "is_homopolymer": false
    },
    "processing_history": "Molecular Dynamics (MD) simulation using LAMMPS package. DREIDING force-field for PU. Equilibrated using NPT ensemble at 300 K, 0 bar for 1 ns. Mechanical deformation implemented in Z direction using NVE ensemble for 1 ns. Young's modulus calculated from stress-strain curve up to 2% strain.",
    "hierarchical_structure": "Pristine PU matrix. Simulation box 50 Å x 50 Å x 100 Å with 15500 atoms.",
    "properties": {
      "E": {
        "value": [
          0.05
        ],
        "unit": "GPa"
      }
    },
    "analysis_with_hierarchical_structure": {
      "descriptive_text": "The sample comprises a pristine polyurethane matrix modeled using unspecified monomers within a complex polymer architecture devoid of additives. Material characterization was conducted via Molecular Dynamics simulations using the LAMMPS package and the DREIDING force-field, where the system containing 15,500 atoms within a 50 Å by 50 Å by 100 Å simulation box was equilibrated using an NPT ensemble at 300 K and 0 bar for 1 ns. Mechanical properties were assessed by implementing deformation in the Z direction under an NVE ensemble for 1 ns, with the Young's modulus derived from the stress-strain response within the elastic limit up to 2% strain.",
      "reasoning_analysis": "Increasing Factors: The polyurethane chemistry inherently supports the formation of intermolecular hydrogen bonds between urethane linkages, which act as physical crosslinks to restrict chain mobility and increase stiffness. Additionally, the computational processing history involves an extremely high effective strain rate during the 1 ns deformation phase compared to experimental standards, which limits viscoelastic relaxation mechanisms and typically results in an elevated modulus. Decreasing Factors: The classification as a non-homopolymer implies the presence of flexible soft segments within the backbone, which introduce compliance and reduce the overall resistance to deformation. Furthermore, the equilibration temperature of 300 K provides thermal energy that facilitates segmental motion, particularly if the soft segment glass transition temperature is below this threshold, thereby lowering the material's rigidity. Dominant Factor: The dominant factor influencing the calculated modulus is the high effective strain rate inherent to the Molecular Dynamics simulation protocol. While the chemical architecture establishes the baseline mechanical potential through hydrogen bonding and segment flexibility, the inability of the polymer chains to undergo significant stress relaxation over the nanosecond timescale qualitatively dominates the behavior, yielding a modulus that reflects a high-frequency, glassy-like response rather than a quasi-static equilibrium value."
    },
    "analysis_without_hierarchical_structure": {
      "descriptive_text": "The sample comprises a polyurethane system constructed from unspecified monomers, exhibiting a non-homopolymeric architecture. Computational characterization was performed via Molecular Dynamics simulations using the LAMMPS package employing the DREIDING force-field. Following equilibration in an NPT ensemble at 300 K and 0 bar for 1 ns, mechanical deformation was applied in the Z direction using an NVE ensemble for 1 ns, with the Young's modulus determined from the stress-strain response up to 2% strain.",
      "reasoning_analysis": "Increasing Factors: The chemical composition includes urethane linkages which facilitate strong intermolecular hydrogen bonding, creating physical crosslinks that restrict chain mobility and inherently increase the Young's modulus. Additionally, the processing history involves calculating the modulus within a 2% strain limit, ensuring the value reflects the linear elastic regime where the material stiffness is maximal before yielding or viscoelastic relaxation occurs. The idealized nature of the Molecular Dynamics simulation also eliminates experimental defects such as voids or impurities that would otherwise lower the modulus. Decreasing Factors: The unspecified monomers imply the presence of flexible polyol soft segments typical of polyurethane copolymers, which introduce chain flexibility and free volume that decrease the overall stiffness. Furthermore, the simulation temperature of 300 K provides sufficient thermal energy for segmental motion in the soft phases, potentially reducing the modulus compared to cryogenic conditions, while the generic DREIDING force-field may not fully capture the specific strength of hydrogen bonding interactions compared to specialized reactive force-fields. Dominant Factor: The intrinsic chemical architecture of the polyurethane, specifically the ratio and connectivity of rigid hard segments to flexible soft segments inherent in the unspecified monomer definition, qualitatively dominates the final Young's modulus behavior, as this structural balance dictates the baseline material stiffness regardless of the computational equilibration or measurement protocol used."
    }
  },
  {
    "doi": null,
    "title": "Mechanical properties of carbon nanotube reinforced polyurethane matrix using computational method: a molecular dynamics study",
    "year": 2022,
    "chemical_composition": {
      "repeat_unit_psmiles": null,
      "monomers": [
        {
          "name": "Unspecified Polyurethane Monomers",
          "smiles": null,
          "ratio_value": null,
          "ratio_unit": null
        }
      ],
      "additives": [
        {
          "name": "Carbon nanotube",
          "type": "filler",
          "amount_value": 8.5,
          "amount_unit": "at%"
        }
      ],
      "is_homopolymer": false
    },
    "processing_history": "Molecular Dynamics (MD) simulation using LAMMPS package. DREIDING force-field for PU, Tersoff for CNT. Equilibrated using NPT ensemble at 300 K, 0 bar for 1 ns. Mechanical deformation implemented in Z direction using NVE ensemble for 1 ns. Young's modulus calculated from stress-strain curve. Reinforced with Armchair CNT (8,8).",
    "hierarchical_structure": "PU matrix reinforced with single wall CNT (8,8). CNT length 100 Å. Simulation box 50 Å x 50 Å x 100 Å.",
    "properties": {
      "E": {
        "value": [
          0.05
        ],
        "unit": "GPa"
      }
    },
    "analysis_with_hierarchical_structure": {
      "descriptive_text": "The sample comprises a polyurethane matrix reinforced with armchair (8,8) single-walled carbon nanotubes at a concentration of 8.5 at%. The hierarchical structure features nanotubes with a length of 100 Å within a simulation box measuring 50 Å × 50 Å × 100 Å. Molecular dynamics simulations were conducted using the LAMMPS package, utilizing the DREIDING force-field for the polyurethane and the Tersoff force-field for the carbon nanotubes. The system underwent equilibration via an NPT ensemble at 300 K and 0 bar for 1 ns, followed by mechanical deformation implemented in the Z direction using an NVE ensemble for 1 ns to derive the Young's modulus from the stress-strain response.",
      "reasoning_analysis": "Increasing Factors: The inclusion of armchair (8,8) single-walled carbon nanotubes introduces a phase with exceptionally high intrinsic axial stiffness, which significantly exceeds that of the polyurethane matrix. The loading of 8.5 at% represents a substantial reinforcement fraction, and the alignment of the 100 Å nanotubes along the Z direction of mechanical deformation ensures optimal load transfer along the stiffest axis of the filler. Additionally, the high strain rates inherent to nanosecond-scale molecular dynamics deformation typically result in a higher apparent modulus due to limited chain relaxation time. Decreasing Factors: The polyurethane matrix acts as a compliant phase that limits the upper bound of the composite stiffness relative to a pure nanotube array. Interfacial slippage between the polymer and the nanotube surface, governed by non-bonded interactions in the force-field, may reduce stress transfer efficiency. Furthermore, the short equilibration time of 1 ns may prevent complete polymer packing around the nanotubes, potentially introducing free volume defects that lower stiffness. Dominant Factor: The dominant factor is the high intrinsic modulus of the carbon nanotubes aligned with the loading axis. Despite the compliant matrix and interfacial limitations, the rigid filler phase qualitatively drives the overall Young's modulus of the composite significantly higher than that of the neat polyurethane polymer."
    },
    "analysis_without_hierarchical_structure": {
      "descriptive_text": "The sample comprises a polyurethane matrix reinforced with armchair (8,8) carbon nanotubes at a concentration of 8.5 at%. This nanocomposite system was modeled using Molecular Dynamics simulations within the LAMMPS package, utilizing the DREIDING force field for the polyurethane components and the Tersoff force field for the carbon nanotubes. The system underwent equilibration using an NPT ensemble at 300 K and 0 bar for 1 ns, followed by mechanical deformation implemented in the Z direction using an NVE ensemble for 1 ns to derive the Young's modulus from the resulting stress-strain curve.",
      "reasoning_analysis": "Increasing Factors: The incorporation of armchair (8,8) carbon nanotubes at 8.5 at% introduces a rigid filler phase with an intrinsically high axial stiffness, which significantly reinforces the compliant polyurethane matrix through load transfer mechanisms. Additionally, the processing history involves mechanical deformation via an NVE ensemble over a short 1 ns timeframe, implying a high strain rate typical of Molecular Dynamics simulations that often yields higher apparent modulus values due to limited viscoelastic relaxation time. Decreasing Factors: The polyurethane matrix itself consists of unspecified monomers that likely include soft segments, providing inherent compliance that lowers the overall composite stiffness relative to the filler. Furthermore, the reliance on non-bonded interactions between the DREIDING and Tersoff force fields without explicit covalent functionalization may limit interfacial shear stress transfer, potentially reducing the efficiency of the reinforcement. Dominant Factor: The high intrinsic stiffness and significant loading fraction (8.5 at%) of the carbon nanotubes qualitatively dominate the mechanical response, driving the effective Young's modulus substantially higher than that of the neat polyurethane matrix, despite the compliant nature of the polymer and potential interfacial limitations."
    }
  },
  {
    "doi": null,
    "title": "Hardness and Young’s Modulus of Transcrystalline Polypropylene by Vickers and Knoop Microindentation",
    "year": 1999,
    "chemical_composition": {
      "repeat_unit_psmiles": "[*]CC(C)[*]",
      "monomers": [
        {
          "name": "Propylene",
          "smiles": "C=CC",
          "ratio_value": null,
          "ratio_unit": null
        }
      ],
      "additives": [
        {
          "name": "Carbon fibers",
          "type": "filler",
          "amount_value": null,
          "amount_unit": null
        }
      ],
      "is_homopolymer": true
    },
    "processing_history": "iPP films sandwiched with carbon fibers, heated to 204°C for 3 min, cooled to 131°C for 15 min for transcrystallization, then quenched. Stack embedded in epoxy resin, cut, and polished. Young's modulus measured by Knoop microindentation using Leitz microhardness tester at Load 0.1 N, loading time 10 s, Indenting angle theta 90° relative to transcrystalline growth direction.",
    "hierarchical_structure": "Transcrystalline iPP layer grown on carbon fiber surface. Columnar lamellar structure with anisotropy. Layer thickness ~100 μm.",
    "properties": {
      "E": {
        "value": [
          1.96
