Repository: hhtrick/HHT-code

# HHT training framework

This directory contains model training, embedding precomputation, inference, article-level baselines and the curated datasets. All commands below assume that the working directory is `train_code/`.

## 3. Datasets and fixed partitions

Each main dataset is a JSON array at `dataset/{property}/{property}.json`. Entries contain source metadata, `chemical_composition`, `processing_history`, `hierarchical_structure`, `properties`, and two generated-analysis objects. Targets are stored as `properties[property]["value"]`; source metadata and target values are not predictive input fields.

| Property | Train | Validation | Test | Total |
|---|---:|---:|---:|---:|

File: train_code/dataset/E/E.json (part 178 of 204)
[
        ],
        "unit": "GPa"
      }
    },
    "analysis_with_hierarchical_structure": {
      "descriptive_text": "The sample consists of an isotactic polypropylene (iPP) homopolymer reinforced with carbon fiber fillers. It was prepared by sandwiching iPP films with carbon fibers, heating the assembly to 204°C, and subsequently cooling to 131°C for 15 minutes to induce transcrystallization before quenching. The resulting composite was embedded in epoxy resin, cut, and polished for characterization. Hierarchical analysis reveals a transcrystalline iPP layer approximately 100 μm thick grown on the carbon fiber surface, exhibiting a columnar lamellar structure with distinct anisotropy. Young's modulus was evaluated using Knoop microindentation with a 0.1 N load and 10 s loading time, oriented at 90° relative to the transcrystalline growth direction.",
      "reasoning_analysis": "Increasing Factors: The incorporation of carbon fibers, which possess an intrinsically high modulus compared to the polymer matrix, serves as a primary reinforcement mechanism. Additionally, the processing history promoting transcrystallization generates a dense, columnar lamellar structure with high local crystallinity at the fiber-matrix interface, which restricts chain mobility and enhances stiffness relative to bulk spherulitic morphologies. The specific orientation of the lamellae may also align stiff crystallographic axes with the measurement direction depending on the 90° indentation angle relative to growth. Decreasing Factors: The polypropylene matrix itself is semi-crystalline with compliant amorphous regions that limit the overall composite stiffness compared to the fibers. The quenching step following the isothermal crystallization may introduce residual thermal stresses or limit the perfection of crystals away from the transcrystalline layer, potentially reducing modulus. Furthermore, the inherent anisotropy of the columnar structure means that properties vary by direction, and any misalignment between the load axis and the stiffest crystallographic direction could lower the measured value. Dominant Factor: The synergistic effect of the high-modulus carbon fibers and the stiff transcrystalline interphase qualitatively dominates the mechanical response, driving the Young's modulus significantly higher than that of neat polypropylene, despite the compliance of the bulk matrix and the specific anisotropic measurement orientation."
    },
    "analysis_without_hierarchical_structure": {
      "descriptive_text": "The sample consists of an isotactic polypropylene (iPP) homopolymer reinforced with carbon fibers. The composite was fabricated by sandwiching iPP films with carbon fibers, heating the assembly to 204°C for 3 minutes to ensure melting, followed by cooling to 131°C for 15 minutes to induce transcrystallization, and finally quenching. The resulting stack was embedded in epoxy resin, sectioned, and polished to prepare the surface for mechanical characterization. Young's modulus was subsequently determined using Knoop microindentation with a Leitz microhardness tester under a load of 0.1 N for 10 seconds, with the indenting angle oriented at 90° relative to the transcrystalline growth direction.",
      "reasoning_analysis": "Increasing Factors: The incorporation of carbon fibers serves as the primary reinforcement mechanism, as their intrinsic Young's modulus is significantly higher than that of the polymer matrix. Furthermore, the specific thermal history involving isothermal holding at 131°C promotes transcrystallization at the fiber-matrix interface; this highly ordered crystalline morphology enhances interfacial adhesion and stress transfer efficiency, thereby increasing the composite stiffness. The semi-crystalline nature of the isotactic polypropylene matrix itself contributes to a higher modulus compared to its amorphous counterpart due to the rigidity of the crystalline lamellae. Decreasing Factors: The amorphous regions within the iPP matrix inherently possess lower stiffness compared to the crystalline phases and the carbon fibers, acting as compliant zones that limit the overall composite modulus. Additionally, the final quenching step may restrict the development of perfect crystallinity compared to a slower cooling regime, potentially leaving a higher fraction of mobile amorphous chains. The measurement orientation at 90° relative to the transcrystalline growth direction may also probe mechanical resistance across the lamellar stacks rather than along the stiff chain axes, potentially yielding lower values than longitudinal measurements. Dominant Factor: The presence of the high-modulus carbon fibers coupled with the engineered transcrystalline interface qualitatively dominates the mechanical response. While the amorphous polymer matrix provides compliance, the rigid filler network and the enhanced interfacial crystallinity created by the specific thermal treatment dictate a substantial increase in Young's modulus relative to neat iPP, making the reinforcement and interfacial morphology the governing factors for the final stiffness."
    }
  },
  {
    "doi": null,
    "title": "Pressure and heat treatment of continuous fbre reinforced thermoplastics produced by fused flament fabrication",
    "year": 2022,
    "chemical_composition": {
      "repeat_unit_psmiles": "[*]NC(=O)CCCCC[*]",
      "monomers": [
        {
          "name": "Caprolactam",
          "smiles": "O=C1CCCCN1",
          "ratio_value": null,
          "ratio_unit": null
        }
      ],
      "additives": [
        {
          "name": "Glass fibre",
          "type": "filler",
          "amount_value": 32,
          "amount_unit": "vol%"
        },
        {
          "name": "Carbon fibre",
          "type": "filler",
          "amount_value": null,
          "amount_unit": null
        }
      ],
      "is_homopolymer": true
    },
    "processing_history": "Fused Filament Fabrication (FFF) using Markforged Mark Two, layer height 0.1 mm. Post-treated at 200 °C for 30 min with 6 MPa pressure in mould press. Young's modulus measured by tensile test (Instron 5966) at strain rate 0.01/min, ASTM D3039, X2 direction (in-plane transverse).",
    "hierarchical_structure": "Continuous glass fibre reinforced PA6 composite. 32% fibre volume content. Outer layer of Onyx (PA6 + chopped carbon fibre). Air voids minimal (0.3% border, 0.3% middle). Alpha phase dominant after treatment. Crystallinity ~17.8%.",
    "properties": {
      "E": {
        "value": [
          5.6
        ],
        "unit": "GPa"
      }
    },
    "analysis_with_hierarchical_structure": {
      "descriptive_text": "The sample comprises a polycaprolactam (PA6) homopolymer matrix reinforced with continuous glass fibres at a volume content of 32%, encapsulated by an outer layer of Onyx consisting of PA6 and chopped carbon fibres. Fabricated via Fused Filament Fabrication (FFF) with a 0.1 mm layer height using a Markforged Mark Two system, the specimen underwent post-treatment at 200 °C for 30 minutes under 6 MPa pressure in a mould press. Hierarchical characterization indicates a dominant alpha crystalline phase with approximately 17.8% crystallinity and minimal air voids (0.3% at border and middle). The Young's modulus was evaluated via tensile testing according to ASTM D3039 at a strain rate of 0.01/min, specifically oriented in the X2 direction (in-plane transverse).",
      "reasoning_analysis": "Increasing Factors: The inclusion of 32 vol% continuous glass fibres and chopped carbon fibres provides high-stiffness reinforcement that intrinsically drives the Young's modulus upward compared to the neat PA6 matrix. The post-treatment history involving high temperature and pressure enhances interlayer diffusion and consolidation, reducing void content and promoting the formation of the stable alpha crystalline phase, which further rigidifies the matrix. Decreasing Factors: The testing orientation in the X2 direction (in-plane transverse) applies stress perpendicular to the continuous fibre alignment, forcing the compliant PA6 matrix to bear the primary load rather than the stiff fibres, which significantly limits the modulus relative to the longitudinal direction. Additionally, the semi-crystalline nature of the PA6 matrix and the layered FFF processing history introduce inherent anisotropy and potential interlayer weaknesses that reduce overall stiffness. Dominant Factor: While the continuous fibre reinforcement establishes the composite framework, the in-plane transverse testing orientation shifts the mechanical response to be matrix-dominated. Consequently, the post-treatment process, which consolidates the layers and enhances matrix crystallinity, qualitatively dominates the final modulus behavior by mitigating the inherent compliance of the transverse direction in additively manufactured composites."
    },
    "analysis_without_hierarchical_structure": {
      "descriptive_text": "The sample consists of a polycaprolactam (Nylon 6) homopolymer matrix reinforced with 32 vol% glass fibre. Specimens were fabricated via Fused Filament Fabrication using a Markforged Mark Two system with a layer height of 0.1 mm. Following printing, the samples underwent post-treatment in a mould press at 200 °C for 30 minutes under 6 MPa pressure. The Young's modulus was subsequently characterized via tensile testing using an Instron 5966 machine at a strain rate of 0.01/min according to ASTM D3039 standards, specifically measuring properties in the X2 in-plane transverse direction.",
      "reasoning_analysis": "Increasing Factors: The incorporation of 32 vol% rigid glass fibres significantly enhances stiffness through the rule of mixtures, providing a high-modulus reinforcement phase within the compliant polycaprolactam matrix. Additionally, the post-treatment involving high pressure (6 MPa) and elevated temperature (200 °C) likely reduces inter-layer voids inherent to Fused Filament Fabrication and promotes matrix crystallinity, both of which contribute to a higher overall modulus. Decreasing Factors: The measurement was conducted in the X2 in-plane transverse direction, meaning the tensile load is applied perpendicular to the primary print path and fibre alignment; this orientation relies on the weaker matrix properties and fibre-matrix interface rather than the high axial stiffness of the fibres. Furthermore, despite post-treatment, the layered history of the FFF process may still introduce microstructural anisotropy that limits load transfer efficiency compared to traditionally molded composites. Dominant Factor: The high volume fraction of rigid glass fibres combined with the consolidation effects of the high-pressure post-treatment qualitatively dominates the mechanical response, establishing a significantly stiffer material than the neat polymer, although the transverse measurement orientation inherently restricts the full realization of the fibre axial stiffness potential."
    }
  },
  {
    "doi": "10.1002/jbm.b.33905",
    "title": "Modulation of surface stiffness and cell patterning on polymer films using micropatterns",
    "year": 2017,
    "chemical_composition": {
      "repeat_unit_psmiles": "[*]OC(=O)CCCCC[*]",
      "monomers": [
        {
          "name": "ε-caprolactone",
          "smiles": "O=C1CCCCCO1",
          "ratio_value": null,
          "ratio_unit": null
        }
      ],
      "additives": [],
      "is_homopolymer": true
    },
    "processing_history": "PCL (MW 70,000-100,000) dissolved in chloroform (13.7 g/l) and spin-coated (4000 rpm, 50 sec) onto a PVA-coated glass coverslip to form an elastic film. The PCL film was adhered to a flat silicon substrate for reference measurement. Young's modulus measured by Atomic Force Microscopy (AFM) using MFP-3D-BIO instrument with AC-240-R3 rectangular cantilever (spring constant 1.71 N/m, resonant frequency 70 kHz) in AM-FM viscoelastic mapping mode. This value (406 MPa) was applied to the convex locations of micropattern-adhered PCL films for map conversion.",
    "hierarchical_structure": "Elastic PCL film. Thickness of adherent PCL film was 50.2 ± 2.5 μm. Two-layer PVA/PCL film thickness was 56.5 ± 0.6 μm.",
    "properties": {
      "E": {
        "value": [
          0.41
        ],
        "unit": "GPa"
      }
    },
    "analysis_with_hierarchical_structure": {
      "descriptive_text": "The sample comprises a poly(ε-caprolactone) (PCL) homopolymer with a molecular weight between 70,000 and 100,000 g/mol, processed into an elastic film. The material was dissolved in chloroform at 13.7 g/l and spin-coated at 4000 rpm for 50 seconds onto a poly(vinyl alcohol)-coated glass coverslip, then adhered to a flat silicon substrate. The resulting adherent PCL film has a thickness of 50.2 ± 2.5 μm, contributing to a total bilayer thickness of 56.5 ± 0.6 μm. Mechanical characterization was conducted using Atomic Force Microscopy in AM-FM viscoelastic mapping mode with an AC-240-R3 rectangular cantilever to evaluate the Young's modulus at convex locations of the micropattern-adhered films.",
      "reasoning_analysis": "Increasing Factors: The semi-crystalline nature of poly(ε-caprolactone) introduces rigid crystalline lamellae that act as physical crosslinks within the amorphous matrix, significantly reinforcing the material and driving the Young's modulus upward. Additionally, the molecular weight range of 70,000 to 100,000 g/mol ensures sufficient chain entanglement to maintain structural integrity, while adhesion to the rigid silicon substrate may constrain deformation during measurement, artificially increasing the apparent stiffness. Decreasing Factors: The glass transition temperature of PCL is well below room temperature, meaning the amorphous regions exist in a rubbery state which inherently lowers the overall modulus compared to glassy polymers. Furthermore, the spin-coating processing history involves rapid solvent evaporation, which typically restricts the time available for crystal growth, potentially resulting in a lower degree of crystallinity compared to slow-cooled bulk samples, thereby reducing stiffness. The use of viscoelastic mapping mode also accounts for time-dependent deformation, which may yield lower modulus values than static testing. Dominant Factor: The semi-crystalline morphology serves as the dominant factor governing the Young's modulus, providing the primary resistance to deformation against the compliant rubbery amorphous background; however, the specific processing history of spin-coating likely limits the maximum achievable crystallinity, qualitatively moderating the stiffness relative to thermally annealed bulk PCL."
    },
    "analysis_without_hierarchical_structure": {
      "descriptive_text": "The sample consists of a poly(ε-caprolactone) homopolymer with a molecular weight ranging from 70,000 to 100,000. The material was prepared by dissolving the polymer in chloroform at a concentration of 13.7 g/l and spin-coating the solution at 4000 rpm for 50 seconds onto a poly(vinyl alcohol)-coated glass coverslip to form an elastic film. This film was subsequently adhered to a flat silicon substrate for reference measurement, where the Young's modulus was characterized using Atomic Force Microscopy in AM-FM viscoelastic mapping mode with a rectangular cantilever having a spring constant of 1.71 N/m.",
      "reasoning_analysis": "Increasing Factors: The semi-crystalline nature of poly(ε-caprolactone) allows for the formation of crystalline lamellae that act as physical crosslinks, enhancing stiffness. Additionally, the molecular weight range of 70,000 to 100,000 ensures sufficient chain entanglements that resist deformation, and the adhesion to a rigid silicon substrate during measurement may constrain film deformation. Decreasing Factors: The aliphatic polyester backbone contains long methylene sequences that provide significant chain flexibility and free volume. Furthermore, the glass transition temperature of PCL is well below room temperature, placing the amorphous phase in a compliant, rubbery state during measurement, and the absence of rigid fillers or reinforcing additives removes potential sources of composite stiffening. Dominant Factor: The intrinsic flexibility of the aliphatic backbone combined with the measurement temperature being significantly above the glass transition temperature dominates the mechanical response, establishing a compliant baseline modulus that is moderately reinforced by the semi-crystalline morphology."
    }
  },
  {
    "doi": "10.3390/polym14030401",
    "title": "Comparison of Young’s Modulus of Continuous and Aligned Lignocellulosic Jute and Mallow Fibers Reinforced Polyester Composites Determined Both Experimentally and from Theoretical Prediction Models",
    "year": 2022,
    "chemical_composition": {
      "repeat_unit_psmiles": null,
      "monomers": [
        {
          "name": "Unsaturated terephthalate-based polyester resin",
          "smiles": null,
          "ratio_value": null,
          "ratio_unit": null
        }
      ],
      "additives": [
        {
          "name": "Methyl-ethyl-ketone peroxide",
          "type": "catalyst",
          "amount_value": 1.0,
          "amount_unit": "wt%"
        },
        {
          "name": "Jute fiber",
          "type": "reinforcement",
          "amount_value": 5,
          "amount_unit": "vol%"
        }
      ],
      "is_homopolymer": false
    },
    "processing_history": "Polyester/Jute composite prepared by vacuum-assisted hand lay-up/vacuum-bagging method with continuous and aligned fibers. Young's modulus measured by uniaxial tensile test at 2 mm/min crosshead speed, 23 °C, according to ASTM 3039, using EMIC DL 10,000 universal testing machine.",
    "hierarchical_structure": "Continuous and aligned jute fibers (0° unidirectional) in polyester matrix. Fiber volume fraction 5%. Void volume fraction 19.58%.",
    "properties": {
      "E": {
        "value": [
          0.934
        ],
        "unit": "GPa"
      }
    },
    "analysis_with_hierarchical_structure": {
      "descriptive_text": "The material is a composite comprising an unsaturated terephthalate-based polyester resin matrix reinforced with 5 vol% continuous and aligned jute fibers oriented in a 0° unidirectional configuration. Methyl-ethyl-ketone peroxide was added as a curing catalyst at 1.0 wt% to facilitate crosslinking. Fabrication was achieved through a vacuum-assisted hand lay-up and vacuum-bagging process, resulting in a hierarchical structure characterized by a fiber volume fraction of 5% and a void volume fraction of 19.58%. Mechanical characterization involved uniaxial tensile testing performed at 23 °C with a crosshead speed of 2 mm/min according to ASTM 3039.",
      "reasoning_analysis": "Increasing Factors: The incorporation of continuous jute fibers introduces a reinforcement phase with higher intrinsic stiffness than the polyester matrix, and their 0° unidirectional alignment maximizes load transfer efficiency along the tensile axis. Additionally, the catalytic curing of the unsaturated polyester creates a crosslinked thermoset network, establishing a rigid matrix baseline that contributes to the overall stiffness. Decreasing Factors: The exceptionally high void volume fraction (19.58%) significantly reduces the effective load-bearing cross-sectional area and acts as stress concentration sites, severely compromising stiffness. Furthermore, the low fiber volume fraction (5%) limits the reinforcement contribution, leaving the mechanical response heavily dependent on the softer polymer matrix rather than the fibers. Dominant Factor: While the aligned fibers intrinsically drive the Young's modulus higher relative to the neat resin, the excessive void content and minimal fiber loading are the dominant factors governing the final mechanical behavior. The high porosity likely disrupts interfacial stress transfer and reduces the effective composite density, qualitatively suppressing the modulus enhancement expected from the reinforcement."
    },
    "analysis_without_hierarchical_structure": {
      "descriptive_text": "The sample comprises an unsaturated terephthalate-based polyester resin matrix cured with 1.0 wt% methyl-ethyl-ketone peroxide catalyst and reinforced with 5 vol% jute fiber. This polyester/jute composite was fabricated via a vacuum-assisted hand lay-up and vacuum-bagging method, utilizing continuous and aligned fibers to optimize structural integrity. Mechanical evaluation was conducted through uniaxial tensile testing at a crosshead speed of 2 mm/min and 23 °C, adhering to ASTM 3039 standards on an EMIC DL 10,000 universal testing machine.",
      "reasoning_analysis": "Increasing Factors: The formation of a crosslinked thermoset network within the unsaturated polyester matrix via the peroxide catalyst establishes a rigid baseline modulus. Furthermore, the incorporation of jute fibers introduces cellulose-rich reinforcement with higher intrinsic stiffness than the polymer matrix, while the vacuum-assisted processing minimizes void content, and the alignment of continuous fibers maximizes load transfer efficiency along the tensile axis. Decreasing Factors: The relatively low fiber volume fraction of 5 vol% limits the composite effect, causing the bulk properties to remain heavily influenced by the compliant polymer matrix. Additionally, the inherent hydrophilic nature of jute fibers compared to the hydrophobic polyester matrix may lead to suboptimal interfacial adhesion in the absence of coupling agents, potentially reducing stress transfer efficiency. Dominant Factor: The alignment of continuous fibers qualitatively dominates the mechanical response by providing a direct load-bearing pathway that significantly elevates the modulus relative to the neat resin, although the low volume fraction constrains the magnitude of this enhancement compared to higher-loading composites."
    }
  },
  {
    "doi": "10.3390/polym14030401",
    "title": "Comparison of Young’s Modulus of Continuous and Aligned Lignocellulosic Jute and Mallow Fibers Reinforced Polyester Composites Determined Both Experimentally and from Theoretical Prediction Models",
    "year": 2022,
    "chemical_composition": {
      "repeat_unit_psmiles": null,
      "monomers": [
        {
          "name": "Unsaturated terephthalate-based polyester resin",
          "smiles": null,
          "ratio_value": null,
          "ratio_unit": null
        }
      ],
      "additives": [
        {
          "name": "Methyl-ethyl-ketone peroxide",
          "type": "catalyst",
          "amount_value": 1.0,
          "amount_unit": "wt%"
        },
        {
          "name": "Jute fiber",
          "type": "reinforcement",
          "amount_value": 15,
          "amount_unit": "vol%"
        }
      ],
      "is_homopolymer": false
    },
    "processing_history": "Polyester/Jute composite prepared by vacuum-assisted hand lay-up/vacuum-bagging method with continuous and aligned fibers. Young's modulus measured by uniaxial tensile test at 2 mm/min crosshead speed, 23 °C, according to ASTM 3039, using EMIC DL 10,000 universal testing machine.",
    "hierarchical_structure": "Continuous and aligned jute fibers (0° unidirectional) in polyester matrix. Fiber volume fraction 15%. Void volume fraction 10.34%.",
    "properties": {
      "E": {
        "value": [
          2.831
        ],
        "unit": "GPa"
      }
    },
    "analysis_with_hierarchical_structure": {
      "descriptive_text": "The sample comprises an unsaturated terephthalate-based polyester resin matrix reinforced with 15 vol% continuous and aligned jute fibers, cured using 1.0 wt% methyl-ethyl-ketone peroxide catalyst. Fabricated via vacuum-assisted hand lay-up and vacuum-bagging, the composite exhibits a hierarchical structure with 0° unidirectional fiber orientation and a void volume fraction of 10.34%. Mechanical evaluation was conducted through uniaxial tensile testing at 2 mm/min crosshead speed and 23 °C following ASTM 3039 standards.",
      "reasoning_analysis": "Increasing Factors: The incorporation of continuous jute fibers, which possess a higher intrinsic stiffness than the polyester matrix, serves as the primary reinforcement mechanism. The 0° unidirectional alignment of these fibers ensures optimal load transfer along the testing axis, maximizing the contribution of the fiber modulus to the composite stiffness according to the rule of mixtures. Additionally, the crosslinked nature of the cured unsaturated polyester matrix provides a rigid thermoset network that supports stress distribution. Decreasing Factors: The measured void volume fraction of 10.34% is exceptionally high for a vacuum-bagged composite, acting as stress concentrators and reducing the effective load-bearing cross-sectional area, which significantly depresses the modulus. Furthermore, the relatively low fiber volume fraction of 15% limits the maximum achievable stiffness compared to higher-loading composites. The use of natural jute fibers also introduces potential variability in intrinsic fiber modulus compared to synthetic alternatives, and the hand lay-up processing may result in less optimal fiber wetting than automated methods. Dominant Factor: While the continuous fiber alignment establishes the fundamental capacity for stiffness enhancement relative to the neat resin, the exceptionally high void content qualitatively dominates the final mechanical behavior by severely compromising the interfacial integrity and effective fiber efficiency. Consequently, the Young's modulus is expected to be significantly lower than theoretical predictions for a void-free system with equivalent fiber loading, despite the favorable fiber orientation."
    },
    "analysis_without_hierarchical_structure": {
      "descriptive_text": "The sample consists of an unsaturated terephthalate-based polyester resin matrix reinforced with 15 vol% jute fiber and cured using 1.0 wt% methyl-ethyl-ketone peroxide as a catalyst. This polyester/jute composite was fabricated using a vacuum-assisted hand lay-up and vacuum-bagging method, utilizing continuous and aligned fibers to ensure structural integrity. The Young's modulus was subsequently characterized by uniaxial tensile testing at a crosshead speed of 2 mm/min and 23 °C in accordance with ASTM 3039 standards using an EMIC DL 10,000 universal testing machine.",
      "reasoning_analysis": "Increasing Factors: The inclusion of 15 vol% continuous and aligned jute fibers introduces a stiffening phase that significantly enhances the composite modulus relative to the neat polyester matrix through load bearing along the fiber axis. The vacuum-assisted processing history minimizes void content and ensures proper consolidation, while the methyl-ethyl-ketone peroxide catalyst promotes crosslinking within the unsaturated polyester, creating a rigid thermoset network that supports the reinforcement. Decreasing Factors: The intrinsic modulus of natural jute fibers is generally lower than synthetic alternatives like glass or carbon, which caps the maximum theoretical stiffness of the composite. Furthermore, potential incompatibility between the hydrophilic fiber surface and hydrophobic resin matrix may lead to suboptimal interfacial adhesion, reducing stress transfer efficiency, and the hand lay-up method could introduce minor fiber waviness compared to automated pultrusion. Dominant Factor: The architectural advantage of employing continuous and aligned fibers within a vacuum-consolidated matrix qualitatively dominates the mechanical behavior, as the rule-of-mixtures contribution from the oriented reinforcement in the loading direction outweighs the limitations imposed by the natural fiber properties and potential interfacial weaknesses."
    }
  },
  {
    "doi": "10.3390/polym14030401",
    "title": "Comparison of Young’s Modulus of Continuous and Aligned Lignocellulosic Jute and Mallow Fibers Reinforced Polyester Composites Determined Both Experimentally and from Theoretical Prediction Models",
    "year": 2022,
    "chemical_composition": {
      "repeat_unit_psmiles": null,
      "monomers": [
        {
          "name": "Unsaturated terephthalate-based polyester resin",
          "smiles": null,
          "ratio_value": null,
          "ratio_unit": null
        }
      ],
      "additives": [
        {
          "name": "Methyl-ethyl-ketone peroxide",
          "type": "catalyst",
          "amount_value": 1.0,
          "amount_unit": "wt%"
        }
      ],
      "is_homopolymer": false
    },
    "processing_history": "Neat polyester matrix prepared by hand lay-up method. Young's modulus measured by uniaxial tensile test at 2 mm/min crosshead speed, 23 °C, according to ASTM 3039, using EMIC DL 10,000 universal testing machine.",
    "hierarchical_structure": "Neat polyester matrix. Density 1.249 g/cm3.",
    "properties": {
      "E": {
        "value": [
          0.501
        ],
        "unit": "GPa"
      }
    },
    "analysis_with_hierarchical_structure": {
      "descriptive_text": "The investigated material comprises a neat unsaturated terephthalate-based polyester resin matrix cured with 1.0 wt% methyl-ethyl-ketone peroxide catalyst. Fabricated using a hand lay-up method, the consolidated matrix exhibits a density of 1.249 g/cm³. Mechanical characterization was conducted via uniaxial tensile testing at a crosshead speed of 2 mm/min and 23 °C in accordance with ASTM 3039 standards using an EMIC DL 10,000 universal testing machine to determine the Young's modulus.",
      "reasoning_analysis": "Increasing Factors: The incorporation of rigid aromatic terephthalate units within the polymer backbone significantly restricts chain segment rotation, intrinsically enhancing the stiffness of the material. Furthermore, the addition of methyl-ethyl-ketone peroxide initiates crosslinking reactions that form a three-dimensional thermoset network, drastically limiting macromolecular mobility and contributing to a higher modulus compared to linear thermoplastic analogs. Decreasing Factors: The hand lay-up processing method is prone to entrapping air voids and may result in heterogeneous cure distribution compared to automated consolidation techniques, potentially creating stress concentrators that reduce the effective macroscopic modulus. Additionally, the sample is a neat matrix without fibrous reinforcement, meaning the modulus relies solely on the polymer network rather than being augmented by high-stiffness fillers. Dominant Factor: The formation of a densely crosslinked thermoset network containing rigid aromatic segments qualitatively dominates the mechanical response, establishing a high baseline stiffness characteristic of structural polyester resins, although the absolute value is bounded by the limitations of the neat matrix formulation and hand lay-up processing quality."
    },
    "analysis_without_hierarchical_structure": {
      "descriptive_text": "The sample consists of an unsaturated terephthalate-based polyester resin catalyzed by 1.0 wt% methyl-ethyl-ketone peroxide. A neat polyester matrix was fabricated via the hand lay-up method, yielding a bulk thermoset material without fibrous reinforcement. Mechanical characterization was conducted using uniaxial tensile testing at a crosshead speed of 2 mm/min and 23 °C in compliance with ASTM 3039, utilizing an EMIC DL 10,000 universal testing machine to determine the Young's modulus.",
      "reasoning_analysis": "Increasing Factors: The presence of aromatic terephthalate groups in the polymer backbone imparts intrinsic chain stiffness due to the rigidity of the benzene rings. Additionally, the methyl-ethyl-ketone peroxide initiates crosslinking polymerization, creating a three-dimensional network that severely restricts segmental motion and enhances the material's resistance to deformation. Decreasing Factors: The hand lay-up processing technique often introduces micro-voids and air entrapment within the neat matrix, which diminishes the effective load-bearing area and reduces the measured modulus. Furthermore, the absence of reinforcing fibers limits the stiffness to the intrinsic value of the bulk resin rather than a composite structure. Dominant Factor: The formation of the crosslinked thermoset network is the dominant factor establishing the Young's modulus. While processing defects and the lack of reinforcement constrain the maximum achievable stiffness, the chemical curing process transforms the material from a viscous prepolymer into a rigid solid, fundamentally defining its mechanical behavior."
    }
  },
  {
    "doi": "10.3390/polym14030401",
    "title": "Comparison of Young’s Modulus of Continuous and Aligned Lignocellulosic Jute and Mallow Fibers Reinforced Polyester Composites Determined Both Experimentally and from Theoretical Prediction Models",
    "year": 2022,
    "chemical_composition": {
      "repeat_unit_psmiles": null,
      "monomers": [
        {
          "name": "Unsaturated terephthalate-based polyester resin",
          "smiles": null,
          "ratio_value": null,
          "ratio_unit": null
        }
      ],
      "additives": [
        {
          "name": "Methyl-ethyl-ketone peroxide",
          "type": "catalyst",
          "amount_value": 1.0,
          "amount_unit": "wt%"
        },
        {
          "name": "Jute fiber",
          "type": "reinforcement",
          "amount_value": 25,
          "amount_unit": "vol%"
        }
      ],
      "is_homopolymer": false
    },
    "processing_history": "Polyester/Jute composite prepared by vacuum-assisted hand lay-up/vacuum-bagging method with continuous and aligned fibers. Young's modulus measured by uniaxial tensile test at 2 mm/min crosshead speed, 23 °C, according to ASTM 3039, using EMIC DL 10,000 universal testing machine.",
    "hierarchical_structure": "Continuous and aligned jute fibers (0° unidirectional) in polyester matrix. Fiber volume fraction 25%. Void volume fraction 10.76%.",
    "properties": {
      "E": {
        "value": [
          3.177
        ],
        "unit": "GPa"
      }
    },
    "analysis_with_hierarchical_structure": {
      "descriptive_text": "This composite system features an unsaturated terephthalate-based polyester resin matrix reinforced with 25 vol% continuous and aligned jute fibers, cured with 1.0 wt% methyl-ethyl-ketone peroxide catalyst. The material was fabricated using a vacuum-assisted hand lay-up and vacuum-bagging technique, resulting in a 0° unidirectional fiber architecture with a measured void volume fraction of 10.76%. Mechanical properties were evaluated via uniaxial tensile testing at 2 mm/min crosshead speed and 23 °C in compliance with ASTM 3039 using an EMIC DL 10,000 universal testing machine.",
      "reasoning_analysis": "Increasing Factors: The incorporation of 25 vol% continuous jute fibers provides significant reinforcement, as the high axial stiffness of the aligned cellulose fibers dominates the load-bearing capacity in the 0° direction relative to the compliant polyester matrix. The use of methyl-ethyl-ketone peroxide ensures crosslinking of the polyester network, enhancing matrix rigidity and interfacial bonding potential. Decreasing Factors: The elevated void volume fraction of 10.76% substantially reduces the effective load-bearing area and introduces stress concentrations that facilitate microcracking, thereby depressing the overall modulus. Additionally, the hand lay-up processing method may lead to inconsistent fiber wetting or distribution compared to automated methods, potentially limiting stress transfer efficiency. Dominant Factor: The continuous and aligned fiber reinforcement is the dominant factor determining the high stiffness relative to the neat resin; however, the significant porosity introduced during processing qualitatively limits the modulus, preventing the composite from achieving the theoretical stiffness expected for a void-free system with similar fiber loading."
    },
    "analysis_without_hierarchical_structure": {
      "descriptive_text": "The sample consists of an unsaturated terephthalate-based polyester resin matrix reinforced with 25 vol% jute fiber and cured using 1.0 wt% methyl-ethyl-ketone peroxide as a catalyst. This polyester/jute composite was fabricated via a vacuum-assisted hand lay-up and vacuum-bagging method, ensuring the continuous fibers were aligned during preparation. The Young's modulus was subsequently characterized using a uniaxial tensile test performed at a crosshead speed of 2 mm/min and 23 °C in accordance with ASTM 3039 standards on an EMIC DL 10,000 universal testing machine.",
      "reasoning_analysis": "Increasing Factors: The inclusion of 25 vol% continuous and aligned jute fibers acts as the primary stiffening agent, where the high axial modulus of the cellulose-rich fibers carries the majority of the load according to the rule of mixtures. The vacuum-assisted hand lay-up processing method minimizes void content within the matrix and improves fiber wetting, which enhances stress transfer efficiency between the polyester matrix and the reinforcement. Additionally, the crosslinked network formed by the unsaturated polyester resin cured with methyl-ethyl-ketone peroxide provides a rigid thermoset foundation that resists deformation. Decreasing Factors: Despite alignment, jute fibers possess a significantly lower intrinsic modulus compared to synthetic reinforcements like glass or carbon, limiting the upper bound of the composite stiffness. The hydrophilic nature of jute fibers may lead to moisture uptake or poor interfacial adhesion with the hydrophobic polyester matrix in the absence of specific coupling agents, potentially creating weak boundary layers that reduce effective load transfer. Furthermore, any residual micro-voids remaining after vacuum bagging or misalignment during hand lay-up could act as stress concentrators, locally reducing the measured modulus. Dominant Factor: The geometric arrangement of the reinforcement dominates the mechanical response; specifically, the use of continuous and aligned fibers rather than discontinuous or random mats maximizes the contribution of the fiber modulus to the overall composite stiffness in the loading direction. While the intrinsic modulus of jute is lower than synthetic alternatives, the high volume fraction and alignment ensure that the fiber reinforcement effect overwhelmingly dictates the Young's modulus, superseding the contributions of the matrix stiffness or minor processing-induced defects."
    }
  },
  {
    "doi": null,
    "title": "Gel-spinning and drawing of gelatin",
    "year": 2005,
    "chemical_composition": {
      "repeat_unit_psmiles": null,
      "monomers": [
        {
          "name": "Gelatin",
          "smiles": null,
          "ratio_value": null,
          "ratio_unit": null
        }
      ],
      "additives": [],
      "is_homopolymer": false
    },
    "processing_history": "Gel-spinning from 10% gelatin-DMSO solution at 60°C, extruded into methanol bath at -20°C (air gap 5 mm), solvent extraction in methanol for 1 week. Drawn to 8 times original length. Tensile test, 20-mm gauge length, 20 mm/min crosshead speed, Tensilon Universal Tester RTC-1350A.",
    "hierarchical_structure": "Pseudo-crystalline structure similar to triple-helix. Crystalline form aligned along drawing direction (XRD).",
    "properties": {
      "E": {
        "value": [
          3.4
        ],
        "unit": "GPa"
      }
    },
    "analysis_with_hierarchical_structure": {
