Repository: hhtrick/HHT-code

# HHT training framework

This directory contains model training, embedding precomputation, inference, article-level baselines and the curated datasets. All commands below assume that the working directory is `train_code/`.

## 3. Datasets and fixed partitions

Each main dataset is a JSON array at `dataset/{property}/{property}.json`. Entries contain source metadata, `chemical_composition`, `processing_history`, `hierarchical_structure`, `properties`, and two generated-analysis objects. Targets are stored as `properties[property]["value"]`; source metadata and target values are not predictive input fields.

| Property | Train | Validation | Test | Total |
|---|---:|---:|---:|---:|

File: train_code/dataset/E/E.json (part 179 of 204)
[
      "descriptive_text": "This sample comprises gelatin-based fibers fabricated via a gel-spinning technique. The processing involved preparing a 10% gelatin solution in dimethyl sulfoxide (DMSO) at 60°C, which was subsequently extruded through a 5 mm air gap into a methanol coagulation bath maintained at -20°C. Following extrusion, the fibers underwent solvent extraction in methanol for one week and were mechanically drawn to eight times their original length. Structural characterization reveals a pseudo-crystalline architecture resembling a triple-helix configuration, with crystalline domains aligned along the drawing direction as confirmed by X-ray diffraction. Mechanical properties were evaluated using a Tensilon Universal Tester with a 20-mm gauge length and a crosshead speed of 20 mm/min.",
      "reasoning_analysis": "Increasing Factors: The mechanical drawing to eight times the original length induces significant molecular orientation along the fiber axis, aligning the load-bearing chains with the stress direction and drastically increasing stiffness. Furthermore, the formation of a pseudo-crystalline triple-helix structure provides rigid physical crosslinks and rod-like segments that resist deformation more effectively than random coils. The low-temperature coagulation bath (-20°C) likely facilitates the stabilization of these ordered structures. Decreasing Factors: The presence of amorphous regions between the triple-helix crystalline domains introduces compliant segments that can undergo entropic elasticity, lowering the overall modulus compared to a fully crystalline material. Additionally, while solvent extraction was performed, any residual DMSO or methanol trapped within the matrix could act as a plasticizer, increasing free volume and chain mobility within the amorphous phases. The inherent flexibility of the polypeptide backbone between helical junctions also contributes to a lower baseline stiffness relative to synthetic high-performance polymers. Dominant Factor: The dominant factor governing the modulus is the high draw ratio combined with the alignment of the triple-helix crystalline domains. This processing-induced orientation overrides the compliance of the amorphous regions, transforming the material from a soft hydrogel-like state into a stiff, anisotropic fiber where the load is primarily borne by the aligned rigid helical structures."
    },
    "analysis_without_hierarchical_structure": {
      "descriptive_text": "The sample consists of gelatin fibers prepared via a gel-spinning technique. A 10% gelatin solution in dimethyl sulfoxide was prepared at 60°C and extruded through an air gap of 5 mm into a methanol coagulation bath maintained at -20°C. Following extrusion, the fibers underwent solvent extraction in methanol for one week to remove residual solvent. The resulting fibers were subsequently drawn to eight times their original length to induce orientation. Mechanical characterization was performed using a Tensilon Universal Tester RTC-1350A with a 20-mm gauge length and a crosshead speed of 20 mm/min to determine the tensile properties.",
      "reasoning_analysis": "Increasing Factors: The extensive mechanical drawing to eight times the original length induces high molecular orientation along the fiber axis, aligning the polypeptide chains and maximizing the contribution of covalent backbone stiffness to the macroscopic modulus. Additionally, the prolonged solvent extraction in methanol removes the dimethyl sulfoxide, eliminating plasticization effects that would otherwise increase free volume and lower stiffness. The coagulation in a cold methanol bath promotes the formation of physical crosslinks via hydrogen bonding within the gelatin network, further reinforcing the structure. Decreasing Factors: Gelatin is a heterogeneous mixture of polypeptides rather than a uniform synthetic homopolymer, which limits the degree of perfect crystallinity achievable compared to regular synthetic chains. The inherent viscoelastic nature of the protein backbone and potential residual moisture absorption from the environment could introduce compliance into the system. Furthermore, if the solvent extraction was incomplete, trace solvent remaining within the matrix would act as a plasticizer, reducing intermolecular friction and stiffness. Dominant Factor: The high draw ratio is the dominant factor. While the base material is a soft biopolymer, the extreme orientation imposed by the drawing process fundamentally transforms the mechanical response from isotropic soft matter to an anisotropic fiber with significantly enhanced stiffness along the loading direction, outweighing the inherent compliance of the amorphous protein regions."
    }
  },
  {
    "doi": null,
    "title": "Mechanical properties of carbon nanotube reinforced polyurethane matrix using computational method: a molecular dynamics study",
    "year": 2022,
    "chemical_composition": {
      "repeat_unit_psmiles": null,
      "monomers": [
        {
          "name": "Unspecified Polyurethane Monomers",
          "smiles": null,
          "ratio_value": null,
          "ratio_unit": null
        }
      ],
      "additives": [
        {
          "name": "Carbon nanotube",
          "type": "filler",
          "amount_value": 8.5,
          "amount_unit": "at%"
        }
      ],
      "is_homopolymer": false
    },
    "processing_history": "Molecular Dynamics (MD) simulation using LAMMPS package. DREIDING force-field for PU, Tersoff for CNT. Equilibrated using NPT ensemble at 300 K, 0 bar for 1 ns. Mechanical deformation implemented in Z direction using NVE ensemble for 1 ns. Young's modulus calculated from stress-strain curve. Reinforced with Zigzag CNT (10,0).",
    "hierarchical_structure": "PU matrix reinforced with single wall CNT (10,0). CNT length 100 Å. Simulation box 50 Å x 50 Å x 100 Å.",
    "properties": {
      "E": {
        "value": [
          0.06
        ],
        "unit": "GPa"
      }
    },
    "analysis_with_hierarchical_structure": {
      "descriptive_text": "The sample consists of a polyurethane matrix reinforced with single-walled carbon nanotubes (CNTs) at a concentration of 8.5 at%. The reinforcement phase comprises Zigzag (10,0) CNTs with a length of 100 Å embedded within a simulation box measuring 50 Å × 50 Å × 100 Å. The system was modeled using Molecular Dynamics simulations via the LAMMPS package, employing the DREIDING force-field for the polyurethane components and the Tersoff force-field for the CNTs. Following equilibration in an NPT ensemble at 300 K and 0 bar for 1 ns, mechanical deformation was implemented along the Z direction using an NVE ensemble for 1 ns to calculate the Young's modulus from the resulting stress-strain curve.",
      "reasoning_analysis": "Increasing Factors: The intrinsic high stiffness of the Zigzag (10,0) single-walled carbon nanotubes serves as the primary reinforcement mechanism, significantly driving the Young's modulus upward relative to the neat polymer. The alignment of the 100 Å CNTs along the Z-direction, which coincides with the axis of mechanical deformation, maximizes load transfer efficiency along the tube axis. Additionally, the 8.5 at% filler loading provides a substantial volume fraction of the rigid phase to bear the applied stress. Decreasing Factors: The polyurethane matrix is inherently compliant compared to the carbon nanotubes, acting as a soft phase that limits the overall composite stiffness. The relatively short CNT length of 100 Å may be insufficient to fully develop interfacial shear stress for optimal load transfer, potentially reducing the reinforcement efficiency compared to continuous fibers. Furthermore, the computational processing history involves a short equilibration time (1 ns) which may not allow the polyurethane chains to reach a fully relaxed density state, and the use of classical force-fields rather than ab initio methods may introduce approximations in interfacial bonding energies that affect the calculated stiffness. Dominant Factor: The exceptional axial stiffness of the carbon nanotubes combined with their favorable alignment along the loading direction qualitatively dominates the mechanical response, resulting in a composite Young's modulus that is significantly elevated compared to the unreinforced polyurethane matrix, despite the limitations imposed by the short filler length and compliant matrix phase."
    },
    "analysis_without_hierarchical_structure": {
      "descriptive_text": "The sample comprises a polyurethane matrix reinforced with Zigzag Carbon Nanotubes (10,0) at a concentration of 8.5 at%. The system was modeled using Molecular Dynamics simulations within the LAMMPS package, utilizing the DREIDING force-field for the polyurethane and the Tersoff force-field for the carbon nanotubes. Equilibration was performed using an NPT ensemble at 300 K and 0 bar for 1 ns, followed by mechanical deformation implemented in the Z direction using an NVE ensemble for 1 ns to derive the Young's modulus from the stress-strain curve.",
      "reasoning_analysis": "Increasing Factors: The inclusion of Zigzag Carbon Nanotubes (10,0) introduces components with intrinsically high axial stiffness, significantly reinforcing the composite. The substantial loading fraction of 8.5 at% ensures a high density of these rigid fillers, while the mechanical deformation implemented in the Z direction likely aligns the stress response with the nanotube axis, maximizing their load-bearing contribution. Additionally, the confinement of polyurethane chains near the nanotube surface may restrict segmental mobility, further stiffening the interphase region. Decreasing Factors: The polyurethane matrix itself possesses a lower intrinsic modulus compared to the carbon nanotubes, acting as a compliant phase that dilutes the overall stiffness. Furthermore, in Molecular Dynamics simulations, the interaction defined by the DREIDING and Tersoff force-fields may not perfectly capture strong covalent interfacial bonding, potentially allowing for interfacial slip that reduces load transfer efficiency between the matrix and the filler. Dominant Factor: The exceptional intrinsic stiffness of the carbon nanotubes combined with the high loading fraction qualitatively dominates the mechanical response, driving the Young's modulus of the composite significantly higher than that of the neat polyurethane matrix."
    }
  },
  {
    "doi": null,
    "title": "Langevin transducer with a stepped polymer horn",
    "year": 2021,
    "chemical_composition": {
      "repeat_unit_psmiles": "[*]Sc1ccc([*])cc1",
      "monomers": [],
      "additives": [],
      "is_homopolymer": true
    },
    "processing_history": "PPS sample (55.05 mm x 11.90 mm x 3.05 mm) characterized using dynamic thermomechanical analyzer (DMA Q800, TA Instruments) in frequency range 1-100 Hz from -40 °C to 30 °C. Time-temperature superposition applied with 25 °C reference temperature to derive properties at 20 kHz. Young's modulus (storage modulus) reported at 20 kHz frequency.",
    "hierarchical_structure": null,
    "properties": {
      "E": {
        "value": [
          5.28
        ],
        "unit": "GPa"
      }
    },
    "analysis_with_hierarchical_structure": {
      "descriptive_text": "The sample consists of a poly(phenylene sulfide) (PPS) homopolymer characterized by phenylene sulfide repeating units. The material was fabricated into a rectangular specimen with dimensions 55.05 mm × 11.90 mm × 3.05 mm for mechanical testing. Dynamic thermomechanical analysis was performed using a DMA Q800 instrument over a frequency range of 1–100 Hz and a temperature range of −40 °C to 30 °C. Time-temperature superposition was applied using a reference temperature of 25 °C to extrapolate the viscoelastic behavior, with the Young's storage modulus reported at a derived frequency of 20 kHz.",
      "reasoning_analysis": "Increasing Factors: The presence of rigid aromatic phenylene rings within the polymer backbone significantly restricts chain segment mobility, intrinsically promoting a high modulus. Furthermore, the testing temperature range (−40 °C to 30 °C) lies well below the typical glass transition temperature of PPS, ensuring the material remains in the glassy state where stiffness is maximized. The high reporting frequency of 20 kHz, derived via time-temperature superposition, limits the time available for molecular relaxation processes, thereby increasing the storage modulus. Decreasing Factors: The sulfide linkages between phenylene rings introduce a degree of rotational flexibility compared to fully carbonaceous aromatic backbones, which may slightly mitigate the overall stiffness. Additionally, the absence of reinforcing additives or fillers indicates the modulus relies solely on the neat polymer matrix without composite enhancement effects. Dominant Factor: The combination of the rigid aromatic backbone chemistry and the testing conditions, specifically the sub-glass transition temperature and high frequency, qualitatively dominates the behavior, resulting in a high storage modulus characteristic of engineering thermoplastics in the glassy regime."
    },
    "analysis_without_hierarchical_structure": {
      "descriptive_text": "The sample consists of a poly(phenylene sulfide) homopolymer characterized by a backbone comprising phenylene rings linked by sulfur atoms. A rectangular specimen with dimensions of 55.05 mm x 11.90 mm x 3.05 mm was analyzed using a dynamic thermomechanical analyzer over a frequency range of 1 to 100 Hz within a temperature window of -40 °C to 30 °C. Time-temperature superposition was employed using a reference temperature of 25 °C to extrapolate the viscoelastic properties, specifically reporting the Young's storage modulus at a derived frequency of 20 kHz.",
      "reasoning_analysis": "Increasing Factors: The chemical composition features a rigid aromatic backbone with phenylene rings that restrict chain segment mobility through steric hindrance, intrinsically promoting a high Young's modulus. Additionally, the processing and characterization history involves reporting the modulus at a high frequency of 20 kHz via time-temperature superposition; higher frequencies limit the time available for polymer chain relaxation, thereby increasing the observed storage modulus. Furthermore, the testing temperature range of -40 °C to 30 °C is below the typical glass transition temperature of poly(phenylene sulfide), ensuring the material is measured in the rigid glassy state which maximizes stiffness. Decreasing Factors: The presence of sulfur linkages between the aromatic rings introduces a degree of rotational flexibility compared to direct carbon-carbon bonds, which may slightly moderate the intrinsic stiffness relative to fully carbonaceous aromatic polymers. Additionally, the provided history does not specify thermal annealing or crystallization enhancement steps, suggesting that the crystallinity may not be maximized, which could result in a lower modulus compared to a highly crystalline counterpart. Dominant Factor: The combination of the inherently rigid aromatic backbone and the measurement conditions placing the material in the glassy state at high frequency qualitatively dominates the behavior, ensuring the reported Young's modulus reflects the unrelaxed, high-stiffness regime of the polymer."
    }
  },
  {
    "doi": null,
    "title": "Mechanical properties of carbon nanotube reinforced polyurethane matrix using computational method: a molecular dynamics study",
    "year": 2022,
    "chemical_composition": {
      "repeat_unit_psmiles": null,
      "monomers": [
        {
          "name": "Unspecified Polyurethane Monomers",
          "smiles": null,
          "ratio_value": null,
          "ratio_unit": null
        }
      ],
      "additives": [
        {
          "name": "Carbon nanotube",
          "type": "filler",
          "amount_value": 8.5,
          "amount_unit": "at%"
        }
      ],
      "is_homopolymer": false
    },
    "processing_history": "Molecular Dynamics (MD) simulation using LAMMPS package. DREIDING force-field for PU, Tersoff for CNT. Equilibrated using NPT ensemble at 300 K, 0 bar for 1 ns. Mechanical deformation implemented in Z direction using NVE ensemble for 1 ns. Young's modulus calculated from stress-strain curve. Reinforced with Zigzag CNT (11,0).",
    "hierarchical_structure": "PU matrix reinforced with single wall CNT (11,0). CNT length 100 Å. Simulation box 50 Å x 50 Å x 100 Å.",
    "properties": {
      "E": {
        "value": [
          0.06
        ],
        "unit": "GPa"
      }
    },
    "analysis_with_hierarchical_structure": {
      "descriptive_text": "The sample comprises a polyurethane matrix reinforced with single-walled carbon nanotubes (CNTs) of Zigzag (11,0) chirality at a concentration of 8.5 at%. The hierarchical structure consists of CNTs with a length of 100 Å embedded within a simulation box measuring 50 Å x 50 Å x 100 Å. This system was modeled using Molecular Dynamics simulations via the LAMMPS package, utilizing the DREIDING force-field for the polyurethane and the Tersoff force-field for the CNTs. The model was equilibrated using an NPT ensemble at 300 K and 0 bar for 1 ns, followed by mechanical deformation implemented in the Z direction using an NVE ensemble for 1 ns to derive the Young's modulus from the stress-strain curve.",
      "reasoning_analysis": "Increasing Factors: The inclusion of Zigzag (11,0) single-walled carbon nanotubes introduces highly rigid sp2-bonded carbon structures with exceptional intrinsic stiffness, significantly reinforcing the composite. The alignment of the 100 Å CNTs along the Z-direction, which corresponds to the axis of mechanical deformation, maximizes load transfer efficiency along the high-stiffness tube axis. Additionally, the high effective strain rate inherent in the 1 ns deformation simulation typically suppresses viscoelastic relaxation modes, potentially yielding a higher instantaneous modulus compared to quasi-static experimental conditions. Decreasing Factors: The polyurethane matrix is inherently softer and more compliant than the carbon nanotubes, providing a lower modulus baseline that dilutes the overall stiffness. Furthermore, the load transfer between the matrix and the filler relies on non-bonded interactions defined by the DREIDING and Tersoff force fields, which may permit interfacial slip and reduce stress transfer efficiency compared to covalently bonded interfaces. Dominant Factor: The exceptional intrinsic stiffness of the aligned carbon nanotubes qualitatively dominates the mechanical response. Despite the compliance of the polyurethane matrix and potential interfacial limitations, the high modulus of the CNTs at this loading fraction aligned with the stress direction dictates the overall composite stiffness, leading to a substantial increase in Young's modulus relative to the neat polymer matrix."
    },
    "analysis_without_hierarchical_structure": {
      "descriptive_text": "The sample comprises a polyurethane matrix reinforced with carbon nanotube fillers. Specifically, the system incorporates Zigzag CNT (11,0) at a concentration of 8.5 at%. The material behavior was investigated using Molecular Dynamics simulations within the LAMMPS package, utilizing the DREIDING force-field for the polyurethane components and the Tersoff force-field for the carbon nanotubes. The system underwent equilibration via an NPT ensemble at 300 K and 0 bar for 1 ns, followed by mechanical deformation implemented in the Z direction using an NVE ensemble for 1 ns to derive the Young's modulus from the stress-strain curve.",
      "reasoning_analysis": "Increasing Factors: The incorporation of Zigzag CNT (11,0) introduces a phase with exceptionally high intrinsic stiffness and aspect ratio, which significantly reinforces the compliant polyurethane matrix. The high loading fraction of 8.5 at% ensures a dense distribution of these rigid fillers, facilitating efficient load transfer from the matrix to the nanotubes during deformation in the Z direction. Additionally, the use of Molecular Dynamics simulation typically involves high strain rates during the NVE deformation phase, which kinetically restricts polymer chain relaxation and tends to yield higher apparent modulus values compared to quasi-static experimental conditions. Decreasing Factors: The polyurethane matrix inherently possesses lower stiffness compared to the carbon nanotube fillers, acting as a compliant medium that limits the upper bound of the composite modulus unless perfect load transfer is achieved. Furthermore, reliance on non-bonded interactions between the DREIDING-based polymer and Tersoff-based nanotubes without specified covalent functionalization may result in interfacial slippage, reducing the effective reinforcement efficiency. Dominant Factor: The exceptional intrinsic stiffness of the carbon nanotubes combined with the substantial 8.5 at% loading qualitatively dominates the mechanical response. Despite the compliance of the polyurethane matrix and potential interfacial limitations, the rigid CNT network establishes a high-stiffness framework that drives the composite Young's modulus significantly higher than that of the neat polymer system."
    }
  },
  {
    "doi": null,
    "title": "Gel-spinning and drawing of gelatin",
    "year": 2005,
    "chemical_composition": {
      "repeat_unit_psmiles": null,
      "monomers": [
        {
          "name": "Gelatin",
          "smiles": null,
          "ratio_value": null,
          "ratio_unit": null
        }
      ],
      "additives": [],
      "is_homopolymer": false
    },
    "processing_history": "Gel-spinning from 10% gelatin-DMSO solution at 60°C, extruded into methanol bath at -20°C (air gap 5 mm), solvent extraction in methanol for 1 week. Drawn to 4 times original length. Tensile test, 20-mm gauge length, 20 mm/min crosshead speed, Tensilon Universal Tester RTC-1350A.",
    "hierarchical_structure": "Pseudo-crystalline structure similar to triple-helix. Crystalline form aligned along drawing direction (XRD).",
    "properties": {
      "E": {
        "value": [
          1.9
        ],
        "unit": "GPa"
      }
    },
    "analysis_with_hierarchical_structure": {
      "descriptive_text": "The sample comprises gelatin fibers fabricated via a gel-spinning process using a 10% gelatin solution in dimethyl sulfoxide (DMSO) at 60°C. The solution was extruded through a 5 mm air gap into a methanol coagulation bath maintained at -20°C, followed by solvent extraction in methanol for one week to remove the DMSO. The fibers were subsequently drawn to four times their original length to induce molecular orientation. Structural analysis indicates a pseudo-crystalline architecture resembling a triple-helix configuration, with crystalline domains aligned along the drawing direction as confirmed by X-ray diffraction. Mechanical characterization was performed using a Tensilon Universal Tester RTC-1350A with a 20-mm gauge length and a crosshead speed of 20 mm/min.",
      "reasoning_analysis": "Increasing Factors: The high draw ratio of four times the original length induces significant molecular orientation along the fiber axis, directly enhancing stiffness in the loading direction. Furthermore, the formation of a pseudo-crystalline triple-helix structure creates rigid physical crosslinks via hydrogen bonding that restrict chain mobility. The extensive solvent extraction in methanol likely removes the plasticizing DMSO, thereby increasing the cohesive energy density and stiffness of the matrix. Decreasing Factors: Despite the orientation, the material retains amorphous regions between the crystalline domains, which comply more easily under stress compared to the rigid helices. Additionally, the inherent flexibility of the polypeptide backbone and potential residual solvent or moisture absorption typical of hydrophilic gelatin networks could act to soften the material relative to fully synthetic, highly crystalline polymers. Dominant Factor: The dominant factor governing the Young's Modulus is the synergistic effect of the processing-induced orientation and the supramolecular triple-helix structure. The alignment of these rigid helical domains along the tensile axis outweighs the compliance of the amorphous regions, resulting in a modulus significantly elevated compared to isotropic gelatin structures, primarily dictated by the degree of crystallinity and orientation achieved during gel-spinning and drawing."
    },
    "analysis_without_hierarchical_structure": {
      "descriptive_text": "The sample consists of gelatin fibers prepared via gel-spinning from a 10% gelatin solution in dimethyl sulfoxide at 60°C. The solution was extruded through a 5 mm air gap into a methanol coagulation bath maintained at -20°C, followed by solvent extraction in methanol for one week to ensure removal of the spinning solvent. The resulting fibers were subsequently drawn to four times their original length to induce molecular orientation. Mechanical characterization was performed using a Tensilon Universal Tester RTC-1350A with a 20-mm gauge length and a crosshead speed of 20 mm/min to determine the tensile properties.",
      "reasoning_analysis": "Increasing Factors: The processing history specifies a drawing ratio of four times the original length, which induces significant molecular orientation along the fiber axis, aligning the polypeptide chains and maximizing the contribution of covalent backbone stiffness to the macroscopic Young's modulus (E). Additionally, the coagulation in a -20°C methanol bath likely promotes the formation of physical crosslinks via hydrogen bonding or crystalline domains, further stiffening the network. Decreasing Factors: The inherent chemical structure of gelatin consists of flexible polypeptide chains which possess lower intrinsic backbone rigidity compared to synthetic aromatic polymers, limiting the upper bound of the modulus. Furthermore, any residual solvent remaining after the one-week extraction could act as a plasticizer, increasing free volume and reducing intermolecular friction, thereby lowering the modulus. Dominant Factor: The mechanical drawing process is the dominant factor influencing the final modulus. While the base material is inherently flexible, the high draw ratio fundamentally transforms the microstructure from isotropic to highly anisotropic, qualitatively ensuring a significantly higher modulus along the fiber axis compared to the undrawn gel state."
    }
  },
  {
    "doi": null,
    "title": "Gel-spinning and drawing of gelatin",
    "year": 2005,
    "chemical_composition": {
      "repeat_unit_psmiles": null,
      "monomers": [
        {
          "name": "Gelatin",
          "smiles": null,
          "ratio_value": null,
          "ratio_unit": null
        }
      ],
      "additives": [],
      "is_homopolymer": false
    },
    "processing_history": "Gel-spinning from 10% gelatin-DMSO solution at 60°C, extruded into methanol bath at -20°C (air gap 5 mm), solvent extraction in methanol for 1 week. No drawing. Tensile test, 20-mm gauge length, 20 mm/min crosshead speed, Tensilon Universal Tester RTC-1350A.",
    "hierarchical_structure": "Pseudo-crystalline structure similar to triple-helix. Undrawn fiber.",
    "properties": {
      "E": {
        "value": [
          0.7
        ],
        "unit": "GPa"
      }
    },
    "analysis_with_hierarchical_structure": {
      "descriptive_text": "The sample consists of gelatin fibers prepared via gel-spinning from a 10% gelatin-dimethyl sulfoxide solution at 60°C. The solution was extruded through a 5 mm air gap into a methanol coagulation bath maintained at -20°C, followed by solvent extraction in methanol for one week to yield undrawn fibers. Structural characterization indicates a pseudo-crystalline morphology resembling a triple-helix configuration. Mechanical properties were evaluated using a Tensilon Universal Tester RTC-1350A with a 20-mm gauge length and a crosshead speed of 20 mm/min.",
      "reasoning_analysis": "Increasing Factors: The formation of a pseudo-crystalline structure analogous to a triple-helix introduces rigid physical crosslinks and ordered domains within the matrix, which inherently increases the Young's modulus by restricting chain segment mobility. Additionally, the extensive solvent extraction process removes dimethyl sulfoxide and methanol, eliminating potential plasticizing effects that would otherwise soften the polymer network and decrease stiffness. Decreasing Factors: The explicit processing condition of no drawing results in an undrawn fiber state where polymer chains and crystalline domains are not aligned along the fiber axis, significantly reducing the axial stiffness compared to oriented counterparts. Furthermore, the proteinaceous nature of gelatin implies inherent viscoelasticity and potential sensitivity to environmental conditions, which can contribute to a lower effective modulus under tensile loading. Dominant Factor: The presence of the pseudo-crystalline triple-helix structure is the dominant factor establishing the baseline rigidity of the material, as it provides the fundamental structural integrity required for load bearing; however, the lack of molecular orientation due to the absence of a drawing step qualitatively limits the Young's modulus to values governed by the isotropic stiffness of the helical network rather than the maximized stiffness of aligned chains."
    },
    "analysis_without_hierarchical_structure": {
      "descriptive_text": "The sample comprises gelatin fibers fabricated via a gel-spinning process. A 10% gelatin solution in dimethyl sulfoxide was prepared at 60°C and extruded through a 5 mm air gap into a methanol coagulation bath maintained at -20°C. Following extrusion, the fibers underwent solvent extraction in methanol for one week to ensure removal of residual solvent. Mechanical characterization was performed using a Tensilon Universal Tester RTC-1350A with a 20-mm gauge length and a crosshead speed of 20 mm/min, with no drawing steps applied to the fibers post-extrusion.",
      "reasoning_analysis": "Increasing Factors: The polypeptide structure of gelatin facilitates an extensive intermolecular hydrogen bonding network, which intrinsically restricts chain mobility and increases stiffness. Furthermore, the processing history involves a prolonged solvent extraction in methanol for one week, which effectively removes the dimethyl sulfoxide solvent; eliminating this plasticizing agent reduces free volume and significantly increases the modulus. The low-temperature coagulation bath at -20°C may also promote denser physical crosslinking within the gel network. Decreasing Factors: The explicit processing instruction of no drawing means the polymer chains remain in a largely isotropic, random coil configuration rather than being aligned along the fiber axis, which severely limits the efficiency of load transfer and reduces the modulus compared to oriented fibers. Additionally, the inherent heterogeneity of gelatin as a biopolymer mixture rather than a uniform synthetic homopolymer may introduce structural defects or amorphous regions that lower stiffness. Dominant Factor: The lack of molecular orientation resulting from the absence of a drawing step is the dominant factor limiting the final E, as chain alignment is the most effective mechanism for enhancing stiffness in fibrous polymers; while the solvent removal establishes a solid baseline, the isotropic chain arrangement prevents the modulus from reaching the higher values achievable through orientation-induced crystallization and alignment."
    }
  },
  {
    "doi": "10.3390/polym14030401",
    "title": "Comparison of Young’s Modulus of Continuous and Aligned Lignocellulosic Jute and Mallow Fibers Reinforced Polyester Composites Determined Both Experimentally and from Theoretical Prediction Models",
    "year": 2022,
    "chemical_composition": {
      "repeat_unit_psmiles": null,
      "monomers": [
        {
          "name": "Unsaturated terephthalate-based polyester resin",
          "smiles": null,
          "ratio_value": null,
          "ratio_unit": null
        }
      ],
      "additives": [
        {
          "name": "Methyl-ethyl-ketone peroxide",
          "type": "catalyst",
          "amount_value": 1.0,
          "amount_unit": "wt%"
        },
        {
          "name": "Mallow fiber",
          "type": "reinforcement",
          "amount_value": 5,
          "amount_unit": "vol%"
        }
      ],
      "is_homopolymer": false
    },
    "processing_history": "Polyester/Mallow composite prepared by vacuum-assisted hand lay-up/vacuum-bagging method with continuous and aligned fibers. Young's modulus measured by uniaxial tensile test at 2 mm/min crosshead speed, 23 °C, according to ASTM 3039, using EMIC DL 10,000 universal testing machine.",
    "hierarchical_structure": "Continuous and aligned mallow fibers (0° unidirectional) in polyester matrix. Fiber volume fraction 5%. Void volume fraction 12.60%.",
    "properties": {
      "E": {
        "value": [
          0.847
        ],
        "unit": "GPa"
      }
    },
    "analysis_with_hierarchical_structure": {
      "descriptive_text": "The material system comprises an unsaturated terephthalate-based polyester resin matrix reinforced with Mallow fibers, catalyzed by 1.0 wt% Methyl-ethyl-ketone peroxide. This composite was manufactured via a vacuum-assisted hand lay-up and vacuum-bagging technique, yielding a hierarchical structure characterized by continuous and aligned mallow fibers oriented unidirectionally at 0° within the polymer matrix. The resulting microstructure exhibits a fiber volume fraction of 5% and a void volume fraction of 12.60%. Mechanical characterization was performed using uniaxial tensile testing at a crosshead speed of 2 mm/min and 23 °C according to ASTM 3039 standards on an EMIC DL 10,000 universal testing machine to determine the Young's modulus.",
      "reasoning_analysis": "Increasing Factors: The incorporation of continuous and aligned Mallow fibers oriented at 0° relative to the loading direction theoretically enhances stiffness through efficient load transfer along the fiber axis, adhering to the upper bound of the Rule of Mixtures. Additionally, the curing of the unsaturated polyester matrix using Methyl-ethyl-ketone peroxide creates a crosslinked network, increasing the intrinsic modulus of the matrix phase compared to its uncured state. Decreasing Factors: The relatively low fiber volume fraction of 5% limits the contribution of the reinforcement phase, leaving the mechanical behavior largely governed by the polymer matrix. More critically, the exceptionally high void volume fraction of 12.60% introduces significant discontinuities within the material, reducing the effective load-bearing cross-sectional area and acting as stress concentrators that drastically compromise structural integrity and stiffness. Furthermore, the lack of specified coupling agents may lead to poor interfacial adhesion between the hydrophilic natural fibers and the hydrophobic polyester matrix, hindering stress transfer. Dominant Factor: While the alignment of fibers provides a directional stiffening effect, the dominant factor influencing the final Young's modulus is the excessive void content. The 12.60% porosity qualitatively outweighs the reinforcing benefit of the low 5% fiber loading, likely resulting in a composite modulus that is significantly depressed relative to theoretical predictions and potentially lower than that of a void-free neat resin matrix."
    },
    "analysis_without_hierarchical_structure": {
      "descriptive_text": "The sample comprises an unsaturated terephthalate-based polyester resin matrix catalyzed by 1.0 wt% Methyl-ethyl-ketone peroxide and reinforced with 5 vol% Mallow fiber. This composite was fabricated via a vacuum-assisted hand lay-up and vacuum-bagging method, utilizing continuous and aligned fibers to ensure structural orientation. Mechanical characterization involved uniaxial tensile testing conducted at a crosshead speed of 2 mm/min and 23 °C, adhering to ASTM 3039 standards using an EMIC DL 10,000 universal testing machine.",
      "reasoning_analysis": "Increasing Factors: The formation of a crosslinked thermoset network initiated by the Methyl-ethyl-ketone peroxide catalyst enhances the rigidity of the polyester matrix. Furthermore, the incorporation of Mallow fibers, which typically possess a higher stiffness than the resin matrix, contributes to composite stiffening, while the vacuum-assisted processing minimizes void content that would otherwise act as compliance sources. The alignment of continuous fibers specifically maximizes load transfer efficiency along the tensile axis, significantly driving the Young's modulus upward in the fiber direction. Decreasing Factors: The relatively low reinforcement volume fraction of 5 vol% limits the overall composite stiffening effect compared to higher fiber loading systems. Additionally, natural fibers like Mallow may exhibit lower intrinsic modulus compared to synthetic alternatives and potential interfacial incompatibility with the hydrophobic polyester matrix could hinder optimal stress transfer, thereby reducing the effective modulus contribution. Dominant Factor: The alignment of continuous fibers during the vacuum-assisted lay-up is the dominant factor governing the mechanical response. Although the low volume fraction constrains the absolute magnitude of stiffening, the continuous and aligned architecture ensures that the reinforcement phase contributes maximally to the Young's modulus in the loading direction, distinguishing the material behavior from isotropic or randomly reinforced variants."
    }
  },
  {
    "doi": null,
    "title": "Gel-spinning and drawing of gelatin",
    "year": 2005,
    "chemical_composition": {
      "repeat_unit_psmiles": null,
      "monomers": [
        {
          "name": "Gelatin",
          "smiles": null,
          "ratio_value": null,
          "ratio_unit": null
        }
      ],
      "additives": [],
      "is_homopolymer": false
    },
    "processing_history": "Gel-spinning from 10% gelatin-DMSO solution at 60°C, extruded into methanol bath at -20°C (air gap 5 mm), solvent extraction in methanol for 1 week. Drawn to 4 times original length. Heat-treated at 220 °C for 1 h under inert atmosphere at constant tension. Tensile test, 20-mm gauge length, 20 mm/min crosshead speed, Tensilon Universal Tester RTC-1350A.",
    "hierarchical_structure": "Pseudo-crystalline structure similar to triple-helix. Crystalline form aligned along drawing direction (XRD).",
    "properties": {
      "E": {
        "value": [
          1.7
        ],
        "unit": "GPa"
      }
    },
    "analysis_with_hierarchical_structure": {
      "descriptive_text": "The sample comprises gelatin fibers fabricated via gel-spinning from a 10% gelatin-DMSO solution at 60°C, followed by extrusion into a methanol coagulation bath at -20°C with a 5 mm air gap. Post-spinning processing included solvent extraction in methanol for one week, drawing to four times the original length, and heat treatment at 220°C for one hour under an inert atmosphere while maintaining constant tension. Structural characterization indicates a pseudo-crystalline architecture resembling a triple-helix, with crystalline forms aligned along the drawing direction as confirmed by XRD. Mechanical evaluation was conducted using a Tensilon Universal Tester RTC-1350A with a 20-mm gauge length and a crosshead speed of 20 mm/min.",
