Repository: hhtrick/HHT-code

# HHT training framework

This directory contains model training, embedding precomputation, inference, article-level baselines and the curated datasets. All commands below assume that the working directory is `train_code/`.

## 3. Datasets and fixed partitions

Each main dataset is a JSON array at `dataset/{property}/{property}.json`. Entries contain source metadata, `chemical_composition`, `processing_history`, `hierarchical_structure`, `properties`, and two generated-analysis objects. Targets are stored as `properties[property]["value"]`; source metadata and target values are not predictive input fields.

| Property | Train | Validation | Test | Total |
|---|---:|---:|---:|---:|

File: train_code/dataset/E/E.json (part 180 of 204)
[
      "reasoning_analysis": "Increasing Factors: The high draw ratio of four times the original length induces significant molecular orientation, aligning the polypeptide chains and crystalline domains along the stress axis, which substantially enhances stiffness. Furthermore, the heat treatment under constant tension promotes the formation and stabilization of the pseudo-crystalline triple-helix structure, reducing free volume and restricting chain mobility. The complete solvent extraction removes residual DMSO and methanol, eliminating plasticization effects that would otherwise lower modulus. Decreasing Factors: The material retains a semi-crystalline nature with amorphous regions between the triple-helix crystallites, which possess lower intrinsic stiffness compared to the ordered domains. Additionally, the inherent flexibility of the polypeptide backbone in non-crystalline regions allows for some segmental motion under load. Dominant Factor: The structural alignment and enhanced crystallinity resulting from the combined effects of high-ratio drawing and tensioned heat treatment qualitatively dominate the mechanical response, driving the Young's Modulus significantly higher along the fiber axis compared to isotropic or untreated gelatin structures."
    },
    "analysis_without_hierarchical_structure": {
      "descriptive_text": "The sample comprises gelatin fibers fabricated through a gel-spinning process. A 10% gelatin solution in dimethyl sulfoxide was prepared at 60°C and extruded across a 5 mm air gap into a methanol coagulation bath maintained at -20°C. Following extrusion, the fibers underwent solvent extraction in methanol for one week to ensure removal of the spinning solvent. The fibers were subsequently drawn to four times their original length and subjected to heat treatment at 220 °C for one hour under an inert atmosphere while maintaining constant tension. Mechanical characterization was performed via tensile testing using a Tensilon Universal Tester with a 20-mm gauge length and a crosshead speed of 20 mm/min.",
      "reasoning_analysis": "Increasing Factors: The processing history involves a high draw ratio of four times, which induces significant molecular orientation and chain alignment along the fiber axis, substantially increasing stiffness. Furthermore, the heat treatment at 220 °C under constant tension promotes secondary crystallization and stabilizes the oriented structure, while the prolonged solvent extraction removes the plasticizing dimethyl sulfoxide, reducing free volume. Decreasing Factors: The inherent chemical composition of gelatin consists of flexible polypeptide chains which typically possess lower intrinsic stiffness compared to rigid synthetic polymer backbones. Additionally, the coagulation process at low temperatures could potentially introduce microvoids or less dense packing if not fully collapsed during drawing, which might slightly mitigate the maximum achievable modulus. Dominant Factor: The mechanical reinforcement driven by the high-draw ratio and high-temperature annealing under tension qualitatively dominates the final behavior. These processing steps maximize intermolecular hydrogen bonding and chain alignment, overriding the inherent flexibility of the biopolymer backbone to yield a significantly enhanced Young's Modulus relative to undrawn or cast gelatin materials."
    }
  },
  {
    "doi": "10.3390/polym14030401",
    "title": "Comparison of Young’s Modulus of Continuous and Aligned Lignocellulosic Jute and Mallow Fibers Reinforced Polyester Composites Determined Both Experimentally and from Theoretical Prediction Models",
    "year": 2022,
    "chemical_composition": {
      "repeat_unit_psmiles": null,
      "monomers": [
        {
          "name": "Jute fiber",
          "smiles": null,
          "ratio_value": null,
          "ratio_unit": null
        }
      ],
      "additives": [],
      "is_homopolymer": false
    },
    "processing_history": "Fibers manually separated and cut in lengths of 300 mm. Tensile test performed according to ASTM C1557 using EMIC DL 10,000 universal testing machine with 40-mm gage length and crosshead speed of 0.2 mm/min. Fibers tested as received.",
    "hierarchical_structure": "Single jute fiber. Density 1.482 g/cm3. Average diameter 78.00 μm.",
    "properties": {
      "E": {
        "value": [
          17.955
        ],
        "unit": "GPa"
      }
    },
    "analysis_with_hierarchical_structure": {
      "descriptive_text": "The sample comprises a single jute fiber, a natural composite material, characterized by a density of 1.482 g/cm³ and an average diameter of 78.00 μm. The fibers were manually separated and cut into 300 mm lengths, then tested as received without chemical modification or additive incorporation. Mechanical evaluation was performed via tensile testing in accordance with ASTM C1557 using an EMIC DL 10,000 universal testing machine, utilizing a 40-mm gage length and a crosshead speed of 0.2 mm/min.",
      "reasoning_analysis": "Increasing Factors: The intrinsic high crystallinity of cellulose microfibrils aligned along the fiber axis provides significant structural rigidity, directly enhancing the Young's modulus (E). Additionally, the low crosshead speed of 0.2 mm/min ensures quasi-static loading conditions, minimizing viscoelastic dissipation and allowing for the accurate measurement of the equilibrium elastic response. Decreasing Factors: The 'as received' processing history indicates the retention of non-cellulosic components such as lignin and hemicellulose, which act as compliant amorphous phases within the fiber wall, reducing the overall stiffness compared to purified cellulose. Furthermore, manual separation and cutting may introduce surface micro-defects or stress concentrations, and the natural variability in microfibril angle inherent to jute fibers can deviate load transfer efficiency from the axial direction. Dominant Factor: While the crystalline cellulose content establishes the theoretical upper limit for stiffness, the dominant factor governing the observed modulus is the microfibril angle and the volume fraction of the compliant amorphous matrix (lignin/hemicellulose) retained due to the lack of chemical treatment, which qualitatively limits the modulus relative to chemically modified or highly oriented synthetic fibers."
    },
    "analysis_without_hierarchical_structure": {
      "descriptive_text": "The sample consists of natural jute fibers that were manually separated and cut into lengths of 300 mm. The fibers were tested in their as-received condition without the incorporation of any additives or chemical modifications. Tensile properties were evaluated according to ASTM C1557 using an EMIC DL 10,000 universal testing machine equipped with a 40-mm gage length and operated at a crosshead speed of 0.2 mm/min.",
      "reasoning_analysis": "Increasing Factors: The chemical composition of jute fiber is dominated by crystalline cellulose microfibrils oriented along the fiber axis, which provides inherent structural rigidity and significantly drives the Young's Modulus upward. The manual separation process aims to isolate these load-bearing structural elements, reducing the compliance associated with unprocessed bundles. Decreasing Factors: The processing history indicates the fibers were tested as received, implying the absence of a drying step; consequently, ambient moisture likely acts as a plasticizer for the amorphous hemicellulose and lignin matrix, reducing intermolecular hydrogen bonding and lowering the modulus. Additionally, manual handling and cutting may introduce micro-defects or variability in alignment that compromise the theoretical stiffness. Dominant Factor: While the high crystallinity of the cellulose establishes a strong baseline for stiffness, the hygroscopic nature of the material means the moisture content inherent in the as received processing history is the dominant factor qualitatively governing the final modulus, likely resulting in a reduced value compared to dried specimens due to the plasticization of the non-crystalline regions."
    }
  },
  {
    "doi": null,
    "title": "Mechanical properties of carbon nanotube reinforced polyurethane matrix using computational method: a molecular dynamics study",
    "year": 2022,
    "chemical_composition": {
      "repeat_unit_psmiles": null,
      "monomers": [
        {
          "name": "Unspecified Polyurethane Monomers",
          "smiles": null,
          "ratio_value": null,
          "ratio_unit": null
        }
      ],
      "additives": [
        {
          "name": "Carbon nanotube",
          "type": "filler",
          "amount_value": 8.5,
          "amount_unit": "at%"
        }
      ],
      "is_homopolymer": false
    },
    "processing_history": "Molecular Dynamics (MD) simulation using LAMMPS package. DREIDING force-field for PU, Tersoff for CNT. Equilibrated using NPT ensemble at 300 K, 0 bar for 1 ns. Mechanical deformation implemented in Z direction using NVE ensemble for 1 ns. Young's modulus calculated from stress-strain curve. Reinforced with Zigzag CNT (12,0).",
    "hierarchical_structure": "PU matrix reinforced with single wall CNT (12,0). CNT length 100 Å. Simulation box 50 Å x 50 Å x 100 Å.",
    "properties": {
      "E": {
        "value": [
          0.06
        ],
        "unit": "GPa"
      }
    },
    "analysis_with_hierarchical_structure": {
      "descriptive_text": "This material system comprises a polyurethane matrix reinforced with single-walled carbon nanotubes (CNTs) of Zigzag (12,0) chirality at a concentration of 8.5 at%. The structural model was generated using Molecular Dynamics simulations within the LAMMPS package, utilizing the DREIDING force field for the polyurethane components and the Tersoff force field for the CNTs. The simulation box dimensions were set to 50 Å x 50 Å x 100 Å, containing CNTs with a length of 100 Å. The system was equilibrated using an NPT ensemble at 300 K and 0 bar for 1 ns, followed by mechanical deformation implemented in the Z direction using an NVE ensemble for 1 ns to calculate the Young's modulus from the stress-strain response.",
      "reasoning_analysis": "Increasing Factors: The inclusion of Zigzag (12,0) single-walled carbon nanotubes introduces a phase with exceptionally high intrinsic axial stiffness, which significantly reinforces the compliant polyurethane matrix. The geometric configuration where the 100 Å CNT length matches the 100 Å simulation box dimension along the Z axis ensures perfect alignment with the applied deformation direction, maximizing load transfer efficiency. Furthermore, the relatively high filler loading of 8.5 at% substantially increases the volume fraction of the stiff phase, driving the composite modulus upward according to composite theory. Decreasing Factors: The polyurethane matrix acts as a softer continuous phase that limits the overall stiffness compared to a pure CNT assembly. The finite length of the nanotubes, even though aligned, may introduce stress concentrations at the tube ends if interfacial load transfer is not perfect. Additionally, the reliance on non-bonded interactions between the matrix and filler in the simulation may permit interfacial slip under strain, reducing the effective reinforcement compared to covalently functionalized systems. Dominant Factor: The exceptional intrinsic stiffness of the aligned carbon nanotubes at 8.5 at% loading qualitatively dominates the mechanical response, resulting in a composite Young's modulus that is significantly elevated relative to the neat polyurethane matrix, despite the potential limitations imposed by interfacial slip and finite tube length."
    },
    "analysis_without_hierarchical_structure": {
      "descriptive_text": "The sample comprises a polyurethane matrix reinforced with carbon nanotubes at a concentration of 8.5 at%. Specifically, the composite incorporates Zigzag CNT (12,0) structures within the unspecified polyurethane monomer system. The material properties were derived through Molecular Dynamics simulations using the LAMMPS package, employing the DREIDING force-field for the polyurethane and the Tersoff potential for the carbon nanotubes. The system was equilibrated using an NPT ensemble at 300 K and 0 bar for 1 ns, followed by mechanical deformation implemented in the Z direction using an NVE ensemble for 1 ns to calculate the Young's modulus from the resulting stress-strain curve.",
      "reasoning_analysis": "Increasing Factors: The incorporation of Zigzag Carbon Nanotubes at a significant loading of 8.5 at% introduces extreme intrinsic stiffness due to the strong covalent sp2 bonding within the nanotube lattice, which drastically reinforces the composite. Additionally, the mechanical deformation implemented in the Z direction during the Molecular Dynamics simulation likely aligns the stress response with the CNT axial direction, maximizing load transfer, while the high strain rate inherent to the 1 ns NVE deformation timeframe restricts viscoelastic relaxation, artificially elevating the calculated modulus. Decreasing Factors: The polyurethane matrix itself is inherently compliant compared to the nanotubes, and without explicit covalent functionalization mentioned between the PU and CNT phases, interfacial slip via van der Waals interactions may limit efficient stress transfer, potentially reducing the effective composite stiffness relative to the theoretical rule of mixtures. Dominant Factor: The exceptional axial stiffness of the Carbon Nanotubes at 8.5 at% loading qualitatively dominates the mechanical response, driving the Young's modulus significantly higher than that of the neat polyurethane matrix, although the simulated high-strain-rate conditions further amplify this stiffening effect relative to experimental quasi-static conditions."
    }
  },
  {
    "doi": "10.3390/polym14030401",
    "title": "Comparison of Young’s Modulus of Continuous and Aligned Lignocellulosic Jute and Mallow Fibers Reinforced Polyester Composites Determined Both Experimentally and from Theoretical Prediction Models",
    "year": 2022,
    "chemical_composition": {
      "repeat_unit_psmiles": null,
      "monomers": [
        {
          "name": "Mallow fiber",
          "smiles": null,
          "ratio_value": null,
          "ratio_unit": null
        }
      ],
      "additives": [],
      "is_homopolymer": false
    },
    "processing_history": "Fibers manually separated and cut in lengths of 300 mm. Tensile test performed according to ASTM C1557 using EMIC DL 10,000 universal testing machine with 40-mm gage length and crosshead speed of 0.2 mm/min. Fibers tested as received.",
    "hierarchical_structure": "Single mallow fiber. Density 1.148 g/cm3. Average diameter 79.74 μm.",
    "properties": {
      "E": {
        "value": [
          11.725
        ],
        "unit": "GPa"
      }
    },
    "analysis_with_hierarchical_structure": {
      "descriptive_text": "The investigated sample comprises a single mallow fiber, a natural biocomposite material characterized by a density of 1.148 g/cm³ and an average diameter of 79.74 μm. The fibers were manually separated and cut to lengths of 300 mm, then tested as received without further chemical modification or additive incorporation. Mechanical characterization was conducted via tensile testing according to ASTM C1557 standards using an EMIC DL 10,000 universal testing machine, employing a 40-mm gage length and a crosshead speed of 0.2 mm/min to determine the mechanical properties.",
      "reasoning_analysis": "Increasing Factors: The intrinsic high stiffness of crystalline cellulose microfibrils aligned along the fiber axis serves as the primary reinforcement phase within the natural fiber structure. Additionally, the relatively small average diameter of 79.74 μm suggests a lower probability of critical structural defects compared to thicker fiber bundles, which can enhance the effective elastic modulus. Decreasing Factors: The presence of amorphous biopolymers such as lignin and hemicellulose within the fiber structure acts as a compliant matrix with significantly lower stiffness than the cellulose reinforcement. Furthermore, the processing history indicates the fibers were tested as received, implying potential ambient moisture content that plasticizes the hydrophilic matrix and reduces intermolecular hydrogen bonding, thereby lowering the elastic modulus. The low crosshead speed of 0.2 mm/min also allows for viscoelastic relaxation during loading, which may result in a lower apparent modulus compared to higher strain rates, while manual separation could introduce micro-damage. Dominant Factor: The structural alignment and high volume fraction of crystalline cellulose microfibrils qualitatively dominate the stiffness behavior, establishing the baseline modulus; however, the hygroscopic nature of the natural fiber and the compliant amorphous matrix components significantly moderate this value, preventing it from reaching the theoretical limits of pure cellulose crystals."
    },
    "analysis_without_hierarchical_structure": {
      "descriptive_text": "The sample comprises natural Mallow fibers, characterized as a heterogeneous biopolymer system rather than a synthetic homopolymer. These fibers were manually separated and cut into lengths of 300 mm without the addition of any chemical additives or fillers. Mechanical characterization was performed on the fibers in their as-received state using a tensile test configured according to ASTM C1557, utilizing an EMIC DL 10,000 universal testing machine with a 40-mm gage length and a crosshead speed of 0.2 mm/min.",
      "reasoning_analysis": "Increasing Factors: The chemical composition of Mallow fiber is primarily cellulosic, characterized by highly crystalline cellulose microfibrils oriented along the fiber axis, which intrinsically drives the E higher due to the strong covalent bonding within the crystalline regions. Additionally, the manual separation process described in the processing history likely minimizes mechanical damage compared to harsh decortication methods, preserving the structural integrity and continuity of the load-bearing cellulose chains. Decreasing Factors: The processing history specifies that fibers were tested as received, implying the presence of ambient moisture within the hygroscopic natural fiber structure; water molecules act as plasticizers for the amorphous hemicellulose and lignin matrix, increasing free volume and reducing intermolecular hydrogen bonding, which qualitatively lowers E. Furthermore, the heterogeneous nature of the natural fiber, indicated by the non-homopolymer classification, introduces structural defects and variations in microfibril angle that can decrease stiffness relative to synthetic homogeneous polymers. Dominant Factor: While the high crystallinity of the cellulose provides a substantial baseline stiffness, the untreated as-received condition implying significant moisture content is the dominant dynamic factor that qualitatively limits the measured E, causing it to be lower than what would be observed in a fully dried, conditioned sample due to the plasticization of the amorphous regions."
    }
  },
  {
    "doi": null,
    "title": "Gel-spinning and drawing of gelatin",
    "year": 2005,
    "chemical_composition": {
      "repeat_unit_psmiles": null,
      "monomers": [
        {
          "name": "Gelatin",
          "smiles": null,
          "ratio_value": null,
          "ratio_unit": null
        }
      ],
      "additives": [],
      "is_homopolymer": false
    },
    "processing_history": "Gel-spinning from 10% gelatin-DMSO solution at 60°C, extruded into methanol bath at -20°C (air gap 5 mm), solvent extraction in methanol for 1 week. Drawn to 4 times original length. Heat-treated at 180 °C for 1 h under inert atmosphere at constant tension. Tensile test, 20-mm gauge length, 20 mm/min crosshead speed, Tensilon Universal Tester RTC-1350A.",
    "hierarchical_structure": "Pseudo-crystalline structure similar to triple-helix. Crystalline form aligned along drawing direction (XRD).",
    "properties": {
      "E": {
        "value": [
          1.9
        ],
        "unit": "GPa"
      }
    },
    "analysis_with_hierarchical_structure": {
      "descriptive_text": "The sample consists of gelatin fibers prepared via a gel-spinning technique from a 10% gelatin-DMSO solution at 60°C. The solution was extruded into a methanol coagulation bath maintained at -20°C with a 5 mm air gap, followed by solvent extraction in methanol for one week. To enhance orientation, the fibers were drawn to four times their original length and subsequently heat-treated at 180 °C for 1 hour under an inert atmosphere while maintaining constant tension. Structural characterization reveals a pseudo-crystalline architecture resembling a triple-helix conformation, with crystalline domains preferentially aligned along the drawing direction as confirmed by XRD. Mechanical properties were evaluated using a tensile test with a 20-mm gauge length and 20 mm/min crosshead speed on a Tensilon Universal Tester RTC-1350A.",
      "reasoning_analysis": "Increasing Factors: The extensive drawing process to four times the original length induces significant molecular orientation along the fiber axis, aligning the stiff triple-helix domains and covalent backbones with the stress direction, which substantially increases the Young's Modulus (E). Furthermore, the heat treatment at 180 °C under constant tension likely promotes further crystallization and stabilizes the pseudo-crystalline structure, reducing free volume and enhancing intermolecular interactions. Decreasing Factors: The inherent nature of gelatin as a heterogeneous biopolymer mixture introduces structural irregularities and amorphous regions that limit the maximum achievable stiffness compared to synthetic homopolymers. Additionally, despite prolonged solvent extraction, any potential residual solvent trapped within the matrix could act as a plasticizer, facilitating segmental motion and reducing the modulus. Dominant Factor: The dominant factor governing the modulus is the high degree of molecular orientation and crystalline alignment achieved through the combination of gel-spinning, high-ratio drawing, and tensioned heat treatment. This processing-induced alignment transforms the inherently flexible protein chains into a rigid, load-bearing architecture along the testing direction, qualitatively maximizing the modulus relative to undrawn or cast gelatin films."
    },
    "analysis_without_hierarchical_structure": {
      "descriptive_text": "The sample consists of gelatin fibers prepared via a gel-spinning technique. A 10% gelatin solution in dimethyl sulfoxide (DMSO) was prepared at 60°C and extruded through an air gap of 5 mm into a methanol coagulation bath maintained at -20°C. Following extrusion, the fibers underwent solvent extraction in methanol for one week to remove residual DMSO. The fibers were subsequently drawn to four times their original length and heat-treated at 180 °C for 1 hour under an inert atmosphere while maintaining constant tension. Mechanical properties were evaluated using a Tensilon Universal Tester RTC-1350A with a 20-mm gauge length and a crosshead speed of 20 mm/min.",
      "reasoning_analysis": "Increasing Factors: The processing history involves a significant drawing ratio of four times the original length, which induces high molecular orientation along the fiber axis, directly increasing stiffness. Additionally, heat treatment at 180 °C under constant tension promotes further crystallization and stabilizes the oriented structure through physical crosslinking, while the prolonged solvent extraction removes the plasticizing DMSO, reducing free volume. Decreasing Factors: The inherent chemical composition consists of flexible polypeptide chains rather than rigid synthetic backbones, which imposes a baseline limit on the modulus compared to engineering plastics. Furthermore, the material is not a homopolymer, indicating a heterogeneous mixture of chain lengths and sequences that may inhibit perfect crystalline packing and introduce structural defects. Dominant Factor: The processing-induced molecular orientation and crystallization qualitatively dominate the final behavior. The combination of high draw ratio and thermal annealing under tension overrides the inherent flexibility of the protein backbone, resulting in a significantly enhanced modulus relative to the undrawn, unannealed state."
    }
  },
  {
    "doi": "10.1016/j.jcomc.2023.100427",
    "title": "Micromechanics of $\\mathrm { T i } _ { 3 } \\mathrm { C } _ { 2 } \\mathrm { T } _ { \\mathbf { X } }$ MXene reinforced poly(vinyl alcohol) nanocomposites",
    "year": 2023,
    "chemical_composition": {
      "repeat_unit_psmiles": "[*]CC(O)[*]",
      "monomers": [
        {
          "name": "Vinyl alcohol",
          "smiles": "C=CO",
          "ratio_value": null,
          "ratio_unit": null
        }
      ],
      "additives": [],
      "is_homopolymer": true
    },
    "processing_history": "PVA powder (Mw 67,000 g/mol, 88% hydrolysis) dissolved in DI water at 90°C to produce 5 wt% solution. No MXene added. Solution poured into petri dishes and dried at 60°C for 24 h. Young's modulus measured by uniaxial tensile test using Instron 5900R84, 100 N load cell, 1 mm/min loading rate, dogbone specimens (10 mm gauge length, 3 mm width, ~0.05 mm thickness).",
    "hierarchical_structure": "Pure PVA matrix. Semicrystalline.",
    "properties": {
      "E": {
        "value": [
          2.21
        ],
        "unit": "GPa"
      }
    },
    "analysis_with_hierarchical_structure": {
      "descriptive_text": "The sample consists of a semicrystalline poly(vinyl alcohol) (PVA) homopolymer matrix with a weight-average molecular weight of 67,000 g/mol and 88% hydrolysis. To prepare the films, PVA powder was dissolved in deionized water at 90°C to form a 5 wt% solution, which was subsequently cast into petri dishes and dried at 60°C for 24 hours. The mechanical properties were evaluated via uniaxial tensile testing using an Instron 5900R84 equipped with a 100 N load cell at a loading rate of 1 mm/min, utilizing dogbone specimens with a 10 mm gauge length, 3 mm width, and approximately 0.05 mm thickness.",
      "reasoning_analysis": "Increasing Factors: The semicrystalline hierarchical structure provides rigid crystalline domains that act as physical crosslinks and reinforcing fillers within the amorphous matrix, significantly enhancing stiffness. Furthermore, the high density of hydroxyl groups along the polymer backbone facilitates extensive intermolecular hydrogen bonding, which restricts chain segment mobility and increases the resistance to elastic deformation. Decreasing Factors: The 88% degree of hydrolysis indicates the presence of residual acetate groups, which disrupt chain regularity and reduce the overall crystallinity compared to fully hydrolyzed PVA, thereby lowering the modulus. Additionally, the solution casting process using water poses a risk of residual moisture retention despite drying, which would act as a plasticizer to increase free volume and decrease stiffness. The moderate molecular weight of 67,000 g/mol may also limit the density of entanglements compared to ultra-high molecular weight grades. Dominant Factor: The semicrystalline morphology supported by the dense hydrogen bonding network is the dominant factor governing the Young's modulus. While the incomplete hydrolysis and potential residual solvent mitigate the maximum achievable stiffness, the intrinsic rigidity conferred by the crystalline regions and strong intermolecular forces establishes the fundamental mechanical response of the material."
    },
    "analysis_without_hierarchical_structure": {
      "descriptive_text": "The sample consists of a poly(vinyl alcohol) homopolymer with a molecular weight of 67,000 g/mol and 88% hydrolysis. To prepare the specimen, the PVA powder was dissolved in deionized water at 90°C to form a 5 wt% solution. This solution was cast into petri dishes and dried at 60°C for 24 hours to form films. The Young's modulus was subsequently characterized via uniaxial tensile testing using an Instron 5900R84 equipped with a 100 N load cell, utilizing dogbone specimens with a 10 mm gauge length, 3 mm width, and approximately 0.05 mm thickness at a loading rate of 1 mm/min.",
      "reasoning_analysis": "Increasing Factors: The chemical composition features a high density of hydroxyl groups along the backbone, enabling strong intermolecular hydrogen bonding that acts as physical crosslinks, significantly restricting chain mobility and increasing stiffness. Furthermore, the drying process at 60°C for 24 hours facilitates solvent evaporation and allows for the development of crystalline domains, while the molecular weight of 67,000 g/mol ensures sufficient chain entanglements to support effective stress transfer within the solid film. Decreasing Factors: The 88% degree of hydrolysis indicates the presence of residual vinyl acetate groups, which are bulky and disrupt the regularity of the polymer chain, hindering efficient packing and reducing overall crystallinity compared to fully hydrolyzed PVA. Additionally, the solution casting process followed by drying at a moderate temperature of 60°C may result in lower crystallinity compared to high-temperature annealing, and any residual moisture from the aqueous solvent could act as a plasticizer, increasing free volume and reducing stiffness. Dominant Factor: The extensive intermolecular hydrogen bonding network inherent to the poly(vinyl alcohol) backbone serves as the primary mechanism establishing the material's stiffness. While the residual vinyl acetate groups from the 88% hydrolysis and the solution casting process limit the maximum crystallinity, the cumulative strength of the hydroxyl-mediated physical crosslinks outweighs these disordering influences, dictating the overall high-modulus behavior relative to non-hydrogen-bonding polymers."
    }
  },
  {
    "doi": "10.3390/polym14030401",
    "title": "Comparison of Young’s Modulus of Continuous and Aligned Lignocellulosic Jute and Mallow Fibers Reinforced Polyester Composites Determined Both Experimentally and from Theoretical Prediction Models",
    "year": 2022,
    "chemical_composition": {
      "repeat_unit_psmiles": null,
      "monomers": [
        {
          "name": "Unsaturated terephthalate-based polyester resin",
          "smiles": null,
          "ratio_value": null,
          "ratio_unit": null
        }
      ],
      "additives": [
        {
          "name": "Methyl-ethyl-ketone peroxide",
          "type": "catalyst",
          "amount_value": 1.0,
          "amount_unit": "wt%"
        },
        {
          "name": "Mallow fiber",
          "type": "reinforcement",
          "amount_value": 15,
          "amount_unit": "vol%"
        }
      ],
      "is_homopolymer": false
    },
    "processing_history": "Polyester/Mallow composite prepared by vacuum-assisted hand lay-up/vacuum-bagging method with continuous and aligned fibers. Young's modulus measured by uniaxial tensile test at 2 mm/min crosshead speed, 23 °C, according to ASTM 3039, using EMIC DL 10,000 universal testing machine.",
    "hierarchical_structure": "Continuous and aligned mallow fibers (0° unidirectional) in polyester matrix. Fiber volume fraction 15%. Void volume fraction 9.70%.",
    "properties": {
      "E": {
        "value": [
          1.744
        ],
        "unit": "GPa"
      }
    },
    "analysis_with_hierarchical_structure": {
      "descriptive_text": "The sample consists of an unsaturated terephthalate-based polyester resin matrix reinforced with 15 vol% continuous and aligned mallow fibers, cured using 1.0 wt% methyl-ethyl-ketone peroxide as a catalyst. This composite was fabricated using a vacuum-assisted hand lay-up and vacuum-bagging method to ensure fiber alignment, resulting in a hierarchical structure characterized by 0° unidirectional fiber orientation within the matrix. The material exhibits a void volume fraction of 9.70%, and its mechanical properties were evaluated via uniaxial tensile testing at a crosshead speed of 2 mm/min and 23 °C in accordance with ASTM 3039 standards using an EMIC DL 10,000 universal testing machine.",
      "reasoning_analysis": "Increasing Factors: The incorporation of continuous mallow fibers at 15 vol% enhances stiffness relative to the neat polyester matrix through the rule of mixtures, while the 0° unidirectional alignment maximizes load transfer efficiency along the tensile axis. Additionally, the curing of the polyester matrix with methyl-ethyl-ketone peroxide establishes a crosslinked thermoset network that provides a rigid baseline modulus. Decreasing Factors: The exceptionally high void volume fraction of 9.70% significantly reduces the effective load-bearing cross-sectional area and acts as stress concentrators that compromise structural integrity. Furthermore, natural mallow fibers typically exhibit lower intrinsic stiffness compared to synthetic reinforcements, and the relatively low fiber volume fraction limits the overall reinforcement effect. Dominant Factor: While the continuous fiber alignment establishes the anisotropic stiffness profile, the high void volume fraction is the dominant factor limiting the absolute modulus value, as the porosity level is sufficiently high to severely disrupt stress transfer between the matrix and the reinforcement, outweighing the stiffening contribution of the 15 vol% fiber loading."
    },
    "analysis_without_hierarchical_structure": {
      "descriptive_text": "The sample comprises an unsaturated terephthalate-based polyester resin matrix cured with 1.0 wt% Methyl-ethyl-ketone peroxide catalyst and reinforced with 15 vol% Mallow fiber. This composite was fabricated using a vacuum-assisted hand lay-up and vacuum-bagging method to ensure continuous and aligned fiber orientation. Mechanical characterization involved measuring the Young's modulus via uniaxial tensile test at a 2 mm/min crosshead speed and 23 °C, adhering to ASTM 3039 standards on an EMIC DL 10,000 universal testing machine.",
      "reasoning_analysis": "Increasing Factors: The incorporation of 15 vol% Mallow fiber provides reinforcement that inherently increases stiffness relative to the neat polyester matrix, particularly because the processing history specifies continuous and aligned fibers which maximize load transfer efficiency along the tensile axis according to the rule of mixtures. Additionally, the vacuum-assisted hand lay-up and vacuum-bagging method reduces void content and improves fiber wetting, enhancing the structural integrity and effective modulus of the composite. The aromatic terephthalate groups within the polyester backbone also contribute intrinsic rigidity to the matrix phase. Decreasing Factors: Natural Mallow fibers typically exhibit a lower intrinsic modulus compared to synthetic reinforcements like glass or carbon, which limits the upper bound of the composite stiffness. Furthermore, the lack of specified coupling agents suggests potential interfacial adhesion issues between the hydrophilic natural fibers and the hydrophobic polyester matrix, which could lead to stress concentration and reduced effective stress transfer. Dominant Factor: The geometric configuration of the reinforcement dominates the mechanical response; the use of continuous and aligned fibers processed under vacuum ensures that the load-bearing capacity is primarily dictated by the fiber architecture rather than the matrix properties or interfacial limitations, resulting in a net qualitative increase in Young's modulus compared to the unreinforced resin."
    }
  },
  {
    "doi": null,
    "title": "Using acoustic emission to assess stifness loss in thermoplastics processed through additive manufacturing",
    "year": 2025,
    "chemical_composition": {
      "repeat_unit_psmiles": "[*]OC(C)C(=O)[*]",
      "monomers": [
        {
          "name": "Lactic acid",
          "smiles": "CC(O)C(=O)O",
          "ratio_value": null,
          "ratio_unit": null
        }
      ],
      "additives": [],
      "is_homopolymer": true
    },
    "processing_history": "FFF-manufactured using Ender-Pro-3 printer, 0.2 mm layer height, 1300 mm/min speed, 195 °C extruder temperature, 50 °C bed temperature, 0.40 mm nozzle diameter, 100% fill density. Specimen design and tensile test performed according to ASTM D695 standard. Uniaxial tensile test using Zwick Allround table-top 5 kN UTM at 5 mm/min testing speed. X-oriented manufacturing direction (filaments longitudinally oriented).",
    "hierarchical_structure": "Orthotropic FFF microstructure. Filaments oriented longitudinally in the X-direction. Inter-layer and intra-layer bonds present.",
    "properties": {
      "E": {
        "value": [
          3.31
        ],
        "unit": "GPa"
      }
    },
    "analysis_with_hierarchical_structure": {
      "descriptive_text": "The sample comprises a poly(lactic acid) (PLA) homopolymer fabricated via Fused Filament Fabrication (FFF) using an Ender-Pro-3 printer. Processing parameters included an extruder temperature of 195 °C, a bed temperature of 50 °C, a layer height of 0.2 mm, and a deposition speed of 1300 mm/min through a 0.40 mm nozzle, achieving 100% fill density. The resulting specimen exhibits an orthotropic FFF microstructure with filaments oriented longitudinally in the X-direction, featuring distinct inter-layer and intra-layer bonds. Mechanical characterization involved a uniaxial tensile test performed on a Zwick Allround table-top 5 kN UTM at a testing speed of 5 mm/min, with specimen design adhering to ASTM D695 standards.",
      "reasoning_analysis": "Increasing Factors: The intrinsic stiffness of the poly(lactic acid) backbone, contributed by the ester linkages and methyl side groups, provides a rigid baseline for the Young's Modulus (E). Additionally, the processing history specifies a 100% fill density and X-oriented manufacturing direction, meaning the tensile load is applied parallel to the deposited filaments; this alignment maximizes load transfer through the continuous polymer roads rather than across weaker inter-layer bonds, significantly driving E higher relative to other print orientations. Decreasing Factors: The FFF manufacturing process inherently introduces micro-voids between raster lines and imperfect inter-road diffusion, even at 100% fill density, which reduces the effective load-bearing cross-sectional area and lowers E compared to bulk molded PLA. Furthermore, the absence of reinforcing additives or fillers limits the composite stiffness, and the bed temperature of 50 °C, being near the glass transition region, may limit the development of higher crystallinity that could otherwise enhance modulus. Dominant Factor: While the intrinsic rigidity of the PLA chemistry establishes the fundamental stiffness potential, the process-induced microstructural anisotropy and void content inherent to FFF fabrication qualitatively dominate the final E behavior; specifically, the longitudinal filament orientation mitigates the reduction caused by inter-layer weakness, yet the inevitable porosity prevents the material from achieving the theoretical modulus of fully dense, bulk PLA."
    },
    "analysis_without_hierarchical_structure": {
