Repository: hhtrick/HHT-code

# HHT training framework

This directory contains model training, embedding precomputation, inference, article-level baselines and the curated datasets. All commands below assume that the working directory is `train_code/`.

## 3. Datasets and fixed partitions

Each main dataset is a JSON array at `dataset/{property}/{property}.json`. Entries contain source metadata, `chemical_composition`, `processing_history`, `hierarchical_structure`, `properties`, and two generated-analysis objects. Targets are stored as `properties[property]["value"]`; source metadata and target values are not predictive input fields.

| Property | Train | Validation | Test | Total |
|---|---:|---:|---:|---:|

File: train_code/dataset/E/E.json (part 186 of 204)
[
      "reasoning_analysis": "Increasing Factors: The incorporation of isobornyl acrylate introduces bulky, rigid cyclic structures that restrict segmental mobility through steric hindrance, thereby intrinsically enhancing stiffness. Furthermore, the difunctional nature of the polyurethane acrylate oligomer facilitates the formation of a covalently crosslinked network upon high-energy UV curing, while hydrogen bonding within the urethane linkages provides additional physical crosslinks that resist deformation. The inclusion of Nylon 6 nanofibers introduces a high-modulus reinforcement phase, theoretically contributing to load bearing. Decreasing Factors: The polyurethane acrylate oligomer typically contains flexible polyol soft segments which inherently lower the modulus compared to fully rigid aromatic networks. Additionally, the extremely low weight percentage of the nanofibers (0.015 wt%) suggests limited load transfer capability relative to the bulk matrix, and any residual photoinitiator or unreacted monomer could act as a plasticizer, increasing free volume and reducing stiffness. Dominant Factor: The covalent crosslinking density achieved through the UV curing of the difunctional oligomer, combined with the steric rigidity of the isobornyl groups, qualitatively dominates the mechanical response. While the nanofibers offer theoretical reinforcement, their negligible loading and surface-deposited processing history render the matrix network architecture and chemical rigidity the primary determinants of the Young's modulus."
    }
  },
  {
    "doi": null,
    "title": "Elastic Modulus and Thermal Conductivity of Ultradrawn Polyethylene",
    "year": 1999,
    "chemical_composition": {
      "repeat_unit_psmiles": "[*]CC[*]",
      "monomers": [
        {
          "name": "Ethylene",
          "smiles": "C=C",
          "ratio_value": null,
          "ratio_unit": null
        }
      ],
      "additives": [],
      "is_homopolymer": true
    },
    "processing_history": "Gels prepared from 0.4 wt% decalin solution, dried, and drawn in two stages at 125 °C to draw ratio 200. Young's modulus measured by laser-generated ultrasonic pulse method at 1.5 MHz, 295 K, transverse direction.",
    "hierarchical_structure": "Density 0.989 g/cm3, Crystallinity 0.926.",
    "properties": {
      "E": {
        "value": [
          3.52
        ],
        "unit": "GPa"
      }
    },
    "analysis_with_hierarchical_structure": {
      "descriptive_text": "The sample comprises a polyethylene homopolymer derived from ethylene monomers without additional additives. It was processed via a gelation method involving a 0.4 wt% decalin solution, which was subsequently dried and subjected to a two-stage drawing process at 125 °C to achieve a draw ratio of 200. The resulting material exhibits a high density of 0.989 g/cm³ and a crystallinity of 0.926. The Young's modulus was characterized using the laser-generated ultrasonic pulse method at 1.5 MHz and 295 K in the transverse direction.",
      "reasoning_analysis": "Increasing Factors: The exceptionally high crystallinity of 0.926 and density of 0.989 g/cm³ indicate a structure dominated by rigid crystalline regions with minimal compliant amorphous content, which intrinsically drives the Young's modulus higher compared to conventional semi-crystalline polyethylene. Additionally, the extreme draw ratio of 200 promotes the formation of extended-chain crystals and tight chain packing, reducing free volume and enhancing intermolecular load transfer within the crystalline domains. Decreasing Factors: The measurement was conducted in the transverse direction relative to the drawing axis, meaning the applied stress acts perpendicular to the aligned polymer backbones; consequently, deformation relies on weak van der Waals forces between chains rather than the stretching of stiff covalent bonds, which significantly limits the modulus compared to the longitudinal direction. Furthermore, the aggressive drawing process may introduce microvoids or structural defects perpendicular to the draw direction that could compromise stiffness under transverse loading. Dominant Factor: The high crystallinity achieved through the gel-drawing process is the dominant factor, as the near-elimination of the compliant amorphous phase fundamentally increases the material's stiffness compared to standard polyethylene, even though the transverse measurement direction restricts the full realization of the ultra-high modulus associated with the covalent backbone alignment."
    },
    "analysis_without_hierarchical_structure": {
      "descriptive_text": "The sample consists of a polyethylene homopolymer prepared via a gel-spinning technique. Gels were initially formed from a 0.4 wt% solution in decalin, followed by drying and subsequent drawing in two stages at 125 °C to achieve a draw ratio of 200. The Young's modulus was characterized using a laser-generated ultrasonic pulse method at a frequency of 1.5 MHz and a temperature of 295 K, specifically measuring in the transverse direction.",
      "reasoning_analysis": "Increasing Factors: The gel-spinning process combined with extreme drawing promotes high crystallinity and tight chain packing, reducing the volume fraction of compliant amorphous regions and intrinsically enhancing the material's stiffness. Additionally, the absence of additives ensures a pure polymer matrix without plasticizing agents that would otherwise lower the modulus. Decreasing Factors: The measurement was performed in the transverse direction relative to the drawing axis. In highly oriented polyethylene with a draw ratio of 200, polymer chains are aligned longitudinally, meaning stress applied transversely must be borne by weak intermolecular Van der Waals forces rather than strong covalent backbone bonds, which inherently limits the modulus in this specific orientation. Dominant Factor: The severe anisotropy induced by the high draw ratio processing is the dominant factor. While high crystallinity provides a stiff baseline, the mechanical response in the transverse direction is fundamentally governed by interchain interactions rather than backbone stiffness, qualitatively defining the modulus as significantly dependent on the lateral packing efficiency rather than the intrinsic strength of the polyethylene chains."
    }
  },
  {
    "doi": "10.3390/polym14245425",
    "title": "Considering Electrospun Nanofibers as a Filler Network in Electrospun Nanofiber-Reinforced Composites to Predict the Tensile Strength and Young’s Modulus of Nanocomposites: A Modeling Study",
    "year": 2022,
    "chemical_composition": {
      "repeat_unit_psmiles": null,
      "monomers": [
        {
          "name": "Isobornyl acrylate",
          "smiles": "CC1(C)C2CCC1(C)C2OC(=O)C=C",
          "ratio_value": 45,
          "ratio_unit": "%"
        },
        {
          "name": "Difunctional polyurethane acrylate oligomer",
          "smiles": null,
          "ratio_value": 50,
          "ratio_unit": "%"
        }
      ],
      "additives": [
        {
          "name": "Irgacure 184D",
          "type": "initiator",
          "amount_value": 5,
          "amount_unit": "%"
        },
        {
          "name": "Nylon 6 nanofibers",
          "type": "filler",
          "amount_value": 0.0038,
          "amount_unit": "wt%"
        }
      ],
      "is_homopolymer": false
    },
    "processing_history": "UV-curable PUA matrix cast on glass substrate. Nylon 6 nanofibers electrospun on PUA for 15 min. UV cured (Gallium lamp, 365 nm, 1100 mJ/cm2). Young's modulus measured from stress-strain curves, average of six samples.",
    "hierarchical_structure": "PUA matrix with randomly oriented Nylon 6 nanofibers. Nanofiber volume fraction 0.004.",
    "properties": {
      "E": {
        "value": [
          0.25
        ],
        "unit": "GPa"
      }
    },
    "analysis_with_hierarchical_structure": {
      "descriptive_text": "The sample comprises a UV-curable composite system featuring a polyurethane acrylate (PUA) matrix reinforced with Nylon 6 nanofibers. The chemical formulation consists of 45% Isobornyl acrylate and 50% difunctional polyurethane acrylate oligomer, initiated by 5% Irgacure 184D. Processing involved casting the PUA matrix on a glass substrate, followed by the electrospinning of Nylon 6 nanofibers onto the PUA layer for 15 minutes, and subsequent UV curing using a Gallium lamp at 365 nm with a total dose of 1100 mJ/cm². The resulting hierarchical structure consists of a PUA matrix embedded with randomly oriented Nylon 6 nanofibers at a volume fraction of 0.004, with the Young's modulus determined from stress-strain curves averaged across six samples.",
      "reasoning_analysis": "Increasing Factors: The incorporation of Isobornyl acrylate introduces bulky bicyclic structures into the polymer network, which restricts segmental mobility through steric hindrance and inherently increases the stiffness of the matrix. Furthermore, the use of a difunctional polyurethane acrylate oligomer combined with high-dose UV curing promotes the formation of a dense crosslinked network, significantly enhancing the elastic modulus. The addition of Nylon 6 nanofibers, which possess a high intrinsic modulus compared to the acrylate matrix, provides a reinforcement effect according to composite theory. Decreasing Factors: The volume fraction of the Nylon 6 nanofibers is extremely low (0.004), which limits the magnitude of the reinforcement effect relative to the matrix contribution. Additionally, the random orientation of the nanofibers reduces the reinforcement efficiency in the loading direction compared to aligned fibers, as only a fraction of the fiber stiffness contributes to the measured modulus. The potential presence of flexible soft segments within the polyurethane oligomer backbone may also lower the overall stiffness compared to a fully rigid aromatic system. Dominant Factor: The crosslink density and intrinsic rigidity of the matrix, driven by the bulky isobornyl groups and the difunctional PUA oligomer, qualitatively dominate the final modulus behavior. While the nanofibers are stiff, their negligible volume fraction and random orientation render their contribution secondary to the mechanical properties established by the cured polymer network itself."
    },
    "analysis_without_hierarchical_structure": {
      "descriptive_text": "The material system comprises a UV-curable matrix blend consisting of 45% Isobornyl acrylate and 50% difunctional polyurethane acrylate oligomer, initiated by 5% Irgacure 184D. This mixture was cast onto a glass substrate, followed by the deposition of Nylon 6 nanofibers via electrospinning for 15 minutes. The system was subsequently cured using a Gallium lamp at 365 nm with a dose of 1100 mJ/cm², and the Young's modulus was determined from stress-strain curves averaged over six samples.",
      "reasoning_analysis": "Increasing Factors: The incorporation of Isobornyl acrylate introduces bulky cyclic side groups that impose significant steric hindrance, restricting backbone segmental mobility and inherently increasing the stiffness of the polymer network. Furthermore, the UV curing process establishes a crosslinked architecture via the acrylate functionalities, while hydrogen bonding interactions within the polyurethane segments provide additional physical crosslinks that resist deformation. Decreasing Factors: The difunctional polyurethane acrylate oligomer, constituting half of the monomer mixture, typically contains flexible soft segments between crosslinking points which enhance chain mobility and lower the modulus relative to a fully rigid monomeric network. Additionally, the extremely low weight fraction of Nylon 6 nanofibers (0.0038 wt%) limits their effectiveness as a reinforcing phase for bulk mechanical properties. Dominant Factor: The crosslink density and chemical architecture of the matrix, governed by the balance between the rigid isobornyl monomers and the flexible urethane oligomers during UV polymerization, qualitatively dominate the Young's modulus behavior, as the negligible loading of nanofibers prevents them from governing the bulk mechanical response."
    }
  },
  {
    "doi": null,
    "title": "Static and dynamic magnetostrictive properties of polymer-bonded Fe–Co based alloy composites",
    "year": 2004,
    "chemical_composition": {
      "repeat_unit_psmiles": null,
      "monomers": [
        {
          "name": "Phenol",
          "smiles": "Oc1ccccc1",
          "ratio_value": null,
          "ratio_unit": null
        },
        {
          "name": "Formaldehyde",
          "smiles": "C=O",
          "ratio_value": null,
          "ratio_unit": null
        }
      ],
      "additives": [
        {
          "name": "Fe36Co62Ge2 alloy",
          "type": "filler",
          "amount_value": 79.6,
          "amount_unit": "wt%"
        },
        {
          "name": "WC",
          "type": "filler",
          "amount_value": 10.4,
          "amount_unit": "wt%"
        }
      ],
      "is_homopolymer": false
    },
    "processing_history": "Hot compaction at 150 °C for 1 h, 0.2 GPa pressure, 10 wt.% phenol-type binder. Magnetic field of 2 kOe applied during compaction. Young's modulus measured by standard mechanical test machine, determined from slope of stress-strain curve in elastic region.",
    "hierarchical_structure": "Hot pressed composite, density 96% of theoretical. Flake-type Fe36Co62Ge2 powders (avg size 73 µm) aligned perpendicular to compaction pressure. WC powders (avg size 1.36 µm) dispersed.",
    "properties": {
      "E": {
        "value": [
          80.7
        ],
        "unit": "GPa"
      }
    },
    "analysis_with_hierarchical_structure": {
      "descriptive_text": "The sample comprises a phenol-formaldehyde resin matrix reinforced with a high loading of metallic and ceramic fillers, specifically 79.6 wt% Fe36Co62Ge2 alloy and 10.4 wt% WC. Prepared via hot compaction at 150 °C under 0.2 GPa pressure for 1 hour with an applied 2 kOe magnetic field, the resulting composite achieves 96% of theoretical density. The hierarchical structure features 73 µm Fe36Co62Ge2 flakes aligned perpendicular to the compaction pressure direction alongside dispersed 1.36 µm WC powders, with the Young's modulus characterized by the slope of the stress-strain curve in the elastic region using a standard mechanical test machine.",
      "reasoning_analysis": "Increasing Factors: The incorporation of rigid WC ceramic and Fe36Co62Ge2 metallic fillers, which possess significantly higher intrinsic stiffness than the phenolic matrix, drives the Young's modulus upward according to the rule of mixtures. The extremely high total filler loading of 90 wt% ensures a percolated network where the load is primarily borne by the stiff reinforcement phase. Additionally, the hot compaction process at 0.2 GPa promotes particle packing and densification, enhancing interparticle contact and load transfer efficiency. Decreasing Factors: The residual porosity, indicated by the density being 96% of theoretical, introduces voids that act as stress concentrators and reduce the effective load-bearing cross-sectional area, thereby lowering the modulus. The 10 wt% phenolic binder acts as a compliant phase relative to the fillers, and the specific alignment of flakes perpendicular to the compaction pressure may introduce anisotropy that reduces stiffness in the loading direction if tested along the pressure axis due to compliant binder layers between flakes. Dominant Factor: The overwhelming volume fraction of the rigid metallic and ceramic fillers qualitatively dominates the mechanical response, establishing a high baseline Young's modulus dictated by the percolated filler network rather than the compliant polymer matrix or minor porosity."
    },
    "analysis_without_hierarchical_structure": {
      "descriptive_text": "The composite sample comprises a phenol-formaldehyde resin matrix reinforced with a high loading of functional fillers, specifically 79.6 wt% Fe36Co62Ge2 alloy and 10.4 wt% tungsten carbide (WC). Utilizing a 10 wt.% phenol-type binder, the material was fabricated through hot compaction at 150 °C for 1 hour under a pressure of 0.2 GPa, with an external magnetic field of 2 kOe applied during the consolidation process to orient the magnetic alloy particles. The Young's modulus was subsequently characterized using a standard mechanical test machine, determined from the slope of the stress-strain curve within the elastic region.",
      "reasoning_analysis": "Increasing Factors: The primary driver for enhanced stiffness is the extremely high volume fraction of rigid fillers, as both tungsten carbide and the FeCoGe alloy possess intrinsic Young's moduli significantly superior to the phenol-formaldehyde matrix. The hot compaction process at 0.2 GPa facilitates dense packing and minimizes porosity, thereby maximizing the load-bearing capacity of the filler network. Additionally, the thermosetting nature of the cured phenol-formaldehyde binder provides a rigid structural foundation that supports the filler phase better than a thermoplastic alternative. Decreasing Factors: The low binder content (10 wt.%) relative to the near 90 wt.% filler loading creates a risk of insufficient wetting and poor interfacial adhesion between the matrix and the rigid particles. Inadequate interfacial bonding can introduce micro-voids or facilitate interfacial slip under load, which would diminish the effective stress transfer and reduce the overall composite modulus. Dominant Factor: The overwhelming contribution of the high-modulus filler phase combined with the high-pressure densification dominates the mechanical response. Despite potential interfacial limitations imposed by the low binder ratio, the sheer volume fraction and intrinsic stiffness of the WC and metallic alloy network dictate a qualitatively high Young's modulus relative to the neat polymer matrix."
    }
  },
  {
    "doi": null,
    "title": "Static and dynamic magnetostrictive properties of polymer-bonded Fe–Co based alloy composites",
    "year": 2004,
    "chemical_composition": {
      "repeat_unit_psmiles": null,
      "monomers": [
        {
          "name": "Phenol",
          "smiles": "Oc1ccccc1",
          "ratio_value": null,
          "ratio_unit": null
        },
        {
          "name": "Formaldehyde",
          "smiles": "C=O",
          "ratio_value": null,
          "ratio_unit": null
        }
      ],
      "additives": [
        {
          "name": "Fe36Co62Ge2 alloy",
          "type": "filler",
          "amount_value": 90.0,
          "amount_unit": "wt%"
        }
      ],
      "is_homopolymer": false
    },
    "processing_history": "Hot compaction at 150 °C for 1 h, 0.2 GPa pressure, 10 wt.% phenol-type binder. Magnetic field of 2 kOe applied during compaction. Young's modulus measured by standard mechanical test machine, determined from slope of stress-strain curve in elastic region.",
    "hierarchical_structure": "Hot pressed composite, density 96% of theoretical. Flake-type Fe36Co62Ge2 powders (avg size 73 µm) aligned perpendicular to compaction pressure. No WC powder added.",
    "properties": {
      "E": {
        "value": [
          45.5
        ],
        "unit": "GPa"
      }
    },
    "analysis_with_hierarchical_structure": {
      "descriptive_text": "This material system comprises a composite derived from phenol and formaldehyde monomers, incorporating 90.0 wt% Fe36Co62Ge2 alloy filler within a 10 wt.% phenol-type binder matrix. Processing involved hot compaction at 150 °C for 1 hour under 0.2 GPa pressure with an applied 2 kOe magnetic field, resulting in a hot-pressed composite with 96% of theoretical density. The hierarchical structure features flake-type Fe36Co62Ge2 powders with an average size of 73 µm aligned perpendicular to the compaction pressure, and the Young's modulus was determined from the slope of the stress-strain curve in the elastic region.",
      "reasoning_analysis": "Increasing Factors: The extremely high loading of 90.0 wt% Fe36Co62Ge2 alloy filler, which possesses a significantly higher intrinsic stiffness than the polymer matrix, acts as the primary driver for elevating the Young's modulus. Additionally, the hot compaction process achieving 96% of theoretical density minimizes porosity, thereby reducing compliance associated with voids, while the crosslinked phenolic binder provides a rigid thermoset network that supports load transfer between filler particles. Decreasing Factors: The remaining 10 wt.% phenolic binder phase exhibits a lower modulus compared to the metallic filler, creating compliant regions within the composite that limit the upper bound of stiffness. Furthermore, the alignment of flake-type powders perpendicular to the compaction pressure may introduce mechanical anisotropy that could reduce reinforcement efficiency depending on the testing direction relative to the flake orientation, and the relatively large particle size of 73 µm offers less interfacial surface area for stress transfer compared to nanoscale reinforcements. Dominant Factor: The volumetric dominance of the high-modulus metallic alloy filler qualitatively overshadows the contributions of the polymer matrix and processing-induced microstructural features, establishing the composite's stiffness as being primarily governed by the properties and connectivity of the Fe36Co62Ge2 phase rather than the phenolic resin."
    },
    "analysis_without_hierarchical_structure": {
      "descriptive_text": "The sample comprises a composite material formed from phenol and formaldehyde monomers creating a phenolic resin matrix, reinforced with a Fe36Co62Ge2 alloy filler at a loading of 90.0 wt%. The fabrication involved hot compaction at 150 °C for 1 hour under 0.2 GPa pressure, utilizing a 10 wt.% phenol-type binder, while an external magnetic field of 2 kOe was applied during the process. The Young's modulus was determined via a standard mechanical test machine by analyzing the slope of the stress-strain curve in the elastic region.",
      "reasoning_analysis": "Increasing Factors: The extremely high loading of the Fe36Co62Ge2 alloy filler at 90.0 wt% serves as the primary driver for increased stiffness, as the metallic phase possesses a significantly higher intrinsic elastic modulus compared to the organic phenolic matrix. Furthermore, the hot compaction process under 0.2 GPa pressure reduces void content and enhances particle packing density, while the thermal treatment at 150 °C promotes crosslinking within the phenol-formaldehyde binder, thereby increasing the rigidity of the continuous phase. Decreasing Factors: The presence of the 10 wt.% phenolic binder introduces a compliant polymer phase that inherently exhibits lower stiffness than the metallic filler, which may limit the composite's modulus if the filler network is not fully percolated. Additionally, potential interfacial weaknesses between the alloy particles and the resin matrix could lead to slip mechanisms under stress, reducing the efficiency of load transfer. Dominant Factor: The volumetric dominance and intrinsic rigidity of the 90.0 wt% metallic alloy filler qualitatively dominate the mechanical response, as the formation of a percolated metallic network through high-pressure compaction ensures that the load-bearing capacity is primarily governed by the stiff alloy phase rather than the compliant polymer binder."
    }
  },
  {
    "doi": null,
    "title": "Efective reinforcements for thermoplastics based on carbon nanotubes of oil fy ash",
    "year": 2019,
    "chemical_composition": {
      "repeat_unit_psmiles": "[*]CC(c1ccccc1)[*]",
      "monomers": [
        {
          "name": "Styrene",
          "smiles": "C=CC1=CC=CC=C1",
          "ratio_value": null,
          "ratio_unit": null
        }
      ],
      "additives": [],
      "is_homopolymer": true
    },
    "processing_history": "PS dissolved in xylene. Cured in dish, dried at 80 °C for 24 h. Melted in custom-made extruder to generate filaments (~2 mm diameter). Young's modulus measured by uniaxial tensile test using LRX Plus Materials Testing Machine, gauge length 25 mm, speed 150 mm/min.",
    "hierarchical_structure": "Neat Polystyrene.",
    "properties": {
      "E": {
        "value": [
          1.18
        ],
        "unit": "GPa"
      }
    },
    "analysis_with_hierarchical_structure": {
      "descriptive_text": "The sample comprises a neat polystyrene homopolymer consisting of styrene repeat units. The material processing began with dissolution in xylene, followed by curing in a dish and drying at 80 °C for 24 hours. Subsequently, the polymer was melted in a custom-made extruder to produce filaments with a diameter of approximately 2 mm. The Young's modulus was determined through uniaxial tensile testing using an LRX Plus Materials Testing Machine with a gauge length of 25 mm and a crosshead speed of 150 mm/min.",
      "reasoning_analysis": "Increasing Factors: The presence of bulky phenyl side groups on the polystyrene backbone imposes significant steric hindrance, restricting segmental rotation and intrinsically increasing the stiffness of the material. Furthermore, the melt extrusion process used to generate filaments likely induces molecular orientation along the filament axis, which enhances the modulus in the direction of the tensile test. The relatively high crosshead speed of 150 mm/min also exploits the viscoelastic nature of the polymer, resulting in a higher measured modulus compared to quasi-static conditions. Decreasing Factors: The hierarchical structure is identified as neat polystyrene, implying an amorphous morphology that lacks the reinforcing crystalline domains present in semi-crystalline polymers, thereby limiting the maximum achievable stiffness. Additionally, the absence of reinforcing additives or fillers means the mechanical properties rely entirely on the polymer matrix without composite enhancement. Dominant Factor: The intrinsic rigidity of the polystyrene chains in the glassy state at room temperature is the primary driver establishing the baseline modulus. However, the processing-induced molecular orientation from the extrusion step qualitatively dominates the specific mechanical response along the filament axis, enhancing the modulus relative to an isotropic, non-oriented polystyrene sample."
    },
    "analysis_without_hierarchical_structure": {
      "descriptive_text": "The sample comprises a polystyrene homopolymer derived from styrene monomers. The material was prepared by dissolving the polymer in xylene, followed by curing in a dish and drying at 80 °C for 24 hours. Subsequently, the dried material was melted in a custom-made extruder to generate filaments with a diameter of approximately 2 mm. The Young's modulus was determined via a uniaxial tensile test using an LRX Plus Materials Testing Machine with a gauge length of 25 mm and a crosshead speed of 150 mm/min.",
      "reasoning_analysis": "Increasing Factors: The inherent chemical composition, specifically the presence of bulky phenyl side groups on the polystyrene backbone, restricts polymer chain mobility through steric hindrance, intrinsically driving the Young's modulus higher. Additionally, the processing history involving extrusion into filaments likely induces molecular orientation along the filament axis, which enhances stiffness in the direction of the tensile load. The relatively high testing speed of 150 mm/min may also contribute to an apparent increase in modulus due to the viscoelastic nature of the polymer. Decreasing Factors: The amorphous nature of the polystyrene homopolymer means there are no crystalline domains to act as physical crosslinks or reinforcing phases, which limits the maximum achievable stiffness compared to semi-crystalline polymers. Furthermore, the cooling process following extrusion may trap excess free volume within the matrix if not annealed, potentially reducing the density and modulus. Dominant Factor: The intrinsic structural rigidity provided by the bulky phenyl groups establishes the primary baseline for the Young's modulus; however, the amorphous architecture of the homopolymer fundamentally limits the modulus magnitude, rendering the processing-induced orientation a secondary enhancement rather than the primary determinant of the final stiffness."
    }
  },
  {
    "doi": "10.3390/polym14245425",
    "title": "Considering Electrospun Nanofibers as a Filler Network in Electrospun Nanofiber-Reinforced Composites to Predict the Tensile Strength and Young’s Modulus of Nanocomposites: A Modeling Study",
    "year": 2022,
    "chemical_composition": {
      "repeat_unit_psmiles": null,
      "monomers": [
        {
          "name": "Isobornyl acrylate",
          "smiles": "CC1(C)C2CCC1(C)C2OC(=O)C=C",
          "ratio_value": 45,
          "ratio_unit": "%"
        },
        {
          "name": "Difunctional polyurethane acrylate oligomer",
          "smiles": null,
          "ratio_value": 50,
          "ratio_unit": "%"
        }
      ],
      "additives": [
        {
          "name": "Irgacure 184D",
          "type": "initiator",
          "amount_value": 5,
          "amount_unit": "%"
        },
        {
          "name": "Nylon 6 nanofibers",
          "type": "filler",
          "amount_value": 0.0075,
          "amount_unit": "wt%"
        }
      ],
      "is_homopolymer": false
    },
    "processing_history": "UV-curable PUA matrix cast on glass substrate. Nylon 6 nanofibers electrospun on PUA for 30 min. UV cured (Gallium lamp, 365 nm, 1100 mJ/cm2). Young's modulus measured from stress-strain curves, average of six samples.",
    "hierarchical_structure": "PUA matrix with randomly oriented Nylon 6 nanofibers. Nanofiber volume fraction 0.008.",
    "properties": {
      "E": {
        "value": [
          0.31
        ],
        "unit": "GPa"
      }
    },
    "analysis_with_hierarchical_structure": {
      "descriptive_text": "The investigated material is a nanocomposite comprising a UV-curable matrix synthesized from 45% isobornyl acrylate and 50% difunctional polyurethane acrylate oligomer, initiated by 5% Irgacure 184D. The preparation involved casting the PUA precursor on a glass substrate, followed by the electrospinning of Nylon 6 nanofibers onto the matrix for 30 minutes, yielding a nanofiber content of 0.0075 wt% corresponding to a volume fraction of 0.008. Subsequent UV curing was conducted using a gallium lamp at 365 nm with an energy dose of 1100 mJ/cm², resulting in a solid structure characterized by randomly oriented Nylon 6 nanofibers embedded within the crosslinked PUA network. The Young's modulus was subsequently derived from stress-strain curves, representing the average of six independent samples.",
      "reasoning_analysis": "Increasing Factors: The incorporation of isobornyl acrylate introduces bulky cyclic side groups that sterically hinder chain segment mobility, inherently increasing stiffness. Furthermore, the difunctional polyurethane acrylate oligomer facilitates the formation of a crosslinked network upon UV curing, and the high energy dose promotes high conversion density, both of which significantly elevate the Young's modulus. The addition of Nylon 6 nanofibers, which possess a higher intrinsic modulus than the polymer matrix, provides a reinforcement mechanism via the rule of mixtures. Decreasing Factors: The extremely low volume fraction of the nanofibers limits the magnitude of the composite reinforcement effect. Additionally, the random orientation of the nanofibers is less efficient at transferring stress along the loading axis compared to aligned fibers, and potential interfacial incompatibility between the hydrophobic acrylate matrix and hydrophilic Nylon 6 could diminish stress transfer efficiency. Dominant Factor: The mechanical behavior is predominantly governed by the crosslink density and rigidity of the PUA and isobornyl acrylate matrix established during the high-dose UV curing process. While the Nylon 6 nanofibers contribute positively, their negligible volume fraction renders the matrix properties the dominant factors determining the final Young's modulus."
    },
    "analysis_without_hierarchical_structure": {
      "descriptive_text": "The composite sample comprises a matrix formulated from 45% Isobornyl acrylate and 50% difunctional polyurethane acrylate oligomer, initiated by 5% Irgacure 184D. The preparation involved casting the UV-curable polyurethane acrylate matrix onto a glass substrate, followed by the electrospinning of Nylon 6 nanofibers onto the polymer layer for 30 minutes. The system was subsequently cured using a Gallium lamp at 365 nm with a total dose of 1100 mJ/cm², and the Young's modulus was determined from stress-strain curves averaged over six samples.",
      "reasoning_analysis": "Increasing Factors: The formation of a covalently crosslinked network via the difunctional polyurethane acrylate oligomer and UV curing significantly restricts chain mobility, thereby increasing stiffness. Additionally, the bulky isobornyl side groups introduce steric hindrance that further reduces segmental motion, while the urethane linkages provide intermolecular hydrogen bonding that enhances rigidity. The inclusion of high-modulus Nylon 6 nanofibers also contributes to stiffness through reinforcement mechanisms. Decreasing Factors: The inherent flexibility of the polyurethane oligomer backbone may lower the modulus compared to fully rigid aromatic systems. Furthermore, the extremely low loading of nanofibers (0.0075 wt%) limits the extent of composite reinforcement, and any residual unreacted monomer from the UV curing process could act as a plasticizer, increasing free volume. Dominant Factor: The crosslink density established by the UV-cured polyurethane acrylate matrix is the dominant factor governing the Young's modulus, as the covalent network structure dictates the bulk mechanical integrity more significantly than the minimal filler loading or the specific monomer sterics."
    }
  },
  {
    "doi": null,
    "title": "Interactions and mechanical properties of rod–coil ionomer blend",
    "year": 2005,
    "chemical_composition": {
      "repeat_unit_psmiles": null,
      "monomers": [
        {
          "name": "Ethyl acrylate",
          "smiles": "CCOC(=O)C=C",
          "ratio_value": 92,
          "ratio_unit": "mol%"
        },
        {
          "name": "4-vinyl pyridine",
          "smiles": "C=CC1=CN=CC=C1",
          "ratio_value": 8,
          "ratio_unit": "mol%"
        }
      ],
      "additives": [
        {
          "name": "PPPSH3 (Pn=8.1)",
          "type": "reinforcer",
          "amount_value": 25,
          "amount_unit": "wt%"
        }
      ],
      "is_homopolymer": false
    },
    "processing_history": "Blend prepared by co-precipitation from THF solution, compression molded at 170 °C/10–15 kN. Young's modulus measured by uniaxial tensile test (Instron 4301) at strain rate 5 mm/min, ambient temperature.",
    "hierarchical_structure": "Molecularly dispersed single-phase ionomer blend with acid-base ionic interactions.",
    "properties": {
      "E": {
        "value": [
          0.28
        ],
        "unit": "GPa"
      }
    },
    "analysis_with_hierarchical_structure": {
      "descriptive_text": "The sample comprises a copolymer synthesized from 92 mol% ethyl acrylate and 8 mol% 4-vinyl pyridine, incorporated with 25 wt% PPPSH3 (Pn=8.1) serving as a reinforcer. Preparation involved co-precipitation from a tetrahydrofuran solution followed by compression molding at 170 °C under 10–15 kN pressure. The resulting material exhibits a molecularly dispersed single-phase ionomer blend structure stabilized by acid-base ionic interactions, with Young's modulus evaluated via uniaxial tensile testing on an Instron 4301 at a strain rate of 5 mm/min under ambient temperature.",
      "reasoning_analysis": "Increasing Factors: The inclusion of 4-vinyl pyridine introduces rigid aromatic heterocycles into the backbone, enhancing chain stiffness relative to pure poly(ethyl acrylate). More significantly, the addition of 25 wt% PPPSH3 and the formation of acid-base ionic interactions create a physical crosslinking network; these ionic aggregates restrict segmental mobility and act as multifunctional junction points, substantially increasing the material's resistance to deformation. The co-precipitation processing history facilitates a molecularly dispersed single-phase structure, ensuring efficient stress transfer throughout the blend. Decreasing Factors: The matrix is predominantly composed of ethyl acrylate (92 mol%), which possesses a glass transition temperature well below ambient conditions, imparting inherent flexibility and a low modulus baseline to the polymer chains. Furthermore, the physical nature of the ionic crosslinks allows for viscoelastic relaxation under stress, which may limit the modulus compared to permanently covalent networks. Dominant Factor: Although the high ethyl acrylate content predisposes the material to flexibility, the dominant factor determining the final Young's modulus is the supramolecular network established by the acid-base ionic interactions and the PPPSH3 reinforcement. This ionic clustering effectively overrides the compliance of the soft matrix, transforming the mechanical behavior from that of a soft rubber to a stiffer ionomeric solid."
    },
    "analysis_without_hierarchical_structure": {
      "descriptive_text": "The sample comprises a copolymer synthesized from 92 mol% ethyl acrylate and 8 mol% 4-vinyl pyridine, compounded with 25 wt% PPPSH3 (Pn=8.1) serving as a reinforcing agent. The blend was fabricated via co-precipitation from a tetrahydrofuran solution, followed by compression molding at 170 °C under a load of 10–15 kN. Mechanical characterization was performed via uniaxial tensile testing using an Instron 4301 at a strain rate of 5 mm/min under ambient temperature conditions.",
      "reasoning_analysis": "Increasing Factors: The inclusion of 25 wt% PPPSH3 reinforcer significantly restricts polymer chain mobility and provides a rigid phase capable of bearing load, thereby driving the Young's modulus upward. Additionally, the 4-vinyl pyridine comonomer introduces polar functionalities that may facilitate physical crosslinking or improved interfacial adhesion with the reinforcer, further contributing to stiffness. Decreasing Factors: The matrix is predominantly composed of ethyl acrylate (92 mol%), which exhibits a glass transition temperature well below ambient conditions, resulting in a soft, rubbery continuous phase that intrinsically lowers the baseline modulus. Potential residual THF solvent from the co-precipitation process could also act as a plasticizer if not fully removed during molding, increasing free volume and reducing stiffness. Dominant Factor: While the soft acrylate matrix sets a low baseline stiffness, the high loading fraction of the PPPSH3 reinforcer is the dominant factor governing the final Young's modulus. In such composite systems, the mechanical response is typically governed by the percolation or effective stress transfer of the rigid phase, meaning the reinforcement effect qualitatively outweighs the inherent softness of the rubbery matrix, resulting in a modulus elevated significantly above that of the unreinforced copolymer."
    }
  },
  {
    "doi": null,
    "title": "Static and dynamic magnetostrictive properties of polymer-bonded Fe–Co based alloy composites",
    "year": 2004,
    "chemical_composition": {
      "repeat_unit_psmiles": null,
      "monomers": [
        {
          "name": "Phenol",
          "smiles": "Oc1ccccc1",
          "ratio_value": null,
          "ratio_unit": null
        },
