Repository: hhtrick/HHT-code

# HHT training framework

This directory contains model training, embedding precomputation, inference, article-level baselines and the curated datasets. All commands below assume that the working directory is `train_code/`.

## 3. Datasets and fixed partitions

Each main dataset is a JSON array at `dataset/{property}/{property}.json`. Entries contain source metadata, `chemical_composition`, `processing_history`, `hierarchical_structure`, `properties`, and two generated-analysis objects. Targets are stored as `properties[property]["value"]`; source metadata and target values are not predictive input fields.

| Property | Train | Validation | Test | Total |
|---|---:|---:|---:|---:|

File: train_code/dataset/E/E.json (part 187 of 204)
[
        {
          "name": "Formaldehyde",
          "smiles": "C=O",
          "ratio_value": null,
          "ratio_unit": null
        }
      ],
      "additives": [
        {
          "name": "Fe36Co62Ge2 alloy",
          "type": "filler",
          "amount_value": 65.5,
          "amount_unit": "wt%"
        },
        {
          "name": "WC",
          "type": "filler",
          "amount_value": 24.5,
          "amount_unit": "wt%"
        }
      ],
      "is_homopolymer": false
    },
    "processing_history": "Hot compaction at 150 °C for 1 h, 0.2 GPa pressure, 10 wt.% phenol-type binder. Magnetic field of 2 kOe applied during compaction. Young's modulus measured by standard mechanical test machine, determined from slope of stress-strain curve in elastic region.",
    "hierarchical_structure": "Hot pressed composite, density 96% of theoretical. Flake-type Fe36Co62Ge2 powders (avg size 73 µm) aligned perpendicular to compaction pressure. WC powders (avg size 1.36 µm) dispersed.",
    "properties": {
      "E": {
        "value": [
          93.6
        ],
        "unit": "GPa"
      }
    },
    "analysis_with_hierarchical_structure": {
      "descriptive_text": "This sample comprises a dense composite material formed from a phenol-formaldehyde resin matrix reinforced with high loadings of metallic and ceramic fillers. Specifically, the composition includes 65.5 wt% Fe36Co62Ge2 alloy powder and 24.5 wt% tungsten carbide (WC) powder, bound together using 10 wt% phenol-type binder. The material was fabricated via hot compaction at 150 °C for 1 hour under 0.2 GPa pressure, with a 2 kOe magnetic field applied during the process to induce orientation. The resulting hierarchical structure exhibits a density reaching 96% of the theoretical value, featuring flake-type Fe36Co62Ge2 powders with an average size of 73 µm aligned perpendicular to the compaction pressure, while WC powders with an average size of 1.36 µm are dispersed throughout the matrix. Young's modulus was determined from the slope of the stress-strain curve in the elastic region using a standard mechanical test machine.",
      "reasoning_analysis": "Increasing Factors: The incorporation of 65.5 wt% Fe36Co62Ge2 alloy and 24.5 wt% WC fillers introduces phases with significantly higher intrinsic stiffness compared to the phenolic matrix, drastically elevating the composite modulus according to rule-of-mixtures principles. The hot compaction process achieving 96% theoretical density minimizes porosity, preventing void-induced compliance losses, while the crosslinked nature of the phenol-formaldehyde binder provides a rigid structural network. Decreasing Factors: The presence of the phenolic binder, although rigid for a polymer, possesses a modulus orders of magnitude lower than the metallic and ceramic reinforcements, inherently limiting the upper bound of the composite stiffness relative to a fully dense metallic bulk. Additionally, any compliance at the filler-matrix interfaces or the specific alignment of the flake-type powders perpendicular to the compaction pressure could introduce anisotropy that reduces the effective macroscopic modulus if measured along the pressure axis. Dominant Factor: The extremely high weight fraction of stiff inorganic fillers totaling 90 wt% qualitatively dominates the mechanical response, causing the material to exhibit a Young's modulus characteristic of a cemented carbide or metal matrix composite rather than a traditional polymer, where the rigid filler network bears the majority of the elastic load."
    },
    "analysis_without_hierarchical_structure": {
      "descriptive_text": "The composite sample consists of a phenol-formaldehyde resin matrix synthesized from phenol and formaldehyde monomers, reinforced with high loadings of Fe36Co62Ge2 alloy (65.5 wt%) and tungsten carbide (WC) (24.5 wt%) fillers. The material was fabricated via hot compaction at 150 °C for 1 hour under a pressure of 0.2 GPa, utilizing 10 wt.% phenol-type binder, while a magnetic field of 2 kOe was applied during compaction to align the magnetic alloy particles. The Young's modulus was characterized using a standard mechanical test machine by determining the slope of the stress-strain curve within the elastic region.",
      "reasoning_analysis": "Increasing Factors: The incorporation of high-modulus fillers, specifically the rigid tungsten carbide and the Fe36Co62Ge2 alloy, drastically increases the composite stiffness relative to the neat polymer matrix. The high compaction pressure of 0.2 GPa during processing minimizes porosity and ensures dense packing of these rigid particles, facilitating efficient stress transfer between fillers. Additionally, the phenol-formaldehyde binder forms a rigid crosslinked thermoset network upon curing at 150 °C, providing a stiffer foundation than thermoplastic alternatives. Decreasing Factors: The presence of the organic phenol-type binder, constituting 10 wt.% of the composition, introduces a compliant phase that is significantly less stiff than the metallic and ceramic fillers, potentially limiting the upper bound of the composite modulus. Furthermore, if the interfacial adhesion between the inorganic fillers and the organic binder is insufficient, interfacial slip under load could reduce the effective stiffness measured in the elastic region. Dominant Factor: The volumetric dominance of the rigid filler phase (approximately 90 wt.% combined) serves as the dominant factor. According to composite mechanics principles, at such high loading fractions, the mechanical properties are governed primarily by the percolation and contact of the hard filler particles rather than the properties of the polymer matrix, leading to a Young's modulus that qualitatively approaches that of the filler network rather than the binder."
    }
  },
  {
    "doi": null,
    "title": "Static and dynamic magnetostrictive properties of polymer-bonded Fe–Co based alloy composites",
    "year": 2004,
    "chemical_composition": {
      "repeat_unit_psmiles": null,
      "monomers": [
        {
          "name": "Phenol",
          "smiles": "Oc1ccccc1",
          "ratio_value": null,
          "ratio_unit": null
        },
        {
          "name": "Formaldehyde",
          "smiles": "C=O",
          "ratio_value": null,
          "ratio_unit": null
        }
      ],
      "additives": [
        {
          "name": "Fe36Co62Ge2 alloy",
          "type": "filler",
          "amount_value": 74.2,
          "amount_unit": "wt%"
        },
        {
          "name": "WC",
          "type": "filler",
          "amount_value": 15.8,
          "amount_unit": "wt%"
        }
      ],
      "is_homopolymer": false
    },
    "processing_history": "Hot compaction at 150 °C for 1 h, 0.2 GPa pressure, 10 wt.% phenol-type binder. Magnetic field of 2 kOe applied during compaction. Young's modulus measured by standard mechanical test machine, determined from slope of stress-strain curve in elastic region.",
    "hierarchical_structure": "Hot pressed composite, density 96% of theoretical. Flake-type Fe36Co62Ge2 powders (avg size 73 µm) aligned perpendicular to compaction pressure. WC powders (avg size 1.36 µm) dispersed.",
    "properties": {
      "E": {
        "value": [
          75.0
        ],
        "unit": "GPa"
      }
    },
    "analysis_with_hierarchical_structure": {
      "descriptive_text": "The sample is a hot-pressed composite material comprising a phenol-formaldehyde resin binder reinforced with high-loading metallic and ceramic fillers. Specifically, the composition includes 74.2 wt% Fe36Co62Ge2 alloy powder and 15.8 wt% tungsten carbide (WC) dispersed within a 10 wt.% phenol-type binder matrix. The material was fabricated via hot compaction at 150 °C under 0.2 GPa pressure for 1 hour, with a 2 kOe magnetic field applied during the process to induce structural alignment. The resulting hierarchical structure exhibits a density reaching 96% of the theoretical value, characterized by flake-type Fe36Co62Ge2 powders with an average size of 73 µm aligned perpendicular to the compaction pressure, while the finer WC powders (average size 1.36 µm) remain dispersed throughout the matrix. Young's modulus was subsequently determined from the slope of the stress-strain curve in the elastic region using a standard mechanical test machine.",
      "reasoning_analysis": "Increasing Factors: The extremely high volume fraction of rigid fillers, specifically the 74.2 wt% Fe36Co62Ge2 alloy and 15.8 wt% WC, drastically increases the composite stiffness relative to the neat polymer matrix according to composite micromechanics principles. The high relative density of 96% indicates minimal porosity, which preserves the load-bearing cross-sectional area and prevents stress concentrations that would lower modulus. Additionally, the hot compaction pressure of 0.2 GPa promotes tight particle packing and enhances interfacial contact between the binder and fillers. Decreasing Factors: The presence of the phenol-type binder, constituting approximately 10 wt% of the system, introduces a compliant phase with a significantly lower intrinsic modulus compared to the metallic and ceramic reinforcements, thereby limiting the upper bound of the composite stiffness. The remaining 4% porosity represents voids that reduce the effective stiffness of the bulk material. Furthermore, the alignment of flake-type powders perpendicular to the compaction pressure may result in anisotropic mechanical properties where the modulus measured along the pressure axis could be lower than if the flakes were aligned parallel to the load direction. Dominant Factor: The overwhelming weight fraction of the stiff metallic and ceramic fillers (totaling 90 wt%) is the dominant factor governing the Young's modulus. Despite the compliant nature of the phenolic binder and minor porosity, the percolation of the rigid filler network dictates the mechanical response, resulting in a modulus that is qualitatively much higher than that of the unreinforced polymer matrix."
    },
    "analysis_without_hierarchical_structure": {
      "descriptive_text": "The sample is a highly filled composite material based on a phenol-formaldehyde resin matrix derived from phenol and formaldehyde monomers. It incorporates a substantial loading of functional additives, specifically 74.2 wt% Fe36Co62Ge2 alloy and 15.8 wt% tungsten carbide (WC) fillers. The material was fabricated using a 10 wt.% phenol-type binder through hot compaction at 150 °C for 1 hour under a pressure of 0.2 GPa, with an external magnetic field of 2 kOe applied during the process to align the magnetic particles. The Young's modulus was characterized using a standard mechanical test machine, calculated from the slope of the stress-strain curve within the elastic region.",
      "reasoning_analysis": "Increasing Factors: The incorporation of rigid fillers, specifically 74.2 wt% Fe36Co62Ge2 alloy and 15.8 wt% WC, into the phenolic matrix drastically elevates the stiffness due to the significantly higher intrinsic modulus of these metallic and ceramic phases compared to the polymer. The hot compaction process at 0.2 GPa enhances particle packing density and reduces void volume, thereby maximizing the load-bearing capacity of the filler network. Additionally, the application of a 2 kOe magnetic field during compaction may induce particle alignment, potentially optimizing stress transfer along the loading axis. Decreasing Factors: The continuous phase consists of a phenol-type binder, which is inherently more compliant than the reinforcement fillers; thus, the mechanical response is ultimately limited by the shear modulus of this polymer matrix at the interfaces. Any incomplete wetting of the fillers by the binder or weak interfacial adhesion could lead to debonding under stress, reducing the effective modulus relative to the theoretical rule of mixtures. Dominant Factor: The extremely high filler loading, totaling 90 wt%, establishes a percolated rigid network that qualitatively dominates the mechanical response. Consequently, the composite behaves more akin to a porous metal-ceramic compact than a traditional polymer, making the intrinsic stiffness of the filler phase the primary determinant of the Young's modulus."
    }
  },
  {
    "doi": null,
    "title": "Interactions and mechanical properties of rod–coil ionomer blend",
    "year": 2005,
    "chemical_composition": {
      "repeat_unit_psmiles": null,
      "monomers": [
        {
          "name": "Ethyl acrylate",
          "smiles": "CCOC(=O)C=C",
          "ratio_value": 92,
          "ratio_unit": "mol%"
        },
        {
          "name": "4-vinyl pyridine",
          "smiles": "C=CC1=CN=CC=C1",
          "ratio_value": 8,
          "ratio_unit": "mol%"
        }
      ],
      "additives": [
        {
          "name": "PPPSH5 (Pn=17.4)",
          "type": "reinforcer",
          "amount_value": 25,
          "amount_unit": "wt%"
        }
      ],
      "is_homopolymer": false
    },
    "processing_history": "Blend prepared by co-precipitation from THF solution, compression molded at 170 °C/10–15 kN. Young's modulus measured by uniaxial tensile test (Instron 4301) at strain rate 5 mm/min, ambient temperature.",
    "hierarchical_structure": "Molecularly dispersed single-phase ionomer blend with acid-base ionic interactions.",
    "properties": {
      "E": {
        "value": [
          0.32
        ],
        "unit": "GPa"
      }
    },
    "analysis_with_hierarchical_structure": {
      "descriptive_text": "The sample comprises a copolymer synthesized from 92 mol% ethyl acrylate and 8 mol% 4-vinyl pyridine, incorporated with 25 wt% PPPSH5 (Pn=17.4) serving as a reinforcer. Preparation involved co-precipitation from a tetrahydrofuran solution followed by compression molding at 170 °C under 10–15 kN pressure. The resulting material exhibits a molecularly dispersed single-phase ionomer blend structure stabilized by acid-base ionic interactions, with Young's modulus characterized via uniaxial tensile testing at a strain rate of 5 mm/min under ambient temperature.",
      "reasoning_analysis": "Increasing Factors: The incorporation of 25 wt% PPPSH5 rigid reinforcer introduces a composite effect that restricts matrix deformation, while the acid-base ionic interactions within the single-phase blend act as physical crosslinks that significantly hinder polymer chain mobility. Additionally, the inclusion of 4-vinyl pyridine monomers adds intrinsic backbone stiffness compared to pure poly(ethyl acrylate). Decreasing Factors: The predominance of ethyl acrylate units (92 mol%) establishes a soft, rubbery matrix with a low glass transition temperature relative to ambient testing conditions, which inherently limits the maximum achievable stiffness. Furthermore, any residual free volume remaining after compression molding could slightly reduce the density and intermolecular contact forces. Dominant Factor: While the compliant ethyl acrylate backbone sets a low baseline for stiffness, the dense network of acid-base ionic interactions combined with the high loading of the rigid PPPSH5 reinforcer qualitatively dominates the mechanical response, driving the Young's modulus significantly higher than that of the neat copolymer by effectively restricting segmental motion throughout the single-phase structure."
    },
    "analysis_without_hierarchical_structure": {
      "descriptive_text": "The sample comprises a copolymer synthesized from 92 mol% ethyl acrylate and 8 mol% 4-vinyl pyridine. This polymer matrix was compounded with 25 wt% PPPSH5 (Pn=17.4) serving as a reinforcing agent. The blend was fabricated via co-precipitation from a tetrahydrofuran solution, followed by compression molding at 170 °C under a load of 10–15 kN. The Young's modulus was subsequently characterized using a uniaxial tensile test on an Instron 4301 at a strain rate of 5 mm/min under ambient temperature conditions.",
      "reasoning_analysis": "Increasing Factors: The incorporation of 4-vinyl pyridine introduces rigid aromatic heterocycles into the backbone, which restricts segmental mobility compared to pure poly(ethyl acrylate). Furthermore, the addition of 25 wt% PPPSH5 reinforcer significantly enhances stiffness through composite reinforcement mechanisms, while the co-precipitation processing likely ensures uniform dispersion of the additive to maximize load transfer. The compression molding at elevated temperature ensures proper consolidation and minimizes voids, which would otherwise compromise mechanical integrity. Decreasing Factors: The high molar fraction of ethyl acrylate (92 mol%) dictates a low glass transition temperature for the matrix, meaning the polymer exists in a rubbery state at the ambient testing temperature, inherently resulting in a lower modulus compared to glassy polymers. Additionally, the random copolymerization may disrupt chain packing efficiency compared to a homopolymer, potentially increasing free volume. Dominant Factor: The thermodynamic state of the matrix, determined by the predominant ethyl acrylate content, is the dominant factor; since the testing temperature exceeds the glass transition temperature of the EA-rich matrix, the material behaves as a rubbery solid, fundamentally limiting the magnitude of the Young's modulus despite the stiffening contributions from the 4-vinyl pyridine and the reinforcing additive."
    }
  },
  {
    "doi": null,
    "title": "Efective reinforcements for thermoplastics based on carbon nanotubes of oil fy ash",
    "year": 2019,
    "chemical_composition": {
      "repeat_unit_psmiles": "[*]CC(c1ccccc1)[*]",
      "monomers": [
        {
          "name": "Styrene",
          "smiles": "C=CC1=CC=CC=C1",
          "ratio_value": null,
          "ratio_unit": null
        }
      ],
      "additives": [
        {
          "name": "CNTs of oil fly ash",
          "type": "filler",
          "amount_value": 1,
          "amount_unit": "wt%"
        }
      ],
      "is_homopolymer": true
    },
    "processing_history": "CNTs dispersed in xylene (20 mL) via magnetic stirrer (30 min) + sonication (60 min). Diluted with xylene (~200 mL), stirred 30 min. PS added, heated to 250–300 °C, stirred until dissolved. Cured in dish, dried at 80 °C for 24 h. Melted in custom-made extruder to generate filaments (~2 mm diameter). Young's modulus measured by uniaxial tensile test using LRX Plus Materials Testing Machine, gauge length 25 mm, speed 150 mm/min.",
    "hierarchical_structure": "Polystyrene matrix reinforced with 1 wt.% CNTs. Multiwall CNTs (around 10 walls), diameter 20–30 nm, zigzagged structure.",
    "properties": {
      "E": {
        "value": [
          1.27
        ],
        "unit": "GPa"
      }
    },
    "analysis_with_hierarchical_structure": {
      "descriptive_text": "The sample consists of a polystyrene homopolymer matrix reinforced with 1 wt.% carbon nanotubes (CNTs) derived from oil fly ash. These multiwall CNTs exhibit a zigzagged structure with approximately 10 walls and diameters ranging from 20 to 30 nm. The composite was fabricated by dispersing the CNTs in xylene via magnetic stirring and sonication, followed by the addition of polystyrene and heating to 250–300 °C to ensure dissolution. The mixture was cured in a dish, dried at 80 °C for 24 hours, and subsequently melted in a custom-made extruder to generate filaments with a diameter of approximately 2 mm. The Young's modulus was ultimately characterized using a uniaxial tensile test on an LRX Plus Materials Testing Machine with a gauge length of 25 mm and a crosshead speed of 150 mm/min.",
      "reasoning_analysis": "Increasing Factors: The incorporation of multiwall carbon nanotubes (CNTs) introduces a rigid filler phase with an intrinsically high elastic modulus, which reinforces the polystyrene matrix through load transfer mechanisms. The processing history involving sonication promotes effective dispersion of the CNTs, minimizing agglomeration defects that typically act as stress concentrators. Furthermore, the extrusion step induces flow-induced orientation of both the polymer chains and the nanotubes along the filament axis, significantly enhancing stiffness in the direction of the uniaxial tensile test. Decreasing Factors: The exposure of the polystyrene to high temperatures (250–300 °C) during dissolution approaches the thermal degradation threshold, risking chain scission that would reduce molecular weight and entanglement density, thereby lowering the matrix modulus. Additionally, the relatively low filler loading of 1 wt.% limits the maximum theoretical reinforcement compared to higher loading fractions, and the zigzagged morphology of the CNTs may reduce the effective aspect ratio available for stress transfer compared to straight nanotubes. Weak interfacial adhesion between the non-polar polystyrene and the graphitic CNT surface without explicit compatibilization could also lead to interfacial slip. Dominant Factor: The stiffening contribution from the high-modulus CNTs combined with the significant morphological alignment generated during the extrusion process qualitatively dominates the final Young's modulus behavior. While thermal degradation poses a risk to the matrix integrity, the composite effect of rigid filler reinforcement and chain orientation typically yields a net increase in modulus relative to the neat, unoriented polymer."
    },
    "analysis_without_hierarchical_structure": {
      "descriptive_text": "The sample consists of a polystyrene homopolymer matrix reinforced with 1 wt% carbon nanotubes (CNTs) derived from oil fly ash. Preparation involved dispersing the CNTs in xylene using magnetic stirring and sonication, followed by dilution and the addition of polystyrene. The mixture was heated to 250–300 °C to ensure dissolution, cured in a dish, and dried at 80 °C for 24 hours. Finally, the composite was melt-processed in a custom-made extruder to generate filaments with a diameter of approximately 2 mm. The Young's modulus was subsequently determined using a uniaxial tensile test on an LRX Plus Materials Testing Machine with a gauge length of 25 mm and a crosshead speed of 150 mm/min.",
      "reasoning_analysis": "Increasing Factors: The intrinsic stiffness of the polystyrene backbone, arising from the steric hindrance of pendant phenyl groups, establishes a rigid amorphous matrix. The inclusion of 1 wt% carbon nanotubes introduces a high-modulus filler phase that enhances load-bearing capacity, aided by sonication which promotes filler dispersion. Additionally, the melt extrusion process induces orientation of both polymer chains and high-aspect-ratio CNTs along the filament axis, significantly increasing stiffness in the direction of the applied tensile load. Decreasing Factors: The processing history specifies heating the polystyrene solution to 250–300 °C, a temperature range that risks thermal degradation and chain scission, potentially reducing molecular weight and entanglement density. Furthermore, the absence of explicit compatibilizers may lead to suboptimal interfacial adhesion between the hydrophobic matrix and the oil fly ash-derived CNTs, limiting stress transfer efficiency, while drying at 80 °C may not fully remove high-boiling xylene solvent residues. Dominant Factor: The reinforcement mechanism provided by the high-aspect-ratio CNTs combined with the flow-induced orientation during extrusion qualitatively dominates the potential softening effects from thermal history and interfacial limitations, establishing the composite architecture as the primary driver for the final Young's modulus behavior."
    }
  },
  {
    "doi": "10.3390/polym14245425",
    "title": "Considering Electrospun Nanofibers as a Filler Network in Electrospun Nanofiber-Reinforced Composites to Predict the Tensile Strength and Young’s Modulus of Nanocomposites: A Modeling Study",
    "year": 2022,
    "chemical_composition": {
      "repeat_unit_psmiles": null,
      "monomers": [
        {
          "name": "Isobornyl acrylate",
          "smiles": "CC1(C)C2CCC1(C)C2OC(=O)C=C",
          "ratio_value": 45,
          "ratio_unit": "%"
        },
        {
          "name": "Difunctional polyurethane acrylate oligomer",
          "smiles": null,
          "ratio_value": 50,
          "ratio_unit": "%"
        }
      ],
      "additives": [
        {
          "name": "Irgacure 184D",
          "type": "initiator",
          "amount_value": 5,
          "amount_unit": "%"
        },
        {
          "name": "Nylon 6 nanofibers",
          "type": "filler",
          "amount_value": 0,
          "amount_unit": "wt%"
        }
      ],
      "is_homopolymer": false
    },
    "processing_history": "UV-curable PUA matrix (50% oligomer, 45% monomer, 5% initiator) cast on glass substrate. No nanofibers deposited. UV cured (Gallium lamp, 365 nm, 1100 mJ/cm2). Young's modulus measured from stress-strain curves, average of six samples.",
    "hierarchical_structure": "Pure PUA matrix film. No nanofibers.",
    "properties": {
      "E": {
        "value": [
          0.2
        ],
        "unit": "GPa"
      }
    },
    "analysis_with_hierarchical_structure": {
      "descriptive_text": "The sample comprises a UV-cured polyurethane acrylate network formulated with 50% difunctional polyurethane acrylate oligomer and 45% isobornyl acrylate monomer, utilizing 5% Irgacure 184D as the photoinitiator. Prepared by casting the precursor mixture onto a glass substrate, the film was subjected to UV irradiation using a Gallium lamp at 365 nm with an integrated dose of 1100 mJ/cm², with no nanofibers deposited during processing. The resulting hierarchical structure is a pure PUA matrix film. Mechanical characterization involved measuring the Young's modulus from stress-strain curves, reported as the average of six samples.",
      "reasoning_analysis": "Increasing Factors: The formation of a densely crosslinked network via UV polymerization of the difunctional polyurethane acrylate oligomer and isobornyl acrylate monomer significantly restricts chain segment mobility, thereby enhancing stiffness. The bulky, rigid bicyclic structure of the isobornyl group introduces substantial steric hindrance and intrinsic chain rigidity, which positively contributes to the Young's modulus. Additionally, the high UV exposure dose promotes high monomer conversion, maximizing the crosslink density and minimizing plasticizing effects from unreacted species. Decreasing Factors: The explicit absence of Nylon 6 nanofibers eliminates the potential for composite reinforcement mechanisms such as load transfer to high-modulus fibers, which would otherwise markedly increase the overall stiffness. Furthermore, the polyurethane segments within the oligomer may introduce flexible soft segments depending on their specific chemistry, potentially lowering the modulus compared to a fully aromatic or highly rigid backbone. Dominant Factor: The intrinsic rigidity imparted by the high concentration of isobornyl acrylate combined with the crosslink density achieved through the UV curing process qualitatively dominates the mechanical response. While the lack of nanofiber reinforcement limits the upper bound of the modulus relative to a composite, the stiff cyclic monomer and the covalently bonded network structure are the primary determinants establishing the baseline Young's modulus for this neat PUA film."
    },
    "analysis_without_hierarchical_structure": {
      "descriptive_text": "The sample consists of a UV-curable polyurethane acrylate matrix composed of 50% difunctional polyurethane acrylate oligomer and 45% isobornyl acrylate monomer, with 5% Irgacure 184D serving as the photoinitiator. The formulation was cast onto a glass substrate and subjected to UV curing using a Gallium lamp at 365 nm with a total energy dose of 1100 mJ/cm² to generate a crosslinked network. Mechanical characterization was performed by measuring the Young's modulus from stress-strain curves, reported as the average of six samples.",
      "reasoning_analysis": "Increasing Factors: The difunctional nature of the polyurethane acrylate oligomer facilitates the formation of a densely crosslinked network during UV curing, which topologically constrains chain motion and significantly increases the Young's modulus. Furthermore, the bulky cyclic structure of the isobornyl acrylate monomer introduces steric hindrance that restricts segmental mobility, while the urethane linkages provide additional physical crosslinking through hydrogen bonding interactions. The high UV energy dose of 1100 mJ/cm² ensures a high degree of conversion, maximizing the crosslinking density and stiffness. Decreasing Factors: The inclusion of the oligomeric species introduces flexible segments between crosslinking points compared to a pure monomer network, which can inherently lower the modulus relative to a fully rigid structure. Additionally, the recorded 0 wt% of Nylon 6 nanofibers indicates a lack of reinforcement from high-modulus fillers to enhance stiffness through load transfer mechanisms. Residual unreacted monomers or initiator molecules may also act as plasticizers, slightly reducing the overall modulus. Dominant Factor: The crosslinking density established by the difunctional oligomer and the rigid isobornyl groups during the high-energy UV curing process is the dominant factor. While the oligomer introduces some flexibility, the topological constraints of the network and the steric rigidity of the isobornyl groups qualitatively dictate the stiffness, overriding the softening effect of the oligomeric spacers and the lack of filler reinforcement."
    }
  },
  {
    "doi": null,
    "title": "Interactions and mechanical properties of rod–coil ionomer blend",
    "year": 2005,
    "chemical_composition": {
      "repeat_unit_psmiles": null,
      "monomers": [
        {
          "name": "Ethyl acrylate",
          "smiles": "CCOC(=O)C=C",
          "ratio_value": 92,
          "ratio_unit": "mol%"
        },
        {
          "name": "4-vinyl pyridine",
          "smiles": "C=CC1=CN=CC=C1",
          "ratio_value": 8,
          "ratio_unit": "mol%"
        }
      ],
      "additives": [
        {
          "name": "PPPSH6 (Pn=23.0)",
          "type": "reinforcer",
          "amount_value": 25,
          "amount_unit": "wt%"
        }
      ],
      "is_homopolymer": false
    },
    "processing_history": "Blend prepared by co-precipitation from THF solution, compression molded at 170 °C/10–15 kN. Young's modulus measured by uniaxial tensile test (Instron 4301) at strain rate 5 mm/min, ambient temperature.",
    "hierarchical_structure": "Molecularly dispersed single-phase ionomer blend with acid-base ionic interactions.",
    "properties": {
      "E": {
        "value": [
          0.32
        ],
        "unit": "GPa"
      }
    },
    "analysis_with_hierarchical_structure": {
      "descriptive_text": "The sample comprises a copolymer synthesized from 92 mol% ethyl acrylate and 8 mol% 4-vinyl pyridine, incorporated with 25 wt% PPPSH6 (Pn=23.0) serving as a reinforcer. Preparation involved co-precipitation from a THF solution followed by compression molding at 170 °C under 10–15 kN pressure, resulting in a molecularly dispersed single-phase ionomer blend characterized by acid-base ionic interactions. Mechanical characterization was performed via uniaxial tensile testing using an Instron 4301 at a strain rate of 5 mm/min under ambient temperature conditions to determine the Young's modulus.",
      "reasoning_analysis": "Increasing Factors: The incorporation of 25 wt% PPPSH6 reinforcer introduces rigid domains that significantly enhance load-bearing capacity. Furthermore, the acid-base ionic interactions between the 4-vinyl pyridine units and the additive create physical crosslinks within the single-phase blend, restricting chain mobility and increasing stiffness. The aromatic nature of the 4-vinyl pyridine monomer also contributes slightly to backbone rigidity compared to pure acrylates. Decreasing Factors: The high molar fraction of ethyl acrylate (92 mol%) establishes a compliant matrix with low inherent stiffness due to the flexible aliphatic backbone and low glass transition temperature of the poly(ethyl acrylate) segments. Testing at ambient temperature likely places the matrix in a rubbery state, which inherently lowers the modulus compared to a glassy state. Dominant Factor: While the ethyl acrylate matrix provides a compliant baseline, the formation of the supramolecular ionic network combined with the substantial loading of the rigid PPPSH6 reinforcer qualitatively dominates the mechanical response, elevating the Young's modulus significantly above that of the neat copolymer by restricting segmental motion through physical crosslinking and composite reinforcement."
    },
    "analysis_without_hierarchical_structure": {
      "descriptive_text": "The sample comprises a copolymer synthesized from 92 mol% ethyl acrylate and 8 mol% 4-vinyl pyridine, incorporated with 25 wt% PPPSH6 (Pn=23.0) acting as a reinforcer. The blend was fabricated via co-precipitation from a tetrahydrofuran solution followed by compression molding at 170 °C under a load of 10–15 kN. Mechanical characterization was performed using a uniaxial tensile test on an Instron 4301 at a strain rate of 5 mm/min under ambient temperature conditions.",
      "reasoning_analysis": "Increasing Factors: The inclusion of 25 wt% PPPSH6 reinforcer introduces rigid domains that bear load and restrict polymer chain mobility, significantly enhancing stiffness. Additionally, the 4-vinyl pyridine comonomer introduces rigid heterocyclic rings and potential hydrogen bonding sites that increase cohesive energy density and restrict segmental motion compared to pure poly(ethyl acrylate). The compression molding process ensures high sample density and good interfacial contact between the matrix and reinforcer, optimizing stress transfer. Decreasing Factors: The chemical composition is dominated by 92 mol% ethyl acrylate, which has a glass transition temperature well below ambient conditions, resulting in a compliant, rubbery matrix state that inherently lowers the Young's modulus. Any residual tetrahydrofuran solvent remaining after co-precipitation could act as a plasticizer, further increasing free volume and reducing stiffness, although the high-temperature molding mitigates this. Dominant Factor: The high molar fraction of ethyl acrylate establishes a rubbery matrix state at the testing temperature, which fundamentally limits the absolute magnitude of the Young's modulus; while the reinforcer provides significant stiffening relative to the neat copolymer, the compliant nature of the majority phase remains the primary determinant of the material's overall low-to-moderate stiffness profile."
    }
  },
  {
    "doi": "10.1002/ppap.201600215",
    "title": "Macroscopic control of DMAHEMA and HEMA plasma polymerization to tune the surface mechanical properties of hydrogel-like coatings",
    "year": 2017,
    "chemical_composition": {
      "repeat_unit_psmiles": null,
      "monomers": [
        {
          "name": "2-(dimethylamino) ethyl methacrylate",
          "smiles": "CN(C)CCOC(=O)C(=C)C",
          "ratio_value": null,
          "ratio_unit": null
        }
      ],
      "additives": [],
      "is_homopolymer": true
    },
    "processing_history": "Plasma polymerization in electrodeless cylindrical glass reactor at 13.56 MHz, 0.2 mbar pressure, ~0.03 sccm flow rate. Regime III (deposition rate plateau). Young's modulus measured by AFM nanoindentation (PeakForce QNM) in PBS medium at room temperature.",
    "hierarchical_structure": "Hydrogel-like plasma polymer thin film, cohesive, crosslinked network with retained nitrogen and oxygen functions promoting hydrogen bonding.",
    "properties": {
      "E": {
        "value": [
          0.0
        ],
        "unit": "GPa"
      }
    },
    "analysis_with_hierarchical_structure": {
      "descriptive_text": "The sample comprises a poly(2-(dimethylamino) ethyl methacrylate) homopolymer synthesized via plasma polymerization within an electrodeless cylindrical glass reactor operating at 13.56 MHz, 0.2 mbar pressure, and a flow rate of approximately 0.03 sccm under Regime III deposition conditions. This process yields a cohesive, hydrogel-like plasma polymer thin film characterized by a crosslinked network structure that retains nitrogen and oxygen functional groups capable of promoting hydrogen bonding. The Young's modulus was subsequently characterized using AFM nanoindentation (PeakForce QNM) performed in PBS medium at room temperature.",
      "reasoning_analysis": "Increasing Factors: The plasma polymerization technique inherently generates a highly crosslinked network structure, which restricts polymer chain segmental mobility and typically enhances stiffness. Furthermore, the retention of nitrogen and oxygen functional groups facilitates intermolecular hydrogen bonding, acting as physical crosslinks that contribute to a higher elastic modulus. Decreasing Factors: The chemical structure includes flexible dimethylamino ethyl side chains which introduce compliance compared to a rigid backbone. More critically, the description of the material as hydrogel-like and the measurement in PBS medium indicate significant water uptake; water acts as a potent plasticizer that swells the network, screens intermolecular interactions, and drastically reduces the material's stiffness. Dominant Factor: While the plasma-induced crosslinking and hydrogen bonding provide structural integrity, the plasticization effect of the aqueous PBS medium on the hydrogel-like network is the dominant factor, qualitatively lowering the Young's modulus relative to the dry state due to enhanced chain mobility and network swelling."
    },
    "analysis_without_hierarchical_structure": {
      "descriptive_text": "The sample consists of a poly(2-(dimethylamino) ethyl methacrylate) homopolymer synthesized via plasma polymerization within an electrodeless cylindrical glass reactor operating at 13.56 MHz, 0.2 mbar pressure, and a flow rate of approximately 0.03 sccm under Regime III deposition conditions. The Young's modulus of the resulting film was subsequently characterized using AFM nanoindentation with PeakForce QNM mode while immersed in PBS medium at room temperature.",
