Repository: hhtrick/HHT-code

# HHT training framework

This directory contains model training, embedding precomputation, inference, article-level baselines and the curated datasets. All commands below assume that the working directory is `train_code/`.

## 3. Datasets and fixed partitions

Each main dataset is a JSON array at `dataset/{property}/{property}.json`. Entries contain source metadata, `chemical_composition`, `processing_history`, `hierarchical_structure`, `properties`, and two generated-analysis objects. Targets are stored as `properties[property]["value"]`; source metadata and target values are not predictive input fields.

| Property | Train | Validation | Test | Total |
|---|---:|---:|---:|---:|

File: train_code/dataset/E/E.json (part 188 of 204)
[
      "reasoning_analysis": "Increasing Factors: The plasma polymerization process operating at 13.56 MHz induces high-energy fragmentation and recombination of the 2-(dimethylamino) ethyl methacrylate monomers, resulting in a highly crosslinked network architecture with significant structural disorder. This dense crosslinking restricts segmental chain mobility and creates a rigid network structure that intrinsically drives the Young's modulus higher compared to conventional linear polymers of the same chemical composition. Decreasing Factors: The chemical composition includes flexible ethyl spacer groups and polar tertiary amine functionalities which inherently lower the backbone stiffness relative to rigid aromatic systems. Furthermore, the characterization performed in PBS medium introduces water molecules that interact with the hydrophilic amine and ester groups, acting as a plasticizer that increases free volume and facilitates chain relaxation, thereby significantly depressing the Young's modulus. Dominant Factor: The processing-induced crosslinking density from the plasma polymerization regime is the dominant factor, as it transforms the material from a potentially soluble or soft linear polymer into an insoluble, coherent network capable of sustaining mechanical load, thereby establishing the fundamental baseline stiffness despite the softening effects of the aqueous measurement environment."
    }
  },
  {
    "doi": "10.3390/polym14245425",
    "title": "Considering Electrospun Nanofibers as a Filler Network in Electrospun Nanofiber-Reinforced Composites to Predict the Tensile Strength and Young’s Modulus of Nanocomposites: A Modeling Study",
    "year": 2022,
    "chemical_composition": {
      "repeat_unit_psmiles": null,
      "monomers": [
        {
          "name": "Isobornyl acrylate",
          "smiles": "CC1(C)C2CCC1(C)C2OC(=O)C=C",
          "ratio_value": 45,
          "ratio_unit": "%"
        },
        {
          "name": "Difunctional polyurethane acrylate oligomer",
          "smiles": null,
          "ratio_value": 50,
          "ratio_unit": "%"
        }
      ],
      "additives": [
        {
          "name": "Irgacure 184D",
          "type": "initiator",
          "amount_value": 5,
          "amount_unit": "%"
        },
        {
          "name": "Nylon 6 nanofibers",
          "type": "filler",
          "amount_value": 0.03,
          "amount_unit": "wt%"
        }
      ],
      "is_homopolymer": false
    },
    "processing_history": "UV-curable PUA matrix cast on glass substrate. Nylon 6 nanofibers electrospun on PUA for 120 min. UV cured (Gallium lamp, 365 nm, 1100 mJ/cm2). Young's modulus measured from stress-strain curves, average of six samples.",
    "hierarchical_structure": "PUA matrix with randomly oriented Nylon 6 nanofibers. Nanofiber volume fraction 0.033.",
    "properties": {
      "E": {
        "value": [
          0.37
        ],
        "unit": "GPa"
      }
    },
    "analysis_with_hierarchical_structure": {
      "descriptive_text": "This composite material comprises a UV-curable polyurethane acrylate (PUA) matrix reinforced with Nylon 6 nanofibers. The resin formulation consists of 45% Isobornyl acrylate and 50% difunctional polyurethane acrylate oligomer, initiated by 5% Irgacure 184D. Processing involved casting the PUA matrix on a glass substrate, followed by electrospinning Nylon 6 nanofibers onto the matrix for 120 minutes, and subsequent UV curing using a Gallium lamp at 365 nm with a dose of 1100 mJ/cm². The resulting hierarchical structure features a PUA matrix embedded with randomly oriented Nylon 6 nanofibers at a volume fraction of 0.033, with mechanical properties evaluated via stress-strain curves averaged over six samples.",
      "reasoning_analysis": "Increasing Factors: The incorporation of Isobornyl acrylate introduces bulky bicyclic side groups that restrict segmental motion, inherently increasing stiffness. The difunctional polyurethane acrylate oligomer undergoes UV-induced crosslinking, forming a rigid three-dimensional network that significantly enhances resistance to deformation. Additionally, the inclusion of Nylon 6 nanofibers, which possess a higher intrinsic modulus than the polymer matrix, provides reinforcement through load transfer mechanisms. Decreasing Factors: The relatively low volume fraction of Nylon 6 nanofibers limits the overall composite reinforcement efficiency compared to higher loadings. The random orientation of the nanofibers reduces the effective modulus contribution in the direction of stress compared to aligned fibers. Furthermore, the polyurethane segments within the oligomer may introduce flexible soft domains that could lower the modulus relative to a fully rigid aromatic system. Dominant Factor: The high crosslink density achieved through UV curing of the difunctional oligomer, coupled with the steric rigidity of the isobornyl groups, qualitatively dominates the mechanical response. While the nanofibers offer reinforcement, the matrix network architecture remains the primary determinant of the Young's modulus, establishing a stiff baseline that the filler only marginally modifies."
    },
    "analysis_without_hierarchical_structure": {
      "descriptive_text": "The sample comprises a UV-curable composite system formulated with 45% Isobornyl acrylate and 50% difunctional polyurethane acrylate oligomer, alongside 5% Irgacure 184D photoinitiator. Preparation involved casting the polyurethane acrylate matrix onto a glass substrate, followed by the deposition of Nylon 6 nanofibers via electrospinning for 120 minutes. The assembly was then subjected to UV curing using a Gallium lamp at 365 nm with an energy dose of 1100 mJ/cm² to finalize the network structure. Mechanical characterization was performed by deriving the Young's modulus from stress-strain curves, reported as the average of six distinct samples.",
      "reasoning_analysis": "Increasing Factors: The incorporation of Isobornyl acrylate introduces bulky cyclic side groups that impose significant steric hindrance, restricting segmental chain mobility and inherently increasing stiffness. Furthermore, the difunctional polyurethane acrylate oligomer facilitates the formation of a crosslinked network upon UV exposure, while urethane linkages provide additional physical crosslinking via hydrogen bonding, both contributing to a higher Young's modulus. The presence of Nylon 6 nanofibers introduces a high-modulus reinforcement phase that theoretically enhances stiffness through load transfer. Decreasing Factors: The polyurethane acrylate oligomer likely contains flexible soft segments within its backbone to ensure toughness, which inherently lowers the modulus compared to a fully rigid aromatic system. Additionally, the extremely low loading of Nylon 6 nanofibers (0.03 wt%) may be insufficient to form a percolating network, limiting the composite reinforcement effect, and potential weak interfacial adhesion between the electrospun fibers and the PUA matrix could reduce stress transfer efficiency. Dominant Factor: The crosslink density generated by the UV curing of the difunctional oligomer combined with the rigidifying effect of the isobornyl groups qualitatively dominates the mechanical response, establishing a stiff matrix baseline that outweighs the minimal contribution from the trace nanofiber filler content."
    }
  },
  {
    "doi": null,
    "title": "Interactions and mechanical properties of rod–coil ionomer blend",
    "year": 2005,
    "chemical_composition": {
      "repeat_unit_psmiles": null,
      "monomers": [
        {
          "name": "Ethyl acrylate",
          "smiles": "CCOC(=O)C=C",
          "ratio_value": 92,
          "ratio_unit": "mol%"
        },
        {
          "name": "4-vinyl pyridine",
          "smiles": "C=CC1=CN=CC=C1",
          "ratio_value": 8,
          "ratio_unit": "mol%"
        }
      ],
      "additives": [
        {
          "name": "PPPSH4 (Pn=16.2)",
          "type": "reinforcer",
          "amount_value": 25,
          "amount_unit": "wt%"
        }
      ],
      "is_homopolymer": false
    },
    "processing_history": "Blend prepared by co-precipitation from THF solution, compression molded at 170 °C/10–15 kN. Young's modulus measured by uniaxial tensile test (Instron 4301) at strain rate 5 mm/min, ambient temperature.",
    "hierarchical_structure": "Molecularly dispersed single-phase ionomer blend with acid-base ionic interactions.",
    "properties": {
      "E": {
        "value": [
          0.29
        ],
        "unit": "GPa"
      }
    },
    "analysis_with_hierarchical_structure": {
      "descriptive_text": "The sample consists of a copolymer composed of 92 mol% ethyl acrylate and 8 mol% 4-vinyl pyridine, blended with 25 wt% PPPSH4 (Pn=16.2) serving as a reinforcing agent. This material forms a molecularly dispersed single-phase ionomer blend characterized by acid-base ionic interactions between the components. The blend was prepared via co-precipitation from a tetrahydrofuran (THF) solution, followed by compression molding at 170 °C under a load of 10–15 kN. The Young's modulus was subsequently determined using a uniaxial tensile test on an Instron 4301 machine at a strain rate of 5 mm/min under ambient temperature conditions.",
      "reasoning_analysis": "Increasing Factors: The incorporation of 25 wt% PPPSH4 acts as a rigid reinforcing phase within the matrix, mechanically restricting chain deformation and enhancing load-bearing capacity. Additionally, the specific acid-base ionic interactions within the single-phase blend function as physical crosslinks, creating a transient network that significantly restricts segmental mobility and increases stiffness. The processing history involving co-precipitation ensures molecular dispersion of the blend, maximizing the efficiency of these ionic interactions and filler distribution, while compression molding at 170 °C ensures high density and optimal interfacial contact. Decreasing Factors: The chemical composition is dominated by ethyl acrylate (92 mol%), which has a glass transition temperature well below ambient conditions, resulting in a soft, rubbery matrix baseline that inherently limits the maximum achievable modulus. The statistical copolymer structure may also introduce free volume compared to a highly ordered crystalline system, potentially reducing packing density. Dominant Factor: While the reinforcing additive and ionic interactions provide significant stiffening effects relative to the neat copolymer, the high molar fraction of soft ethyl acrylate segments establishes a rubbery matrix state at ambient temperature that qualitatively dominates the final modulus magnitude, keeping the material within the elastomeric regime rather than the glassy or crystalline regime."
    },
    "analysis_without_hierarchical_structure": {
      "descriptive_text": "The sample comprises a statistical copolymer synthesized from 92 mol% ethyl acrylate and 8 mol% 4-vinyl pyridine. This polymeric matrix was compounded with 25 wt% PPPSH4 (Pn=16.2) serving as a reinforcing agent. The composite blend was fabricated via co-precipitation from a tetrahydrofuran (THF) solution, followed by compression molding at 170 °C under a pressure of 10–15 kN. Mechanical characterization was performed via uniaxial tensile testing using an Instron 4301 system at a strain rate of 5 mm/min under ambient temperature conditions.",
      "reasoning_analysis": "Increasing Factors: The addition of 25 wt% PPPSH4 reinforcer introduces rigid phases that restrict polymer chain deformation and facilitate stress transfer, qualitatively driving the Young's modulus upward. The inclusion of 4-vinyl pyridine monomers adds aromatic heterocycles to the backbone, enhancing local chain stiffness and intermolecular interactions relative to a pure polyacrylate. Furthermore, the co-precipitation processing history promotes uniform dispersion of the reinforcer, optimizing the filler-matrix interface for load bearing. Decreasing Factors: The matrix composition is predominantly ethyl acrylate (92 mol%), which typically exhibits a glass transition temperature below ambient conditions, creating a compliant, rubbery baseline that inherently limits stiffness. Additionally, the isotropic nature induced by compression molding at 170 °C precludes any stiffness enhancements that might arise from molecular orientation or chain alignment. Dominant Factor: Although the ethyl acrylate-rich matrix establishes a compliant mechanical regime, the high loading fraction of the PPPSH4 reinforcer is the dominant factor governing the final Young's modulus behavior. The rigid filler network effectively supersedes the soft matrix compliance to define the structural response, shifting the material properties from those of a neat elastomer to a reinforced composite system."
    }
  },
  {
    "doi": null,
    "title": "Interactions and mechanical properties of rod–coil ionomer blend",
    "year": 2005,
    "chemical_composition": {
      "repeat_unit_psmiles": null,
      "monomers": [
        {
          "name": "Ethyl acrylate",
          "smiles": "CCOC(=O)C=C",
          "ratio_value": 92,
          "ratio_unit": "mol%"
        },
        {
          "name": "4-vinyl pyridine",
          "smiles": "C=CC1=CN=CC=C1",
          "ratio_value": 8,
          "ratio_unit": "mol%"
        }
      ],
      "additives": [
        {
          "name": "PPPSH7 (Pn=29.8)",
          "type": "reinforcer",
          "amount_value": 25,
          "amount_unit": "wt%"
        }
      ],
      "is_homopolymer": false
    },
    "processing_history": "Blend prepared by co-precipitation from THF solution, compression molded at 170 °C/10–15 kN. Young's modulus measured by uniaxial tensile test (Instron 4301) at strain rate 5 mm/min, ambient temperature.",
    "hierarchical_structure": "Molecularly dispersed single-phase ionomer blend with acid-base ionic interactions.",
    "properties": {
      "E": {
        "value": [
          0.35
        ],
        "unit": "GPa"
      }
    },
    "analysis_with_hierarchical_structure": {
      "descriptive_text": "The sample comprises a copolymer system consisting of 92 mol% ethyl acrylate and 8 mol% 4-vinyl pyridine, incorporated with 25 wt% PPPSH7 (Pn=29.8) serving as a reinforcer. This formulation results in a molecularly dispersed single-phase ionomer blend stabilized by acid-base ionic interactions. The material was processed via co-precipitation from a tetrahydrofuran solution followed by compression molding at 170 °C under a load of 10–15 kN. Mechanical evaluation was conducted using a uniaxial tensile test on an Instron 4301 machine at a strain rate of 5 mm/min under ambient temperature conditions to ascertain the Young's modulus.",
      "reasoning_analysis": "Increasing Factors: The incorporation of 4-vinyl pyridine introduces rigid aromatic heterocycles into the backbone, which inherently increases chain stiffness compared to pure poly(ethyl acrylate). Furthermore, the addition of 25 wt% PPPSH7 reinforcer introduces rigid domains that bear load and restrict matrix deformation. Crucially, the acid-base ionic interactions within the single-phase blend act as physical crosslinks, significantly increasing the effective network density and restricting segmental mobility, thereby elevating the modulus. Decreasing Factors: The high molar fraction of ethyl acrylate (92 mol%) dictates a soft matrix baseline, as poly(ethyl acrylate) possesses a glass transition temperature well below ambient conditions, promoting high chain mobility and compliance in the absence of sufficient crosslinking. Additionally, testing at ambient temperature ensures the acrylate-rich segments are in a rubbery or viscoelastic state rather than a glassy state, which inherently lowers the modulus compared to glassy polymers. Dominant Factor: While the ethyl acrylate majority establishes a compliant baseline, the formation of a molecularly dispersed ionomer network through acid-base interactions, synergistically combined with the substantial loading of the PPPSH7 reinforcer, qualitatively dominates the mechanical response. These structural features provide sufficient physical crosslinking and reinforcement to transform the inherently soft matrix into a cohesive solid with a significantly enhanced modulus relative to the uncrosslinked copolymer."
    },
    "analysis_without_hierarchical_structure": {
      "descriptive_text": "The sample comprises a copolymer synthesized from 92 mol% ethyl acrylate and 8 mol% 4-vinyl pyridine, compounded with 25 wt% PPPSH7 (Pn=29.8) serving as a reinforcer. The material was processed by co-precipitation from a tetrahydrofuran solution, followed by compression molding at 170 °C under a load of 10–15 kN. The Young's modulus was characterized using a uniaxial tensile test on an Instron 4301 system at a strain rate of 5 mm/min under ambient temperature conditions.",
      "reasoning_analysis": "Increasing Factors: The inclusion of 4-vinyl pyridine introduces aromatic rigidity and potential hydrogen bonding sites that restrict segmental mobility compared to pure poly(ethyl acrylate), while the 25 wt% PPPSH7 reinforcer provides a rigid phase for load bearing. Additionally, the compression molding history promotes densification and reduces void content, facilitating efficient stress transfer between the matrix and the reinforcer. Decreasing Factors: The chemical composition is predominantly ethyl acrylate (92 mol%), which features a flexible backbone and a low glass transition temperature, creating a compliant matrix. Furthermore, conducting the tensile test at ambient temperature likely places the matrix above its glass transition, resulting in rubbery behavior that inherently lowers stiffness compared to a glassy polymer state. Dominant Factor: The high molar fraction of ethyl acrylate dictates the viscoelastic state of the continuous phase at ambient temperature, establishing a compliant baseline that fundamentally limits the overall Young's modulus, despite the stiffening contributions from the pyridine comonomer and the reinforcing additive."
    }
  },
  {
    "doi": null,
    "title": "Interactions and mechanical properties of rod–coil ionomer blend",
    "year": 2005,
    "chemical_composition": {
      "repeat_unit_psmiles": null,
      "monomers": [
        {
          "name": "Ethyl acrylate",
          "smiles": "CCOC(=O)C=C",
          "ratio_value": 92,
          "ratio_unit": "mol%"
        },
        {
          "name": "4-vinyl pyridine",
          "smiles": "C=CC1=CN=CC=C1",
          "ratio_value": 8,
          "ratio_unit": "mol%"
        }
      ],
      "additives": [
        {
          "name": "PPPSH8 (Pn=32.1)",
          "type": "reinforcer",
          "amount_value": 25,
          "amount_unit": "wt%"
        }
      ],
      "is_homopolymer": false
    },
    "processing_history": "Blend prepared by co-precipitation from THF solution, compression molded at 170 °C/10–15 kN. Young's modulus measured by uniaxial tensile test (Instron 4301) at strain rate 5 mm/min, ambient temperature.",
    "hierarchical_structure": "Molecularly dispersed single-phase ionomer blend with acid-base ionic interactions.",
    "properties": {
      "E": {
        "value": [
          0.37
        ],
        "unit": "GPa"
      }
    },
    "analysis_with_hierarchical_structure": {
      "descriptive_text": "The sample comprises a copolymer system consisting of 92 mol% ethyl acrylate and 8 mol% 4-vinyl pyridine, incorporated with 25 wt% PPPSH8 (Pn=32.1) serving as a reinforcer. Preparation involved co-precipitation from a tetrahydrofuran solution followed by compression molding at 170 °C under 10–15 kN pressure to form a molecularly dispersed single-phase ionomer blend stabilized by acid-base ionic interactions. Mechanical characterization was performed via uniaxial tensile testing using an Instron 4301 at a strain rate of 5 mm/min under ambient temperature conditions to determine the Young's modulus.",
      "reasoning_analysis": "Increasing Factors: The incorporation of 25 wt% PPPSH8 reinforcer introduces rigid components into the matrix, while the acid-base ionic interactions between the 4-vinyl pyridine units and the acidic groups of the reinforcer create physical crosslinks that restrict chain mobility. Additionally, the compression molding process at elevated temperature ensures intimate contact between phases, facilitating the formation of these ionic clusters which act as multifunctional junction points enhancing stiffness. Decreasing Factors: The chemical composition is dominated by ethyl acrylate (92 mol%), which possesses a glass transition temperature significantly below ambient conditions, resulting in a soft, rubbery matrix that inherently limits the overall stiffness. Furthermore, the molecularly dispersed single-phase nature suggests a lack of distinct hard domain phase separation, which may limit the reinforcement efficiency compared to multiphase ionomer systems where large ionic clusters act as rigid fillers. Dominant Factor: The formation of the acid-base ionic network qualitatively dominates the final modulus behavior by transforming the soft ethyl acrylate matrix into a physically crosslinked ionomer elastomer. While the high ethyl acrylate content sets a low baseline for rigidity, the density of ionic interactions and the substantial loading of the reinforcer provide the primary structural resistance to deformation, elevating the modulus above that of the neat copolymer."
    },
    "analysis_without_hierarchical_structure": {
      "descriptive_text": "The sample comprises a copolymer synthesized from 92 mol% ethyl acrylate and 8 mol% 4-vinyl pyridine, incorporated with 25 wt% PPPSH8 (Pn=32.1) acting as a reinforcer. The blend was fabricated via co-precipitation from a tetrahydrofuran solution and subsequently compression molded at 170 °C under a load of 10–15 kN. Mechanical characterization was performed via uniaxial tensile testing using an Instron 4301 system at a strain rate of 5 mm/min under ambient temperature conditions to determine the Young's modulus.",
      "reasoning_analysis": "Increasing Factors: The inclusion of 8 mol% 4-vinyl pyridine introduces rigid heterocyclic structures and polar interactions that increase backbone stiffness relative to pure poly(ethyl acrylate). Furthermore, the 25 wt% loading of the PPPSH8 reinforcer significantly enhances rigidity, while the co-precipitation processing history likely ensures superior dispersion and interfacial contact compared to melt blending, maximizing reinforcement efficiency. The compression molding at elevated temperature ensures dense consolidation, minimizing voids that would otherwise compromise stiffness. Decreasing Factors: The dominant matrix component, ethyl acrylate (92 mol%), forms a soft, rubbery phase at ambient temperature due to its low glass transition temperature, which inherently limits the bulk modulus. Additionally, any residual tetrahydrofuran solvent remaining from the co-precipitation process could act as a plasticizer, increasing free volume and reducing intermolecular friction. Dominant Factor: Despite the compliant nature of the ethyl acrylate-rich matrix, the high concentration of the rigid PPPSH8 reinforcer combined with the effective dispersion achieved through co-precipitation qualitatively dominates the mechanical response. The formation of a well-dispersed rigid phase within the soft matrix drives the Young's modulus significantly higher than that of the unfilled copolymer, making the reinforcement effect the primary determinant of the final stiffness."
    }
  },
  {
    "doi": "10.3390/polym14245425",
    "title": "Considering Electrospun Nanofibers as a Filler Network in Electrospun Nanofiber-Reinforced Composites to Predict the Tensile Strength and Young’s Modulus of Nanocomposites: A Modeling Study",
    "year": 2022,
    "chemical_composition": {
      "repeat_unit_psmiles": null,
      "monomers": [
        {
          "name": "Isobornyl acrylate",
          "smiles": "CC1(C)C2CCC1(C)C2OC(=O)C=C",
          "ratio_value": 45,
          "ratio_unit": "%"
        },
        {
          "name": "Difunctional polyurethane acrylate oligomer",
          "smiles": null,
          "ratio_value": 50,
          "ratio_unit": "%"
        }
      ],
      "additives": [
        {
          "name": "Irgacure 184D",
          "type": "initiator",
          "amount_value": 5,
          "amount_unit": "%"
        },
        {
          "name": "Nylon 6 nanofibers",
          "type": "filler",
          "amount_value": 0.06,
          "amount_unit": "wt%"
        }
      ],
      "is_homopolymer": false
    },
    "processing_history": "UV-curable PUA matrix cast on glass substrate. Nylon 6 nanofibers electrospun on PUA for 240 min. UV cured (Gallium lamp, 365 nm, 1100 mJ/cm2). Young's modulus measured from stress-strain curves, average of six samples.",
    "hierarchical_structure": "PUA matrix with randomly oriented Nylon 6 nanofibers. Nanofiber volume fraction 0.066.",
    "properties": {
      "E": {
        "value": [
          0.39
        ],
        "unit": "GPa"
      }
    },
    "analysis_with_hierarchical_structure": {
      "descriptive_text": "The sample comprises a UV-curable composite system consisting of a polyurethane acrylate (PUA) matrix formed from 45% Isobornyl acrylate and 50% difunctional polyurethane acrylate oligomer, initiated by 5% Irgacure 184D. Nylon 6 nanofibers were incorporated via electrospinning onto the cast PUA matrix for 240 minutes, followed by UV curing using a Gallium lamp at 365 nm with a dose of 1100 mJ/cm². The resulting hierarchical structure features a PUA matrix embedded with randomly oriented Nylon 6 nanofibers at a volume fraction of 0.066, and the Young's modulus was evaluated from stress-strain curves averaged across six samples.",
      "reasoning_analysis": "Increasing Factors: The formation of a covalently crosslinked network via the difunctional polyurethane acrylate oligomer and UV curing significantly restricts chain mobility, thereby increasing the Young's modulus. Additionally, the inclusion of Isobornyl acrylate introduces bulky cyclic side groups that impose steric hindrance, enhancing backbone rigidity. The incorporation of Nylon 6 nanofibers, which possess a high intrinsic modulus relative to the polymer matrix, provides reinforcement through load transfer mechanisms. Decreasing Factors: The random orientation of the nanofibers reduces the reinforcement efficiency in the loading direction compared to aligned architectures, limiting the maximum potential increase in modulus. Furthermore, potential interfacial incompatibility between the hydrophobic PUA matrix and hydrophilic Nylon 6 fibers could lead to poor stress transfer or void formation, while any residual unreacted monomer or initiator from the UV curing process could act as a plasticizer. Dominant Factor: The crosslink density of the PUA matrix combined with the intrinsic rigidity of the isobornyl moieties qualitatively dominates the mechanical response, establishing the baseline stiffness, while the nanofibers serve as a secondary reinforcing phase whose contribution is modulated by their orientation and interfacial adhesion."
    },
    "analysis_without_hierarchical_structure": {
      "descriptive_text": "The material system consists of a UV-curable composite comprising 45% isobornyl acrylate and 50% difunctional polyurethane acrylate oligomer, initiated by 5% Irgacure 184D. Reinforcement was provided by 0.06 wt% Nylon 6 nanofibers. The polyurethane acrylate matrix was cast onto a glass substrate, followed by the electrospinning of Nylon 6 nanofibers onto the PUA layer for 240 minutes. Subsequent curing was performed using a Gallium lamp at 365 nm with an energy dose of 1100 mJ/cm². The Young's modulus was determined from stress-strain curves, averaging results from six samples.",
      "reasoning_analysis": "Increasing Factors: The difunctional nature of the polyurethane acrylate oligomer enables the formation of a crosslinked network during UV curing, which restricts chain mobility and inherently increases stiffness. The incorporation of isobornyl acrylate introduces bulky cyclic structures that impose steric hindrance, further resisting deformation. Additionally, the high UV energy dose promotes high conversion, maximizing crosslink density, while the rigid Nylon 6 nanofibers theoretically contribute reinforcement. Decreasing Factors: The extremely low loading of Nylon 6 nanofibers (0.06 wt%) is likely insufficient to establish a percolating network or provide significant bulk reinforcement relative to the matrix. The polyurethane segments may contain flexible soft domains that lower stiffness compared to fully rigid acrylic networks, and residual photoinitiator could act as a minor plasticizer. Dominant Factor: The mechanical response is primarily governed by the crosslink density and rigidifying effect of the isobornyl groups within the cured matrix, as the negligible weight fraction of the nanofibers renders their contribution secondary to the intrinsic network architecture."
    }
  },
  {
    "doi": null,
    "title": "Interactions and mechanical properties of rod–coil ionomer blend",
    "year": 2005,
    "chemical_composition": {
      "repeat_unit_psmiles": null,
      "monomers": [
        {
          "name": "Ethyl acrylate",
          "smiles": "CCOC(=O)C=C",
          "ratio_value": 92,
          "ratio_unit": "mol%"
        },
        {
          "name": "4-vinyl pyridine",
          "smiles": "C=CC1=CN=CC=C1",
          "ratio_value": 8,
          "ratio_unit": "mol%"
        }
      ],
      "additives": [
        {
          "name": "PPPSH11 (Pn=68.3)",
          "type": "reinforcer",
          "amount_value": 25,
          "amount_unit": "wt%"
        }
      ],
      "is_homopolymer": false
    },
    "processing_history": "Blend prepared by co-precipitation from THF solution, compression molded at 170 °C/10–15 kN. Young's modulus measured by uniaxial tensile test (Instron 4301) at strain rate 5 mm/min, ambient temperature.",
    "hierarchical_structure": "Molecularly dispersed single-phase ionomer blend with acid-base ionic interactions.",
    "properties": {
      "E": {
        "value": [
          0.35
        ],
        "unit": "GPa"
      }
    },
    "analysis_with_hierarchical_structure": {
      "descriptive_text": "The sample comprises a copolymer system consisting of 92 mol% ethyl acrylate and 8 mol% 4-vinyl pyridine, incorporated with 25 wt% PPPSH11 (Pn=68.3) serving as a reinforcer. Processing involved co-precipitation from a tetrahydrofuran solution followed by compression molding at 170 °C under 10–15 kN pressure. The resulting material exhibits a molecularly dispersed single-phase ionomer blend structure stabilized by acid-base ionic interactions, with mechanical properties evaluated via uniaxial tensile testing at a strain rate of 5 mm/min under ambient temperature.",
      "reasoning_analysis": "Increasing Factors: The inclusion of 8 mol% 4-vinyl pyridine introduces rigid aromatic heterocycles into the backbone, enhancing chain stiffness relative to pure poly(ethyl acrylate). The addition of 25 wt% PPPSH11 acts as a rigid reinforcing phase, and the co-precipitation processing ensures molecular dispersion, maximizing the reinforcement efficiency. Additionally, the acid-base ionic interactions create a physical crosslinking network that restricts segmental mobility, while compression molding densifies the material, all contributing to a higher modulus. Decreasing Factors: The high proportion of ethyl acrylate (92 mol%) establishes a soft, rubbery matrix with a low glass transition temperature, which inherently lowers the modulus, particularly since the tensile testing was conducted at ambient temperature where the matrix is likely above its glass transition. Dominant Factor: While the ethyl acrylate content dictates a low baseline stiffness, the dominant factor governing the final Young's modulus is the synergistic effect of the ionic network formation and the high loading of the rigid reinforcer; these structural and compositional features overcome the inherent softness of the matrix to provide substantial reinforcement and solid-like mechanical integrity."
    },
    "analysis_without_hierarchical_structure": {
      "descriptive_text": "The sample comprises a statistical copolymer synthesized from 92 mol% ethyl acrylate and 8 mol% 4-vinyl pyridine, blended with 25 wt% PPPSH11 (Pn=68.3) serving as a reinforcing agent. This composite mixture was prepared via co-precipitation from a tetrahydrofuran solution, followed by consolidation through compression molding at 170 °C under a load of 10–15 kN. The Young's modulus was subsequently characterized using a uniaxial tensile test on an Instron 4301 instrument at a strain rate of 5 mm/min under ambient temperature conditions.",
      "reasoning_analysis": "Increasing Factors: The incorporation of 4-vinyl pyridine introduces rigid aromatic heterocycles into the backbone, providing slight stiffening compared to pure poly(ethyl acrylate). More significantly, the addition of 25 wt% PPPSH11 acts as a reinforcing phase that restricts polymer chain mobility and bears mechanical load, while the compression molding process ensures dense packing and optimal interfacial contact between the matrix and the reinforcer. Decreasing Factors: The chemical composition is dominated by 92 mol% ethyl acrylate, which has a glass transition temperature well below ambient testing conditions, placing the continuous matrix phase in a soft, rubbery state with intrinsically low stiffness. Additionally, the co-precipitation from THF carries a risk of residual solvent retention, which could plasticize the matrix and further reduce intermolecular friction. Dominant Factor: Despite the reinforcing effect of the additive, the high molar fraction of ethyl acrylate dictates that the continuous phase remains in a rubbery state at ambient temperature, fundamentally limiting the overall Young's modulus to a lower regime compared to glassy polymers, making the matrix state the primary determinant of the mechanical response."
    }
  },
  {
    "doi": null,
    "title": "Anisotropic Elastic Moduli and Poisson’s Ratios of a Poly(ethylene terephthalate) Film",
    "year": 2004,
    "chemical_composition": {
      "repeat_unit_psmiles": "[*]OCCOC(=O)c1ccc(C(=O)O[*])cc1",
      "monomers": [
        {
          "name": "Ethylene glycol",
          "smiles": "OCCO",
          "ratio_value": null,
          "ratio_unit": null
        },
        {
          "name": "Terephthalic acid",
          "smiles": "OC(=O)c1ccc(C(=O)O)cc1",
          "ratio_value": null,
          "ratio_unit": null
        }
      ],
      "additives": [],
      "is_homopolymer": false
    },
    "processing_history": "Biaxially stretched PET webs supplied by Eastman Kodak Co., thickness 101.6 μm. Tensile testing performed at room temperature on an Instron machine with roller grips (30 cm separation). Crosshead speed 0.05 cm/min (initial strain rate 2.78e-5 s-1). Strains measured using two laser extensometers. Young's modulus measured by uniaxial tension test at 90° orientation (Transverse Direction).",
    "hierarchical_structure": "Biaxially oriented PET film. Crystallinity about 40-50%. Tg about 95 °C.",
    "properties": {
      "E": {
        "value": [
          5.36
        ],
        "unit": "GPa"
      }
    },
    "analysis_with_hierarchical_structure": {
      "descriptive_text": "This material is a polyethylene terephthalate (PET) film synthesized from ethylene glycol and terephthalic acid monomers, supplied by Eastman Kodak Co. as biaxially stretched webs with a thickness of 101.6 μm. Structurally, the material exhibits a biaxially oriented morphology with a crystallinity level ranging between 40% and 50% and a glass transition temperature of approximately 95 °C. Mechanical characterization was performed via uniaxial tension testing at room temperature using an Instron machine equipped with roller grips and laser extensometers, specifically measuring the Young's modulus in the transverse direction (90° orientation) at an initial strain rate of 2.78e-5 s-1.",
      "reasoning_analysis": "Increasing Factors: The presence of rigid aromatic terephthalate units within the polymer backbone intrinsically enhances chain stiffness, while the high degree of crystallinity (40-50%) acts as physical crosslinks that significantly restrict segmental motion and reinforce the material. Furthermore, the biaxial stretching processing history aligns the polymer chains within the film plane, and the testing temperature being well below the glass transition temperature (95 °C) ensures the amorphous regions remain in a rigid glassy state, both contributing to a higher Young's modulus. Decreasing Factors: The inclusion of flexible aliphatic ethylene glycol linkages introduces compliance into the chain structure compared to fully aromatic polymers, potentially limiting the maximum achievable stiffness. Additionally, while biaxial orientation increases modulus generally, measuring in the transverse direction may yield slightly lower values compared to the machine direction if the stretching process induced anisotropic orientation ratios, and the remaining 50-60% amorphous content is inherently less stiff than the crystalline domains. Dominant Factor: The high crystallinity combined with the biaxial orientation below the glass transition temperature qualitatively dominates the mechanical response, as the crystalline lamellae and oriented tie molecules provide the primary resistance to deformation, establishing a high modulus characteristic of semi-crystalline engineering films in the glassy state."
    },
    "analysis_without_hierarchical_structure": {
      "descriptive_text": "The sample consists of a polyester synthesized from ethylene glycol and terephthalic acid monomers, supplied as biaxially stretched webs by Eastman Kodak Co. with a specified thickness of 101.6 μm. Mechanical characterization was performed at room temperature using an Instron machine equipped with roller grips separated by 30 cm. The tensile testing was conducted at a crosshead speed of 0.05 cm/min, corresponding to an initial strain rate of 2.78e-5 s-1, with strains monitored using two laser extensometers. The Young's modulus was determined via a uniaxial tension test performed at a 90° orientation relative to the processing direction, corresponding to the transverse direction.",
