Repository: hhtrick/HHT-code

# HHT training framework

This directory contains model training, embedding precomputation, inference, article-level baselines and the curated datasets. All commands below assume that the working directory is `train_code/`.

## 3. Datasets and fixed partitions

Each main dataset is a JSON array at `dataset/{property}/{property}.json`. Entries contain source metadata, `chemical_composition`, `processing_history`, `hierarchical_structure`, `properties`, and two generated-analysis objects. Targets are stored as `properties[property]["value"]`; source metadata and target values are not predictive input fields.

| Property | Train | Validation | Test | Total |
|---|---:|---:|---:|---:|

File: train_code/dataset/E/E.json (part 189 of 204)
[
      "reasoning_analysis": "Increasing Factors: The incorporation of rigid aromatic terephthalate units within the polymer backbone intrinsically enhances chain stiffness and resistance to deformation. Additionally, the biaxial stretching processing history induces significant molecular orientation and strain-induced crystallinity, which restricts segmental mobility and substantially increases the modulus. Testing at room temperature ensures the material remains in a glassy or semi-crystalline state below its glass transition temperature, further maintaining high stiffness. Decreasing Factors: The presence of flexible aliphatic ethylene glycol segments between the aromatic rings introduces conformational freedom that reduces stiffness compared to wholly aromatic polyesters. Furthermore, measuring the modulus in the Transverse Direction may yield a lower value compared to the machine direction if the biaxial stretching resulted in anisotropic chain alignment, and the absence of rigid reinforcing fillers limits composite stiffening effects. Dominant Factor: The strain-induced crystallinity and molecular orientation resulting from the biaxial stretching process act upon the inherently rigid aromatic backbone to qualitatively dominate the mechanical response. This processing-induced structural order outweighs the flexibility introduced by the ethylene glycol segments, establishing the high modulus characteristic of oriented PET films, while the specific transverse measurement orientation defines the final observed value relative to the primary processing axis."
    }
  },
  {
    "doi": "10.1002/ppap.201600215",
    "title": "Macroscopic control of DMAHEMA and HEMA plasma polymerization to tune the surface mechanical properties of hydrogel-like coatings",
    "year": 2017,
    "chemical_composition": {
      "repeat_unit_psmiles": null,
      "monomers": [
        {
          "name": "2-hydroxyethyl methacrylate",
          "smiles": "CC(=C)C(=O)OCCO",
          "ratio_value": null,
          "ratio_unit": null
        }
      ],
      "additives": [],
      "is_homopolymer": true
    },
    "processing_history": "Plasma polymerization in electrodeless cylindrical glass reactor at 13.56 MHz, 0.1 mbar pressure, ~0.03 sccm flow rate. Regime III (blocking in plasma polymerization mechanism). Young's modulus measured by AFM nanoindentation (PeakForce QNM) in PBS medium at room temperature.",
    "hierarchical_structure": "Hydrogel-like plasma polymer thin film, cohesive, crosslinked network with high retention of precursor structure.",
    "properties": {
      "E": {
        "value": [
          0.0
        ],
        "unit": "GPa"
      }
    },
    "analysis_with_hierarchical_structure": {
      "descriptive_text": "The sample consists of a poly(2-hydroxyethyl methacrylate) homopolymer synthesized via plasma polymerization within an electrodeless cylindrical glass reactor operating at 13.56 MHz, 0.1 mbar pressure, and a flow rate of approximately 0.03 sccm. This process was conducted under Regime III conditions, resulting in a hydrogel-like plasma polymer thin film characterized by a cohesive, crosslinked network that maintains high retention of the precursor structure. The mechanical properties were evaluated using AFM nanoindentation (PeakForce QNM) performed in PBS medium at room temperature.",
      "reasoning_analysis": "Increasing Factors: The plasma polymerization process inherently generates a highly crosslinked network structure, which restricts polymer chain segmental motion and significantly enhances stiffness compared to linear analogues. Additionally, the cohesive nature of the film suggests strong intermolecular interactions or network integrity that resist deformation under load. Decreasing Factors: The designation of the material as hydrogel-like implies a capacity for significant water uptake, and the measurement in PBS medium introduces water molecules that act as plasticizers by disrupting interchain hydrogen bonding among the hydroxyl groups and increasing free volume. Furthermore, the methacrylate backbone possesses inherent flexibility, and the high retention of precursor structure may limit the formation of extremely rigid, fragmented carbonaceous networks typical of harsher plasma regimes. Dominant Factor: The high crosslinking density established during the plasma polymerization is the dominant structural factor defining the network elasticity and preventing dissolution; however, the hydration state associated with the hydrogel-like structure and PBS environment qualitatively dominates the mechanical response by softening the network relative to a dry, densely crosslinked plasma polymer."
    },
    "analysis_without_hierarchical_structure": {
      "descriptive_text": "The sample comprises a poly(2-hydroxyethyl methacrylate) homopolymer synthesized via plasma polymerization in an electrodeless cylindrical glass reactor operating at 13.56 MHz and 0.1 mbar pressure with a flow rate of approximately 0.03 sccm. This fabrication process corresponds to Regime III of the plasma polymerization mechanism, characterized by blocking behavior. The Young's modulus was characterized using AFM nanoindentation employing PeakForce QNM mode within a PBS medium at room temperature.",
      "reasoning_analysis": "Increasing Factors: The plasma polymerization process inherently generates a highly crosslinked, disordered network structure due to high-energy fragmentation and recombination, which significantly restricts chain mobility and increases stiffness compared to conventional linear poly(2-hydroxyethyl methacrylate). Additionally, the presence of hydroxyl groups in the HEMA monomer facilitates intermolecular hydrogen bonding, further contributing to cohesive energy density and modulus enhancement. Decreasing Factors: The measurement environment consists of a PBS medium, which is aqueous; given the hydrophilic nature of the hydroxyethyl side chains, water absorption will occur, acting as a plasticizer that increases free volume and lubricates chain segments, thereby reducing the Young's modulus. Furthermore, the amorphous nature typical of plasma polymers lacks crystalline reinforcement regions that could otherwise bolster stiffness. Dominant Factor: While the plasma-induced crosslinking provides the structural integrity required to maintain a solid state, the plasticization effect induced by the PBS medium during measurement is the dominant dynamic factor governing the final mechanical response, qualitatively lowering the Young's modulus significantly relative to the dry plasma polymer state due to the strong interaction between the hydrophilic polymer network and the aqueous solvent."
    }
  },
  {
    "doi": "10.3390/polym14193969",
    "title": "The Synergistic Effects of Hybrid Micro and Nano Silica in Influencing the Mechanical Properties of Epoxy Composites—A New Model",
    "year": 2022,
    "chemical_composition": {
      "repeat_unit_psmiles": null,
      "monomers": [
        {
          "name": "DGEBA Epoxy (CP812P Part A)",
          "smiles": null,
          "ratio_value": null,
          "ratio_unit": null
        },
        {
          "name": "Hardener (CP812P Part B)",
          "smiles": null,
          "ratio_value": null,
          "ratio_unit": null
        }
      ],
      "additives": [
        {
          "name": "Micro Silica",
          "type": "filler",
          "amount_value": 0.1,
          "amount_unit": "wt%"
        }
      ],
      "is_homopolymer": false
    },
    "processing_history": "Micro silica mixed with epoxy resin at 500 rpm for 5 min. Hardener added at 2:1 ratio. Cured at room temperature for 24 h. Young's modulus measured by uniaxial tensile test (ASTM D638) using Instron 5569 A at 2 mm/min crosshead speed.",
    "hierarchical_structure": "Epoxy matrix with dispersed Micro silica particles (40-75 μm).",
    "properties": {
      "E": {
        "value": [
          1.65
        ],
        "unit": "GPa"
      }
    },
    "analysis_with_hierarchical_structure": {
      "descriptive_text": "The sample comprises a thermosetting composite system based on DGEBA Epoxy (CP812P Part A) and a compatible hardener (CP812P Part B), reinforced with 0.1 wt% Micro Silica filler. The hierarchical structure consists of an epoxy matrix containing dispersed silica particles with sizes ranging from 40 to 75 μm. Processing involved mixing the micro silica into the resin at 500 rpm for 5 minutes, followed by the addition of the hardener at a 2:1 ratio and curing at room temperature for 24 hours. Mechanical characterization was performed via uniaxial tensile testing according to ASTM D638 using an Instron 5569 A at a crosshead speed of 2 mm/min to determine the Young's modulus.",
      "reasoning_analysis": "Increasing Factors: The formation of a covalently crosslinked thermoset network between the DGEBA epoxy and hardener inherently restricts chain mobility, providing a rigid baseline structure that significantly elevates Young's modulus (E) compared to uncured resins or linear thermoplastics. Additionally, the incorporation of Micro Silica, which possesses a much higher intrinsic stiffness than the polymer matrix, introduces a rigid phase that theoretically contributes to an increase in the composite modulus through load transfer mechanisms. Decreasing Factors: The curing process conducted at room temperature for 24 hours may result in incomplete conversion or a lower final crosslink density compared to elevated temperature curing cycles, thereby limiting the maximum achievable stiffness of the network. Furthermore, the extremely low filler loading of 0.1 wt% offers minimal reinforcement volume, and the relatively large particle size (40-75 μm) reduces the specific surface area available for interfacial stress transfer, diminishing the potential stiffening effect of the additive. Dominant Factor: The intrinsic rigidity of the crosslinked epoxy network is the dominant factor governing the Young's modulus (E), as the low concentration of micro silica is insufficient to drastically alter the bulk matrix properties. However, the room temperature curing history qualitatively limits the modulus by preventing the network from reaching its maximum theoretical crosslink density, making the degree of cure the critical variable within the dominant matrix contribution."
    },
    "analysis_without_hierarchical_structure": {
      "descriptive_text": "The sample comprises a thermosetting epoxy system formed from DGEBA Epoxy (CP812P Part A) and a corresponding hardener (CP812P Part B). Micro silica filler was incorporated at a concentration of 0.1 wt% by mixing with the epoxy resin at 500 rpm for 5 minutes, followed by the addition of the hardener at a 2:1 ratio. The mixture was cured at room temperature for 24 hours to form a solid network. Mechanical characterization was performed via uniaxial tensile testing according to ASTM D638 standards using an Instron 5569 A machine at a crosshead speed of 2 mm/min to determine the Young's modulus.",
      "reasoning_analysis": "Increasing Factors: The formation of a covalently crosslinked network between the DGEBA epoxy and the hardener inherently restricts chain mobility, providing a rigid structural baseline that significantly increases the Young's modulus compared to the uncured resin. Additionally, the inclusion of Micro Silica, a rigid inorganic filler, theoretically contributes to an increase in stiffness through load transfer mechanisms, assuming adequate interfacial adhesion. Decreasing Factors: The curing process conducted at room temperature for 24 hours may result in a lower final crosslink density compared to elevated temperature curing cycles, potentially limiting the maximum achievable modulus. Furthermore, the extremely low filler loading of 0.1 wt% offers minimal reinforcement contribution, and inadequate dispersion during the short mixing period could lead to agglomeration acting as stress concentrators rather than reinforcing agents. Dominant Factor: The intrinsic stiffness of the cured epoxy matrix, governed by the crosslink density achieved during the room temperature cure, qualitatively dominates the Young's modulus behavior, as the negligible filler content is insufficient to significantly alter the mechanical properties of the bulk polymer network."
    }
  },
  {
    "doi": null,
    "title": "Anisotropic Elastic Moduli and Poisson’s Ratios of a Poly(ethylene terephthalate) Film",
    "year": 2004,
    "chemical_composition": {
      "repeat_unit_psmiles": "[*]OCCOC(=O)c1ccc(C(=O)O[*])cc1",
      "monomers": [
        {
          "name": "Ethylene glycol",
          "smiles": "OCCO",
          "ratio_value": null,
          "ratio_unit": null
        },
        {
          "name": "Terephthalic acid",
          "smiles": "OC(=O)c1ccc(C(=O)O)cc1",
          "ratio_value": null,
          "ratio_unit": null
        }
      ],
      "additives": [],
      "is_homopolymer": false
    },
    "processing_history": "Biaxially stretched PET webs supplied by Eastman Kodak Co., thickness 101.6 μm. Tensile testing performed at room temperature on an Instron machine with roller grips (30 cm separation). Crosshead speed 0.05 cm/min (initial strain rate 2.78e-5 s-1). Strains measured using two laser extensometers. Young's modulus measured by uniaxial tension test at 0° orientation (Machine Direction).",
    "hierarchical_structure": "Biaxially oriented PET film. Crystallinity about 40-50%. Tg about 95 °C.",
    "properties": {
      "E": {
        "value": [
          4.68
        ],
        "unit": "GPa"
      }
    },
    "analysis_with_hierarchical_structure": {
      "descriptive_text": "The material comprises a polyethylene terephthalate (PET) polymer derived from ethylene glycol and terephthalic acid monomers, supplied as biaxially stretched webs with a thickness of 101.6 μm by Eastman Kodak Co. Structurally, the sample is characterized as a biaxially oriented PET film possessing a crystallinity between 40-50% and a glass transition temperature of approximately 95 °C. Mechanical evaluation was conducted at room temperature using an Instron machine with roller grips separated by 30 cm and laser extensometers, wherein the Young's modulus was measured via uniaxial tension testing at a crosshead speed of 0.05 cm/min along the 0° orientation relative to the machine direction.",
      "reasoning_analysis": "Increasing Factors: The presence of rigid aromatic rings within the terephthalic acid segments of the backbone intrinsically restricts chain flexibility, promoting a higher stiffness. Furthermore, the hierarchical structure exhibits significant crystallinity (40-50%), where crystalline lamellae act as rigid physical crosslinks that severely limit segmental motion. The processing history of biaxial stretching aligns the polymer chains, particularly along the machine direction where the measurement was taken, further augmenting the modulus in that orientation. Additionally, the testing temperature (room temperature) is substantially below the reported Tg (95 °C), ensuring the polymer remains in a rigid glassy state. Decreasing Factors: The aliphatic ethylene glycol segments introduce some conformational freedom compared to fully aromatic polymers, which inherently limits the maximum theoretical modulus. Additionally, while biaxial orientation increases stiffness, it distributes molecular alignment across two planes; consequently, the modulus in the specific machine direction may be lower than what could be achieved via extreme uniaxial drawing. The remaining amorphous fraction (50-60%) possesses lower stiffness compared to the crystalline domains, contributing to a reduction relative to a fully crystalline theoretical limit. Dominant Factor: The high degree of crystallinity combined with the molecular orientation induced by the biaxial stretching process qualitatively dominates the mechanical response. While the chemical backbone provides a stiff baseline, the morphological state (crystalline + oriented) measured below the glass transition temperature is the primary driver establishing a high Young's modulus relative to amorphous or isotropic PET variants."
    },
    "analysis_without_hierarchical_structure": {
      "descriptive_text": "The sample comprises polyethylene terephthalate synthesized from ethylene glycol and terephthalic acid monomers without additional additives. Provided as biaxially stretched webs with a thickness of 101.6 μm by Eastman Kodak Co., the material underwent mechanical characterization at room temperature using an Instron machine equipped with roller grips and laser extensometers. The Young's modulus was determined via a uniaxial tension test performed at a crosshead speed of 0.05 cm/min along the machine direction (0° orientation).",
      "reasoning_analysis": "Increasing Factors: The incorporation of rigid aromatic terephthalate units within the polymer backbone intrinsically restricts segmental rotation, providing a stiff chemical foundation. Furthermore, the biaxial stretching processing history induces significant molecular orientation and strain-induced crystallization, aligning the polymer chains along the machine direction so that tensile load is supported primarily by covalent backbone bonds rather than weaker intermolecular interactions. Decreasing Factors: The presence of amorphous regions between crystalline domains introduces compliant zones that deform more readily under stress, limiting the overall stiffness relative to a fully crystalline theoretical limit. Additionally, because the stretching was biaxial rather than uniaxial, the molecular orientation is distributed across two planes, meaning the alignment along the specific testing axis is less complete than in a highly drawn uniaxial fiber. Dominant Factor: The processing-induced molecular orientation along the machine direction acts as the dominant factor, as the alignment of chains significantly amplifies the intrinsic stiffness provided by the aromatic backbone, overriding the compliance of the amorphous regions to yield a substantially enhanced Young's modulus compared to isotropic material."
    }
  },
  {
    "doi": null,
    "title": "Interactions and mechanical properties of rod–coil ionomer blend",
    "year": 2005,
    "chemical_composition": {
      "repeat_unit_psmiles": null,
      "monomers": [
        {
          "name": "Ethyl acrylate",
          "smiles": "CCOC(=O)C=C",
          "ratio_value": 92,
          "ratio_unit": "mol%"
        },
        {
          "name": "4-vinyl pyridine",
          "smiles": "C=CC1=CN=CC=C1",
          "ratio_value": 8,
          "ratio_unit": "mol%"
        }
      ],
      "additives": [
        {
          "name": "PPPSH10 (Pn=52.2)",
          "type": "reinforcer",
          "amount_value": 25,
          "amount_unit": "wt%"
        }
      ],
      "is_homopolymer": false
    },
    "processing_history": "Blend prepared by co-precipitation from THF solution, compression molded at 170 °C/10–15 kN. Young's modulus measured by uniaxial tensile test (Instron 4301) at strain rate 5 mm/min, ambient temperature.",
    "hierarchical_structure": "Molecularly dispersed single-phase ionomer blend with acid-base ionic interactions.",
    "properties": {
      "E": {
        "value": [
          0.36
        ],
        "unit": "GPa"
      }
    },
    "analysis_with_hierarchical_structure": {
      "descriptive_text": "The sample comprises a statistical copolymer synthesized from 92 mol% ethyl acrylate and 8 mol% 4-vinyl pyridine, incorporated with 25 wt% PPPSH10 (Pn=52.2) serving as a reinforcing agent. Processing involved co-precipitation from a tetrahydrofuran solution followed by compression molding at 170 °C under a load of 10–15 kN to form a molecularly dispersed single-phase ionomer blend stabilized by acid-base ionic interactions. Mechanical characterization was performed via uniaxial tensile testing using an Instron 4301 apparatus at a strain rate of 5 mm/min under ambient temperature conditions to determine the Young's modulus.",
      "reasoning_analysis": "Increasing Factors: The inclusion of 4-vinyl pyridine introduces rigid aromatic heterocycles into the polymer backbone, enhancing intrinsic chain stiffness compared to pure poly(ethyl acrylate). Furthermore, the addition of 25 wt% PPPSH10 reinforcer and the establishment of acid-base ionic interactions create a physical crosslinking network that significantly restricts segmental chain mobility and facilitates stress transfer within the molecularly dispersed single-phase structure. Decreasing Factors: The matrix is predominantly composed of ethyl acrylate (92 mol%), which exhibits a glass transition temperature well below ambient conditions, inherently promoting a soft, rubbery state with a low baseline modulus. Additionally, the compression molding temperature of 170 °C exceeds the thermal transition of the matrix, potentially allowing for chain relaxation that minimizes orientation-induced stiffening effects. Dominant Factor: Although the high ethyl acrylate content dictates a flexible backbone, the supramolecular constraints imposed by the dense network of acid-base ionic interactions and the substantial loading of the rigid oligomeric reinforcer qualitatively dominate the mechanical response, resulting in a Young's modulus significantly enhanced relative to the neutral copolymer matrix."
    },
    "analysis_without_hierarchical_structure": {
      "descriptive_text": "The sample consists of a statistical copolymer composed of 92 mol% ethyl acrylate and 8 mol% 4-vinyl pyridine. This matrix was blended with 25 wt% PPPSH10 (Pn=52.2) acting as a reinforcing agent. The composite blend was prepared via co-precipitation from a tetrahydrofuran (THF) solution, followed by compression molding at 170 °C under a load of 10–15 kN. The Young's modulus was subsequently characterized using a uniaxial tensile test on an Instron 4301 machine at a strain rate of 5 mm/min under ambient temperature conditions.",
      "reasoning_analysis": "Increasing Factors: The inclusion of 4-vinyl pyridine introduces rigid aromatic heterocycles into the backbone, enhancing chain stiffness compared to pure poly(ethyl acrylate). Furthermore, the addition of 25 wt% PPPSH10 acts as a reinforcing phase, likely restricting matrix deformation through stress transfer mechanisms. The processing history involving co-precipitation promotes homogeneous dispersion of the reinforcer, while compression molding at 170 °C ensures high density and reduced void content, both contributing to a higher effective modulus. Decreasing Factors: The chemical composition is dominated by 92 mol% ethyl acrylate, which has a glass transition temperature significantly below the ambient testing temperature, resulting in a soft, rubbery matrix with high segmental mobility that inherently lowers the modulus. Additionally, if the oligomeric nature of the PPPSH10 (Pn=52.2) leads to miscibility rather than phase separation, it could potentially plasticize the matrix rather than reinforce it, though it is labeled as a reinforcer. Dominant Factor: The high proportion of ethyl acrylate monomers establishes a continuous phase that is in a rubbery state at ambient temperature; this intrinsic matrix softness is the dominant factor qualitatively governing the final modulus, setting a low baseline that limits the maximum achievable stiffness despite the reinforcing additives."
    }
  },
  {
    "doi": "10.3390/polym14193969",
    "title": "The Synergistic Effects of Hybrid Micro and Nano Silica in Influencing the Mechanical Properties of Epoxy Composites—A New Model",
    "year": 2022,
    "chemical_composition": {
      "repeat_unit_psmiles": null,
      "monomers": [
        {
          "name": "DGEBA Epoxy (CP812P Part A)",
          "smiles": null,
          "ratio_value": null,
          "ratio_unit": null
        },
        {
          "name": "Hardener (CP812P Part B)",
          "smiles": null,
          "ratio_value": null,
          "ratio_unit": null
        }
      ],
      "additives": [
        {
          "name": "Micro Silica",
          "type": "filler",
          "amount_value": 0.05,
          "amount_unit": "wt%"
        }
      ],
      "is_homopolymer": false
    },
    "processing_history": "Micro silica mixed with epoxy resin at 500 rpm for 5 min. Hardener added at 2:1 ratio. Cured at room temperature for 24 h. Young's modulus measured by uniaxial tensile test (ASTM D638) using Instron 5569 A at 2 mm/min crosshead speed.",
    "hierarchical_structure": "Epoxy matrix with dispersed Micro silica particles (40-75 μm).",
    "properties": {
      "E": {
        "value": [
          1.35
        ],
        "unit": "GPa"
      }
    },
    "analysis_with_hierarchical_structure": {
      "descriptive_text": "The sample comprises a thermosetting composite system based on DGEBA Epoxy (CP812P Part A) and a Hardener (CP812P Part B) mixed at a 2:1 ratio. This epoxy matrix is reinforced with 0.05 wt% Micro Silica filler, which was dispersed into the resin by mixing at 500 rpm for 5 minutes before hardener addition. The material was cured at room temperature for 24 hours, resulting in a hierarchical structure characterized by an epoxy matrix with dispersed Micro silica particles ranging from 40 to 75 μm. Mechanical characterization was performed via uniaxial tensile test following ASTM D638 standards using an Instron 5569 A at a crosshead speed of 2 mm/min to determine the Young's modulus.",
      "reasoning_analysis": "Increasing Factors: The formation of a covalently crosslinked thermoset network between the DGEBA epoxy and hardener creates a rigid three-dimensional structure that inherently resists elastic deformation, significantly driving the Young's modulus upward. Additionally, the aromatic rings within the DGEBA backbone contribute to chain stiffness, and the inclusion of rigid Micro Silica particles provides a theoretical reinforcement effect according to composite mixing rules. Decreasing Factors: The curing process conducted at room temperature for 24 hours may result in a lower degree of crosslinking density compared to elevated temperature curing cycles, potentially leaving unreacted functional groups that increase free volume and reduce overall stiffness. Furthermore, the extremely low filler content (0.05 wt%) limits the reinforcement contribution of the silica, and the relatively large particle size (40-75 μm) reduces the specific surface area available for efficient stress transfer between the matrix and the filler. Dominant Factor: The dominant factor governing the Young's modulus is the intrinsic rigidity of the crosslinked epoxy network formed by the DGEBA and hardener. While the room temperature cure may prevent the material from reaching its maximum theoretical stiffness, the covalent network structure overwhelmingly dictates the mechanical response compared to the negligible contribution from the trace amount of micro silica filler."
    },
    "analysis_without_hierarchical_structure": {
      "descriptive_text": "The sample comprises a crosslinked epoxy network synthesized from DGEBA Epoxy (CP812P Part A) and a compatible hardener (CP812P Part B). Micro silica filler was dispersed into the resin at a concentration of 0.05 wt% via mechanical mixing at 500 rpm for 5 minutes. Following the addition of the hardener at a 2:1 ratio, the mixture was cured at room temperature for 24 hours. The Young's modulus was characterized using uniaxial tensile testing according to ASTM D638 standards on an Instron 5569 A system with a crosshead speed of 2 mm/min.",
      "reasoning_analysis": "Increasing Factors: The formation of a three-dimensional covalently crosslinked network between the epoxy resin and hardener fundamentally restricts polymer chain segmental mobility, establishing a high baseline stiffness characteristic of thermoset materials. Additionally, the inclusion of rigid Micro Silica particles contributes to modulus enhancement through load transfer mechanisms and the restriction of matrix deformation around the filler particles, consistent with composite reinforcement theory. Decreasing Factors: The room temperature curing schedule may limit the final crosslink density compared to thermal post-curing protocols, potentially resulting in higher free volume and reduced structural rigidity. Furthermore, the brief mixing duration without specified degassing steps could introduce micro-voids or incomplete filler dispersion, acting as stress concentrators that diminish the effective load-bearing capacity of the bulk material. Dominant Factor: The intrinsic mechanical integrity provided by the crosslinked epoxy network architecture qualitatively dominates the Young's modulus behavior, as the trace filler loading of 0.05 wt% offers negligible reinforcement relative to the matrix contribution, while the room temperature cure conditions define the ultimate extent of network formation and stiffness."
    }
  },
  {
    "doi": "10.3390/polym14193969",
    "title": "The Synergistic Effects of Hybrid Micro and Nano Silica in Influencing the Mechanical Properties of Epoxy Composites—A New Model",
    "year": 2022,
    "chemical_composition": {
      "repeat_unit_psmiles": null,
      "monomers": [
        {
          "name": "DGEBA Epoxy (CP812P Part A)",
          "smiles": null,
          "ratio_value": null,
          "ratio_unit": null
        },
        {
          "name": "Hardener (CP812P Part B)",
          "smiles": null,
          "ratio_value": null,
          "ratio_unit": null
        }
      ],
      "additives": [],
      "is_homopolymer": false
    },
    "processing_history": "Epoxy resin mixed with hardener at 2:1 ratio. Mixed at 500 rpm for 5 min. Cured at room temperature for 24 h. Young's modulus measured by uniaxial tensile test (ASTM D638) using Instron 5569 A at 2 mm/min crosshead speed.",
    "hierarchical_structure": "Neat epoxy matrix. No fillers.",
    "properties": {
      "E": {
        "value": [
          2.36
        ],
        "unit": "GPa"
      }
    },
    "analysis_with_hierarchical_structure": {
      "descriptive_text": "The sample comprises a neat epoxy matrix synthesized from DGEBA Epoxy (CP812P Part A) and a compatible hardener (CP812P Part B). The constituents were combined at a 2:1 ratio and mechanically mixed at 500 rpm for 5 minutes to ensure homogeneity before being cured at room temperature for 24 hours to form a crosslinked thermoset network. The hierarchical structure is defined as a neat matrix without reinforcing fillers. Mechanical characterization was conducted via uniaxial tensile testing in accordance with ASTM D638 standards using an Instron 5569 A universal testing machine operated at a crosshead speed of 2 mm/min to evaluate the Young's modulus.",
      "reasoning_analysis": "Increasing Factors: The chemical composition features DGEBA epoxy units containing rigid aromatic bisphenol A structures, which intrinsically enhance chain stiffness and resistance to deformation. Furthermore, the reaction with the hardener establishes a three-dimensional covalently crosslinked network, significantly restricting segmental chain mobility and increasing the material's rigidity compared to linear thermoplastic counterparts. Decreasing Factors: The processing history specifies curing at room temperature for 24 hours, which may result in incomplete conversion or lower crosslink density compared to elevated temperature curing cycles, thereby limiting the maximum achievable stiffness. Additionally, the hierarchical structure indicates a neat matrix devoid of rigid fillers or reinforcing agents, meaning the modulus relies solely on the polymer network without composite reinforcement effects. Dominant Factor: The formation of the covalently crosslinked thermoset network is the dominant factor establishing the material's solid-state stiffness, as it fundamentally transitions the system from a viscous liquid to a rigid solid; however, the room temperature curing history likely prevents the full realization of the potential modulus defined by the rigid DGEBA aromatic structure, resulting in a modulus governed primarily by the ambient cure crosslink density rather than filler reinforcement or optimal thermal conversion."
    },
    "analysis_without_hierarchical_structure": {
      "descriptive_text": "The sample consists of a thermosetting epoxy network formed from DGEBA Epoxy (CP812P Part A) and a corresponding hardener (CP812P Part B). The components were mixed at a 2:1 ratio and mechanically stirred at 500 rpm for 5 minutes to ensure homogeneity. The mixture was subsequently cured at room temperature for 24 hours to facilitate crosslinking. The Young's modulus was determined via uniaxial tensile testing according to ASTM D638 standards using an Instron 5569 A machine at a crosshead speed of 2 mm/min.",
      "reasoning_analysis": "Increasing Factors: The chemical composition features a DGEBA backbone containing rigid aromatic rings, which intrinsically increases chain stiffness and resistance to deformation. Furthermore, the reaction with the hardener creates a three-dimensional covalent crosslinked network, which significantly restricts segmental chain motion and prevents viscous flow, thereby driving the Young's modulus upward. Decreasing Factors: The processing history specifies curing at room temperature for 24 hours, which may result in incomplete conversion or vitrification before reaching maximum crosslinking density compared to elevated temperature curing schedules, potentially limiting the final stiffness. Additionally, the absence of rigid fillers or reinforcing additives means the modulus relies solely on the polymer matrix without composite reinforcement effects. Dominant Factor: The formation of the three-dimensional covalent network is the dominant factor governing the Young's modulus. While the room temperature cure may limit the ultimate crosslinking density, the transition from liquid precursors to a solid thermoset network fundamentally establishes the material's rigidity, overriding the limitations imposed by the lack of fillers or ambient curing conditions."
    }
  },
  {
    "doi": "10.1002/polb.10107",
    "title": "Effects of Humidity on Young’s Modulus in Poly(methyl methacrylate)",
    "year": 2002,
    "chemical_composition": {
      "repeat_unit_psmiles": "[*]CC(C)(C(=O)OC)[*]",
      "monomers": [
        {
          "name": "Methyl methacrylate",
          "smiles": "CC(=C)C(=O)OC",
          "ratio_value": null,
          "ratio_unit": null
        }
      ],
      "additives": [],
      "is_homopolymer": true
    },
    "processing_history": "Commercial acrylic cast sheet (Sumipex). Heat treated at 348 K for 24 h in vacuum. Equilibrated at 11% RH (LiCl saturated salt solution) at 293 K for 2 months. Young's modulus measured by tensile test with alternating load (50-100 N) at strain rate 1.4e-5 s-1, 293 K. Value corresponds to the unloading phase slope.",
    "hierarchical_structure": "Amorphous.",
    "properties": {
      "E": {
        "value": [
          3.325
        ],
        "unit": "GPa"
      }
    },
    "analysis_with_hierarchical_structure": {
      "descriptive_text": "The sample comprises an amorphous poly(methyl methacrylate) homopolymer obtained from a commercial acrylic cast sheet (Sumipex). The material underwent thermal annealing at 348 K for 24 hours under vacuum followed by equilibration at 11% relative humidity using a LiCl saturated salt solution at 293 K for two months. Mechanical characterization was conducted via tensile testing with an alternating load of 50-100 N at a strain rate of 1.4e-5 s-1 at 293 K, with the reported value derived from the slope of the unloading phase.",
      "reasoning_analysis": "Increasing Factors: The presence of bulky alpha-methyl and ester side groups on the polymer backbone creates significant steric hindrance that restricts segmental mobility, inherently enhancing the stiffness of the material in its glassy state at 293 K. Additionally, the thermal annealing history below the glass transition temperature facilitates physical aging and free volume relaxation, leading to structural densification that qualitatively increases the Young's modulus. The absence of added plasticizers or soft fillers in the chemical composition further preserves the high intrinsic rigidity of the polymer matrix. Decreasing Factors: The completely amorphous hierarchical structure lacks the reinforcing effect of crystalline lamellae typically found in semi-crystalline polymers, which limits the upper bound of stiffness. Furthermore, the equilibration process at 11% relative humidity allows for trace moisture absorption, which can act as a mild plasticizer by increasing free volume and screening intermolecular forces, thereby potentially reducing the modulus. Dominant Factor: The intrinsic rigidity of the glassy PMMA backbone combined with the densification resulting from the sub-Tg annealing process qualitatively dominates the mechanical response. Although the amorphous nature and trace moisture exert a downward influence, the material remains well below its glass transition temperature, ensuring that the high stiffness characteristic of physically aged, glassy amorphous thermoplastics defines the final Young's modulus behavior."
    },
    "analysis_without_hierarchical_structure": {
      "descriptive_text": "The sample consists of a poly(methyl methacrylate) homopolymer sourced as a commercial acrylic cast sheet (Sumipex). The material was subjected to thermal annealing at 348 K for 24 hours under vacuum, followed by equilibration at 293 K and 11% relative humidity using a saturated LiCl salt solution for two months. Mechanical characterization was conducted via tensile testing with an alternating load between 50 and 100 N at a strain rate of 1.4 × 10⁻⁵ s⁻¹ at 293 K, with the reported value derived from the slope of the unloading phase.",
      "reasoning_analysis": "Increasing Factors: The chemical composition of poly(methyl methacrylate) features bulky alpha-methyl and ester side groups that impose significant steric hindrance on backbone rotation, inherently restricting segmental mobility and increasing stiffness. Furthermore, the processing history includes vacuum annealing at 348 K, which is below the glass transition temperature, promoting physical aging and free volume relaxation that densifies the matrix and further drives the modulus upward. Decreasing Factors: The amorphous nature of the cast sheet lacks the reinforcing effect of crystalline domains found in semi-crystalline polymers, which limits the maximum achievable stiffness. Additionally, although the relative humidity is low at 11%, the two-month equilibration period allows for trace moisture absorption, which can act as a mild plasticizer by increasing free volume and reducing intermolecular friction, thereby slightly depressing the modulus. Dominant Factor: The intrinsic rigidity of the polymer chains in the glassy state at 293 K, significantly reinforced by the densification effects of the sub-Tg vacuum annealing process, qualitatively dominates the final E behavior, outweighing the minor softening influence of equilibrium moisture content."
    }
  },
  {
    "doi": null,
    "title": "Interactions and mechanical properties of rod–coil ionomer blend",
    "year": 2005,
    "chemical_composition": {
      "repeat_unit_psmiles": null,
      "monomers": [
        {
          "name": "Styrene",
          "smiles": "C=CC1=CC=CC=C1",
          "ratio_value": 92,
          "ratio_unit": "mol%"
        },
        {
          "name": "4-vinyl pyridine",
          "smiles": "C=CC1=CN=CC=C1",
          "ratio_value": 8,
          "ratio_unit": "mol%"
        }
      ],
      "additives": [
        {
          "name": "PPPSH1 (Pn=6.6)",
