Repository: hhtrick/HHT-code

# HHT training framework

This directory contains model training, embedding precomputation, inference, article-level baselines and the curated datasets. All commands below assume that the working directory is `train_code/`.

## 3. Datasets and fixed partitions

Each main dataset is a JSON array at `dataset/{property}/{property}.json`. Entries contain source metadata, `chemical_composition`, `processing_history`, `hierarchical_structure`, `properties`, and two generated-analysis objects. Targets are stored as `properties[property]["value"]`; source metadata and target values are not predictive input fields.

| Property | Train | Validation | Test | Total |
|---|---:|---:|---:|---:|

File: train_code/dataset/E/E.json (part 190 of 204)
[
          "type": "reinforcer",
          "amount_value": 23,
          "amount_unit": "wt%"
        }
      ],
      "is_homopolymer": false
    },
    "processing_history": "Blend prepared by co-precipitation from THF solution, compression molded at 200 °C/10–15 kN. Young's modulus measured by uniaxial tensile test (Instron 4301) at strain rate 5 mm/min, 150 °C.",
    "hierarchical_structure": "Molecularly dispersed single-phase ionomer blend with acid-base ionic interactions.",
    "properties": {
      "E": {
        "value": [
          0.06
        ],
        "unit": "GPa"
      }
    },
    "analysis_with_hierarchical_structure": {
      "descriptive_text": "The sample comprises a copolymer consisting of 92 mol% styrene and 8 mol% 4-vinyl pyridine, blended with 23 wt% PPPSH1 (Pn=6.6) serving as a reinforcer. This material was fabricated via co-precipitation from a tetrahydrofuran solution followed by compression molding at 200 °C under 10–15 kN pressure. The resulting hierarchical structure is identified as a molecularly dispersed single-phase ionomer blend stabilized by acid-base ionic interactions. Mechanical evaluation was conducted using a uniaxial tensile test at a strain rate of 5 mm/min and a temperature of 150 °C to determine the Young's modulus.",
      "reasoning_analysis": "Increasing Factors: The incorporation of rigid styrene units provides a stiff backbone, while the 4-vinyl pyridine comonomer facilitates acid-base ionic interactions that act as physical crosslinks, significantly restricting chain mobility. Additionally, the high loading of 23 wt% PPPSH1 reinforcer introduces a composite effect that enhances stiffness, and the molecularly dispersed single-phase structure ensures efficient stress transfer between the matrix and the ionic domains. Decreasing Factors: The mechanical testing was performed at 150 °C, which is likely above the glass transition temperature of the styrene-rich matrix, promoting segmental mobility and thermal softening that inherently reduces the modulus compared to room temperature measurements. Furthermore, the compression molding process at 200 °C may have relaxed internal stresses but also ensured the material was in a molten state prior to testing, potentially reducing orientation-induced stiffening. Dominant Factor: The network formed by the acid-base ionic interactions and the substantial reinforcement loading qualitatively dominates the mechanical response by maintaining structural integrity and stiffness even at the elevated testing temperature of 150 °C, where a neutral polystyrene homopolymer would typically exhibit rubbery or flow behavior."
    },
    "analysis_without_hierarchical_structure": {
      "descriptive_text": "The sample comprises a statistical copolymer synthesized from 92 mol% styrene and 8 mol% 4-vinyl pyridine, blended with 23 wt% of a reinforcing agent designated as PPPSH1 (Pn=6.6). The composite was fabricated via co-precipitation from a tetrahydrofuran solution followed by compression molding at 200 °C under a load of 10–15 kN. Mechanical characterization was performed using a uniaxial tensile test on an Instron 4301 system at a strain rate of 5 mm/min and an elevated temperature of 150 °C to determine the Young's modulus.",
      "reasoning_analysis": "Increasing Factors: The incorporation of 23 wt% PPPSH1 reinforcer introduces rigid domains that restrict polymer chain mobility and bear applied load, inherently driving the Young's modulus upward. Additionally, the inclusion of 4-vinyl pyridine monomers introduces polar interactions and a higher glass transition component compared to pure polystyrene, which enhances intermolecular cohesion. The co-precipitation processing method likely ensures uniform dispersion of the reinforcer, maximizing the interfacial area for stress transfer. Decreasing Factors: The testing temperature of 150 °C is significantly above the expected glass transition temperature of the styrene-rich matrix (typically ~100 °C for polystyrene), placing the polymer backbone in a rubbery or viscoelastic state where segmental mobility is high, drastically reducing stiffness. The high molar fraction of styrene (92%) further predisposes the matrix to lower thermal stability and modulus at elevated temperatures compared to engineering thermoplastics. Dominant Factor: The thermal state of the matrix during measurement is the dominant factor; because the testing temperature of 150 °C exceeds the glass transition temperature of the copolymer, the polymer chains possess sufficient thermal energy for significant segmental motion, fundamentally limiting the modulus to the rubbery plateau regime despite the presence of the reinforcing additive."
    }
  },
  {
    "doi": null,
    "title": "Interactions and mechanical properties of rod–coil ionomer blend",
    "year": 2005,
    "chemical_composition": {
      "repeat_unit_psmiles": null,
      "monomers": [
        {
          "name": "Ethyl acrylate",
          "smiles": "CCOC(=O)C=C",
          "ratio_value": 92,
          "ratio_unit": "mol%"
        },
        {
          "name": "4-vinyl pyridine",
          "smiles": "C=CC1=CN=CC=C1",
          "ratio_value": 8,
          "ratio_unit": "mol%"
        }
      ],
      "additives": [
        {
          "name": "PPPSH9 (Pn=36.3)",
          "type": "reinforcer",
          "amount_value": 25,
          "amount_unit": "wt%"
        }
      ],
      "is_homopolymer": false
    },
    "processing_history": "Blend prepared by co-precipitation from THF solution, compression molded at 170 °C/10–15 kN. Young's modulus measured by uniaxial tensile test (Instron 4301) at strain rate 5 mm/min, ambient temperature.",
    "hierarchical_structure": "Molecularly dispersed single-phase ionomer blend with acid-base ionic interactions.",
    "properties": {
      "E": {
        "value": [
          0.36
        ],
        "unit": "GPa"
      }
    },
    "analysis_with_hierarchical_structure": {
      "descriptive_text": "The sample consists of a copolymer composed of ethyl acrylate (92 mol%) and 4-vinyl pyridine (8 mol%) blended with 25 wt% PPPSH9 (Pn=36.3) acting as a reinforcer. The material was processed via co-precipitation from a tetrahydrofuran (THF) solution followed by compression molding at 170 °C under 10–15 kN pressure. Structural characterization reveals a molecularly dispersed single-phase ionomer blend stabilized by acid-base ionic interactions, and the Young's modulus was subsequently determined via uniaxial tensile testing at a strain rate of 5 mm/min under ambient conditions.",
      "reasoning_analysis": "Increasing Factors: The presence of acid-base ionic interactions within the single-phase ionomer blend acts as physical crosslinks, significantly restricting chain segment mobility and increasing stiffness. Additionally, the incorporation of 25 wt% PPPSH9 reinforcer provides substantial reinforcement, while the molecular dispersion achieved through co-precipitation ensures efficient stress transfer. The inclusion of 4-vinyl pyridine introduces rigid heterocyclic rings compared to the flexible acrylate backbone, further contributing to a higher modulus. Decreasing Factors: The chemical composition is dominated by ethyl acrylate (92 mol%), which forms a polymer matrix with a glass transition temperature well below ambient conditions, inherently establishing a soft, rubbery baseline that lowers the Young's modulus. Furthermore, the mechanical testing was conducted at ambient temperature, which is above the glass transition of the majority phase, promoting chain mobility and reducing stiffness relative to a glassy state. Dominant Factor: While the ethyl acrylate-rich backbone establishes a compliant baseline typical of elastomers, the dense network of acid-base ionic interactions combined with the high loading of molecularly dispersed reinforcer qualitatively dominates the final E behavior, providing significant stiffening that shifts the mechanical response away from that of a neat soft rubber toward a reinforced thermoplastic elastomer regime."
    },
    "analysis_without_hierarchical_structure": {
      "descriptive_text": "The sample consists of a copolymer composed of 92 mol% ethyl acrylate and 8 mol% 4-vinyl pyridine, reinforced with 25 wt% PPPSH9 (Pn=36.3). The blend was prepared by co-precipitation from a tetrahydrofuran solution, followed by compression molding at 170 °C under a load of 10–15 kN. The Young's modulus was measured using a uniaxial tensile test on an Instron 4301 apparatus at a strain rate of 5 mm/min under ambient temperature.",
      "reasoning_analysis": "Increasing Factors: The incorporation of 4-vinyl pyridine introduces rigid aromatic heterocycles into the polymer backbone, enhancing chain stiffness relative to pure poly(ethyl acrylate). Additionally, the 25 wt% PPPSH9 reinforcer provides a rigid phase capable of bearing load and restricting matrix deformation, while the compression molding history ensures good consolidation and interfacial contact, collectively driving the Young's modulus upward. Decreasing Factors: The predominant ethyl acrylate content (92 mol%) establishes a matrix with a glass transition temperature well below ambient conditions, resulting in a compliant, rubbery continuous phase that inherently lowers the modulus. Furthermore, residual tetrahydrofuran solvent from the co-precipitation process could act as a plasticizer, increasing free volume and depressing stiffness. Dominant Factor: The high molar fraction of ethyl acrylate dictates a rubbery matrix state at the testing temperature, which serves as the fundamental baseline for the material's compliance. Although the reinforcer significantly enhances stiffness relative to the neat copolymer, the mechanical response during tensile deformation is primarily governed by the soft continuous phase, making the matrix composition the dominant factor limiting the overall magnitude of the Young's modulus."
    }
  },
  {
    "doi": "10.1002/ppap.201600215",
    "title": "Macroscopic control of DMAHEMA and HEMA plasma polymerization to tune the surface mechanical properties of hydrogel-like coatings",
    "year": 2017,
    "chemical_composition": {
      "repeat_unit_psmiles": null,
      "monomers": [
        {
          "name": "2-(dimethylamino) ethyl methacrylate",
          "smiles": "CN(C)CCOC(=O)C(=C)C",
          "ratio_value": null,
          "ratio_unit": null
        }
      ],
      "additives": [],
      "is_homopolymer": true
    },
    "processing_history": "Plasma polymerization in electrodeless cylindrical glass reactor at 13.56 MHz, 0.2 mbar pressure, ~0.03 sccm flow rate. Regime IV (high energy input, deposition rate decrease). Young's modulus measured by AFM nanoindentation (PeakForce QNM) in PBS medium at room temperature.",
    "hierarchical_structure": "Hydrogel-like plasma polymer thin film, cohesive, highly crosslinked network with loss of oxygenated functions.",
    "properties": {
      "E": {
        "value": [
          0.0
        ],
        "unit": "GPa"
      }
    },
    "analysis_with_hierarchical_structure": {
      "descriptive_text": "The sample consists of a poly(2-(dimethylamino) ethyl methacrylate) homopolymer fabricated via plasma polymerization within an electrodeless cylindrical glass reactor operating at 13.56 MHz and 0.2 mbar pressure with a flow rate of approximately 0.03 sccm. Operating under Regime IV conditions characterized by high energy input and decreased deposition rates, the resulting material forms a cohesive, hydrogel-like plasma polymer thin film featuring a highly crosslinked network structure accompanied by a loss of oxygenated functions. The mechanical properties were evaluated via AFM nanoindentation using PeakForce QNM mode in a PBS medium at room temperature to determine the Young's modulus.",
      "reasoning_analysis": "Increasing Factors: The processing history specifies Regime IV plasma polymerization with high energy input, which typically induces extensive fragmentation and recombination of monomer species, resulting in a highly crosslinked network structure that significantly restricts chain mobility and increases stiffness. Additionally, the cohesive nature of the thin film suggests strong internal connectivity that contributes to mechanical integrity. Decreasing Factors: The hierarchical structure is described as hydrogel-like, implying a capacity for significant water uptake, which is exacerbated by the characterization in PBS medium where water acts as a potent plasticizer to reduce intermolecular friction and lower the modulus. Furthermore, the flexible aliphatic backbone of the methacrylate derivative and the noted loss of oxygenated functions may reduce cohesive energy density compared to fully functionalized or aromatic counterparts. Dominant Factor: While the high crosslinking density provides the structural framework necessary for a solid film, the hydrogel-like nature combined with testing in an aqueous PBS medium is the dominant factor, as the swelling and plasticization effects of the solvent qualitatively suppress the Young's modulus to a range significantly lower than that of a dry, highly crosslinked plasma polymer."
    },
    "analysis_without_hierarchical_structure": {
      "descriptive_text": "The sample comprises a poly(2-(dimethylamino) ethyl methacrylate) homopolymer fabricated through plasma polymerization in an electrodeless cylindrical glass reactor at 13.56 MHz and 0.2 mbar pressure with a flow rate of approximately 0.03 sccm. The process was maintained in Regime IV, characterized by high energy input and reduced deposition rates, to form the polymer film. Subsequent mechanical characterization involved measuring the Young's modulus using AFM nanoindentation in PeakForce QNM mode within a PBS medium at room temperature.",
      "reasoning_analysis": "Increasing Factors: The plasma polymerization process, specifically operating in Regime IV with high energy input, facilitates extensive fragmentation and recombination of monomer species, resulting in a highly crosslinked and dense network architecture that significantly restricts chain mobility and inherently increases stiffness compared to linear analogs. Decreasing Factors: The chemical composition includes flexible ester linkages and bulky dimethylamino ethyl side groups which increase free volume and reduce backbone rigidity. Moreover, the characterization in PBS medium introduces water molecules that interact with the hydrophilic tertiary amine functionalities, acting as a plasticizer that swells the network and reduces intermolecular friction. Dominant Factor: While the high-energy plasma processing establishes a rigid crosslinked baseline, the hydrophilic interaction with the aqueous PBS medium during measurement acts as the dominant environmental factor, likely causing significant plasticization that qualitatively lowers the observed modulus relative to the dry plasma polymer state."
    }
  },
  {
    "doi": "10.1002/ppap.201600215",
    "title": "Macroscopic control of DMAHEMA and HEMA plasma polymerization to tune the surface mechanical properties of hydrogel-like coatings",
    "year": 2017,
    "chemical_composition": {
      "repeat_unit_psmiles": null,
      "monomers": [
        {
          "name": "2-hydroxyethyl methacrylate",
          "smiles": "CC(=C)C(=O)OCCO",
          "ratio_value": null,
          "ratio_unit": null
        }
      ],
      "additives": [],
      "is_homopolymer": true
    },
    "processing_history": "Plasma polymerization in electrodeless cylindrical glass reactor at 13.56 MHz, 0.1 mbar pressure, ~0.03 sccm flow rate. Regime IV (high energy input, varying input energy). Young's modulus measured by AFM nanoindentation (PeakForce QNM) in PBS medium at room temperature.",
    "hierarchical_structure": "Hydrogel-like plasma polymer thin film, cohesive, highly crosslinked network with loss of oxygenated functions and reduced swelling capacity.",
    "properties": {
      "E": {
        "value": [
          0.0
        ],
        "unit": "GPa"
      }
    },
    "analysis_with_hierarchical_structure": {
      "descriptive_text": "The sample comprises a poly(2-hydroxyethyl methacrylate) homopolymer synthesized via plasma polymerization in an electrodeless cylindrical glass reactor operating at 13.56 MHz and 0.1 mbar pressure. Processed under Regime IV with high energy input and a flow rate of approximately 0.03 sccm, the material forms a cohesive, hydrogel-like plasma polymer thin film featuring a highly crosslinked network. Structural characterization indicates a loss of oxygenated functions and reduced swelling capacity relative to conventional forms. The mechanical properties were evaluated by measuring the Young's modulus using AFM nanoindentation in PeakForce QNM mode within a PBS medium at room temperature.",
      "reasoning_analysis": "Increasing Factors: The processing history involving high-energy plasma polymerization (Regime IV) promotes extensive fragmentation and recombination, resulting in a highly crosslinked network structure that severely restricts chain segment mobility and increases stiffness. Additionally, the observed reduced swelling capacity limits the uptake of the aqueous PBS medium, thereby minimizing the plasticizing effect of water which would otherwise lower the modulus. The cohesive nature of the thin film further supports load transfer across the network. Decreasing Factors: The chemical composition based on 2-hydroxyethyl methacrylate inherently contains flexible ester linkages and ethylene spacers that allow for backbone mobility, typically contributing to a lower modulus in linear analogs. The measurement environment consists of PBS medium, where water molecules can interact with remaining hydrophilic groups to act as a plasticizer, reducing intermolecular friction and stiffness compared to a dry state. Furthermore, the loss of oxygenated functions during plasma processing may reduce the density of intermolecular hydrogen bonds that could otherwise serve as physical crosslinks. Dominant Factor: The structural rigidification induced by the high-energy plasma polymerization regime qualitatively dominates the mechanical behavior. The formation of a dense, highly crosslinked covalent network overrides the inherent flexibility of the HEMA monomer and the softening influence of the aqueous environment, leading to a Young's modulus that is significantly elevated relative to conventional, lightly crosslinked pHEMA hydrogels."
    },
    "analysis_without_hierarchical_structure": {
      "descriptive_text": "The sample is a poly(2-hydroxyethyl methacrylate) homopolymer synthesized via plasma polymerization in an electrodeless cylindrical glass reactor operating at 13.56 MHz and 0.1 mbar pressure with a flow rate of approximately 0.03 sccm. The process was conducted under Regime IV conditions involving high energy input with varying input energy. The Young's modulus was subsequently measured by AFM nanoindentation using PeakForce QNM mode while immersed in PBS medium at room temperature.",
      "reasoning_analysis": "Increasing Factors: The plasma polymerization process, specifically under Regime IV high energy conditions, promotes extensive crosslinking and the formation of a dense, highly branched network structure through monomer fragmentation and recombination, which intrinsically restricts chain mobility and increases stiffness. The absence of softening additives further preserves the intrinsic rigidity of the polymer network. Decreasing Factors: The chemical composition includes hydrophilic hydroxyl and ester functional groups characteristic of 2-hydroxyethyl methacrylate, and the measurement is performed in an aqueous PBS medium. Water absorption acts as a plasticizer, increasing free volume and screening intermolecular forces, which significantly reduces the material's stiffness. Dominant Factor: While the high-energy plasma processing creates a rigid crosslinked network, the interaction between the hydrophilic polymer groups and the aqueous PBS medium induces swelling and plasticization that fundamentally alters the mechanical state; therefore, the environmental plasticization effect is the dominant factor governing the final measured modulus in this hydrated configuration."
    }
  },
  {
    "doi": "10.1177/0021998311401063",
    "title": "Short cellulosic fiber/starch acetate composites – micromechanical modeling of Young’s modulus",
    "year": 2011,
    "chemical_composition": {
      "repeat_unit_psmiles": null,
      "monomers": [
        {
          "name": "Starch",
          "smiles": "OC[C@H]1O[C@H](O)[C@H](O)[C@@H](O)[C@@H]1O",
          "ratio_value": 72.0,
          "ratio_unit": "wt%"
        }
      ],
      "additives": [
        {
          "name": "Triethyl citrate",
          "type": "plasticizer",
          "amount_value": 18.0,
          "amount_unit": "wt%"
        },
        {
          "name": "Hemp fiber",
          "type": "filler",
          "amount_value": 10.0,
          "amount_unit": "wt%"
        }
      ],
      "is_homopolymer": false
    },
    "processing_history": "Compounded with temperature gradient 60-200°C, injection molded. Young's modulus measured by uniaxial tensile test at 5 mm/min crosshead speed, 23°C, 50% RH, ISO 527.",
    "hierarchical_structure": "Short fiber reinforced composite. Fibers oriented primarily in flow direction. Low porosity.",
    "properties": {
      "E": {
        "value": [
          3.02
        ],
        "unit": "GPa"
      }
    },
    "analysis_with_hierarchical_structure": {
      "descriptive_text": "The material is a starch-based biocomposite comprising 72.0 wt% starch matrix, plasticized with 18.0 wt% triethyl citrate, and reinforced with 10.0 wt% hemp fiber filler. The composite was manufactured via compounding with a temperature gradient ranging from 60 to 200°C, followed by injection molding to form a short fiber reinforced structure with low porosity. Microstructural analysis indicates that the hemp fibers are oriented primarily along the flow direction induced during molding. Mechanical characterization was performed using a uniaxial tensile test at a crosshead speed of 5 mm/min under standard conditions of 23°C and 50% relative humidity in accordance with ISO 527.",
      "reasoning_analysis": "Increasing Factors: The incorporation of 10.0 wt% hemp fibers introduces rigid cellulose phases with a significantly higher intrinsic modulus than the starch matrix, effectively bearing load according to composite theory. Furthermore, the injection molding process induced fiber orientation primarily in the flow direction, which aligns the high-stiffness axis of the fibers with the tensile loading direction, maximizing reinforcement efficiency. The low porosity noted in the hierarchical structure minimizes stress concentrations and void-induced compliance, further supporting a higher modulus. Decreasing Factors: The substantial addition of 18.0 wt% triethyl citrate acts as a potent plasticizer, disrupting intermolecular hydrogen bonding within the starch matrix and increasing free volume, which drastically reduces matrix stiffness. Additionally, the testing environment of 50% relative humidity allows hygroscopic starch to absorb moisture, which acts as a secondary plasticizer and further depresses the modulus of the continuous phase. Dominant Factor: Despite the significant softening effect of the plasticizer and environmental moisture on the starch matrix, the high modulus contrast of the oriented hemp fibers qualitatively dominates the final mechanical behavior, resulting in a composite stiffness that is primarily governed by the fiber reinforcement network rather than the compliant plasticized matrix."
    },
    "analysis_without_hierarchical_structure": {
      "descriptive_text": "The material is a starch-based biocomposite comprising 72.0 wt% starch matrix, plasticized with 18.0 wt% triethyl citrate, and reinforced with 10.0 wt% hemp fiber filler. Processing involved compounding under a temperature gradient of 60 to 200°C followed by injection molding to form the test specimens. The Young's modulus was subsequently characterized using a uniaxial tensile test performed at a crosshead speed of 5 mm/min under controlled environmental conditions of 23°C and 50% relative humidity according to ISO 527 standards.",
      "reasoning_analysis": "Increasing Factors: The incorporation of hemp fibers introduces rigid cellulose structures with high aspect ratios that act as reinforcing agents, bearing load and restricting matrix deformation. Additionally, the injection molding processing history likely induces flow-induced orientation of both the polymer chains and the hemp fibers along the flow direction, which enhances stiffness in the testing axis. Decreasing Factors: The presence of 18.0 wt% triethyl citrate acts as a potent plasticizer that intercalates between starch chains, disrupting intermolecular hydrogen bonding and increasing free volume, which significantly enhances chain mobility and reduces stiffness. Furthermore, the compounding temperature reaching 200°C risks thermal degradation of the starch backbone and the loss of native crystallinity, while the testing environment of 50% relative humidity allows moisture absorption by the hygroscopic starch matrix, acting as an additional plasticizer. Dominant Factor: The plasticization of the continuous starch matrix by triethyl citrate combined with the thermal loss of native crystallinity qualitatively dominates the final Young's modulus behavior. Although the hemp fibers provide reinforcement, the compliant nature of the plasticized continuous phase, which constitutes the majority of the material volume, dictates the bulk deformation response, resulting in a modulus governed primarily by the softened matrix rather than the rigid filler."
    }
  },
  {
    "doi": "10.1177/0021998311401063",
    "title": "Short cellulosic fiber/starch acetate composites – micromechanical modeling of Young’s modulus",
    "year": 2011,
    "chemical_composition": {
      "repeat_unit_psmiles": null,
      "monomers": [
        {
          "name": "Starch",
          "smiles": "OC[C@H]1O[C@H](O)[C@H](O)[C@@H](O)[C@@H]1O",
          "ratio_value": 67.5,
          "ratio_unit": "wt%"
        }
      ],
      "additives": [
        {
          "name": "Triethyl citrate",
          "type": "plasticizer",
          "amount_value": 22.5,
          "amount_unit": "wt%"
        },
        {
          "name": "Hemp fiber",
          "type": "filler",
          "amount_value": 10.0,
          "amount_unit": "wt%"
        }
      ],
      "is_homopolymer": false
    },
    "processing_history": "Compounded with temperature gradient 60-200°C, injection molded. Young's modulus measured by uniaxial tensile test at 5 mm/min crosshead speed, 23°C, 50% RH, ISO 527.",
    "hierarchical_structure": "Short fiber reinforced composite. Fibers oriented primarily in flow direction. Low porosity.",
    "properties": {
      "E": {
        "value": [
          2.4
        ],
        "unit": "GPa"
      }
    },
    "analysis_with_hierarchical_structure": {
      "descriptive_text": "The material system comprises a starch-based matrix (67.5 wt%) plasticized with triethyl citrate (22.5 wt%) and reinforced with 10.0 wt% hemp fiber filler. Processing involved compounding under a temperature gradient of 60–200°C followed by injection molding to produce a short fiber reinforced composite with low porosity and fibers oriented primarily in the flow direction. Mechanical characterization was conducted via uniaxial tensile testing at a crosshead speed of 5 mm/min under ambient conditions of 23°C and 50% relative humidity in accordance with ISO 527.",
      "reasoning_analysis": "Increasing Factors: The incorporation of rigid hemp fibers introduces a high-modulus phase that restricts matrix deformation under load, thereby increasing the composite stiffness. Furthermore, the processing history indicates fiber orientation primarily in the flow direction, which aligns the reinforcing elements with the axis of stress during uniaxial tensile testing, maximizing reinforcement efficiency. The low porosity observed in the hierarchical structure ensures effective stress transfer between the matrix and fibers, preventing void-induced stress concentrations that would otherwise lower the modulus. Decreasing Factors: The substantial loading of triethyl citrate (22.5 wt%) acts as a potent plasticizer that disrupts intermolecular hydrogen bonding within the starch matrix, significantly increasing free volume and chain mobility to reduce stiffness. Additionally, the testing environment of 50% relative humidity poses a decreasing influence, as the hygroscopic nature of starch allows moisture absorption which further plasticizes the matrix. The compounding temperature gradient up to 200°C may also induce thermal degradation of the starch backbone, potentially lowering molecular weight and intrinsic modulus. Dominant Factor: Despite the reinforcing effect of the oriented hemp fibers, the composite behavior is matrix-dominated due to the relatively low fiber loading (10.0 wt%). Consequently, the high concentration of plasticizer combined with environmental moisture absorption qualitatively dominates the final modulus behavior, resulting in a compliant material response characteristic of thermoplastic starch rather than a rigid fiber-dominated composite."
    },
    "analysis_without_hierarchical_structure": {
      "descriptive_text": "The material system is a starch-based biocomposite comprising 67.5 wt% starch matrix, blended with 22.5 wt% triethyl citrate as a plasticizer and reinforced with 10.0 wt% hemp fiber filler. Processing involved compounding under a temperature gradient of 60 to 200°C followed by injection molding to form the test specimens. The Young's modulus was subsequently characterized using a uniaxial tensile test performed at a crosshead speed of 5 mm/min under controlled environmental conditions of 23°C and 50% relative humidity in accordance with ISO 527 standards.",
      "reasoning_analysis": "Increasing Factors: The incorporation of 10.0 wt% hemp fiber introduces rigid cellulosic structures into the matrix, which enhances stiffness through load transfer mechanisms provided the fiber-matrix adhesion is sufficient. Additionally, the injection molding processing history may induce molecular orientation of the polymer chains and alignment of the fibers along the flow direction, potentially increasing the modulus in the direction of testing. Decreasing Factors: The presence of 22.5 wt% triethyl citrate acts as a potent plasticizer by disrupting the extensive intermolecular hydrogen bonding network inherent to starch, thereby increasing free volume and segmental chain mobility which significantly reduces stiffness. Furthermore, the testing condition of 50% relative humidity allows for moisture absorption by the hygroscopic starch matrix, acting as an secondary plasticizer that further depresses the modulus, while the high-temperature compounding gradient may have reduced native crystallinity. Dominant Factor: The substantial plasticizer concentration combined with the hygroscopic nature of the starch matrix under 50% relative humidity dominates the final E behavior by maximizing chain mobility and free volume, which qualitatively outweighs the stiffening contribution provided by the relatively low loading of hemp fiber reinforcement."
    }
  },
  {
    "doi": "10.3390/polym14193969",
    "title": "The Synergistic Effects of Hybrid Micro and Nano Silica in Influencing the Mechanical Properties of Epoxy Composites—A New Model",
    "year": 2022,
    "chemical_composition": {
      "repeat_unit_psmiles": null,
      "monomers": [
        {
          "name": "DGEBA Epoxy (CP812P Part A)",
          "smiles": null,
          "ratio_value": null,
          "ratio_unit": null
        },
        {
          "name": "Hardener (CP812P Part B)",
          "smiles": null,
          "ratio_value": null,
          "ratio_unit": null
        }
      ],
      "additives": [
        {
          "name": "Micro Silica",
          "type": "filler",
          "amount_value": 0.5,
          "amount_unit": "wt%"
        }
      ],
      "is_homopolymer": false
    },
    "processing_history": "Micro silica mixed with epoxy resin at 500 rpm for 5 min. Hardener added at 2:1 ratio. Cured at room temperature for 24 h. Young's modulus measured by uniaxial tensile test (ASTM D638) using Instron 5569 A at 2 mm/min crosshead speed.",
    "hierarchical_structure": "Epoxy matrix with dispersed Micro silica particles (40-75 μm).",
    "properties": {
      "E": {
        "value": [
          1.51
        ],
        "unit": "GPa"
      }
    },
    "analysis_with_hierarchical_structure": {
      "descriptive_text": "The sample comprises a thermosetting epoxy composite system formed from DGEBA Epoxy (CP812P Part A) and a compatible hardener (CP812P Part B) mixed at a 2:1 ratio. Reinforcement was provided by 0.5 wt% Micro Silica filler, which was dispersed into the resin through mixing at 500 rpm for 5 minutes before hardener addition. The material was cured at room temperature for 24 hours, yielding an epoxy matrix embedded with dispersed Micro silica particles ranging from 40 to 75 μm. Mechanical evaluation was conducted via uniaxial tensile testing following ASTM D638 standards using an Instron 5569 A apparatus at a crosshead speed of 2 mm/min to ascertain the Young's modulus.",
      "reasoning_analysis": "Increasing Factors: The incorporation of rigid Micro Silica particles, which possess a significantly higher intrinsic stiffness compared to the polymer matrix, contributes to an increase in the composite Young's modulus according to composite micromechanics principles. Additionally, the chemical curing reaction between the epoxy and hardener generates a crosslinked network structure, transforming the material from a viscous liquid to a rigid solid, thereby fundamentally establishing its load-bearing capacity. Decreasing Factors: The room temperature curing history likely results in a lower final crosslink density compared to elevated temperature curing cycles, potentially limiting the maximum achievable stiffness of the epoxy network. Furthermore, the relatively large particle size of the silica (40-75 μm) offers a lower specific surface area for interfacial stress transfer compared to nano-fillers, and the low filler loading of 0.5 wt% limits the volume fraction contribution of the rigid phase, reducing the overall reinforcement efficiency. Dominant Factor: The mechanical stiffness is predominantly governed by the properties of the cured epoxy matrix itself, as the low concentration of filler means the composite behavior closely mirrors the neat resin. Consequently, the crosslink density achieved during the room temperature curing process is the dominant factor determining the final Young's modulus, with the silica providing only a marginal qualitative enhancement relative to the matrix contribution."
    },
    "analysis_without_hierarchical_structure": {
      "descriptive_text": "The sample comprises a thermoset composite system based on DGEBA Epoxy (CP812P Part A) and a compatible hardener (CP812P Part B). Micro silica filler was dispersed into the epoxy resin at 0.5 wt% using mechanical mixing at 500 rpm for 5 minutes. Upon adding the hardener at a 2:1 ratio, the mixture was cured at room temperature for 24 hours to form a solid network. Mechanical characterization was performed via uniaxial tensile testing following ASTM D638 standards using an Instron 5569 A apparatus at a crosshead speed of 2 mm/min to determine the Young's modulus.",
      "reasoning_analysis": "Increasing Factors: The formation of a covalently crosslinked thermoset network between the DGEBA epoxy and hardener inherently establishes a rigid molecular architecture that resists deformation, significantly driving the Young's modulus upward. Additionally, the incorporation of Micro Silica, a rigid inorganic filler, introduces stiff phases into the matrix which, assuming good interfacial adhesion, contributes to load transfer and increased composite stiffness. Decreasing Factors: The curing history specifies room temperature curing for 24 hours, which typically results in a lower final crosslink density compared to elevated temperature curing cycles, thereby limiting the maximum stiffness of the polymer network. Furthermore, the relatively low filler loading of 0.5 wt% restricts the magnitude of reinforcement provided by the silica, minimizing its impact on the bulk modulus compared to higher loading fractions. Dominant Factor: The intrinsic rigidity of the crosslinked epoxy network serves as the primary determinant of the Young's modulus, as the low concentration of silica filler offers only marginal reinforcement; however, the room temperature processing history qualitatively limits the final modulus by preventing the achievement of the maximum theoretical crosslink density accessible through thermal curing."
    }
  },
  {
    "doi": "10.3390/polym14193969",
    "title": "The Synergistic Effects of Hybrid Micro and Nano Silica in Influencing the Mechanical Properties of Epoxy Composites—A New Model",
    "year": 2022,
    "chemical_composition": {
      "repeat_unit_psmiles": null,
      "monomers": [
        {
          "name": "DGEBA Epoxy (CP812P Part A)",
          "smiles": null,
          "ratio_value": null,
          "ratio_unit": null
        },
        {
          "name": "Hardener (CP812P Part B)",
          "smiles": null,
          "ratio_value": null,
          "ratio_unit": null
        }
      ],
      "additives": [
        {
          "name": "Micro Silica",
          "type": "filler",
          "amount_value": 1,
          "amount_unit": "wt%"
        }
      ],
      "is_homopolymer": false
    },
    "processing_history": "Micro silica mixed with epoxy resin at 500 rpm for 5 min. Hardener added at 2:1 ratio. Cured at room temperature for 24 h. Young's modulus measured by uniaxial tensile test (ASTM D638) using Instron 5569 A at 2 mm/min crosshead speed.",
    "hierarchical_structure": "Epoxy matrix with dispersed Micro silica particles (40-75 μm).",
    "properties": {
      "E": {
        "value": [
          1.43
        ],
        "unit": "GPa"
      }
    },
    "analysis_with_hierarchical_structure": {
      "descriptive_text": "The sample comprises a DGEBA-based epoxy system cured with a hardener in a 2:1 ratio and reinforced with 1 wt% Micro Silica filler. The composite was fabricated by mixing the micro silica into the epoxy resin at 500 rpm for 5 minutes, followed by hardener addition and curing at room temperature for 24 hours to establish a crosslinked network. The resulting hierarchical structure consists of an epoxy matrix containing dispersed micro silica particles ranging from 40 to 75 μm. Mechanical properties were evaluated via uniaxial tensile testing according to ASTM D638 standards using an Instron 5569 A machine at a crosshead speed of 2 mm/min.",
