Repository: hhtrick/HHT-code

# HHT training framework

This directory contains model training, embedding precomputation, inference, article-level baselines and the curated datasets. All commands below assume that the working directory is `train_code/`.

## 3. Datasets and fixed partitions

Each main dataset is a JSON array at `dataset/{property}/{property}.json`. Entries contain source metadata, `chemical_composition`, `processing_history`, `hierarchical_structure`, `properties`, and two generated-analysis objects. Targets are stored as `properties[property]["value"]`; source metadata and target values are not predictive input fields.

| Property | Train | Validation | Test | Total |
|---|---:|---:|---:|---:|

File: train_code/dataset/E/E.json (part 191 of 204)
[
      "reasoning_analysis": "Increasing Factors: The formation of a covalently crosslinked thermoset network during curing significantly restricts chain mobility, providing a high baseline stiffness compared to uncured resins or linear thermoplastics. Additionally, the incorporation of rigid Micro Silica particles contributes to an increase in Young's modulus through the rule of mixtures, as the stiff filler bears load within the compliant epoxy matrix. The aromatic structure of the DGEBA backbone further enhances intrinsic chain rigidity. Decreasing Factors: The room temperature curing history may result in a lower final crosslink density and conversion compared to elevated temperature post-curing protocols, potentially leaving unreacted groups or higher free volume that reduces stiffness. Furthermore, the relatively large particle size (40-75 μm) offers less specific surface area for interfacial stress transfer compared to nano-sized fillers, and the low filler loading (1 wt%) limits the magnitude of the composite reinforcement effect. Dominant Factor: The covalently crosslinked epoxy network structure is the dominant factor determining the final Young's modulus, as the matrix stiffness fundamentally governs the mechanical response while the low concentration and large size of the silica filler provide only secondary reinforcement, and the room temperature cure condition sets the upper limit for the network density."
    },
    "analysis_without_hierarchical_structure": {
      "descriptive_text": "The sample comprises a DGEBA-based epoxy resin system cured with a specific hardener component. Micro silica filler was incorporated at a concentration of 1 wt% by mixing with the epoxy resin at 500 rpm for 5 minutes prior to the addition of the hardener at a 2:1 ratio. The composite was cured at room temperature for 24 hours to form a crosslinked network. The Young's modulus was subsequently characterized via uniaxial tensile testing according to ASTM D638 standards using an Instron 5569 A machine at a crosshead speed of 2 mm/min.",
      "reasoning_analysis": "Increasing Factors: The formation of a covalently crosslinked thermoset network between the DGEBA epoxy and hardener inherently restricts chain mobility, significantly enhancing stiffness compared to linear polymer chains. Additionally, the inclusion of rigid Micro Silica particles acts as a reinforcing phase that bears load and constrains matrix deformation, while the aromatic structures within the DGEBA backbone contribute intrinsic rigidity. Decreasing Factors: The room temperature curing process for 24 hours may result in a lower degree of conversion and crosslink density compared to elevated temperature curing protocols, potentially leaving unreacted groups and increased free volume that reduce overall stiffness. Furthermore, the relatively low filler loading of 1 wt% and the brief mixing duration may limit the reinforcement efficiency if optimal dispersion and interfacial adhesion are not fully achieved. Dominant Factor: The intrinsic stiffness derived from the formation of the covalently crosslinked epoxy network is the dominant factor governing the Young's modulus, as the transition from a viscous liquid to a solid network establishes the fundamental mechanical integrity, outweighing the secondary modulation provided by the low-content silica filler or the specific curing temperature profile."
    }
  },
  {
    "doi": "10.1177/0021998311401063",
    "title": "Short cellulosic fiber/starch acetate composites – micromechanical modeling of Young’s modulus",
    "year": 2011,
    "chemical_composition": {
      "repeat_unit_psmiles": null,
      "monomers": [
        {
          "name": "Starch",
          "smiles": "OC[C@H]1O[C@H](O)[C@H](O)[C@@H](O)[C@@H]1O",
          "ratio_value": 48.0,
          "ratio_unit": "wt%"
        }
      ],
      "additives": [
        {
          "name": "Triethyl citrate",
          "type": "plasticizer",
          "amount_value": 12.0,
          "amount_unit": "wt%"
        },
        {
          "name": "Hemp fiber",
          "type": "filler",
          "amount_value": 40.0,
          "amount_unit": "wt%"
        }
      ],
      "is_homopolymer": false
    },
    "processing_history": "Compounded with temperature gradient 60-200°C, injection molded. Young's modulus measured by uniaxial tensile test at 5 mm/min crosshead speed, 23°C, 50% RH, ISO 527.",
    "hierarchical_structure": "Short fiber reinforced composite. Fibers oriented primarily in flow direction. Low porosity.",
    "properties": {
      "E": {
        "value": [
          7.01
        ],
        "unit": "GPa"
      }
    },
    "analysis_with_hierarchical_structure": {
      "descriptive_text": "The material system is a short fiber reinforced composite comprising a starch matrix (48 wt%) plasticized with triethyl citrate (12 wt%) and reinforced with hemp fibers (40 wt%). The composite was prepared via compounding using a temperature gradient ranging from 60 to 200°C, followed by injection molding to achieve a structure with low porosity and fibers oriented primarily in the flow direction. Mechanical characterization was conducted via uniaxial tensile testing at a crosshead speed of 5 mm/min under controlled conditions of 23°C and 50% relative humidity in accordance with ISO 527 standards.",
      "reasoning_analysis": "Increasing Factors: The high loading of rigid hemp fibers (40 wt%) provides substantial reinforcement due to the high aspect ratio and intrinsic stiffness of cellulose compared to the starch matrix. The injection molding process induced fiber orientation primarily in the flow direction, which aligns the reinforcing phase with the tensile loading axis, maximizing the rule of mixtures contribution. Additionally, the low porosity ensures efficient stress transfer between the matrix and fibers without significant void-induced stress concentrations. Decreasing Factors: The incorporation of 12 wt% triethyl citrate acts as a plasticizer, increasing free volume and segmental mobility within the starch matrix, thereby reducing the intrinsic stiffness of the continuous phase. Furthermore, the testing environment at 50% relative humidity introduces moisture absorption into the hygroscopic starch matrix, which acts as an additional plasticizer and further depresses the matrix modulus. The high compounding temperatures (up to 200°C) also pose a risk of thermal degradation of the starch backbone, potentially reducing molecular weight and matrix integrity. Dominant Factor: The high volume fraction of rigid hemp fibers oriented along the stress axis qualitatively dominates the mechanical response, establishing a composite modulus significantly higher than that of the neat plasticized starch matrix. While the plasticizer and environmental moisture substantially soften the matrix phase, the load-bearing capacity is primarily governed by the stiff fiber network, making the reinforcement efficiency the dominant factor determining the final Young's modulus."
    },
    "analysis_without_hierarchical_structure": {
      "descriptive_text": "The sample comprises a starch-based composite formulation containing 48.0 wt% starch, plasticized with 12.0 wt% triethyl citrate, and reinforced with 40.0 wt% hemp fiber. The material was prepared via compounding using a temperature gradient ranging from 60 to 200°C, followed by injection molding to form the final test specimens. Mechanical characterization was performed via uniaxial tensile testing at a crosshead speed of 5 mm/min under controlled conditions of 23°C and 50% relative humidity according to ISO 527 standards.",
      "reasoning_analysis": "Increasing Factors: The incorporation of 40.0 wt% hemp fiber serves as a rigid reinforcement phase within the matrix; the high modulus of cellulose-based fibers restricts polymer chain deformation under load and facilitates stress transfer, significantly driving the Young's modulus upward. Additionally, the injection molding process may induce fiber orientation along the flow direction, further enhancing stiffness in the testing axis. Decreasing Factors: The addition of 12.0 wt% triethyl citrate acts as a plasticizer that penetrates the starch matrix, reducing intermolecular hydrogen bonding and increasing free volume, which enhances chain mobility and lowers the modulus. Furthermore, the testing condition of 50% relative humidity allows moisture absorption by the hygroscopic starch, acting as an additional plasticizer, while the high compounding temperature gradient up to 200°C risks thermal degradation of the starch backbone, potentially reducing molecular weight and intrinsic stiffness. Dominant Factor: Despite the significant plasticizing effects of triethyl citrate and environmental moisture, the high volume fraction of rigid hemp fibers qualitatively dominates the mechanical response, establishing the composite's stiffness primarily through the load-bearing capacity of the filler network rather than the properties of the softened matrix."
    }
  },
  {
    "doi": "10.1177/0021998311401063",
    "title": "Short cellulosic fiber/starch acetate composites – micromechanical modeling of Young’s modulus",
    "year": 2011,
    "chemical_composition": {
      "repeat_unit_psmiles": null,
      "monomers": [
        {
          "name": "Starch",
          "smiles": "OC[C@H]1O[C@H](O)[C@H](O)[C@@H](O)[C@@H]1O",
          "ratio_value": 63.0,
          "ratio_unit": "wt%"
        }
      ],
      "additives": [
        {
          "name": "Triethyl citrate",
          "type": "plasticizer",
          "amount_value": 27.0,
          "amount_unit": "wt%"
        },
        {
          "name": "Hemp fiber",
          "type": "filler",
          "amount_value": 10.0,
          "amount_unit": "wt%"
        }
      ],
      "is_homopolymer": false
    },
    "processing_history": "Compounded with temperature gradient 60-200°C, injection molded. Young's modulus measured by uniaxial tensile test at 5 mm/min crosshead speed, 23°C, 50% RH, ISO 527.",
    "hierarchical_structure": "Short fiber reinforced composite. Fibers oriented primarily in flow direction. Low porosity.",
    "properties": {
      "E": {
        "value": [
          1.84
        ],
        "unit": "GPa"
      }
    },
    "analysis_with_hierarchical_structure": {
      "descriptive_text": "The material is a starch-based composite consisting of a 63.0 wt% starch matrix plasticized with 27.0 wt% triethyl citrate and reinforced with 10.0 wt% hemp fiber filler. Processing involved compounding with a temperature gradient of 60-200°C followed by injection molding, resulting in a short fiber reinforced composite structure with fibers oriented primarily in the flow direction and low porosity. The Young's modulus was characterized using a uniaxial tensile test at a crosshead speed of 5 mm/min under controlled conditions of 23°C and 50% relative humidity in accordance with ISO 527.",
      "reasoning_analysis": "Increasing Factors: The incorporation of rigid cellulosic hemp fibers provides reinforcement that restricts matrix deformation, while the orientation of these fibers primarily in the flow direction aligns them with the tensile loading axis to maximize stiffness contribution. Additionally, the low porosity of the hierarchical structure ensures efficient stress transfer between the matrix and fibers without significant void-induced stress concentrations. Decreasing Factors: The high concentration of triethyl citrate (27.0 wt%) acts as a potent plasticizer that significantly increases free volume and segmental mobility within the starch matrix, drastically reducing intrinsic stiffness. Furthermore, the testing condition of 50% relative humidity allows the hygroscopic starch matrix to absorb moisture, which acts as an additional plasticizer, and the high compounding temperature (200°C) risks thermal degradation of the biopolymer chains, further compromising modulus. Dominant Factor: The extensive plasticization of the continuous starch phase by both the high loading of triethyl citrate and environmental moisture absorption qualitatively dominates the final mechanical behavior, resulting in a compliant matrix response that limits the overall Young's modulus despite the reinforcing contribution of the oriented hemp fibers."
    },
    "analysis_without_hierarchical_structure": {
      "descriptive_text": "The sample comprises a starch-based matrix constituting 63.0 wt% of the composition, incorporated with 27.0 wt% triethyl citrate as a plasticizer and reinforced with 10.0 wt% hemp fiber filler. Processing involved compounding under a temperature gradient of 60 to 200°C followed by injection molding to fabricate the specimens. The Young's modulus was subsequently characterized using a uniaxial tensile test performed at a crosshead speed of 5 mm/min under controlled environmental conditions of 23°C and 50% relative humidity, adhering to ISO 527 standards.",
      "reasoning_analysis": "Increasing Factors: The inclusion of 10.0 wt% hemp fiber introduces rigid cellulosic reinforcement within the matrix, which typically enhances stiffness through load transfer mechanisms governed by the rule of mixtures. Additionally, the injection molding processing history may induce molecular orientation in the flow direction, potentially increasing the modulus along the tensile axis. Decreasing Factors: The substantial loading of 27.0 wt% triethyl citrate acts as a potent plasticizer that disrupts intermolecular hydrogen bonding within the starch matrix, significantly increasing free volume and chain mobility which drastically reduces stiffness. Furthermore, the testing condition of 50% relative humidity allows the hygroscopic starch to absorb moisture, which acts as an additional environmental plasticizer further depressing the modulus. Dominant Factor: While the hemp fibers provide structural reinforcement, the high concentration of triethyl citrate combined with moisture absorption at 50% RH fundamentally alters the matrix from a rigid biopolymer to a compliant thermoplastic system; therefore, the plasticization effects qualitatively dominate the final mechanical response, resulting in a lower Young's modulus relative to unplasticized starch composites."
    }
  },
  {
    "doi": "10.1002/polb.10107",
    "title": "Effects of Humidity on Young’s Modulus in Poly(methyl methacrylate)",
    "year": 2002,
    "chemical_composition": {
      "repeat_unit_psmiles": "[*]CC(C)(C(=O)OC)[*]",
      "monomers": [
        {
          "name": "Methyl methacrylate",
          "smiles": "CC(=C)C(=O)OC",
          "ratio_value": null,
          "ratio_unit": null
        }
      ],
      "additives": [],
      "is_homopolymer": true
    },
    "processing_history": "Commercial acrylic cast sheet (Sumipex). Heat treated at 348 K for 24 h in vacuum. Equilibrated at 11% RH (LiCl saturated salt solution) at 293 K for 2 months. Young's modulus measured by tensile test with alternating load (50-100 N) at strain rate 1.4e-5 s-1, 293 K. Value corresponds to the loading phase slope.",
    "hierarchical_structure": "Amorphous.",
    "properties": {
      "E": {
        "value": [
          3.305
        ],
        "unit": "GPa"
      }
    },
    "analysis_with_hierarchical_structure": {
      "descriptive_text": "The sample consists of an amorphous poly(methyl methacrylate) homopolymer obtained from a commercial acrylic cast sheet (Sumipex). The material underwent thermal treatment at 348 K for 24 hours in vacuum, followed by equilibration at 11% relative humidity using a LiCl saturated salt solution at 293 K for two months. Mechanical characterization was performed via tensile testing with an alternating load at a strain rate of 1.4e-5 s-1 at 293 K, where the Young's modulus corresponds to the slope of the loading phase.",
      "reasoning_analysis": "Increasing Factors: The inherent rigidity of the poly(methyl methacrylate) chain, dictated by the steric hindrance of the alpha-methyl and ester side groups, restricts backbone mobility and establishes a high modulus in the glassy state. Additionally, the thermal treatment at 348 K under vacuum facilitates physical aging and densification by reducing free volume, which qualitatively increases the stiffness of the amorphous matrix. Decreasing Factors: The absence of crystallinity in the amorphous hierarchical structure precludes the reinforcing effects associated with crystalline domains, limiting the upper bound of the modulus. Moreover, equilibration at 11% relative humidity introduces moisture that may act as a plasticizer by increasing free volume and weakening intermolecular forces, while the low strain rate employed during testing permits viscoelastic relaxation mechanisms that lower the apparent modulus. Dominant Factor: The dominant factor governing the Young's modulus is the intrinsic stiffness of the glassy polymer backbone enhanced by the densification resulting from the vacuum heat treatment; this structural rigidity and physical aging effect likely outweigh the minor softening influence of moisture absorption at low humidity and viscoelastic relaxation at the tested strain rate."
    },
    "analysis_without_hierarchical_structure": {
      "descriptive_text": "The sample is a poly(methyl methacrylate) homopolymer supplied as a commercial acrylic cast sheet (Sumipex). It was heat treated at 348 K for 24 hours in vacuum and subsequently equilibrated at 11% relative humidity using a saturated LiCl salt solution at 293 K for two months. The Young's modulus was determined via tensile testing with an alternating load between 50 and 100 N at a strain rate of 1.4e-5 s-1 at 293 K, corresponding to the loading phase slope.",
      "reasoning_analysis": "Increasing Factors: The chemical composition consists of a rigid PMMA backbone with polar ester side groups that facilitate strong intermolecular dipole interactions, and the testing temperature of 293 K is well below the glass transition temperature, locking chain segments in a glassy state that intrinsically drives the Young's modulus higher. Furthermore, the processing history includes thermal annealing at 348 K for 24 hours, which promotes physical aging and free volume relaxation, leading to matrix densification and increased stiffness. Decreasing Factors: The moisture equilibration at 11% relative humidity allows for water absorption, where water molecules act as plasticizers by disrupting dipole interactions and increasing free volume, which qualitatively drives the Young's modulus down. Additionally, the use of an alternating load during tensile testing may introduce viscoelastic relaxation effects that could lower the apparent stiffness compared to a monotonic load. Dominant Factor: The intrinsic rigidity of the polymer backbone in the glassy state establishes the primary magnitude of the modulus. Between the competing processing factors, the thermal annealing serves as the dominant influence because the significant free volume relaxation occurring near the glass transition temperature generally exerts a stronger qualitative effect on stiffness than the limited plasticization induced by equilibration at low relative humidity."
    }
  },
  {
    "doi": "10.1177/0021998311401063",
    "title": "Short cellulosic fiber/starch acetate composites – micromechanical modeling of Young’s modulus",
    "year": 2011,
    "chemical_composition": {
      "repeat_unit_psmiles": null,
      "monomers": [
        {
          "name": "Starch",
          "smiles": "OC[C@H]1O[C@H](O)[C@H](O)[C@@H](O)[C@@H]1O",
          "ratio_value": 45.0,
          "ratio_unit": "wt%"
        }
      ],
      "additives": [
        {
          "name": "Triethyl citrate",
          "type": "plasticizer",
          "amount_value": 15.0,
          "amount_unit": "wt%"
        },
        {
          "name": "Hemp fiber",
          "type": "filler",
          "amount_value": 40.0,
          "amount_unit": "wt%"
        }
      ],
      "is_homopolymer": false
    },
    "processing_history": "Compounded with temperature gradient 60-200°C, injection molded. Young's modulus measured by uniaxial tensile test at 5 mm/min crosshead speed, 23°C, 50% RH, ISO 527.",
    "hierarchical_structure": "Short fiber reinforced composite. Fibers oriented primarily in flow direction. Low porosity.",
    "properties": {
      "E": {
        "value": [
          5.59
        ],
        "unit": "GPa"
      }
    },
    "analysis_with_hierarchical_structure": {
      "descriptive_text": "The sample constitutes a short fiber reinforced composite comprising a starch matrix (45 wt%) blended with triethyl citrate (15 wt%) as a plasticizer and hemp fibers (40 wt%) as a filler. Processing involved compounding across a 60–200°C temperature gradient followed by injection molding, resulting in a hierarchical structure where fibers are oriented primarily in the flow direction with low porosity. The Young's modulus was characterized via uniaxial tensile testing at a crosshead speed of 5 mm/min under controlled conditions of 23°C and 50% relative humidity according to ISO 527 standards.",
      "reasoning_analysis": "Increasing Factors: The high loading of hemp fibers (40 wt%) introduces a rigid phase with significantly higher stiffness than the biopolymer matrix, while the orientation of these fibers primarily in the flow direction aligns the reinforcement with the tensile loading axis to maximize load bearing efficiency. Additionally, the low porosity achieved during processing minimizes void-induced stress concentrations and ensures effective stress transfer between the matrix and filler. Decreasing Factors: The substantial inclusion of triethyl citrate (15 wt%) acts as a plasticizer that increases free volume and screens intermolecular hydrogen bonding within the starch matrix, drastically reducing the matrix contribution to stiffness. Furthermore, the hygroscopic nature of starch combined with testing at 50% relative humidity introduces moisture plasticization, and the compounding temperatures up to 200°C risk thermal degradation of the biopolymer chains, both of which further depress the modulus. Dominant Factor: The reinforcement efficiency of the high-volume fraction oriented hemp fibers qualitatively dominates the final E behavior. Despite the significant softening of the matrix due to plasticization and environmental humidity, the continuous load-bearing network provided by the rigid fibers dictates the overall composite stiffness, driving the modulus higher relative to the unreinforced plasticized matrix."
    },
    "analysis_without_hierarchical_structure": {
      "descriptive_text": "The sample is a starch-based biocomposite consisting of 45.0 wt% starch matrix blended with 15.0 wt% triethyl citrate as a plasticizer and reinforced with 40.0 wt% hemp fiber filler. The material was processed via compounding under a temperature gradient of 60 to 200°C followed by injection molding. Mechanical characterization was conducted using a uniaxial tensile test at a crosshead speed of 5 mm/min under ambient conditions of 23°C and 50% relative humidity according to ISO 527 standards to determine the Young's modulus.",
      "reasoning_analysis": "Increasing Factors: The primary driver for increased stiffness is the high volume fraction of hemp fiber filler, which possesses a significantly higher intrinsic modulus than the starch matrix and creates a rigid percolating network capable of bearing load. Additionally, the injection molding processing history likely induces fiber orientation along the flow direction, further enhancing the modulus in the testing axis. Decreasing Factors: The inclusion of 15.0 wt% triethyl citrate acts as an internal plasticizer, increasing free volume and chain mobility within the starch matrix, which inherently reduces stiffness. Furthermore, the testing environment at 50% relative humidity introduces moisture absorption in the hygroscopic starch, acting as an external plasticizer, while the high upper limit of the compounding temperature (200°C) risks thermal degradation of the polysaccharide backbone, potentially lowering molecular weight and modulus. Dominant Factor: Despite the softening effects of the plasticizer and environmental moisture, the high loading fraction of rigid hemp fibers qualitatively dominates the mechanical response, as the composite stiffness is primarily governed by the rule of mixtures where the high-modulus filler dictates the overall elastic behavior over the softened matrix."
    }
  },
  {
    "doi": null,
    "title": "Interactions and mechanical properties of rod–coil ionomer blend",
    "year": 2005,
    "chemical_composition": {
      "repeat_unit_psmiles": null,
      "monomers": [
        {
          "name": "Styrene",
          "smiles": "C=CC1=CC=CC=C1",
          "ratio_value": 92,
          "ratio_unit": "mol%"
        },
        {
          "name": "4-vinyl pyridine",
          "smiles": "C=CC1=CN=CC=C1",
          "ratio_value": 8,
          "ratio_unit": "mol%"
        }
      ],
      "additives": [
        {
          "name": "PPPSH3 (Pn=8.1)",
          "type": "reinforcer",
          "amount_value": 23,
          "amount_unit": "wt%"
        }
      ],
      "is_homopolymer": false
    },
    "processing_history": "Blend prepared by co-precipitation from THF solution, compression molded at 200 °C/10–15 kN. Young's modulus measured by uniaxial tensile test (Instron 4301) at strain rate 5 mm/min, 150 °C.",
    "hierarchical_structure": "Molecularly dispersed single-phase ionomer blend with acid-base ionic interactions.",
    "properties": {
      "E": {
        "value": [
          0.09
        ],
        "unit": "GPa"
      }
    },
    "analysis_with_hierarchical_structure": {
      "descriptive_text": "The sample comprises a statistical copolymer consisting of 92 mol% styrene and 8 mol% 4-vinyl pyridine, blended with 23 wt% PPPSH3 (Pn=8.1) serving as a reinforcing agent. This mixture forms a molecularly dispersed single-phase ionomer blend characterized by acid-base ionic interactions between the components. The blend was prepared via co-precipitation from a tetrahydrofuran (THF) solution, followed by compression molding at 200 °C under a load of 10–15 kN to ensure consolidation. The mechanical properties were evaluated via uniaxial tensile testing using an Instron 4301 at a strain rate of 5 mm/min conducted at an elevated temperature of 150 °C.",
      "reasoning_analysis": "Increasing Factors: The presence of acid-base ionic interactions within the single-phase blend acts as physical crosslinks, significantly restricting polymer chain segmental mobility and enhancing stiffness, particularly above the glass transition temperature. Additionally, the incorporation of 23 wt% PPPSH3 reinforcer introduces rigid domains that contribute to load-bearing capacity, while the molecular dispersion achieved through co-precipitation ensures efficient stress transfer between the matrix and the reinforcing species. Decreasing Factors: The testing temperature of 150 °C exceeds the glass transition temperature of the styrene-rich matrix (approximately 100 °C), inherently promoting chain mobility and thermal softening which drastically reduces the modulus compared to ambient conditions. Furthermore, the copolymerization with 4-vinyl pyridine may introduce slight disruptions to the packing efficiency of the polystyrene backbone relative to a pure homopolymer. Dominant Factor: While the elevated testing temperature fundamentally places the material in a rubbery regime that lowers the modulus relative to the glassy state, the acid-base ionic interactions qualitatively dominate the final mechanical behavior by establishing a physical network that prevents viscous flow, thereby sustaining a measurable Young's modulus where a non-ionized counterpart would exhibit liquid-like behavior."
    },
    "analysis_without_hierarchical_structure": {
      "descriptive_text": "The sample consists of a copolymer derived from 92 mol% styrene and 8 mol% 4-vinyl pyridine, blended with 23 wt% PPPSH3 (Pn=8.1) acting as a reinforcing agent. The material was prepared via co-precipitation from a tetrahydrofuran solution, followed by compression molding at 200 °C under a load of 10–15 kN to form the test specimens. The Young's modulus was characterized using a uniaxial tensile test on an Instron 4301 system at a strain rate of 5 mm/min, conducted at an elevated temperature of 150 °C.",
      "reasoning_analysis": "Increasing Factors: The incorporation of 23 wt% PPPSH3 reinforcer provides structural support and likely facilitates stress transfer within the matrix, inherently driving the modulus upward compared to the neat copolymer. Additionally, the presence of 4-vinyl pyridine introduces polar groups capable of intermolecular interactions, such as hydrogen bonding or dipole-dipole forces, which can enhance cohesive energy density and stiffness. The compression molding process at 200 °C ensures dense packing and good interfacial contact between the polymer and the reinforcer. Decreasing Factors: The most significant factor reducing the modulus is the testing temperature of 150 °C, which likely exceeds the glass transition temperature of the styrene-rich matrix, placing the polymer chains in a high-mobility rubbery or viscoelastic flow regime. Furthermore, although minimized by high-temperature molding, any residual tetrahydrofuran solvent from the co-precipitation step could act as a plasticizer, increasing free volume and further lowering stiffness. Dominant Factor: The thermal state of the matrix relative to its glass transition temperature is the dominant factor governing the final modulus behavior; because the testing temperature exceeds the Tg of the styrene-rich continuous phase, the material exhibits rubbery behavior with inherently low stiffness, limiting the maximum achievable modulus despite the stiffening contributions of the reinforcing additives and polar monomer units."
    }
  },
  {
    "doi": "10.3390/polym14193969",
    "title": "The Synergistic Effects of Hybrid Micro and Nano Silica in Influencing the Mechanical Properties of Epoxy Composites—A New Model",
    "year": 2022,
    "chemical_composition": {
      "repeat_unit_psmiles": null,
      "monomers": [
        {
          "name": "DGEBA Epoxy (CP812P Part A)",
          "smiles": null,
          "ratio_value": null,
          "ratio_unit": null
        },
        {
          "name": "Hardener (CP812P Part B)",
          "smiles": null,
          "ratio_value": null,
          "ratio_unit": null
        }
      ],
      "additives": [
        {
          "name": "Micro Silica",
          "type": "filler",
          "amount_value": 3,
          "amount_unit": "wt%"
        }
      ],
      "is_homopolymer": false
    },
    "processing_history": "Micro silica mixed with epoxy resin at 500 rpm for 5 min. Hardener added at 2:1 ratio. Cured at room temperature for 24 h. Young's modulus measured by uniaxial tensile test (ASTM D638) using Instron 5569 A at 2 mm/min crosshead speed.",
    "hierarchical_structure": "Epoxy matrix with dispersed Micro silica particles (40-75 μm).",
    "properties": {
      "E": {
        "value": [
          1.67
        ],
        "unit": "GPa"
      }
    },
    "analysis_with_hierarchical_structure": {
      "descriptive_text": "The sample comprises a crosslinked epoxy composite system formed from DGEBA Epoxy (CP812P Part A) and a corresponding hardener (CP812P Part B) mixed at a 2:1 ratio. This matrix is reinforced with 3 wt% Micro Silica filler, yielding a hierarchical structure of dispersed silica particles ranging from 40 to 75 μm within the epoxy matrix. Processing involved mechanical mixing at 500 rpm for 5 minutes followed by ambient curing at room temperature for 24 hours. The Young's modulus was characterized via uniaxial tensile testing according to ASTM D638 standards using an Instron 5569 A apparatus at a crosshead speed of 2 mm/min.",
      "reasoning_analysis": "Increasing Factors: The formation of a covalently crosslinked thermoset network from the DGEBA epoxy and hardener significantly restricts chain segmental mobility, intrinsically establishing a high baseline stiffness. Additionally, the incorporation of 3 wt% Micro Silica, a rigid ceramic filler, contributes to increased modulus through the rule of mixtures, where the stiff particles bear load within the compliant matrix. Decreasing Factors: The room temperature curing history (24 h) likely results in a lower final crosslink density compared to elevated temperature curing protocols, which reduces the network rigidity. Furthermore, the relatively large particle size of the silica (40-75 μm) offers a lower specific surface area for interfacial stress transfer compared to nano-scale fillers, potentially limiting the reinforcement efficiency. Dominant Factor: While the rigid silica filler provides reinforcement, the mechanical integrity and stiffness are primarily governed by the extent of the epoxy network formation; therefore, the room temperature curing history is the dominant factor qualitatively limiting the maximum achievable Young's modulus relative to fully heat-cured epoxy systems."
    },
    "analysis_without_hierarchical_structure": {
      "descriptive_text": "The sample comprises a DGEBA epoxy resin (CP812P Part A) cured with a corresponding hardener (CP812P Part B) at a 2:1 ratio, reinforced with 3 wt% Micro Silica filler. The filler was dispersed into the resin via mixing at 500 rpm for 5 minutes before hardener addition, followed by curing at room temperature for 24 hours to establish the crosslinked network. Mechanical characterization was performed using a uniaxial tensile test according to ASTM D638 standards on an Instron 5569 A system with a crosshead speed of 2 mm/min to determine the Young's modulus.",
      "reasoning_analysis": "Increasing Factors: The formation of a highly crosslinked thermoset network through the reaction between the DGEBA epoxy and hardener intrinsically restricts chain mobility, significantly increasing stiffness relative to uncured resin or linear thermoplastics. Additionally, the incorporation of rigid Micro Silica filler particles creates a composite effect where the high modulus of the silica reinforces the polymer matrix, driving the overall Young's modulus upward. Decreasing Factors: The room temperature curing process may result in a lower final crosslink density compared to elevated temperature curing cycles, potentially leaving unreacted groups or free volume that could reduce stiffness. Furthermore, the relatively low filler loading of 3 wt% limits the magnitude of reinforcement compared to higher loading composites, and poor dispersion during mixing could introduce defects that compromise mechanical integrity. Dominant Factor: The creation of the covalently crosslinked epoxy network is the dominant factor establishing the baseline rigidity of the material, as the transition from liquid precursors to a solid thermoset defines the fundamental mechanical state, while the silica filler provides secondary reinforcement and the room temperature cure sets the upper limit on the achievable crosslink density for this specific sample."
    }
  },
  {
    "doi": "10.1177/0021998311401063",
    "title": "Short cellulosic fiber/starch acetate composites – micromechanical modeling of Young’s modulus",
    "year": 2011,
    "chemical_composition": {
      "repeat_unit_psmiles": null,
      "monomers": [
        {
          "name": "Starch",
          "smiles": "OC[C@H]1O[C@H](O)[C@H](O)[C@@H](O)[C@@H]1O",
          "ratio_value": 40.5,
          "ratio_unit": "wt%"
        }
      ],
      "additives": [
        {
          "name": "Triethyl citrate",
          "type": "plasticizer",
          "amount_value": 19.5,
          "amount_unit": "wt%"
        },
        {
          "name": "Hemp fiber",
          "type": "filler",
          "amount_value": 40.0,
          "amount_unit": "wt%"
        }
      ],
      "is_homopolymer": false
    },
    "processing_history": "Compounded with temperature gradient 60-200°C, injection molded. Young's modulus measured by uniaxial tensile test at 5 mm/min crosshead speed, 23°C, 50% RH, ISO 527.",
    "hierarchical_structure": "Short fiber reinforced composite. Fibers oriented primarily in flow direction. Low porosity.",
    "properties": {
      "E": {
        "value": [
          4.45
        ],
        "unit": "GPa"
      }
    },
    "analysis_with_hierarchical_structure": {
      "descriptive_text": "The sample is a short fiber reinforced composite consisting of a starch matrix (40.5 wt%) compounded with triethyl citrate plasticizer (19.5 wt%) and hemp fiber filler (40.0 wt%). The material was processed through compounding with a temperature gradient of 60-200°C followed by injection molding, resulting in a hierarchical structure characterized by low porosity and hemp fibers oriented primarily in the flow direction. Mechanical properties were evaluated via uniaxial tensile testing at a crosshead speed of 5 mm/min under controlled conditions of 23°C and 50% RH according to ISO 527.",
      "reasoning_analysis": "Increasing Factors: The high loading of rigid hemp fibers (40.0 wt%) provides a substantial reinforcement effect due to the intrinsic high modulus of cellulose, while the injection molding process aligns these short fibers in the flow direction, optimizing load transfer along the tensile axis. Additionally, the low porosity ensures minimal stress concentration points that would otherwise compromise stiffness. Decreasing Factors: The significant content of triethyl citrate (19.5 wt%) acts as a plasticizer that disrupts intermolecular hydrogen bonding within the starch matrix, increasing free volume and chain mobility which inherently lowers the matrix modulus. Furthermore, the upper limit of the compounding temperature (200°C) approaches the degradation threshold for starch, potentially reducing molecular weight and matrix integrity. Dominant Factor: Despite the matrix softening induced by the plasticizer, the high volume fraction of oriented rigid fibers qualitatively dominates the composite behavior, as the stiffness contribution from the percolating filler network outweighs the reduction in matrix modulus."
    },
    "analysis_without_hierarchical_structure": {
      "descriptive_text": "The sample comprises a starch-based matrix constituting 40.5 wt% of the total composition, formulated with 19.5 wt% triethyl citrate as a plasticizer and reinforced with 40.0 wt% hemp fiber filler. Processing involved compounding under a temperature gradient of 60 to 200°C to facilitate thermoplasticization, followed by injection molding. The Young's modulus was subsequently characterized using a uniaxial tensile test at a crosshead speed of 5 mm/min under standard conditions of 23°C and 50% relative humidity according to ISO 527.",
