Repository: hhtrick/HHT-code

# HHT training framework

This directory contains model training, embedding precomputation, inference, article-level baselines and the curated datasets. All commands below assume that the working directory is `train_code/`.

## 3. Datasets and fixed partitions

Each main dataset is a JSON array at `dataset/{property}/{property}.json`. Entries contain source metadata, `chemical_composition`, `processing_history`, `hierarchical_structure`, `properties`, and two generated-analysis objects. Targets are stored as `properties[property]["value"]`; source metadata and target values are not predictive input fields.

| Property | Train | Validation | Test | Total |
|---|---:|---:|---:|---:|

File: train_code/dataset/E/E.json (part 193 of 204)
[
      "descriptive_text": "The sample comprises a statistical copolymer consisting of 92 mol% styrene and 8 mol% 4-vinyl pyridine, compounded with 23 wt% PPPSH2 (Pn=7.5) serving as a reinforcing agent. This composite was fabricated via co-precipitation from a tetrahydrofuran (THF) solution followed by compression molding at 200 °C under a load of 10–15 kN, resulting in a molecularly dispersed single-phase ionomer blend characterized by acid-base ionic interactions. Mechanical characterization was performed using uniaxial tensile testing on an Instron 4301 at a strain rate of 5 mm/min and an elevated temperature of 150 °C.",
      "reasoning_analysis": "Increasing Factors: The incorporation of 23 wt% PPPSH2 reinforcer introduces rigid phases that bear load and restrict matrix deformation, intrinsically driving the Young's modulus higher. Additionally, the hierarchical structure features acid-base ionic interactions within the single-phase ionomer blend, which act as physical crosslinks to enhance stiffness and structural integrity, particularly at elevated temperatures. Decreasing Factors: The testing temperature of 150 °C likely exceeds the glass transition temperature of the styrenic matrix, placing the polymer chains in a rubbery or viscoelastic state where segmental mobility is high, thereby significantly reducing the modulus compared to glassy state conditions. Furthermore, the compression molding at 200 °C may induce thermal history effects that relax internal stresses but do not compensate for the thermal softening during testing. Dominant Factor: The elevated testing temperature of 150 °C, which places the styrenic matrix above its glass transition, is the dominant factor governing the absolute magnitude of the modulus by enforcing a rubbery state; nevertheless, the acid-base ionic interactions and reinforcing filler loading are the decisive factors that determine the material's ability to sustain load and resist deformation within this high-temperature regime."
    },
    "analysis_without_hierarchical_structure": {
      "descriptive_text": "The sample consists of a styrene-co-4-vinyl pyridine copolymer matrix containing 92 mol% styrene and 8 mol% 4-vinyl pyridine, compounded with 23 wt% PPPSH2 (Pn=7.5) acting as a reinforcing agent. Processing involved co-precipitation from a tetrahydrofuran solution to ensure homogeneity, followed by compression molding at 200 °C under 10–15 kN pressure to form the test specimens. Mechanical characterization was performed via uniaxial tensile testing on an Instron 4301 at a strain rate of 5 mm/min under elevated temperature conditions of 150 °C.",
      "reasoning_analysis": "Increasing Factors: The incorporation of 23 wt% PPPSH2 acts as a rigid reinforcing phase which mechanically restricts polymer chain deformation and increases the composite stiffness according to composite theory. Additionally, the presence of 4-vinyl pyridine introduces polar nitrogen groups capable of specific intermolecular interactions, potentially enhancing matrix cohesion, while the co-precipitation processing method promotes uniform dispersion of the reinforcer, maximizing interfacial load transfer efficiency. Decreasing Factors: The most significant softening influence arises from the mechanical testing temperature of 150 °C, which likely exceeds the glass transition temperature of the styrene-rich copolymer matrix, transitioning the material from a glassy to a rubbery or viscoelastic state where chain mobility is significantly higher. Furthermore, the compression molding at 200 °C may induce thermal relaxation of oriented chains, reducing intrinsic stiffness. Dominant Factor: The testing temperature relative to the matrix glass transition temperature qualitatively dominates the final modulus behavior; despite the stiffening contribution from the high loading of PPPSH2 reinforcer, the operation of the matrix in a state above its glass transition fundamentally limits the maximum achievable modulus compared to glassy state performance, defining the material response primarily by its viscoelastic regime rather than rigid structural behavior."
    }
  },
  {
    "doi": "10.3390/polym14193969",
    "title": "The Synergistic Effects of Hybrid Micro and Nano Silica in Influencing the Mechanical Properties of Epoxy Composites—A New Model",
    "year": 2022,
    "chemical_composition": {
      "repeat_unit_psmiles": null,
      "monomers": [
        {
          "name": "DGEBA Epoxy (CP812P Part A)",
          "smiles": null,
          "ratio_value": null,
          "ratio_unit": null
        },
        {
          "name": "Hardener (CP812P Part B)",
          "smiles": null,
          "ratio_value": null,
          "ratio_unit": null
        }
      ],
      "additives": [
        {
          "name": "Micro Silica",
          "type": "filler",
          "amount_value": 15,
          "amount_unit": "wt%"
        }
      ],
      "is_homopolymer": false
    },
    "processing_history": "Micro silica mixed with epoxy resin at 500 rpm for 5 min. Hardener added at 2:1 ratio. Cured at room temperature for 24 h. Young's modulus measured by uniaxial tensile test (ASTM D638) using Instron 5569 A at 2 mm/min crosshead speed.",
    "hierarchical_structure": "Epoxy matrix with dispersed Micro silica particles (40-75 μm).",
    "properties": {
      "E": {
        "value": [
          3.7
        ],
        "unit": "GPa"
      }
    },
    "analysis_with_hierarchical_structure": {
      "descriptive_text": "The sample comprises a thermosetting epoxy composite system formed from DGEBA Epoxy (CP812P Part A) and a compatible hardener (CP812P Part B) mixed at a 2:1 ratio. The epoxy matrix is reinforced with 15 wt% Micro Silica filler, which was dispersed into the resin by mixing at 500 rpm for 5 minutes prior to hardener addition. Following formulation, the material was cured at room temperature for 24 hours, yielding a hierarchical structure consisting of an epoxy matrix with dispersed Micro silica particles ranging from 40 to 75 μm. Mechanical characterization was performed via uniaxial tensile testing according to ASTM D638 using an Instron 5569 A apparatus at a crosshead speed of 2 mm/min to determine the Young's modulus.",
      "reasoning_analysis": "Increasing Factors: The formation of a covalently crosslinked epoxy network inherently restricts segmental chain motion, providing a rigid structural baseline that supports higher stiffness compared to linear thermoplastic counterparts. Furthermore, the inclusion of 15 wt% Micro Silica, a rigid inorganic filler, significantly enhances the Young's modulus through load-bearing mechanisms where the stiff particles resist deformation under applied stress, effectively reinforcing the softer polymer matrix. Decreasing Factors: The curing protocol conducted at room temperature for 24 hours may result in a lower final crosslink density compared to elevated temperature curing cycles, potentially leaving the matrix with higher free volume and reduced rigidity. Additionally, the relatively large particle size of the Micro silica (40-75 μm) combined with the specified mixing conditions could lead to imperfect interfacial adhesion or localized agglomeration, which might diminish the efficiency of stress transfer between the filler and the matrix compared to nanoscale reinforcements. Dominant Factor: Despite the potential limitations in matrix crosslink density due to room temperature curing, the presence of 15 wt% rigid silica filler is the dominant factor qualitatively driving the Young's modulus upward relative to the neat epoxy resin. The intrinsic high modulus of the inorganic silica phase outweighs the matrix softening effects, establishing the composite stiffness primarily through the rule of mixtures and particle reinforcement mechanisms within the thermoset network."
    },
    "analysis_without_hierarchical_structure": {
      "descriptive_text": "The sample comprises a composite material formed from DGEBA epoxy resin (CP812P Part A) and a corresponding hardener (CP812P Part B). Micro silica filler was incorporated at a concentration of 15 wt% by mixing with the epoxy resin at 500 rpm for 5 minutes. Following the addition of the hardener at a 2:1 ratio, the system was cured at room temperature for 24 hours. The Young's modulus was characterized using a uniaxial tensile test according to ASTM D638 standards, performed on an Instron 5569 A machine with a crosshead speed of 2 mm/min.",
      "reasoning_analysis": "Increasing Factors: The chemical composition features a DGEBA epoxy backbone containing aromatic rings, which provide intrinsic chain stiffness, while the curing process establishes a crosslinked thermoset network that significantly restricts segmental mobility. Furthermore, the inclusion of 15 wt% micro silica introduces a rigid inorganic phase that, assuming adequate interfacial adhesion, reinforces the polymer matrix and increases the composite stiffness according to composite theory. Decreasing Factors: The processing history specifies curing at room temperature for 24 hours, which may result in a lower degree of conversion and crosslink density compared to elevated temperature curing cycles, potentially leaving free volume that reduces modulus. Additionally, the mixing protocol of 500 rpm for 5 minutes may be insufficient to fully disagglomerate the micro silica, leading to particle clustering that acts as stress concentrators rather than effective reinforcement. Dominant Factor: The presence of the rigid micro silica filler within the crosslinked epoxy matrix is the dominant factor qualitatively driving the Young's modulus higher relative to the neat resin; however, the final magnitude is critically bounded by the room temperature curing history, which limits the maximum stiffness achievable by the polymer network itself."
    }
  },
  {
    "doi": null,
    "title": "Interactions and mechanical properties of rod–coil ionomer blend",
    "year": 2005,
    "chemical_composition": {
      "repeat_unit_psmiles": null,
      "monomers": [
        {
          "name": "Styrene",
          "smiles": "C=CC1=CC=CC=C1",
          "ratio_value": 92,
          "ratio_unit": "mol%"
        },
        {
          "name": "4-vinyl pyridine",
          "smiles": "C=CC1=CN=CC=C1",
          "ratio_value": 8,
          "ratio_unit": "mol%"
        }
      ],
      "additives": [
        {
          "name": "PPPSH7 (Pn=29.8)",
          "type": "reinforcer",
          "amount_value": 23,
          "amount_unit": "wt%"
        }
      ],
      "is_homopolymer": false
    },
    "processing_history": "Blend prepared by co-precipitation from THF solution, compression molded at 200 °C/10–15 kN. Young's modulus measured by uniaxial tensile test (Instron 4301) at strain rate 5 mm/min, 150 °C.",
    "hierarchical_structure": "Molecularly dispersed single-phase ionomer blend with acid-base ionic interactions.",
    "properties": {
      "E": {
        "value": [
          0.09
        ],
        "unit": "GPa"
      }
    },
    "analysis_with_hierarchical_structure": {
      "descriptive_text": "The sample comprises a styrene-co-4-vinyl pyridine copolymer containing 92 mol% styrene and 8 mol% 4-vinyl pyridine, blended with 23 wt% PPPSH7 (Pn=29.8) serving as a reinforcer. This system forms a molecularly dispersed single-phase ionomer blend stabilized by acid-base ionic interactions. The blend was fabricated via co-precipitation from a THF solution and subsequently compression molded at 200 °C under a load of 10–15 kN. The Young's modulus was characterized using a uniaxial tensile test on an Instron 4301 at a strain rate of 5 mm/min and an elevated temperature of 150 °C.",
      "reasoning_analysis": "Increasing Factors: The incorporation of 23 wt% PPPSH7 reinforcer introduces rigid phases that enhance stiffness through composite reinforcement mechanisms, while the styrene backbone provides intrinsic rigidity due to bulky phenyl side groups. Additionally, the co-precipitation processing history facilitates a molecularly dispersed single-phase morphology, maximizing the efficiency of acid-base ionic interactions that act as physical crosslinks to restrict chain mobility. Decreasing Factors: The mechanical testing was conducted at 150 °C, which is significantly above the typical glass transition temperature of polystyrene, placing the polymer matrix in a rubbery state where thermal energy promotes chain segment mobility and drastically reduces stiffness. Furthermore, high thermal energy may partially disrupt the ionic clusters responsible for physical crosslinking. Dominant Factor: While the elevated testing temperature inherently lowers the modulus by softening the matrix, the acid-base ionic interactions forming a physical network are the dominant factor sustaining measurable stiffness in this high-temperature regime, as they prevent viscous flow and maintain structural integrity where a non-ionized counterpart would fail."
    },
    "analysis_without_hierarchical_structure": {
      "descriptive_text": "The sample consists of a copolymer matrix composed of 92 mol% styrene and 8 mol% 4-vinyl pyridine, incorporated with 23 wt% PPPSH7 (Pn=29.8) acting as a reinforcing agent. The composite blend was prepared by co-precipitation from a tetrahydrofuran solution and subsequently compression molded at 200 °C under a pressure of 10–15 kN. The Young's modulus was evaluated via uniaxial tensile testing using an Instron 4301 apparatus at a strain rate of 5 mm/min, with the measurement conducted at an elevated temperature of 150 °C.",
      "reasoning_analysis": "Increasing Factors: The addition of 23 wt% PPPSH7 introduces a reinforcing phase that restricts polymer chain mobility and enhances load transfer within the matrix, intrinsically driving the Young's modulus higher. Furthermore, the incorporation of 4-vinyl pyridine introduces polar interactions that increase the cohesive energy density of the copolymer backbone compared to pure polystyrene, while the compression molding process ensures dense packing and optimal interfacial contact. Decreasing Factors: The most significant factor reducing the modulus is the testing temperature of 150 °C, which likely exceeds the glass transition temperature of the styrene-rich matrix, placing the material in a rubbery or viscoelastic flow regime where resistance to deformation is inherently lower. Additionally, residual tetrahydrofuran from the co-precipitation process could act as a plasticizer, increasing free volume and further depressing stiffness. Dominant Factor: The thermal state during characterization is the qualitatively dominant factor; although the reinforcing additive and polar monomer units contribute to increased stiffness, the decision to perform the tensile test at 150 °C activates significant segmental mobility above the glass transition, overwhelmingly dictating a mechanical response characteristic of a rubbery state rather than a glassy solid."
    }
  },
  {
    "doi": "10.1177/0021998311401063",
    "title": "Short cellulosic fiber/starch acetate composites – micromechanical modeling of Young’s modulus",
    "year": 2011,
    "chemical_composition": {
      "repeat_unit_psmiles": null,
      "monomers": [
        {
          "name": "Starch",
          "smiles": "OC[C@H]1O[C@H](O)[C@H](O)[C@@H](O)[C@@H]1O",
          "ratio_value": 58.5,
          "ratio_unit": "wt%"
        }
      ],
      "additives": [
        {
          "name": "Triethyl citrate",
          "type": "plasticizer",
          "amount_value": 31.5,
          "amount_unit": "wt%"
        },
        {
          "name": "Hemp fiber",
          "type": "filler",
          "amount_value": 10.0,
          "amount_unit": "wt%"
        }
      ],
      "is_homopolymer": false
    },
    "processing_history": "Compounded with temperature gradient 60-200°C, injection molded. Young's modulus measured by uniaxial tensile test at 5 mm/min crosshead speed, 23°C, 50% RH, ISO 527.",
    "hierarchical_structure": "Short fiber reinforced composite. Fibers oriented primarily in flow direction. Low porosity.",
    "properties": {
      "E": {
        "value": [
          1.15
        ],
        "unit": "GPa"
      }
    },
    "analysis_with_hierarchical_structure": {
      "descriptive_text": "This material system comprises a starch-based matrix constituting 58.5 wt% of the composition, blended with 31.5 wt% triethyl citrate acting as a plasticizer and reinforced with 10.0 wt% hemp fiber filler. This heterogeneous mixture was processed via compounding utilizing a temperature gradient ranging from 60 to 200°C, followed by injection molding to form a short fiber reinforced composite. Microstructural analysis indicates that the hemp fibers are oriented primarily along the flow direction with low porosity observed throughout the bulk. Mechanical characterization was performed via uniaxial tensile testing at a crosshead speed of 5 mm/min under standard conditions of 23°C and 50% relative humidity in accordance with ISO 527 to determine the Young's modulus.",
      "reasoning_analysis": "Increasing Factors: The incorporation of 10.0 wt% hemp fibers introduces rigid cellulosic reinforcements that possess a significantly higher intrinsic modulus than the starch matrix. The injection molding processing history aligns these short fibers primarily in the flow direction, which likely coincides with the tensile loading axis, maximizing the reinforcement efficiency according to composite theory. Additionally, the reported low porosity minimizes void-induced stress concentrations, preserving the structural integrity required for load bearing. Decreasing Factors: The substantial addition of 31.5 wt% triethyl citrate acts as a potent plasticizer, interfering with the intermolecular hydrogen bonding network of the starch chains and increasing free volume, which drastically reduces the stiffness of the continuous matrix phase. Furthermore, the hydrophilic nature of starch combined with the testing condition of 50% relative humidity suggests moisture absorption, which functions as a secondary plasticizer to further soften the matrix and lower the overall modulus. Dominant Factor: While the fiber orientation and low porosity provide structural reinforcement, the high concentration of plasticizer relative to the filler content qualitatively dominates the mechanical response. The severe reduction in matrix stiffness caused by the plasticizer and environmental moisture outweighs the stiffening contribution of the low-volume fraction fibers, leading to a final modulus that is significantly governed by the softened matrix behavior rather than the rigid filler phase."
    },
    "analysis_without_hierarchical_structure": {
      "descriptive_text": "The sample comprises a starch-based composite containing 58.5 wt% starch, 31.5 wt% triethyl citrate plasticizer, and 10.0 wt% hemp fiber filler. Processing involved compounding across a 60-200°C temperature gradient followed by injection molding. Mechanical characterization was performed via uniaxial tensile testing at 5 mm/min crosshead speed under 23°C and 50% RH according to ISO 527 to determine the Young's modulus.",
      "reasoning_analysis": "Increasing Factors: The incorporation of 10.0 wt% hemp fiber introduces rigid cellulosic reinforcement within the matrix, which typically enhances stiffness through load transfer mechanisms governed by the rule of mixtures. Additionally, the injection molding processing history may induce molecular orientation along the flow direction, potentially increasing the modulus anisotropically. Decreasing Factors: The presence of 31.5 wt% triethyl citrate acts as a potent plasticizer, significantly increasing free volume and screening intermolecular hydrogen bonds within the starch matrix, thereby drastically reducing chain stiffness. Furthermore, the testing condition of 50% relative humidity allows for moisture absorption in the hygroscopic starch, providing secondary plasticization, while the high upper-limit compounding temperature (200°C) risks thermal degradation of the biopolymer backbone. Dominant Factor: The substantial concentration of triethyl citrate combined with environmental moisture plasticization qualitatively dominates the mechanical response, as the softening effect on the matrix cohesion outweighs the stiffening contribution provided by the relatively low loading of hemp fiber reinforcement."
    }
  },
  {
    "doi": "10.3390/polym14193969",
    "title": "The Synergistic Effects of Hybrid Micro and Nano Silica in Influencing the Mechanical Properties of Epoxy Composites—A New Model",
    "year": 2022,
    "chemical_composition": {
      "repeat_unit_psmiles": null,
      "monomers": [
        {
          "name": "DGEBA Epoxy (CP812P Part A)",
          "smiles": null,
          "ratio_value": null,
          "ratio_unit": null
        },
        {
          "name": "Hardener (CP812P Part B)",
          "smiles": null,
          "ratio_value": null,
          "ratio_unit": null
        }
      ],
      "additives": [
        {
          "name": "Micro Silica",
          "type": "filler",
          "amount_value": 30,
          "amount_unit": "wt%"
        }
      ],
      "is_homopolymer": false
    },
    "processing_history": "Micro silica mixed with epoxy resin at 500 rpm for 5 min. Hardener added at 2:1 ratio. Cured at room temperature for 24 h. Young's modulus measured by uniaxial tensile test (ASTM D638) using Instron 5569 A at 2 mm/min crosshead speed.",
    "hierarchical_structure": "Epoxy matrix with dispersed Micro silica particles (40-75 μm).",
    "properties": {
      "E": {
        "value": [
          5.22
        ],
        "unit": "GPa"
      }
    },
    "analysis_with_hierarchical_structure": {
      "descriptive_text": "The sample comprises a bisphenol A diglycidyl ether (DGEBA) epoxy resin system (CP812P Part A) cured with a corresponding hardener (CP812P Part B) at a 2:1 ratio. This thermoset matrix is reinforced with 30 wt% Micro Silica filler, which was dispersed into the epoxy resin via mixing at 500 rpm for 5 minutes prior to hardener addition. The composite was cured at room temperature for 24 hours, yielding a hierarchical structure consisting of an epoxy matrix with dispersed Micro silica particles ranging from 40 to 75 μm. Mechanical characterization was performed via uniaxial tensile testing according to ASTM D638 standards using an Instron 5569 A machine at a crosshead speed of 2 mm/min to determine the Young's modulus.",
      "reasoning_analysis": "Increasing Factors: The incorporation of 30 wt% Micro Silica, a rigid inorganic filler, significantly restricts the deformation of the polymer matrix under load, thereby increasing the Young's modulus according to composite reinforcement theories. Additionally, the chemical reaction between the DGEBA epoxy and the hardener forms a crosslinked network structure, which inherently possesses higher stiffness compared to linear thermoplastic chains due to restricted segmental mobility. Decreasing Factors: The curing process conducted at room temperature for 24 hours may result in a lower final crosslink density compared to elevated temperature curing protocols, potentially limiting the maximum stiffness achievable by the epoxy matrix. Furthermore, the relatively large particle size of the silica (40-75 μm) offers a lower surface-area-to-volume ratio compared to nano-fillers, which may reduce the efficiency of stress transfer at the filler-matrix interface. Dominant Factor: The high loading fraction of the rigid silica filler is the dominant factor qualitatively driving the Young's modulus upward relative to the neat epoxy resin, as the mechanical contribution of the inorganic phase typically outweighs the variations in matrix modulus caused by the room temperature curing conditions."
    },
    "analysis_without_hierarchical_structure": {
      "descriptive_text": "The sample comprises a composite material based on a DGEBA epoxy resin (CP812P Part A) chemically crosslinked with a hardener (CP812P Part B) at a 2:1 ratio. To enhance mechanical properties, 30 wt% Micro Silica filler was incorporated into the resin matrix by mixing at 500 rpm for 5 minutes before the addition of the hardener. The resulting mixture was cured at room temperature for 24 hours to solidify the network. Mechanical characterization was performed via uniaxial tensile testing in accordance with ASTM D638 standards, utilizing an Instron 5569 A system at a crosshead speed of 2 mm/min to determine the Young's modulus.",
      "reasoning_analysis": "Increasing Factors: The formation of a crosslinked thermoset network via the reaction between DGEBA epoxy and the hardener inherently restricts chain mobility, providing a rigid baseline modulus. Furthermore, the incorporation of 30 wt% Micro Silica introduces a high-modulus inorganic phase that reinforces the polymer matrix through mechanical interlocking and hydrodynamic effects, substantially driving the stiffness upward. Decreasing Factors: The curing protocol conducted at room temperature for 24 hours may not achieve the maximum possible crosslink density attainable with elevated temperature post-curing, potentially resulting in a slightly less rigid matrix network. Additionally, limited mixing intensity or duration could lead to micro-scale filler agglomeration, which might reduce the efficiency of stress transfer between the matrix and the filler particles. Dominant Factor: The presence of the high-loading rigid filler (30 wt% Micro Silica) qualitatively dominates the mechanical response. While the matrix crosslink density influences the baseline properties, the rule of mixtures dictates that the high modulus of the silica phase significantly outweighs the variations caused by the room temperature cure, resulting in a composite modulus substantially higher than that of the neat epoxy system."
    }
  },
  {
    "doi": "10.3390/polym14193969",
    "title": "The Synergistic Effects of Hybrid Micro and Nano Silica in Influencing the Mechanical Properties of Epoxy Composites—A New Model",
    "year": 2022,
    "chemical_composition": {
      "repeat_unit_psmiles": null,
      "monomers": [
        {
          "name": "DGEBA Epoxy (CP812P Part A)",
          "smiles": null,
          "ratio_value": null,
          "ratio_unit": null
        },
        {
          "name": "Hardener (CP812P Part B)",
          "smiles": null,
          "ratio_value": null,
          "ratio_unit": null
        }
      ],
      "additives": [
        {
          "name": "Micro Silica",
          "type": "filler",
          "amount_value": 20,
          "amount_unit": "wt%"
        }
      ],
      "is_homopolymer": false
    },
    "processing_history": "Micro silica mixed with epoxy resin at 500 rpm for 5 min. Hardener added at 2:1 ratio. Cured at room temperature for 24 h. Young's modulus measured by uniaxial tensile test (ASTM D638) using Instron 5569 A at 2 mm/min crosshead speed.",
    "hierarchical_structure": "Epoxy matrix with dispersed Micro silica particles (40-75 μm).",
    "properties": {
      "E": {
        "value": [
          4.21
        ],
        "unit": "GPa"
      }
    },
    "analysis_with_hierarchical_structure": {
      "descriptive_text": "The sample comprises a thermoset composite system formed from DGEBA epoxy resin (CP812P Part A) and a corresponding hardener (CP812P Part B) mixed at a 2:1 ratio, reinforced with 20 wt% Micro Silica filler. Preparation involved mixing the micro silica with the epoxy resin at 500 rpm for 5 minutes, followed by hardener addition and curing at room temperature for 24 hours. The resulting hierarchical structure consists of an epoxy matrix containing dispersed micro silica particles with sizes ranging from 40 to 75 μm. Mechanical characterization was conducted via uniaxial tensile testing according to ASTM D638 using an Instron 5569 A at a crosshead speed of 2 mm/min to determine the Young's modulus.",
      "reasoning_analysis": "Increasing Factors: The incorporation of 20 wt% Micro Silica, a rigid inorganic filler, into the polymer matrix significantly enhances stiffness through the rule of mixtures, as the filler bears a portion of the applied load. Additionally, the chemical reaction between the DGEBA epoxy and hardener creates a crosslinked thermoset network, which inherently restricts chain mobility and provides a higher baseline modulus compared to linear thermoplastics. Decreasing Factors: The curing process conducted at room temperature for 24 hours may result in a lower degree of conversion and crosslink density compared to elevated temperature curing cycles, potentially limiting the maximum achievable stiffness of the epoxy matrix. Furthermore, the relatively large particle size of the silica (40-75 μm) offers less specific surface area for interfacial interaction compared to nano-scale fillers, which could reduce the efficiency of stress transfer between the matrix and the filler. Dominant Factor: The reinforcement effect provided by the rigid micro silica filler within the crosslinked epoxy network is the dominant factor, qualitatively driving the Young's modulus higher than that of the neat cured resin, as the intrinsic stiffness of the inorganic phase outweighs the potential reductions caused by ambient curing conditions or particle size limitations."
    },
    "analysis_without_hierarchical_structure": {
      "descriptive_text": "This composite material comprises a diglycidyl ether of bisphenol A (DGEBA) epoxy resin system (CP812P Part A) crosslinked with a proprietary hardener (CP812P Part B). Micro silica filler was incorporated at a loading of 20 wt% by mixing with the epoxy resin at 500 rpm for 5 minutes, followed by the addition of the hardener at a 2:1 ratio. The mixture was cured at room temperature for 24 hours to establish the thermoset network. Mechanical characterization was performed via uniaxial tensile testing in accordance with ASTM D638 using an Instron 5569 A apparatus at a crosshead speed of 2 mm/min to determine the Young's modulus.",
      "reasoning_analysis": "Increasing Factors: The formation of a covalently crosslinked thermoset network through the reaction between the DGEBA epoxy and hardener fundamentally restricts chain mobility, significantly enhancing stiffness compared to the uncured resin. Furthermore, the incorporation of 20 wt% micro silica, a rigid inorganic filler, reinforces the polymer matrix according to composite theory, where the high modulus of the silica particles constrains the deformation of the surrounding epoxy phase. Decreasing Factors: The processing history specifies curing at room temperature for 24 hours, which may result in a lower final crosslink density compared to elevated temperature curing schedules, potentially leaving unreacted functional groups or increased free volume that reduces the overall network rigidity. Additionally, insufficient mixing energy or time could lead to filler agglomeration, creating stress concentrators or reducing the effective interfacial area for stress transfer. Dominant Factor: The synergistic effect of the rigid micro silica filler reinforcement within the crosslinked epoxy matrix qualitatively dominates the mechanical response. While the room temperature cure may limit the maximum theoretical crosslink density, the substantial volume fraction of the high-modulus inorganic filler ensures that the composite stiffness remains significantly elevated relative to the neat polymer system."
    }
  },
  {
    "doi": null,
    "title": "Interactions and mechanical properties of rod–coil ionomer blend",
    "year": 2005,
    "chemical_composition": {
      "repeat_unit_psmiles": null,
      "monomers": [
        {
          "name": "Styrene",
          "smiles": "C=CC1=CC=CC=C1",
          "ratio_value": 92,
          "ratio_unit": "mol%"
        },
        {
          "name": "4-vinyl pyridine",
          "smiles": "C=CC1=CN=CC=C1",
          "ratio_value": 8,
          "ratio_unit": "mol%"
        }
      ],
      "additives": [
        {
          "name": "PPPSH11 (Pn=68.3)",
          "type": "reinforcer",
          "amount_value": 23,
          "amount_unit": "wt%"
        }
      ],
      "is_homopolymer": false
    },
    "processing_history": "Blend prepared by co-precipitation from THF solution, compression molded at 200 °C/10–15 kN. Young's modulus measured by uniaxial tensile test (Instron 4301) at strain rate 5 mm/min, 150 °C.",
    "hierarchical_structure": "Molecularly dispersed single-phase ionomer blend with acid-base ionic interactions.",
    "properties": {
      "E": {
        "value": [
          0.12
        ],
        "unit": "GPa"
      }
    },
    "analysis_with_hierarchical_structure": {
      "descriptive_text": "The sample consists of a statistical copolymer composed of 92 mol% styrene and 8 mol% 4-vinyl pyridine, blended with 23 wt% PPPSH11 (Pn=68.3) acting as a reinforcer. This composite was fabricated via co-precipitation from a tetrahydrofuran (THF) solution, followed by compression molding at 200 °C under a load of 10-15 kN. Structural characterization reveals a molecularly dispersed single-phase ionomer blend stabilized by acid-base ionic interactions. The mechanical properties were evaluated via uniaxial tensile testing using an Instron 4301 at a strain rate of 5 mm/min and an elevated temperature of 150 °C.",
      "reasoning_analysis": "Increasing Factors: The incorporation of 4-vinyl pyridine facilitates acid-base ionic interactions within the blend, creating physical crosslinks that restrict chain mobility and enhance stiffness. Additionally, the inclusion of 23 wt% PPPSH11 acts as a rigid reinforcer, contributing to load bearing, while the styrene backbone provides inherent chain rigidity. The molecularly dispersed single-phase structure ensures efficient stress transfer between the matrix and the ionic domains. Decreasing Factors: The mechanical testing was conducted at 150 °C, which is well above the typical glass transition temperature of polystyrene, leading to significant thermal softening and increased segmental mobility that inherently lowers the Young's modulus. Furthermore, the copolymerization with 4-vinyl pyridine may disrupt the packing efficiency of the polystyrene chains compared to a pure homopolymer, potentially reducing dense packing contributions. Dominant Factor: While the elevated testing temperature induces substantial thermal softening, the formation of acid-base ionic clusters serves as the dominant factor governing the mechanical integrity of the sample. These physical crosslinks create a network structure that prevents viscous flow and sustains a measurable modulus above the matrix glass transition, overriding the tendency of the polymer matrix to behave as a liquid at this temperature."
    },
    "analysis_without_hierarchical_structure": {
      "descriptive_text": "The sample comprises a copolymer synthesized from 92 mol% styrene and 8 mol% 4-vinyl pyridine, incorporated with 23 wt% PPPSH11 (Pn=68.3) serving as a reinforcing agent. Preparation involved co-precipitation from a tetrahydrofuran solution followed by compression molding at 200 °C under 10–15 kN pressure. Mechanical characterization was conducted via uniaxial tensile testing at a strain rate of 5 mm/min under an elevated temperature condition of 150 °C.",
      "reasoning_analysis": "Increasing Factors: The inclusion of 23 wt% PPPSH11 reinforcer introduces a rigid phase within the matrix that bears load and restricts polymer chain deformation, inherently driving the Young's modulus upward. Additionally, the incorporation of 4-vinyl pyridine introduces polar pyridine rings which can enhance intermolecular interactions such as dipole-dipole forces or hydrogen bonding compared to pure polystyrene, potentially increasing matrix stiffness. Decreasing Factors: The most significant factor reducing the modulus is the testing temperature of 150 °C specified in the processing history. Given that the styrene-rich copolymer matrix likely possesses a glass transition temperature near or below 100 °C, testing at 150 °C places the material in the rubbery or flow region where segmental mobility is high and intrinsic stiffness is drastically lowered. Furthermore, residual tetrahydrofuran from the co-precipitation process could act as a plasticizer, increasing free volume and further depressing modulus. Dominant Factor: The testing temperature of 150 °C is the dominant factor governing the final modulus behavior. Although the reinforcing agent provides structural support, the thermal energy at 150 °C exceeds the glass transition threshold of the styrene-based matrix, causing a fundamental phase transition from a rigid glassy state to a compliant rubbery state that qualitatively overwhelms the stiffening effects of the filler and comonomer."
    }
  },
  {
    "doi": "10.3390/polym14193969",
    "title": "The Synergistic Effects of Hybrid Micro and Nano Silica in Influencing the Mechanical Properties of Epoxy Composites—A New Model",
    "year": 2022,
    "chemical_composition": {
      "repeat_unit_psmiles": null,
      "monomers": [
        {
          "name": "DGEBA Epoxy (CP812P Part A)",
          "smiles": null,
          "ratio_value": null,
          "ratio_unit": null
        },
        {
          "name": "Hardener (CP812P Part B)",
          "smiles": null,
          "ratio_value": null,
          "ratio_unit": null
        }
      ],
      "additives": [
        {
          "name": "Micro Silica",
          "type": "filler",
          "amount_value": 25,
          "amount_unit": "wt%"
        }
      ],
      "is_homopolymer": false
    },
    "processing_history": "Micro silica mixed with epoxy resin at 500 rpm for 5 min. Hardener added at 2:1 ratio. Cured at room temperature for 24 h. Young's modulus measured by uniaxial tensile test (ASTM D638) using Instron 5569 A at 2 mm/min crosshead speed.",
    "hierarchical_structure": "Epoxy matrix with dispersed Micro silica particles (40-75 μm).",
    "properties": {
      "E": {
        "value": [
          4.68
        ],
        "unit": "GPa"
      }
    },
    "analysis_with_hierarchical_structure": {
      "descriptive_text": "The sample comprises a thermoset epoxy composite system consisting of DGEBA Epoxy (CP812P Part A) and a compatible hardener (CP812P Part B), reinforced with 25 wt% Micro Silica filler. Preparation involved mixing the micro silica with the epoxy resin at 500 rpm for 5 minutes, followed by hardener addition at a 2:1 ratio and curing at room temperature for 24 hours. The resulting hierarchical structure is characterized by an epoxy matrix containing dispersed micro silica particles with sizes ranging from 40 to 75 μm. Mechanical evaluation was conducted via uniaxial tensile testing in accordance with ASTM D638 using an Instron 5569 A at a crosshead speed of 2 mm/min to determine the Young's modulus.",
